Repository: Jay2-davic/SPOC_code

# Studying-Polymers-on a-Chip (SPOC) Data Cleaning and Processing
Author: Jay Jimenez jimenez45@llnl.gov

# Project Description

The SPOC project aims to establish an automated, high-throughput experimentation workflow to screen solid state polymer electrolytes. This repository contains code to reproduce the data cleaning workflow, data processing, and active learning for the SPOC project. Electrochemical impedance spectroscopy processing code is included as a Python file which was used to determine bulk ionic conductivities.

File: data/split_cycle/01092024_9_PEGMEA_1_PEGDA_0_Aerosil380_10_LiTFSI_A1_RUN_1_C01_RUN_2.csv
True,index,freq,Re(Z),Im(Z),Z,Phase(Z),time,Ewe_meas,I_meas,Cs,Cp,cycle_number,I_Range,Ewe,I,Ns,(QQo),cycle
110,110,7000018.5,1187.6814,2401.7244,2679.3408,-63.687054,82.94950233984855,-0.03275612,1.7873068e-05,9.466682e-06,7.6065585e-06,2.0,40,0.010150445,3.7884113e-06,0,3.848418118638916e-08,2.0
111,111,6057573.0,1482.8949,2599.8928,2993.062,-60.30096,83.50149524610606,-0.03275465,1.3891399e-05,1.0105692e-05,7.6250994e-06,2.0,40,0.014493705,4.842434e-06,0,3.4711625261081736e-08,2.0
112,112,5242039.0,1468.8615,3090.0125,3421.364,-64.57556,83.91748809252749,-0.03269855,-1.111423e-05,9.825613e-06,8.014595e-06,2.0,40,0.020140003,5.886542e-06,0,3.1470955323573296e-08,2.0
113,113,4536288.0,1564.9167,3499.455,3833.4253,-65.90635,85.14948761768756,-0.032727428,-1.7998223e-05,1.0025801e-05,8.35499e-06,2.0,40,0.019406144,5.0623507e-06,0,1.8644035949492378e-08,2.0
114,114,3925558.5,1878.534,3852.822,4286.3887,-64.00736,85.56548550413572,-0.032765996,-3.606405e-05,1.0523004e-05,8.501871e-06,2.0,40,0.018711084,4.3652326e-06,0,1.5271591807885127e-08,2.0
115,115,3397055.0,2105.8025,4207.354,4704.9155,-63.411797,85.98148891053279,-0.032756828,-4.0627897e-06,1.1135469e-05,8.904775e-06,2.0,40,0.019679986,4.182856e-06,0,1.3944256546894154e-08,2.0
116,116,2939708.2,2437.6191,4526.64,5141.2505,-61.697304,86.39849730368587,-0.03283428,3.0747895e-05,1.196024e-05,9.271593e-06,2.0,40,0.021496529,4.181187e-06,0,1.326540024361833e-08,2.0
117,117,2543924.5,2923.6875,5341.7993,6089.562,-61.307114,87.11748797781183,-0.032803763,-2.5965555e-06,1.1711927e-05,9.012211e-06,2.0,41,0.020027306,3.2887926e-06,0,1.543527437417759e-08,2.0
118,118,2201436.2,3389.3362,6006.319,6896.627,-60.564175,87.66949181738892,-0.032814715,2.2093573e-07,1.203665e-05,9.129541e-06,2.0,41,0.020416584,2.9603723e-06,0,1.5408498843196445e-08,2.0
119,119,1905053.1,4216.523,6184.5015,7485.127,-55.714275,88.22149613694637,-0.03284775,3.0346885e-06,1.3508537e-05,9.221878e-06,2.0,41,0.020779194,2.7760643e-06,0,1.6016708266709165e-08,2.0
120,120,1648567.4,4864.2144,6870.133,8417.797,-54.700615,88.77350088316598,-0.03278593,2.2805057e-06,1.405233e-05,9.360126e-06,2.0,41,0.01989466,2.3634045e-06,0,1.5741085461365422e-08,2.0
121,121,1426616.2,5643.8506,7328.634,9249.969,-52.39979,89.32549034935073,-0.032786787,-9.563463e-08,1.52226385e-05,9.555545e-06,2.0,41,0.020448824,2.2106913e-06,0,1.561700818443828e-08,2.0
122,122,1234551.2,6753.353,7708.1543,10248.094,-48.777393,89.87749578894,-0.032778684,-1.7198401e-07,1.6724787e-05,9.461832e-06,2.0,41,0.020488981,1.9992967e-06,0,1.5880892304748624e-08,2.0
123,123,1068345.5,7920.6313,8095.8535,11326.043,-45.626797,90.42949242846225,-0.03275055,-1.8721531e-06,1.8401184e-05,9.401879e-06,2.0,41,0.020685066,1.8263277e-06,0,1.6051555621356468e-08,2.0
124,124,924510.06,8867.839,8163.5474,12053.301,-42.632023,90.98149730803561,-0.032799773,5.654393e-07,2.1087717e-05,9.673317e-06,2.0,41,0.020260766,1.680931e-06,0,1.6593787766235362e-08,2.0
125,125,800039.0,8501.28,7372.743,11252.96,-40.933495,91.53350277422578,-0.032726776,-4.6616974e-06,2.6982354e-05,1.1582559e-05,2.0,41,0.0207099,1.8403957e-06,0,1.6410449892711022e-08,2.0
126,126,692334.1,10814.546,7858.9155,13368.506,-36.005856,92.08549232044606,-0.032745667,2.5259342e-07,2.9251072e-05,1.0108839e-05,2.0,41,0.020299068,1.5184246e-06,0,1.672410927534429e-08,2.0
127,127,599122.25,11945.359,7711.5146,14218.266,-32.844902,92.63748599999235,-0.032822356,3.885705e-06,3.444808e-05,1.0133305e-05,2.0,41,0.020419326,1.4361334e-06,0,1.7291016702436146e-08,2.0
128,128,518454.94,12857.873,7253.828,14762.89,-29.429718,93.18950082620722,-0.032827254,3.4127133e-06,4.231963e-05,1.0217241e-05,2.0,41,0.020547219,1.3918155e-06,0,1.8298710754756878e-08,2.0
129,129,448662.03,13877.518,6969.495,15529.307,-26.666481,93.74149239910184,-0.03279493,9.99329e-07,5.0897856e-05,1.025175e-05,2.0,41,0.020343035,1.309977e-06,0,1.7203468359494106e-08,2.0
130,130,388258.97,14684.502,6326.282,15989.261,-23.307032,94.29350383867859,-0.03271718,-4.883295e-06,6.479628e-05,1.0143561e-05,2.0,41,0.020932449,1.3091568e-06,0,1.7109091407827273e-08,2.0
131,131,335983.9,14807.37,5512.4683,15800.175,-20.419226,94.84550717155798,-0.032813374,1.4853588e-06,8.593212e-05,1.0459814e-05,2.0,41,0.02042486,1.2926984e-06,0,1.725183808252161e-08,2.0
132,132,290751.2,15757.206,5461.4224,16676.83,-19.116234,95.39748418444651,-0.032792322,2.9322734e-06,0.00010022887,1.0749231e-05,2.0,41,0.020419035,1.2243954e-06,0,1.726938386836707e-08,2.0
133,133,251605.19,16445.713,4839.7227,17143.057,-16.398352,95.94949743730831,-0.032793272,9.118095e-07,0.00013070136,1.0417044e-05,2.0,41,0.020168165,1.1764625e-06,0,1.7669551306626534e-08,2.0
134,134,217729.38,16619.52,4431.8726,17200.29,-14.931418,96.50148565022391,-0.032836907,3.3084345e-06,0.00016493615,1.095012e-05,2.0,41,0.020336306,1.1823234e-06,0,1.715840158997474e-08,2.0
135,135,188418.58,16943.172,3958.3638,17399.418,-13.149919,97.05349260978983,-0.032790925,2.6231535e-06,0.00021339326,1.1044413e-05,2.0,41,0.02011016,1.155795e-06,0,1.6127041502371812e-08,2.0
136,136,163051.14,17242.814,3470.386,17588.582,-11.3796425,97.46949510954437,-0.032795284,2.1334013e-06,0.00028126684,1.0949957e-05,2.0,41,0.021912726,1.2458495e-06,0,1.6221655697309402e-08,2.0
137,137,141098.2,17451.613,3079.8555,17721.295,-10.008486,98.02149614910013,-0.032845013,3.057043e-06,0.00036624214,1.1062112e-05,2.0,41,0.02063364,1.1643416e-06,0,1.6866573531759047e-08,2.0
138,138,122105.11,17666.473,2705.827,17872.486,-8.707849,98.57349766863626,-0.032764915,-4.922705e-07,0.00048171068,1.1041203e-05,2.0,41,0.020298168,1.1357215e-06,0,1.691296778422845e-08,2.0
139,139,105663.59,17667.541,2323.1094,17819.62,-7.4908624,98.989506488404,-0.032784812,2.1389928e-06,0.0006483733,1.1019644e-05,2.0,41,0.021568784,1.2103953e-06,0,1.6399475789327765e-08,2.0
140,140,91439.65,17800.645,2041.6431,17917.346,-6.5429425,99.54150822127122,-0.032799307,1.8370542e-07,0.0008525224,1.1069246e-05,2.0,41,0.020380558,1.1374765e-06,0,1.7812060780732016e-08,2.0
141,141,79127.08,17857.432,1803.0919,17948.23,-5.765701,99.95750352102914,-0.032795712,6.585644e-07,0.0011155194,1.1258217e-05,2.0,41,0.02149023,1.1973453e-06,0,1.808138732918015e-08,2.0
142,142,68475.36,17887.246,1567.6171,17955.807,-5.008538,100.50950842726161,-0.032836348,4.5914867e-06,0.0014826745,1.13009755e-05,2.0,41,0.020230703,1.1266942e-06,0,1.8595308612047586e-08,2.0
143,143,59252.523,17967.219,1482.9441,18028.312,-4.7182755,100.92649146038457,-0.032760385,-2.1253932e-06,0.0018112921,1.2255411e-05,2.0,41,0.021156237,1.1735007e-06,0,1.8147721818307458e-08,2.0
144,144,51282.285,18000.46,1294.024,18046.914,-4.1118274,101.34248726684018,-0.032761205,7.107086e-07,0.0023983382,1.2330742e-05,2.0,41,0.021993026,1.2186586e-06,0,1.7774999706301426e-08,2.0
145,145,44369.8,17985.297,1197.1078,18025.094,-3.8080106,101.89450811970164,-0.03279141,2.057063e-06,0.0029963972,1.3216329e-05,2.0,41,0.020288706,1.1255812e-06,0,1.797394979583089e-08,2.0
146,146,38403.727,18004.361,1162.8209,18041.873,-3.695345,102.3104936327727,-0.032863997,3.6324686e-06,0.003563969,1.4804588e-05,2.0,41,0.020838939,1.1550319e-06,0,1.910940839093674e-08,2.0
147,147,33226.32,18006.736,1003.6733,18034.686,-3.1902952,102.72649493257632,-0.032736238,-1.5518373e-06,0.0047724955,1.4781316e-05,2.0,41,0.021308301,1.1815177e-06,0,1.90443976320438e-08,2.0
148,148,28754.086,18006.973,981.9074,18033.725,-3.121207,103.14249455233221,-0.03276568,6.455338e-07,0.005637026,1.6711685e-05,2.0,41,0.021623425,1.1990549e-06,0,1.8265308138260315e-08,2.0
149,149,24884.947,17965.225,978.34625,17991.844,-3.117122,103.55948878542404,-0.032791838,3.4758594e-07,0.006537186,1.932968e-05,2.0,41,0.021792876,1.2112641e-06,0,1.8381546530720685e-08,2.0
150,150,21553.963,18035.984,991.9831,18063.244,-3.1481085,103.97549880520091,-0.032814138,1.3643356e-06,0.007443697,2.2449452e-05,2.0,41,0.02194614,1.2149611e-06,0,1.785951022231321e-08,2.0
151,151,18631.234,18093.744,1001.5936,18121.445,-3.1684198,104.39149973166059,-0.032848254,6.1166184e-06,0.008528781,2.6054598e-05,2.0,41,0.021942466,1.2108563e-06,0,1.8614520295505106e-08,2.0
152,152,16126.037,18127.463,1106.6389,18161.21,-3.4934368,104.80749759139144,-0.03279776,1.4164765e-06,0.008918392,3.311378e-05,2.0,41,0.021828162,1.2019111e-06,0,1.71285148388465e-08,2.0
153,153,13954.87,17905.674,819.9563,17924.438,-2.6219196,105.22350033113617,-0.032788705,1.7460837e-06,0.013909248,2.9106768e-05,2.0,41,0.021497393,1.1993343e-06,0,1.6199892136795154e-08,2.0
154,154,12080.609,18105.31,1220.2164,18146.383,-3.8556468,105.63948541760328,-0.03279482,-9.838728e-07,0.0107967835,4.88189e-05,2.0,41,0.021190586,1.1677581e-06,0,1.5415270538702608e-08,2.0
155,155,10447.592,18185.955,1224.2488,18227.115,-3.8512478,106.05548333065235,-0.032773558,2.0998966e-06,0.012443262,5.613552e-05,2.0,41,0.020700779,1.1357134e-06,0,1.501380629557837e-08,2.0
156,156,9045.586,18191.62,1270.0365,18235.898,-3.993589,106.62826517122448,-0.032784104,1.2339812e-06,0.0138537465,6.719629e-05,2.0,41,0.02034783,1.1158118e-06,0,1.75043781464647e-08,2.0
157,157,7827.7437,18324.412,1393.1106,18377.291,-4.3475394,107.108924980741,-0.03277913,-3.0976526e-07,0.014594793,8.3869905e-05,2.0,41,0.020416312,1.1109532e-06,0,1.728731447961075e-08,2.0
158,158,6770.8345,18304.113,1537.4724,18368.57,-4.8013463,107.64740905960207,-0.03280132,2.111069e-06,0.015288702,0.000107111126,2.0,41,0.020414587,1.1113868e-06,0,1.709917052196709e-08,2.0
159,159,5860.798,18411.885,1606.369,18481.826,-4.9862194,108.25297466173652,-0.032814454,2.2134893e-06,0.016905112,0.00012770825,2.0,41,0.020424455,1.1051103e-06,0,1.5876510004196754e-08,2.0
160,160,5071.625,18523.662,1818.8085,18612.74,-5.607805,108.93370568076352,-0.032709073,-2.1905662e-06,0.017253852,0.00016475529,2.0,41,0.02050539,1.1016857e-06,0,1.505399218523134e-08,2.0
161,161,4388.5933,18602.63,2037.5035,18713.879,-6.2505608,109.6138401930657,-0.032768045,-6.114375e-07,0.017799035,0.00021099178,2.0,41,0.020483386,1.0945558e-06,0,1.62160897264335e-08,2.0
162,162,3798.7827,18671.193,2303.115,18812.703,-7.0319843,110.29380843868421,-0.032752078,5.859437e-07,0.018191146,0.0002726396,2.0,41,0.020436564,1.0863173e-06,0,1.7285950774741032e-08,2.0
163,163,3286.0488,18832.791,2593.636,19010.549,-7.8413997,110.97369748432538,-0.032725975,-2.2989857e-08,0.018673988,0.00034758885,2.0,41,0.020509264,1.0788359e-06,0,1.7898042398149034e-08,2.0
164,164,2844.088,18828.555,2904.259,19051.225,-8.768629,111.65380711661419,-0.032798246,4.6117668e-07,0.019268228,0.00044778202,2.0,41,0.020449823,1.0734125e-06,0,1.885599655175933e-08,2.0
165,165,2460.7852,19106.918,3181.784,19370.03,-9.454437,112.3337000555839,-0.032760516,-1.0024962e-06,0.020327115,0.00054847467,2.0,41,0.020556867,1.0612719e-06,0,1.9119091165279656e-08,2.0
166,166,2129.3164,19281.627,3521.7778,19600.613,-10.350942,113.01280734117609,-0.032751873,-1.365836e-07,0.021223547,0.00068517664,2.0,41,0.020495348,1.0456483e-06,0,1.883398654966584e-08,2.0
167,167,1843.2289,19438.926,4078.6648,19862.209,-11.849871,113.69297073344933,-0.0327793,-4.7922515e-07,0.021170096,0.0008926964,2.0,41,0.020513877,1.0328095e-06,0,1.9446819951767225e-08,2.0
168,168,1594.4913,19789.87,4360.387,20264.547,-12.425689,114.37281297909794,-0.0328084,-8.0696907e-07,0.02289143,0.0010598617,2.0,41,0.020534432,1.0133181e-06,0,2.0315845814333027e-08,2.0
169,169,1380.4436,20038.78,4736.225,20590.885,-13.297991,115.0527014380641,-0.03283711,2.0961677e-06,0.024342721,0.0012879048,2.0,41,0.020504287,9.957944e-07,0,2.0545271801354816e-08,2.0
170,170,1194.6187,20327.156,5314.3306,21010.363,-14.651468,115.73281453702657,-0.03273708,1.6492454e-06,0.025069304,0.0016038816,2.0,41,0.020488331,9.751536e-07,0,2.130062201819448e-08,2.0
171,171,1033.3434,20696.621,5828.352,21501.623,-15.727691,116.41309856929001,-0.032822505,3.5356325e-06,0.026425894,0.0019416849,2.0,41,0.020503428,9.535758e-07,0,2.2089156309383562e-08,2.0
172,172,894.71045,20828.22,6700.9453,21879.613,-17.834246,117.09281950829609,-0.03278727,2.2488664e-06,0.02654615,0.0024899717,2.0,41,0.02043856,9.341372e-07,0,2.1577145270623217e-08,2.0
173,173,774.2569,21892.639,6995.01,22982.988,-17.719421,117.772969753918,-0.03277557,-1.0062248e-06,0.029386424,0.0027221397,2.0,41,0.020583265,8.95587e-07,0,2.15418989732683e-08,2.0
174,174,669.7856,22114.877,7642.5005,23398.197,-19.06422,118.45284970622743,-0.032747306,-5.499909e-07,0.031092016,0.003317073,2.0,41,0.0204993,8.7610596e-07,0,2.2511359085700356e-08,2.0
175,175,579.81464,22596.1,8444.833,24122.582,-20.492207,119.13284579185711,-0.032814603,3.2637502e-06,0.03250423,0.0039835884,2.0,41,0.020493863,8.495717e-07,0,2.2340216494596474e-08,2.0
176,176,501.44418,23255.959,9093.77,24970.709,-21.35697,119.81020633064327,-0.032776207,7.5725626e-07,0.034902263,0.0046289205,2.0,41,0.020476952,8.2003885e-07,0,2.1854615792992466e-08,2.0
177,177,434.02762,23941.564,10050.629,25965.625,-22.772581,120.4902211096196,-0.0327632,-1.3227998e-06,0.036484595,0.005466363,2.0,41,0.020508565,7.898352e-07,0,2.237988513499071e-08,2.0
178,178,375.6009,24712.516,10921.064,27018.107,-23.841806,121.16946852856199,-0.032708887,1.4332246e-06,0.038799718,0.006339407,2.0,41,0.020519316,7.5946537e-07,0,2.256822548440122e-08,2.0
179,179,325.10385,25522.83,11690.292,28072.723,-24.609331,122.09971785278321,-0.032823734,-1.1999084e-07,0.041876722,0.0072619678,2.0,42,0.020539718,7.3166103e-07,0,2.3626899884073775e-08,2.0
180,180,281.3503,26484.322,12584.828,29322.299,-25.416147,122.77681793826923,-0.03279478,-5.6667314e-08,0.04494956,0.008279879,2.0,42,0.020541364,7.005373e-07,0,2.2984181451203907e-08,2.0
181,181,243.36427,27390.26,13721.837,30635.195,-26.609728,123.46012730404618,-0.032745257,-2.222463e-07,0.047659673,0.009561681,2.0,42,0.020523105,6.699192e-07,0,2.3184357364254676e-08,2.0
182,182,210.60631,28499.822,14837.737,32130.955,-27.50264,124.13719853616203,-0.032745127,-2.120039e-07,0.05093087,0.010860984,2.0,42,0.020541908,6.3931833e-07,0,2.3855949789971003e-08,2.0
183,183,182.27473,29607.096,15816.597,33567.02,-28.111866,124.80925230143475,-0.03282405,-8.386546e-08,0.055205278,0.012256913,2.0,42,0.020468842,6.097903e-07,0,2.3226151473441486e-08,2.0
184,184,157.72879,30853.94,17349.016,35397.09,-29.348831,125.49765425417718,-0.03278334,-1.02863396e-07,0.058161326,0.013971687,2.0,42,0.02054368,5.803776e-07,0,2.3677446640920467e-08,2.0
185,185,136.52892,32081.057,18638.23,37102.26,-30.155436,126.16954609935055,-0.03278107,-2.5205117e-07,0.06254474,0.015783358,2.0,42,0.020479798,5.5198245e-07,0,2.2997183791231478e-08,2.0
186,186,118.14758,33523.176,20010.814,39041.465,-30.834024,126.85791933210567,-0.032715876,-1.3042919e-07,0.067317896,0.017685113,2.0,42,0.020474963,5.244415e-07,0,2.3300390179522246e-08,2.0
187,187,102.25773,35110.055,21572.86,41208.06,-31.568039,127.52435520369909,-0.032800984,-1.6209312e-07,0.07214667,0.019772764,2.0,42,0.020497687,4.9741936e-07,0,2.3067714879233216e-08,2.0
188,188,88.4436,36655.66,23149.621,43353.688,-32.274166,128.2142657698423,-0.032782912,-7.585903e-08,0.07773378,0.022163864,2.0,42,0.020450046,4.7170258e-07,0,2.3065783376846444e-08,2.0
189,189,76.54279,38708.316,24870.441,46009.484,-32.72111,128.88174598824116,-0.032826994,2.0619447e-08,0.083605014,0.024428938,2.0,42,0.02053507,4.4632256e-07,0,2.29769564047386e-08,2.0
190,190,66.250786,40440.367,26680.63,48448.73,-33.41493,129.5500031132833,-0.032777417,-1.7624892e-07,0.090039484,0.027306145,2.0,42,0.020489736,4.2291583e-07,0,2.283458438422651e-08,2.0
191,191,57.329906,42511.01,28622.191,51248.57,-33.951946,130.20464621108113,-0.03277997,-6.3194584e-08,0.09699202,0.030253686,2.0,42,0.020498134,3.9997474e-07,0,2.3218992548094442e-08,2.0
192,192,49.60321,44620.62,30623.291,54118.258,-34.46195,130.88938653687364,-0.03277632,-1.9412929e-07,0.1047752,0.033548616,2.0,42,0.020482756,3.7848145e-07,0,2.3474533600158055e-08,2.0
193,193,42.92585,46976.96,32846.504,57321.266,-34.96142,131.5974263838434,-0.032765046,-6.8596975e-08,0.112878725,0.03706456,2.0,42,0.02051185,3.5784015e-07,0,2.2984192684712054e-08,2.0
194,194,37.1518,49103.62,35216.043,60426.28,-35.647263,132.2411615344172,-0.03286154,2.3424673e-07,0.12164654,0.041317035,2.0,42,0.020491127,3.391095e-07,0,2.2832954156328356e-08,2.0
195,195,32.150223,51406.56,37314.332,63521.6,-35.974663,132.8804034847708,-0.032781478,-1.5725483e-07,0.13266625,0.045779277,2.0,42,0.02041253,3.2134787e-07,0,2.3537411174403802e-08,2.0
196,196,27.835518,53741.133,40553.06,67325.03,-37.038204,133.60735263934475,-0.032778915,-2.1944663e-08,0.14099288,0.051155377,2.0,42,0.020520547,3.047982e-07,0,2.3207444478135782e-08,2.0
197,197,24.082958,56222.88,43313.895,70972.57,-37.610523,134.3094034193491,-0.032738086,4.8178908e-08,0.1525749,0.05682723,2.0,42,0.020509304,2.889751e-07,0,2.360696852771661e-08,2.0
198,198,20.833313,58601.547,46257.67,74658.65,-38.286125,134.96374742378248,-0.032805514,-2.3008054e-07,0.1651498,0.06339943,2.0,42,0.020486195,2.7439813e-07,0,2.4044418614397027e-08,2.0
199,199,18.021912,60835.65,49576.47,78478.04,-39.17744,135.7097219925563,-0.032740887,-2.3315431e-07,0.17813271,0.07108837,2.0,42,0.020463293,2.6075185e-07,0,2.337661795420745e-08,2.0
200,200,15.604198,63252.043,53722.785,82987.7,-40.34273,136.36503077033558,-0.032760497,-1.7439199e-07,0.18985417,0.07956274,2.0,42,0.020493502,2.4694626e-07,0,2.3033443673082526e-08,2.0
201,201,13.500899,65209.652,58439.086,87563.836,-41.865814,137.11296555251465,-0.032787643,-1.4338138e-07,0.20172235,0.08984859,2.0,42,0.020498972,2.3410318e-07,0,2.3135310251778348e-08,2.0
202,202,11.686608,67158.93,64312.613,92986.2,-43.759758,137.703898620588,-0.032809984,1.4055851e-07,0.21175589,0.10129565,2.0,42,0.020542637,2.2092134e-07,0,2.2756195125020264e-08,2.0
203,203,10.113269,68902.33,70588.96,98642.445,-45.69275,138.37754086588393,-0.032799903,4.7432582e-08,0.22294195,0.114166245,2.0,42,0.020512145,2.0794441e-07,0,2.267747378042944e-08,2.0
204,204,8.748621,70795.77,77869.93,105241.47,-47.724323,139.14437748896307,-0.032769684,-2.2691292e-08,0.23362038,0.12790175,2.0,42,0.020443844,1.9425654e-07,0,2.4227150719631318e-08,2.0
205,205,7.570237,72645.375,86909.21,113272.07,-50.10854,140.33400143883773,-0.032813217,-8.477307e-08,0.24190499,0.1424068,2.0,43,0.020475294,1.8076207e-07,0,2.3479554071199025e-08,2.0
206,206,6.554112,74525.2,96964.0,122294.82,-52.454613,140.8703184776532,-0.03276771,9.067589e-09,0.2504354,0.15743478,2.0,43,0.020425715,1.6702027e-07,0,2.2260359779420942e-08,2.0
207,207,5.669445,76801.586,109310.43,133593.61,-54.908096,141.4801258132502,-0.03279886,-1.516862e-07,0.2568136,0.17193718,2.0,43,0.02048022,1.533024e-07,0,2.340156797726757e-08,2.0
208,208,4.907347,78687.67,123446.57,146392.64,-57.48563,142.1725574194861,-0.032756045,-1.7271157e-07,0.2627207,0.18681592,2.0,43,0.020469613,1.398268e-07,0,2.1554286119852228e-08,2.0
209,209,4.245922,81398.484,139468.34,161484.16,-59.73071,142.96028276355355,-0.032796513,1.4897037e-07,0.26876485,0.2004767,2.0,43,0.02046484,1.267297e-07,0,2.3791785610005908e-08,2.0
210,210,3.6747382,84279.09,158554.33,179561.8,-62.00725,143.85997296631103,-0.032811772,-2.2265016e-07,0.27315906,0.2129825,2.0,43,0.02048564,1.14086845e-07,0,2.278644847056989e-08,2.0
211,211,3.180988,87856.66,179661.7,199992.8,-63.94083,144.88819866845733,-0.032787643,-1.3640754e-07,0.2784855,0.22474234,2.0,43,0.020463614,1.02321756e-07,0,2.1265408045082405e-08,2.0
212,212,2.752818,91275.914,204834.78,224251.16,-65.98189,146.06710584447137,-0.032784764,3.6828474e-08,0.2822532,0.23549241,2.0,43,0.02049864,9.14093e-08,0,2.280541889483345e-08,2.0
213,213,2.3804083,95530.87,233451.67,252241.61,-67.74511,147.42097401546198,-0.032773715,-6.674659e-08,0.28639913,0.24531958,2.0,43,0.02048087,8.1195445e-08,0,2.403361114312938e-08,2.0
214,214,2.060257,100712.99,265816.1,284255.7,-69.24919,148.97637030264013,-0.03280685,-1.341221e-07,0.29061463,0.25413337,2.0,43,0.020488242,7.20768e-08,0,2.2849689836493703e-08,2.0
215,215,1.7836765,107115.195,302574.38,320974.94,-70.50539,150.7646821209637,-0.03278821,-1.01144536e-07,0.29489806,0.2620559,2.0,43,0.020485543,6.3822874e-08,0,2.1190814916801415e-08,2.0
216,216,1.5427545,116758.06,345689.4,364874.78,-71.33739,152.8242986187397,-0.03275089,-9.613518e-08,0.2984264,0.26786852,2.0,43,0.020522948,5.6246552e-08,0,2.1160213477975908e-08,2.0
217,217,1.3354719,122300.945,392943.44,411536.22,-72.71161,155.1959040380898,-0.032795027,-6.7213996e-08,0.3032881,0.27650267,2.0,43,0.020477846,4.9759525e-08,0,2.2581652302220967e-08,2.0
218,218,1.1556969,132824.45,447706.72,466994.25,-73.47557,157.92750976778916,-0.03280099,-8.397852e-08,0.30759734,0.28271362,2.0,43,0.02047047,4.3834522e-08,0,2.3796995181092524e-08,2.0
219,219,1.0000616,144386.83,511021.78,531028.06,-74.22261,161.07711703740642,-0.032803584,-9.965369e-08,0.31142536,0.2884017,2.0,43,0.020496303,3.85974e-08,0,2.3661313322568883e-08,2.0

File: data/split_cycle/01092024_9_PEGMEA_1_PEGDA_0_Aerosil380_10_LiTFSI_A1_RUN_4_C01_RUN_3.csv
True,index,freq,Re(Z),Im(Z),Z,Phase(Z),time,Ewe_meas,I_meas,Cs,Cp,cycle_number,I_Range,Ewe,I,Ns,(QQo),cycle
220,220,7000018.5,619.319,3482.7773,3537.4136,-79.91688,162.15648586201132,-0.027110836,5.1389466e-06,6.528227e-06,6.328124e-06,3.0,41,0.009913373,2.8024353e-06,0,-3.3722420241567696e-10,3.0
221,221,6057573.0,956.0279,3146.9922,3289.0044,-73.10169,163.96350781447836,-0.026987083,1.3072894e-05,8.348834e-06,7.643429e-06,3.0,40,0.014535349,4.4193766e-06,0,9.959303755553922e-10,3.0
222,222,5242039.0,1143.4674,3417.293,3603.5273,-71.49914,164.3794891142461,-0.026984792,-2.8361426e-05,8.884596e-06,7.989994e-06,3.0,40,0.02020026,5.6056906e-06,0,-3.949689701698844e-11,3.0
223,223,4536288.0,1091.4982,3860.9932,4012.3105,-74.21446,165.61150893275044,-0.027079515,4.9980376e-06,9.086999e-06,8.414522e-06,3.0,40,0.019367062,4.82691e-06,0,-1.4798156405678103e-08,3.0
224,224,3925558.5,1368.8081,4277.216,4490.9033,-72.25413,166.02750228586956,-0.027024869,-2.9552171e-05,9.47889e-06,8.5982965e-06,3.0,40,0.018747862,4.1746307e-06,0,-1.543906138206176e-08,3.0
225,225,3397055.0,1673.1298,4804.4688,5087.4634,-70.79961,166.44349190560752,-0.02705168,-8.732741e-06,9.751517e-06,8.696817e-06,3.0,40,0.019771457,3.8863095e-06,0,-1.5900804181376947e-08,3.0
226,226,2939708.2,1608.2439,5655.3413,5879.5693,-74.12552,167.0254951332754,-0.027075602,-3.3265287e-06,9.573198e-06,8.8569395e-06,3.0,41,0.020834105,3.5434748e-06,0,-1.6168083438133056e-08,3.0
227,227,2543924.5,2106.1948,6473.006,6807.045,-71.97608,167.57749929282,-0.02704268,-4.125391e-06,9.665179e-06,8.739864e-06,3.0,41,0.020868694,3.0657495e-06,0,-1.566516548610666e-08,3.0
228,228,2201436.2,2263.4297,7518.9595,7852.2524,-73.24665,168.12949678566656,-0.027089035,1.7311633e-06,9.615155e-06,8.816237e-06,3.0,41,0.020404091,2.5985016e-06,0,-1.534124551916231e-08,3.0
229,229,1905053.1,2671.8674,8206.637,8630.629,-71.966095,168.6814968919207,-0.027066547,-1.7529749e-06,1.0180001e-05,9.204355e-06,3.0,41,0.020705033,2.3990178e-06,0,-1.568375843634979e-08,3.0
230,230,1648567.4,3148.2217,9429.486,9941.152,-71.537384,169.23350505143753,-0.027036829,-1.5146151e-06,1.0238242e-05,9.211451e-06,3.0,41,0.01988191,1.9999602e-06,0,-1.5534618575505495e-08,3.0
231,231,1426616.2,3838.148,10525.898,11203.835,-69.966194,169.7855008910119,-0.027021253,-2.6803389e-06,1.059873e-05,9.3548915e-06,3.0,41,0.020482708,1.8281872e-06,0,-1.5186365604876073e-08,3.0
232,232,1234551.2,4761.65,11669.222,12603.335,-67.80199,170.33750417057308,-0.027110258,2.5319005e-06,1.1047629e-05,9.470697e-06,3.0,41,0.02034622,1.6143521e-06,0,-1.5640658872213306e-08,3.0
233,233,1068345.5,5675.95,13828.587,14948.118,-67.68428,170.88950110346195,-0.02708382,4.7753314e-08,1.077285e-05,9.219623e-06,3.0,41,0.02061954,1.3794071e-06,0,-1.5795027744172468e-08,3.0
234,234,924510.06,6934.912,14465.42,16041.863,-64.38633,171.4415004363109,-0.027091049,4.6860552e-07,1.1900835e-05,9.676759e-06,3.0,41,0.020362793,1.2693533e-06,0,-1.5919995973304266e-08,3.0
235,235,800039.0,8514.543,19566.91,21339.2,-66.48373,171.9934895292099,-0.027115231,2.1054614e-06,1.0166857e-05,8.548206e-06,3.0,41,0.020815732,9.754692e-07,0,-1.5588873815880158e-08,3.0
236,236,692334.1,10783.154,17383.928,20456.719,-58.1889,172.5454914487491,-0.027069844,-7.231892e-07,1.3223807e-05,9.549494e-06,3.0,41,0.020403828,9.974145e-07,0,-1.559714716904005e-08,3.0
237,237,599122.25,12435.455,18498.693,22289.957,-56.089653,173.09749491498224,-0.027005455,-5.8832884e-06,1.4360305e-05,9.890706e-06,3.0,41,0.020766074,9.316337e-07,0,-1.499956311264978e-08,3.0
238,238,518454.94,14632.4375,19704.338,24543.21,-53.402428,173.64949806118966,-0.027115176,3.159456e-06,1.5579275e-05,1.0041722e-05,3.0,41,0.02038435,8.305495e-07,0,-1.4079296702962867e-08,3.0
239,239,448662.03,17428.26,20145.072,26637.72,-49.135685,174.20149550077622,-0.027122144,1.7125415e-06,1.760889e-05,1.0071068e-05,3.0,41,0.020177547,7.574802e-07,0,-1.335993529169678e-08,3.0
240,240,388258.97,20552.865,21457.9,29712.99,-46.234127,174.75349395364174,-0.027109457,5.784742e-07,1.9103432e-05,9.963069e-06,3.0,41,0.020935409,7.0458776e-07,0,-1.3300137119383888e-08,3.0
241,241,335983.9,23527.379,21694.902,32003.225,-42.679558,175.305502939882,-0.027122479,1.96766e-06,2.1834534e-05,1.00339485e-05,3.0,41,0.020400368,6.374473e-07,0,-1.3090250234264367e-08,3.0
242,242,290751.2,26211.566,21716.258,34038.832,-39.641716,175.8574908860901,-0.027157135,3.27491e-06,2.5206564e-05,1.0259691e-05,3.0,41,0.020392368,5.9909127e-07,0,-1.212324672075561e-08,3.0
243,243,251605.19,29337.262,20755.703,35937.086,-35.278873,176.409504752286,-0.027110538,4.9229723e-09,3.0476362e-05,1.0166051e-05,3.0,41,0.020515202,5.7086436e-07,0,-1.0925635678794442e-08,3.0
244,244,217729.38,31427.67,20252.559,37388.027,-32.798462,176.96148643185734,-0.0271097,2.4183084e-06,3.6093017e-05,1.0590535e-05,3.0,41,0.020187493,5.399454e-07,0,-1.0926501102616725e-08,3.0
245,245,188418.58,33979.59,18823.68,38845.12,-28.985147,177.51350363143138,-0.027137423,3.7441812e-06,4.48737e-05,1.05372665e-05,3.0,41,0.020754535,5.3428937e-07,0,-9.789936518337841e-09,3.0
246,246,163051.14,36327.695,17483.29,40315.84,-25.699934,178.06548760426813,-0.02711678,9.900162e-07,5.583071e-05,1.0499485e-05,3.0,41,0.020298705,5.0349206e-07,0,-9.420962137948012e-09,3.0
247,247,141098.2,38617.086,16205.156,41879.426,-22.76472,178.61750288386247,-0.027123226,2.5114184e-06,6.96058e-05,1.0421984e-05,3.0,41,0.020377971,4.865867e-07,0,-8.988723722314912e-09,3.0
248,248,122105.11,39848.03,14012.166,42239.867,-19.373718,179.03348850362818,-0.027106214,6.976556e-07,9.302101e-05,1.0236382e-05,3.0,41,0.021946074,5.1955834e-07,0,-9.34226237354352e-09,3.0
249,249,105663.59,40921.336,13141.729,42979.773,-17.80422,179.58550138314604,-0.02712535,1.2395499e-06,0.000114615206,1.0715662e-05,3.0,41,0.020362807,4.737765e-07,0,-8.228338732566934e-09,3.0
250,250,91439.65,42135.5,11748.117,43742.64,-15.579404,180.00149654960842,-0.027103756,-3.0978248e-07,0.00014815533,1.0686706e-05,3.0,41,0.021541277,4.924549e-07,0,-7.89798090915481e-09,3.0
251,251,79127.08,42935.215,10848.513,44284.566,-14.180224,180.55350638911477,-0.027108021,-8.7402447e-07,0.00018540643,1.1126547e-05,3.0,41,0.020300765,4.5841622e-07,0,-8.63990384413703e-09,3.0
252,252,68475.36,43755.863,9497.037,44774.65,-12.245884,180.9694928889221,-0.027161941,2.3810662e-06,0.0002447359,1.1010564e-05,3.0,41,0.021183839,4.7312128e-07,0,-8.60565488805223e-09,3.0
253,253,59252.523,43933.477,8425.743,44734.14,-10.856596,181.38548741533305,-0.02708898,-3.2129196e-06,0.00031879026,1.1309497e-05,3.0,41,0.021828393,4.8795823e-07,0,-8.300230585079128e-09,3.0
254,254,51282.285,44733.26,7229.5405,45313.695,-9.180446,181.93750954818097,-0.027057717,-5.2631804e-06,0.00042928138,1.09270895e-05,3.0,41,0.020236267,4.4658168e-07,0,-7.747765200836593e-09,3.0
255,255,44369.8,45194.406,6397.1787,45644.914,-8.056582,182.3534949279565,-0.02714549,5.561305e-07,0.00056071754,1.1013779e-05,3.0,41,0.020667635,4.5279162e-07,0,-7.882378685147432e-09,3.0
256,256,38403.727,45281.633,5729.264,45642.64,-7.2110386,182.76951097437995,-0.027188307,8.729236e-06,0.00072334905,1.1397355e-05,3.0,41,0.020976847,4.5958882e-07,0,-7.346903464875728e-09,3.0
257,257,33226.32,45381.465,4855.8677,45640.516,-6.107475,183.18549606078886,-0.02712425,2.7497795e-06,0.0009864408,1.1166155e-05,3.0,41,0.02117891,4.640375e-07,0,-6.786565342340604e-09,3.0
258,258,28754.086,45211.62,4647.6387,45449.875,-5.8692436,183.60149216055288,-0.02708121,-3.1909363e-07,0.0011909354,1.2453388e-05,3.0,41,0.021273226,4.6805906e-07,0,-7.181732378161282e-09,3.0
259,259,24884.947,45456.88,4268.9805,45656.895,-5.3650684,184.01748778033652,-0.02716604,4.191106e-06,0.0014981637,1.3097694e-05,3.0,41,0.021345599,4.6752191e-07,0,-7.3729267546403954e-09,3.0
260,260,21553.963,45628.73,3601.2957,45770.63,-4.512775,184.4344956401328,-0.027177928,6.619388e-06,0.0020503793,1.2693401e-05,3.0,41,0.021345235,4.6635225e-07,0,-7.106823710503344e-09,3.0
261,261,18631.234,47843.43,3478.6196,47969.727,-4.158567,185.01650390776922,-0.027106866,-3.6958468e-07,0.0024556788,1.2913708e-05,3.0,42,0.019130502,3.9880365e-07,0,-6.9686252131495346e-09,3.0
262,262,16126.037,47780.617,3167.845,47885.516,-3.7931468,185.43249838086194,-0.027100382,-2.2151436e-07,0.0031155057,1.3634777e-05,3.0,42,0.018968066,3.961128e-07,0,-6.939040681192666e-09,3.0
263,263,13954.87,48020.133,2518.3171,48086.12,-3.0020092,185.84850224063848,-0.027112978,4.6129212e-08,0.0045288084,1.2421249e-05,3.0,42,0.018936243,3.937985e-07,0,-6.96225429387059e-09,3.0
264,264,12080.609,47740.766,2265.9663,47794.51,-2.7174459,186.264490393718,-0.027075676,-4.167049e-07,0.0058140378,1.3068588e-05,3.0,42,0.018650979,3.9023266e-07,0,-6.9193666343051834e-09,3.0
265,265,10447.592,47667.33,2245.938,47720.21,-2.6976058,186.6805048401293,-0.027110202,4.036575e-09,0.0067827553,1.5024395e-05,3.0,42,0.018247098,3.8237673e-07,0,-7.112467051035606e-09,3.0
266,266,9045.586,47686.465,2017.0052,47729.1,-2.422009,187.11227411401342,-0.027087638,-1.6768534e-07,0.0087232115,1.5578438e-05,3.0,42,0.020950789,4.3895207e-07,0,-7.108410084996643e-09,3.0
267,267,7827.7437,47664.402,2020.3362,47707.2,-2.4271257,187.59293611018802,-0.02711907,-6.971593e-08,0.010063752,1.8048426e-05,3.0,42,0.021149218,4.4331293e-07,0,-7.2617145178486765e-09,3.0
268,268,6770.8345,47555.34,2167.3508,47604.703,-2.6094692,188.13142010904266,-0.027135784,-7.958608e-08,0.010845479,2.2480577e-05,3.0,42,0.021347081,4.4842378e-07,0,-7.013754469254884e-09,3.0
269,269,5860.798,47467.29,2252.0303,47520.68,-2.7162948,188.7379804578959,-0.026996082,-1.0965165e-06,0.012058385,2.7081474e-05,3.0,42,0.021548254,4.5345004e-07,0,-7.037613572801465e-09,3.0
270,270,5071.625,47428.3,2441.3894,47491.094,-2.9467208,189.41868403692933,-0.02713513,4.725228e-08,0.01285393,3.396923e-05,3.0,42,0.021730507,4.5757017e-07,0,-7.286402966121683e-09,3.0
271,271,4388.5933,47452.504,2636.9216,47525.715,-3.1806383,190.09881358922576,-0.02708788,-9.038697e-08,0.013753005,4.2338426e-05,3.0,42,0.021897992,4.6076093e-07,0,-7.152450423333e-09,3.0
272,272,3798.7827,47462.86,3148.9724,47567.207,-3.7957845,190.9998389386892,-0.027097868,-1.0528747e-07,0.013304753,5.8308146e-05,3.0,42,0.02016651,4.2395826e-07,0,-7.427611788493493e-09,3.0
273,273,3286.0488,47552.973,3524.1716,47683.383,-4.238467,191.67968726431718,-0.027066045,-2.0008903e-07,0.0137432385,7.507046e-05,3.0,42,0.0202773,4.252488e-07,0,-7.79733581001649e-09,3.0
274,274,2844.088,47656.094,3904.6694,47815.79,-4.6840277,192.35984033661953,-0.027115231,4.7252087e-08,0.014331539,9.556937e-05,3.0,42,0.020357383,4.2574604e-07,0,-7.670663469507449e-09,3.0
275,275,2460.7852,47954.402,4646.882,48179.023,-5.5348,193.03968983558298,-0.027063137,-1.6097644e-07,0.013918255,0.00012947683,3.0,42,0.020470068,4.248751e-07,0,-8.022229231158128e-09,3.0
276,276,2129.3164,48066.34,5075.0913,48333.523,-6.0272517,193.71885648116586,-0.027072994,-2.7775596e-07,0.014727739,0.00016237788,3.0,42,0.02048289,4.2378227e-07,0,-7.781262947464679e-09,3.0
277,277,1843.2289,48467.273,5777.3003,48810.387,-6.7975845,194.39896166013204,-0.027117785,-1.2111876e-07,0.014945689,0.00020938295,3.0,42,0.020563068,4.2128468e-07,0,-7.873633412877724e-09,3.0
278,278,1594.4913,48708.957,6320.4224,49117.312,-7.3933287,195.07882489242184,-0.027098687,7.16517e-08,0.015792536,0.00026150193,3.0,42,0.020546688,4.1831865e-07,0,-7.999124354805235e-09,3.0
279,279,1380.4436,49203.36,7015.851,49701.035,-8.115037,195.75872825806437,-0.027138578,-3.600211e-08,0.01643316,0.0003274545,3.0,42,0.020591335,4.1430397e-07,0,-7.756924502570446e-09,3.0
280,280,1194.6187,49845.164,7820.3296,50454.91,-8.916588,196.43885549035622,-0.027143907,-1.1888378e-07,0.017035928,0.00040926918,3.0,42,0.020650914,4.0929444e-07,0,-8.095678388965015e-09,3.0
281,281,1033.3434,50073.832,8815.169,50843.84,-9.984242,197.1191048292967,-0.02707756,5.1908675e-08,0.017472088,0.0005252057,3.0,42,0.020571543,4.0460247e-07,0,-8.378978389947476e-09,3.0
282,282,894.71045,51154.797,9415.277,52014.043,-10.428837,197.79883371495816,-0.027105767,2.3760084e-07,0.018893156,0.0006190554,3.0,42,0.020690612,3.9778897e-07,0,-8.0480280613268e-09,3.0
283,283,774.2569,51965.656,10790.437,53074.125,-11.7305155,198.47895793392672,-0.027081676,2.8254476e-08,0.019050047,0.0007874236,3.0,42,0.02074541,3.9087615e-07,0,-7.819271366820147e-09,3.0
284,284,669.7856,52438.7,11643.765,53715.867,-12.519146,199.15884729954996,-0.027103271,1.86568e-07,0.020407554,0.0009588984,3.0,42,0.02064996,3.8442943e-07,0,-8.167491076432517e-09,3.0
285,285,579.81464,53141.125,12874.814,54678.516,-13.618968,199.83882373184315,-0.027125219,-3.097389e-08,0.021320136,0.0011820572,3.0,42,0.020593297,3.7662502e-07,0,-8.136966277447163e-09,3.0
286,286,501.44418,54176.535,13826.257,55912.99,-14.316713,200.51619451065199,-0.027110184,1.8247005e-07,0.022955826,0.0014037079,3.0,42,0.020585664,3.681732e-07,0,-7.874757606325192e-09,3.0
287,287,434.02762,55290.39,15129.867,57323.12,-15.30398,201.19621656960226,-0.027056897,-1.691726e-07,0.024236375,0.0016884112,3.0,42,0.02062964,3.5988342e-07,0,-7.800495397443146e-09,3.0
288,288,375.6009,56496.63,16560.51,58873.758,-16.33712,201.87446505515254,-0.027149422,6.1964975e-08,0.025587026,0.0020245276,3.0,42,0.020620853,3.5025542e-07,0,-7.877705422377485e-09,3.0
289,289,325.10385,57821.965,17698.615,60469.996,-17.018726,202.55370764747204,-0.027103588,-1.0771101e-07,0.027660418,0.002369504,3.0,42,0.020602355,3.4070376e-07,0,-7.61225407515948e-09,3.0
290,290,281.3503,59378.285,19007.562,62346.355,-17.75037,203.2308112529572,-0.02708244,-3.283819e-08,0.029760916,0.0027661582,3.0,42,0.020624164,3.3079985e-07,0,-7.401174772675903e-09,3.0
291,291,243.36427,61102.207,20569.36,64471.53,-18.605219,203.91411603204324,-0.02710709,4.8180187e-08,0.031793807,0.0032362952,3.0,42,0.020663697,3.2050886e-07,0,-7.390472518923256e-09,3.0
292,292,210.60631,62598.64,22121.857,66392.516,-19.463,204.59121411756496,-0.02709537,-4.595409e-07,0.034160733,0.003792557,3.0,42,0.020616276,3.105211e-07,0,-7.68825366568551e-09,3.0
293,293,182.27473,64304.64,23284.213,68390.36,-19.90493,205.26328454943723,-0.027126448,3.3092977e-08,0.037500072,0.0043467577,3.0,42,0.020584768,3.009893e-07,0,-7.4180481616087e-09,3.0
294,294,157.72879,66232.13,25468.016,70959.95,-21.03308,205.9516559955373,-0.027075676,1.819234e-08,0.03961996,0.0051036114,3.0,42,0.020607902,2.9041595e-07,0,-7.54884663525246e-09,3.0
295,295,136.52892,68242.12,27358.402,73521.89,-21.845951,206.6235364007007,-0.02706528,-2.1350411e-07,0.042609334,0.005900012,3.0,42,0.020607293,2.8028785e-07,0,-7.343162129276474e-09,3.0
296,296,118.14758,70287.2,29128.97,76084.086,-22.510477,207.31191307347035,-0.027005343,-5.344151e-07,0.04624557,0.0067784875,3.0,42,0.02059095,2.7063413e-07,0,-7.540551736092026e-09,3.0
297,297,102.25773,72464.71,30961.047,78801.78,-23.13493,207.97836873176857,-0.027105022,2.2269568e-07,0.05026994,0.0077601043,3.0,42,0.020570729,2.6104397e-07,0,-7.426979830163481e-09,3.0
298,298,88.4436,74857.29,33282.266,81922.664,-23.970387,208.6682840445137,-0.027071541,1.8376906e-07,0.054068062,0.008923977,3.0,42,0.020614166,2.516296e-07,0,-7.382082136011991e-09,3.0
299,299,76.54279,77101.78,35770.06,84995.19,-24.888138,209.33575743625988,-0.027074056,-2.1164259e-07,0.058129445,0.010295485,3.0,42,0.020616338,2.4255888e-07,0,-7.349415307145712e-09,3.0
300,300,66.250786,79594.53,37794.6,88111.984,-25.4002,210.0039707479882,-0.027130026,2.8061962e-07,0.06356226,0.011694695,3.0,42,0.020571537,2.3347036e-07,0,-7.198436353138425e-09,3.0
301,301,57.329906,82165.516,40253.965,91496.195,-26.10084,210.65864733910712,-0.027093098,1.632894e-08,0.06896524,0.013348778,3.0,42,0.020555709,2.2466189e-07,0,-7.5258543671796e-09,3.0
302,302,49.60321,84948.18,43643.89,95503.836,-27.192772,211.34439001165447,-0.027118158,1.1859044e-08,0.073516846,0.015352962,3.0,42,0.020647813,2.1619877e-07,0,-7.616617670101454e-09,3.0
303,303,42.92585,87971.88,46121.293,99328.875,-27.666815,212.05245689858566,-0.027078044,1.4782199e-07,0.08038958,0.01733212,3.0,42,0.020628918,2.0768299e-07,0,-7.31765590404956e-09,3.0
304,304,37.1518,90024.49,49841.895,102901.04,-28.971025,212.69615580918617,-0.02707959,-3.8057271e-07,0.08594998,0.020164866,3.0,42,0.020595493,2.0014853e-07,0,-7.146247137506852e-09,3.0
305,305,32.150223,92531.44,53857.51,107063.99,-30.201355,213.33537461285596,-0.027128479,1.1764904e-07,0.09191573,0.023259241,3.0,42,0.020604022,1.9244585e-07,0,-7.555933002708156e-09,3.0
306,306,27.835518,94848.65,58108.77,111233.516,-31.493607,214.06233824740048,-0.027097384,-2.2319103e-08,0.09839638,0.026852898,3.0,42,0.02056999,1.8492618e-07,0,-7.38007685858043e-09,3.0
307,307,24.082958,98441.94,62720.734,116724.914,-32.50261,214.76440537409508,-0.027167344,1.8022902e-07,0.10536567,0.030422458,3.0,42,0.020662785,1.770212e-07,0,-7.6046671044065e-09,3.0
308,308,20.833313,100762.414,69165.99,122217.016,-34.466736,215.41877876518993,-0.027110742,2.7391303e-07,0.11045088,0.03537456,3.0,42,0.020642001,1.6889629e-07,0,-7.846948414095006e-09,3.0
309,309,18.021912,102695.65,75536.27,127483.82,-36.335793,216.16473368061997,-0.027117617,6.68941e-08,0.11691325,0.04104542,3.0,42,0.02059266,1.6153156e-07,0,-7.435886949007258e-09,3.0
310,310,15.604198,105179.36,82988.87,133977.05,-38.274227,216.8200158450636,-0.027080745,2.0630294e-07,0.12290197,0.04715608,3.0,42,0.020577531,1.5358998e-07,0,-7.21600467061339e-09,3.0
311,311,13.500899,107580.836,92316.31,141760.14,-40.63326,217.84098762689973,-0.027092706,-8.8452e-08,0.1276965,0.054153636,3.0,43,0.020613497,1.454111e-07,0,-7.92198599566755e-09,3.0
312,312,11.686608,109837.93,102748.875,150405.12,-43.090084,218.4319028816244,-0.027141502,8.824508e-09,0.13254233,0.061856233,3.0,43,0.020603055,1.3698373e-07,0,-8.16489326056708e-09,3.0
313,313,10.113269,113061.766,114773.28,161108.25,-45.4304,219.1055098469078,-0.027112978,-6.613347e-08,0.1371159,0.069587916,3.0,43,0.02066033,1.2823881e-07,0,-8.83452283009905e-09,3.0
314,314,8.748621,114776.18,128694.16,172440.6,-48.27175,219.87238278999575,-0.027122602,-8.389097e-08,0.14135842,0.07873364,3.0,43,0.020584844,1.1937354e-07,0,-8.688980032816731e-09,3.0
315,315,7.570237,117393.97,145104.38,186645.72,-51.026062,220.74801525831572,-0.027101044,-3.3012984e-08,0.14488724,0.087569945,3.0,43,0.020579807,1.1026134e-07,0,-7.780759343388708e-09,3.0
316,316,6.554112,120529.94,163941.95,203480.78,-53.676716,221.28433008372667,-0.027157322,-2.474281e-07,0.14812085,0.09615007,3.0,43,0.020597337,1.0122498e-07,0,-9.093496450064926e-09,3.0
317,317,5.669445,123972.91,185496.75,223110.56,-56.244034,221.8941281127336,-0.027078193,1.0884677e-07,0.15133637,0.104610585,3.0,43,0.020596743,9.2316306e-08,0,-7.725907730873141e-09,3.0
318,318,4.907347,126997.9,210729.81,246039.67,-58.92442,222.58655657226336,-0.027070573,-2.9482362e-07,0.1539031,0.11289872,3.0,43,0.020591507,8.3691816e-08,0,-9.019742465169381e-09,3.0
319,319,4.245922,131241.23,239331.6,272953.97,-61.261147,223.37428815636667,-0.027085813,8.796081e-08,0.15662031,0.12041187,3.0,43,0.020568432,7.535495e-08,0,-8.453705300128591e-09,3.0
320,320,3.6747382,136227.88,272492.16,304647.34,-63.43801,224.27393398576532,-0.02711092,-7.37981e-08,0.15894237,0.1271607,3.0,43,0.020583775,6.756591e-08,0,-7.760840107378146e-09,3.0
321,321,3.180988,140921.52,309993.8,340521.72,-65.55371,225.3032226479554,-0.027084686,-1.4105522e-07,0.16140057,0.13375853,3.0,43,0.020570962,6.041013e-08,0,-8.98498226696947e-09,3.0
322,322,2.752818,148264.78,353941.78,383741.1,-67.271385,226.48216646394576,-0.027100425,-1.202802e-08,0.16334686,0.13896257,3.0,43,0.02059712,5.3674526e-08,0,-9.150023779042529e-09,3.0
323,323,2.3804083,154614.02,403814.53,432402.22,-69.04897,227.83597434163676,-0.027097842,-8.353327e-09,0.16557193,0.14440252,3.0,43,0.020592129,4.7622624e-08,0,-8.064924478368202e-09,3.0
324,324,2.060257,163845.23,460702.28,488970.2,-70.42246,229.3923260422016,-0.027096592,-6.140525e-08,0.1676789,0.14885189,3.0,43,0.020590167,4.210925e-08,0,-7.73289674402496e-09,3.0
325,325,1.7836765,173291.23,525140.7,552994.2,-71.73762,231.17962908713707,-0.027091919,-7.3945145e-08,0.1699137,0.15322816,3.0,43,0.020594742,3.724224e-08,0,-8.5945755616677e-09,3.0
326,326,1.5427545,181566.92,595647.4,622705.7,-73.047585,233.23931870490196,-0.027081275,-9.21139e-08,0.1731945,0.15846993,3.0,43,0.020517334,3.2948687e-08,0,-9.445638853106984e-09,3.0
327,327,1.3354719,199217.4,683486.06,711927.5,-73.750046,235.61095196424867,-0.027112722,-4.7534026e-08,0.17436357,0.16071023,3.0,43,0.020599779,2.893522e-08,0,-9.377345346787062e-09,3.0
328,328,1.1556969,214400.48,778155.2,807151.2,-74.59583,238.34239401397645,-0.027106129,-4.4149346e-08,0.1769742,0.1644874,3.0,43,0.020590965,2.5510667e-08,0,-8.587271780421525e-09,3.0
329,329,1.0000616,234353.06,887512.94,917932.75,-75.20833,241.49212909690687,-0.02710978,-4.2982986e-08,0.17931584,0.1676279,3.0,43,0.02059,2.2430838e-08,0,-7.888366411185386e-09,3.0
