Repository: Jay2-davic/SPOC_code

# Studying-Polymers-on a-Chip (SPOC) Data Cleaning and Processing
Author: Jay Jimenez jimenez45@llnl.gov

# Project Description

The SPOC project aims to establish an automated, high-throughput experimentation workflow to screen solid state polymer electrolytes. This repository contains code to reproduce the data cleaning workflow, data processing, and active learning for the SPOC project. Electrochemical impedance spectroscopy processing code is included as a Python file which was used to determine bulk ionic conductivities.

File: data/split_cycle/03292024_9_PEGMEA_1_PEGDA_10_LiTFSI_10,71_Aerosil380_3-1_C07_RUN_1.csv
True,index,freq,Re(Z),Im(Z),Z,Phase(Z),time,Ewe_meas,I_meas,Cs,Cp,cycle_number,I_Range,Ewe,I,Ns,(QQo),THD_Ewe,NSD_Ewe,NSR_Ewe,Ewe_h2,Ewe_h3,Ewe_h4,Ewe_h5,Ewe_h6,Ewe_h7,THD_I,NSD_I,NSR_I,I_h2,I_h3,I_h4,I_h5,I_h6,I_h7,cycle
0,0,7000018.5,112.94602,177.63536,210.50208,-57.550545,3.258492021384882,-0.0194104,-0.0005982281,0.00012799457,9.1146e-05,1.0,39,0.010171777,4.8321504e-05,0,-2.086143286037946e-07,7.529819,0.08999147,5.681244,0.00012106358,3.1856376e-05,0.00022724191,0.00072020997,1.540157e-05,1.6428452e-05,14.173048,0.19291742,9.4850025,8.160244e-07,1.7569526e-07,1.0376773e-06,6.7143633e-06,1.5226657e-07,1.1274731e-07,1.0
1,1,4765894.0,166.21384,217.14253,273.4555,-52.5674,5.104495869105449,-0.01937636,-0.0010139823,0.00015379098,9.697221e-05,1.0,39,0.021995181,8.043422e-05,0,-6.414685457846443e-07,3.480216,0.08682026,1.5321729,0.0007556981,4.9675335e-05,1.15096545e-05,1.8542194e-05,0.00010142932,4.023422e-05,6.392115,0.11171755,3.7205405,5.0488015e-06,4.6995245e-07,1.297013e-07,2.0056665e-07,7.6018705e-07,2.6008877e-07,1.0
2,2,3244822.5,237.50214,254.17955,347.8714,-46.942677,5.7834836346737575,-0.019436007,-0.0009642263,0.00019296946,0.000103022554,1.0,39,0.02088184,6.002747e-05,0,-8.551949668645749e-07,3.749144,0.08329081,1.5520848,0.0007718196,0.0001302489,9.871836e-06,4.1541116e-06,5.392769e-06,6.827552e-06,7.7559276,0.1518694,4.163427,4.6074915e-06,6.347634e-07,1.3018709e-07,5.948565e-08,6.3360034e-08,1.2763431e-07,1.0
3,3,2209211.8,324.64246,276.99588,426.75455,-40.471928,6.597489753359696,-0.019445296,-0.0009394418,0.00026008152,0.00010957205,1.0,39,0.02120445,4.9687693e-05,0,-1.084650202421724e-06,1.7415441,0.035579395,1.5079213,0.00032166595,0.00017647173,3.9225833e-05,9.932391e-06,6.199698e-06,8.603147e-06,2.9698098,0.17628948,4.345468,1.171068e-06,8.220769e-07,3.124094e-07,1.1604326e-07,5.5654674e-08,8.564205e-08,1.0
4,4,1504119.6,418.7812,278.6081,502.9912,-33.635155,7.411485098680714,-0.019449381,-0.001026841,0.00037979044,0.000116522744,1.0,39,0.02077198,4.1296906e-05,0,-1.2637087183579247e-06,0.88042754,0.10154751,1.5158739,0.00015058227,8.175015e-05,5.8250327e-05,2.1310923e-05,1.4818835e-05,3.4779846e-06,1.3862665,0.14639153,4.3460517,4.060617e-07,3.6679822e-07,2.4621355e-07,1.5167493e-07,9.37345e-08,8.1464584e-08,1.0
5,5,1024068.44,507.41443,250.5478,565.9007,-26.27894,8.526479684951482,-0.019442983,-0.0001163849,0.0006202982,0.00012159096,1.0,40,0.01867409,3.2998883e-05,0,-1.3301113060467995e-06,0.65532726,0.05835747,1.6086795,0.00010499287,3.6448044e-05,4.360785e-05,2.2026492e-05,1.323356e-05,5.2908963e-06,1.1280087,0.03618976,1.5919107,2.2322084e-07,1.1688498e-07,1.7630991e-07,9.456485e-08,1.2202382e-07,7.527863e-08,1.0
6,6,697233.1,576.05817,210.84146,613.4306,-20.102991,9.340484043612378,-0.019440671,-0.00011506136,0.001082645,0.00012789902,1.0,40,0.020507755,3.3431254e-05,0,-1.3468369179076438e-06,0.47763404,0.06963977,1.4414774,8.656833e-05,3.1987118e-05,2.619707e-05,1.5046903e-05,8.801058e-06,6.7932697e-06,0.6316161,0.047383614,1.1265686,1.4819194e-07,7.544454e-08,9.1434984e-08,7.4746595e-08,4.8185598e-08,2.0516685e-08,1.0
7,7,474706.8,624.5473,166.73941,646.422,-14.947985,10.154482028941857,-0.019448785,-0.00011921771,0.0020107424,0.00013378293,1.0,40,0.020818748,3.2206124e-05,0,-1.3535731262013037e-06,0.30225474,0.03835996,1.4287143,5.3870557e-05,2.0826947e-05,1.8937306e-05,1.0042899e-05,7.841787e-06,6.8343397e-06,0.43097687,0.026441531,0.91667116,1.04177936e-07,6.531237e-08,4.9086935e-08,1.3764414e-08,3.1882056e-08,1.6665172e-08,1.0
8,8,323198.12,654.3729,126.64787,666.51605,-10.953645,10.968477054295363,-0.019449102,-0.000120410565,0.0038882429,0.00014038735,1.0,40,0.020767067,3.115764e-05,0,-1.4406520712364e-06,0.24126562,0.055988144,1.44316,4.294093e-05,1.8053935e-05,9.385935e-06,1.0133093e-05,9.525997e-06,7.412823e-06,0.24715327,0.06241243,0.8325502,5.7729856e-08,2.7478483e-08,1.422815e-08,1.17854e-08,1.9193145e-08,2.54644e-08,1.0
9,9,220049.0,672.5253,93.20779,678.9536,-7.89057,11.782494479586603,-0.019447312,-0.00011813661,0.007759765,0.00014624221,1.0,40,0.02088546,3.0761246e-05,0,-1.5106220203033318e-06,0.15261166,0.066101536,1.4445643,2.0810437e-05,1.8374127e-05,6.9976163e-06,7.5332155e-06,9.60009e-06,5.0954054e-06,0.15173538,0.06442047,0.7508239,3.404866e-08,2.0825897e-08,1.1887869e-08,1.3278531e-08,9.955252e-09,7.580944e-09,1.0
10,10,149820.0,682.3436,69.408134,685.8646,-5.8081617,12.59650243827491,-0.019442294,-0.00011966495,0.015305233,0.00015674147,1.0,40,0.021030482,3.066273e-05,0,-1.5945620769570168e-06,0.13682388,0.044150714,1.4249,2.3530703e-05,8.392203e-06,4.420099e-06,5.580129e-06,7.5083913e-06,7.803619e-06,0.14175764,0.043918297,0.7115136,2.549183e-08,1.5701685e-08,1.270709e-08,1.9376998e-08,1.3311874e-08,1.063212e-08,1.0
11,11,101998.59,687.58026,52.680573,689.59546,-4.3812904,13.410494743584422,-0.019449921,-0.000121733894,0.029619345,0.00017285727,1.0,40,0.020927604,3.0347654e-05,0,-1.6104685445013223e-06,0.10931183,0.050425813,1.4463705,1.1499689e-05,4.797516e-06,5.052041e-06,8.826082e-06,1.25072875e-05,9.164289e-06,0.065905884,0.018225051,0.70744115,1.2046864e-08,9.923764e-09,1.4892138e-09,8.602e-09,6.4309007e-09,5.864074e-09,1.0
12,12,69449.59,690.8603,42.676567,692.1772,-3.534845,14.224481822253438,-0.019448597,-0.00012484656,0.053698353,0.0002041293,1.0,40,0.020883357,3.0170537e-05,0,-1.6415014984935017e-06,0.09072307,0.057944987,1.4357647,8.833676e-06,9.674894e-06,6.9900766e-06,2.277593e-06,8.937331e-06,5.9909694e-06,0.0676518,0.05072251,0.7006489,1.3847875e-08,7.703868e-09,9.785611e-09,4.9176596e-09,5.140799e-09,3.2028806e-09,1.0
13,13,47283.254,693.24304,37.851547,694.27563,-3.1252859,15.038493087602546,-0.0194505,-0.00011666413,0.088926084,0.00026432154,1.0,40,0.020740714,2.9873889e-05,0,-1.6559350832151015e-06,0.111746386,0.034943905,1.4441785,5.597987e-06,1.2782631e-05,7.5888147e-06,6.7620745e-06,1.09781595e-05,7.656406e-06,0.06407661,0.021327395,0.69168574,6.775686e-09,1.25199815e-08,5.887575e-09,9.2702175e-09,3.6686485e-09,4.6697015e-09,1.0
14,14,32196.41,695.38904,38.40814,696.4489,-3.1613822,15.852502726280363,-0.019457346,-0.000120951045,0.12870322,0.00039143296,1.0,40,0.020505711,2.944324e-05,0,-1.686659400239983e-06,0.11335994,0.04385803,1.4567004,3.5545872e-06,1.2230735e-05,1.0835265e-05,3.4379343e-06,1.2897994e-05,4.9482123e-06,0.0674859,0.052535176,0.7139482,5.6073532e-09,1.4193304e-08,6.1018466e-09,9.156985e-09,2.1220423e-09,4.8151256e-09,1.0
15,15,21915.822,698.1451,43.716904,699.5125,-3.583106,16.666501698229695,-0.01947042,-0.00011918037,0.16611658,0.00064881484,1.0,40,0.020192737,2.8866869e-05,0,-1.7808581708648287e-06,0.13266352,0.05420437,1.4855096,5.280347e-06,1.3909072e-05,1.6507533e-05,9.956397e-06,7.863026e-06,6.4754176e-06,0.08138248,0.042037077,0.72548926,9.362252e-09,1.5386936e-08,8.262922e-09,9.836579e-09,4.1816635e-09,5.1238285e-09,1.0
16,16,14919.832,702.5364,54.355053,704.636,-4.424145,17.345492903812556,-0.019464768,-0.00012218123,0.19625299,0.0011677947,1.0,40,0.02089938,2.9659825e-05,0,-1.8146196728086782e-06,0.12479384,0.058978148,1.4315963,2.9317619e-06,1.5661019e-05,1.3137976e-05,1.0194298e-05,7.417037e-06,7.909539e-06,0.087574735,0.041474905,0.706968,5.269708e-09,2.0405997e-08,4.909297e-09,1.28508875e-08,5.387926e-09,1.6328363e-09,1.0
17,17,10159.962,709.4205,69.68551,712.83484,-5.6100965,18.024489816074492,-0.019459752,-0.00012188301,0.22479446,0.002148289,1.0,40,0.02033938,2.8533088e-05,0,-1.8178361572264394e-06,0.11787709,0.036006458,1.4866011,7.043168e-06,1.51693675e-05,1.2547131e-05,5.859822e-06,4.607507e-06,3.764473e-06,0.09762299,0.013154808,0.73726946,2.2926672e-09,2.1175222e-08,6.693486e-09,1.5531102e-08,2.5337143e-09,3.1996008e-09,1.0
18,18,6916.754,720.62616,91.44734,726.40533,-7.2321687,18.916204365115846,-0.019408291,-0.00010713969,0.25162092,0.003987777,1.0,40,0.020351011,2.8016055e-05,0,-1.8638493283712402e-06,0.1441063,0.0508002,1.4574525,1.0362571e-05,2.1132159e-05,2.3877622e-06,1.4783059e-05,4.831828e-06,3.8688822e-06,0.10099296,0.072432466,0.7491605,4.3264996e-09,2.2178599e-08,2.23166e-09,1.5480321e-08,2.3126898e-09,2.9034715e-09,1.0
19,19,4708.491,737.4028,119.0728,746.9546,-9.172711,19.68082712146861,-0.01940238,-0.00011411061,0.28387412,0.007213774,1.0,40,0.02045683,2.738698e-05,0,-1.8649973496969526e-06,0.16105725,0.090325974,1.4748424,3.831247e-06,2.2013806e-05,6.52735e-06,2.0121508e-05,9.172308e-06,5.9271924e-06,0.12960929,0.048300967,0.7651805,4.398171e-09,2.7174893e-08,2.7036409e-09,2.0325226e-08,5.250157e-09,6.038004e-09,1.0
20,20,3206.0295,759.97345,152.2798,775.07983,-11.3306,20.422695210050733,-0.019406164,-0.00011064381,0.32599452,0.012583517,1.0,40,0.020473765,2.641504e-05,0,-1.8688942782559429e-06,0.16639382,0.13730878,1.483059,5.0780627e-06,2.1287042e-05,6.2444747e-06,1.9387182e-05,1.2342742e-05,9.080846e-06,0.1269716,0.11716357,0.791656,6.6217107e-09,2.6037709e-08,5.8099943e-09,1.699374e-08,5.3449782e-09,6.676354e-09,1.0
21,21,2182.901,789.13495,192.9177,812.3738,-13.737505,21.1669386853755,-0.019407526,-0.00011934817,0.37793234,0.021313088,1.0,40,0.020469477,2.5197118e-05,0,-1.880506083898783e-06,0.16857038,0.10685615,1.4659873,7.818446e-06,2.4530636e-05,9.361592e-06,1.9586923e-05,5.036918e-06,4.3581454e-06,0.14507498,0.09703953,0.84055585,5.447488e-09,2.5892602e-08,5.870815e-09,2.2871735e-08,5.0260582e-09,6.0312244e-09,1.0
22,22,1486.4281,823.83545,242.73003,858.8497,-16.41677,21.90958237394807,-0.019392606,-0.00011485621,0.44111592,0.035234284,1.0,40,0.020447314,2.3807792e-05,0,-1.8942093890749068e-06,0.16615435,0.035998613,1.4594035,5.101167e-06,2.3285518e-05,5.568173e-06,2.0331438e-05,1.0703745e-05,3.7359277e-06,0.14852178,0.04054366,0.8847755,5.256137e-09,2.5980656e-08,8.582883e-09,2.0403697e-08,4.90878e-09,4.7389155e-09,1.0
23,23,1012.2657,865.31604,307.15018,918.2119,-19.542685,22.65230408924981,-0.019392548,-0.000117484335,0.51188785,0.057278354,1.0,40,0.020435296,2.2255534e-05,0,-1.936043404642179e-06,0.16338043,0.090864696,1.4764687,5.3349027e-06,1.857383e-05,1.0899459e-05,1.9956336e-05,8.781032e-06,8.259293e-06,0.15105057,0.05392017,0.9476872,2.756369e-09,2.3937975e-08,4.179081e-09,2.0963869e-08,8.585004e-09,3.7138297e-09,1.0
24,24,688.8978,914.89594,389.7006,994.43506,-23.071615,23.397079937974922,-0.019362388,-0.000102778344,0.5928356,0.09104236,1.0,40,0.020409571,2.0523785e-05,0,-1.943749532576678e-06,0.17535345,0.03184028,1.4896874,7.2225953e-06,2.217934e-05,7.1204813e-06,2.3103263e-05,8.925072e-06,7.3213487e-06,0.14617719,0.024513194,1.0451238,3.4730112e-09,2.2856305e-08,3.0040372e-09,1.7408608e-08,3.2431422e-09,3.7094432e-09,1.0
25,25,468.94922,973.69507,498.30664,1093.7969,-27.101944,24.142212293314515,-0.019352559,-8.570524e-05,0.68107927,0.1413571,1.0,40,0.020394493,1.8645595e-05,0,-1.9772980328426053e-06,0.15953149,0.047579248,1.4769722,7.1540085e-06,2.5050738e-05,1.0334691e-05,1.37863735e-05,6.763805e-06,4.597497e-06,0.1484235,0.03212005,1.1302276,2.806552e-09,1.6662767e-08,5.735048e-09,1.8794942e-08,7.886715e-09,3.9358463e-09,1.0
26,26,319.28494,1040.9852,642.74445,1223.4258,-31.692781,24.887196862051496,-0.019358454,-9.258303e-05,0.77553844,0.2140547,1.0,40,0.02037915,1.6657446e-05,0,-1.983729579334547e-06,0.18325655,0.052848615,1.4774208,7.929141e-06,2.039824e-05,1.8905994e-05,2.0645648e-05,7.613558e-06,5.3952967e-06,0.19745232,0.044064872,1.2763453,4.731258e-09,2.3447564e-08,1.9038602e-09,2.1335056e-08,5.048183e-09,1.9854014e-09,1.0
27,27,217.43552,1117.351,839.3472,1397.4895,-36.91365,25.627528577198973,-0.019359143,-8.876216e-05,0.8720633,0.31458226,1.0,40,0.020369971,1.4576117e-05,0,-1.997202490797867e-06,0.18336266,0.035368606,1.4622768,7.832164e-06,2.2892815e-05,7.522999e-06,2.3132012e-05,9.707697e-06,8.761003e-06,0.14860198,0.05194363,1.4618802,5.3118567e-09,1.4809542e-08,9.604443e-10,1.4648794e-08,1.7582863e-09,9.622748e-10,1.0
28,28,148.05719,1203.2614,1114.3657,1640.0149,-42.80342,26.37739741281257,-0.019349277,-8.208948e-05,0.9646347,0.4453719,1.0,40,0.020364452,1.2417236e-05,0,-2.0272469072581065e-06,0.17108464,0.04365245,1.4796438,5.2276064e-06,2.0521335e-05,8.324269e-06,2.486795e-05,5.2016094e-06,6.8199997e-06,0.19591224,0.058017075,1.69398,4.7150484e-09,1.7158538e-08,4.5208246e-09,1.3301692e-08,5.331097e-09,5.9639387e-09,1.0
29,29,100.80636,1301.8367,1504.5381,1989.5762,-49.131237,27.117156674648868,-0.019382607,-9.077522e-05,1.049371,0.60008705,1.0,40,0.02036183,1.0234255e-05,0,-2.042423584678646e-06,0.1900669,0.05405734,1.4782194,1.8199561e-06,2.8868682e-05,9.562192e-06,1.7448378e-05,1.3921181e-05,5.2907926e-06,0.23563679,0.07713696,2.0774863,6.1346577e-09,1.6207538e-08,5.125843e-09,1.500844e-08,1.0229874e-09,4.4062207e-09,1.0
30,30,68.616714,1422.2944,2061.8767,2504.8467,-55.401863,28.112772135296836,-0.019364292,-1.2353127e-05,1.1249353,0.762238,1.0,41,0.020379158,8.13589e-06,0,-2.0524621853588643e-06,0.14714967,0.050754167,1.4424531,7.0650026e-06,2.0853366e-05,1.1477545e-05,1.2951408e-05,6.668452e-06,6.876328e-06,0.22086506,0.01013293,0.5804793,2.9097955e-09,1.2628356e-08,1.7146332e-09,1.2231005e-08,9.323649e-10,8.070079e-10,1.0
31,31,46.71924,1578.0789,2857.7986,3264.559,-61.092484,28.816386168677127,-0.019361159,-7.54511e-06,1.1920453,0.9134966,1.0,41,0.02037056,6.2399113e-06,0,-2.0545972593950965e-06,0.15744859,0.03927415,1.4224364,5.88158e-06,2.0654206e-05,7.105824e-06,1.8305189e-05,8.239199e-06,4.246045e-06,0.255012,0.012619497,0.75695544,2.646164e-09,1.0816335e-08,1.0904423e-09,1.1204772e-08,1.1706077e-09,8.813027e-10,1.0
32,32,31.801239,1788.4219,3991.4734,4373.8213,-65.86473,29.516427001944976,-0.01936696,-8.139844e-06,1.2538421,1.0442085,1.0,41,0.020355735,4.6539935e-06,0,-2.0607451896025093e-06,0.17356156,0.035115834,1.4414874,1.9888425e-06,2.3658044e-05,8.800891e-06,1.9629926e-05,1.05402805e-05,4.750569e-06,0.28310105,0.024617443,1.0103626,2.555439e-09,8.745167e-09,1.3273661e-09,9.35391e-09,4.016516e-10,6.9411893e-10,1.0
33,33,21.656305,2092.5237,5599.6504,5977.854,-69.50987,30.209447728149826,-0.01936099,-8.214443e-06,1.3124262,1.1516118,1.0,41,0.02035845,3.4056454e-06,0,-2.063600690112253e-06,0.16731407,0.052770372,1.4546621,3.5861094e-06,2.406298e-05,5.476538e-06,2.0152213e-05,7.3280244e-06,6.1635915e-06,0.33734554,0.07226468,1.399945,2.8601224e-09,7.1849295e-09,1.262401e-09,8.2931315e-09,9.959633e-10,7.129173e-10,1.0
34,34,14.74984,2530.754,7862.8154,8260.06,-72.15852,30.93714197605732,-0.019378373,-8.199562e-06,1.3723179,1.2434964,1.0,41,0.020355266,2.4643e-06,0,-2.062259027789954e-06,0.16661324,0.03469415,1.4365094,6.8185127e-06,2.1746007e-05,8.704277e-06,1.523232e-05,1.4826352e-05,7.2694e-06,0.33910236,0.06520216,1.9209623,1.9171171e-09,5.0089297e-09,6.502431e-10,6.3230994e-09,3.5962525e-10,4.7610366e-10,1.0
35,35,10.041743,3194.6587,11033.745,11486.922,-73.8524,31.652942836779403,-0.019377235,-7.627232e-06,1.4364419,1.3253379,1.0,41,0.020351034,1.7716699e-06,0,-2.066441327497526e-06,0.14207916,0.058674585,1.4179169,2.9978878e-06,1.9076584e-05,5.6679523e-06,1.6583836e-05,1.0536092e-05,5.339599e-06,0.3875512,0.11413779,2.6776612,2.9087275e-09,3.5859515e-09,9.587872e-10,4.6879247e-09,8.6026786e-10,1.2740887e-09,1.0
36,36,6.8350806,4160.671,15470.965,16020.672,-74.94736,32.891402548906626,-0.019372787,-6.613244e-07,1.5050783,1.4035647,1.0,42,0.020353092,1.2704269e-06,0,-2.058249490485878e-06,0.16713865,0.02817088,1.0109926,2.4023789e-06,2.2069551e-05,8.777491e-06,2.1615171e-05,8.334705e-06,5.4257634e-06,0.37575617,0.022871073,1.1450052,1.1752649e-09,2.9733918e-09,3.2483755e-10,3.4935546e-09,3.535071e-10,2.7441957e-10,1.0
37,37,4.6544523,5585.0645,21632.8,22342.135,-75.52373,34.043592923582764,-0.019367406,-3.9993265e-07,1.580661,1.4818865,1.0,42,0.020350764,9.108693e-07,0,-2.068598823086429e-06,0.142398,0.02311949,0.837846,4.0597347e-06,2.1992742e-05,4.949883e-06,1.5260941e-05,8.340074e-06,2.8147751e-06,0.36787075,0.23346841,1.5648292,8.378397e-10,2.0935769e-09,9.212369e-10,2.1317352e-09,5.9821803e-10,4.3604353e-10,1.0
38,38,3.1693728,7680.563,30112.26,31076.346,-75.69099,35.598077024158556,-0.019366369,-6.845793e-07,1.6676444,1.5657783,1.0,42,0.020350637,6.548594e-07,0,-2.0633845735229165e-06,0.15601307,0.021743327,0.64752084,2.6322043e-06,2.2082877e-05,4.1415283e-06,2.0451125e-05,8.376972e-06,1.1311769e-06,0.44458836,0.10825174,2.045526,1.0609822e-09,1.7119077e-09,3.494596e-10,2.029152e-09,3.0083838e-10,2.6206984e-10,1.0
39,39,2.1581502,10673.837,41820.65,43161.297,-75.68214,37.749013659660704,-0.019369971,-8.801074e-07,1.7633873,1.6555423,1.0,42,0.020350832,4.7150652e-07,0,-2.059074020476765e-06,0.14159034,0.029883562,0.5111478,1.3582113e-06,2.0570496e-05,5.785341e-06,1.7400464e-05,7.0636543e-06,2.5343643e-06,0.42173326,0.08193947,2.6292126,5.3617344e-10,1.218381e-09,1.7429391e-10,1.4550007e-09,6.5785086e-11,1.12036e-10,1.0
40,40,1.4679656,15029.179,57923.043,59841.082,-75.45434,42.201831257829326,-0.019361945,-2.0158822e-07,1.8717717,1.7537057,1.0,43,0.020350344,3.4007314e-07,0,-2.0739753803932215e-06,0.14707634,0.024620533,0.4195159,1.6976454e-06,2.1970834e-05,6.9809553e-06,1.736366e-05,7.5396565e-06,1.2600141e-06,0.39225462,0.040754624,1.6480004,4.5135018e-10,8.3443985e-10,1.6082038e-10,9.0720065e-10,1.2377939e-10,5.857524e-11,1.0
41,41,1.0000616,21194.355,79911.34,82674.2,-75.14581,46.543950104067335,-0.019367544,-9.297883e-08,1.9915212,1.8606374,1.0,43,0.020351006,2.461591e-07,0,-2.065776489028786e-06,0.1453057,0.017005423,0.34861234,1.7883175e-06,2.0683963e-05,7.0730653e-06,1.807092e-05,7.892509e-06,1.3958764e-06,0.43570855,0.17576261,2.1114397,4.673441e-10,5.221307e-10,1.8264558e-10,7.38123e-10,1.3215092e-10,8.9855505e-11,1.0

File: data/split_cycle/03292024_9_PEGMEA_1_PEGDA_10_LiTFSI_10,71_Aerosil380_3-1_C07_RUN_2.csv
True,index,freq,Re(Z),Im(Z),Z,Phase(Z),time,Ewe_meas,I_meas,Cs,Cp,cycle_number,I_Range,Ewe,I,Ns,(QQo),THD_Ewe,NSD_Ewe,NSR_Ewe,Ewe_h2,Ewe_h3,Ewe_h4,Ewe_h5,Ewe_h6,Ewe_h7,THD_I,NSD_I,NSR_I,I_h2,I_h3,I_h4,I_h5,I_h6,I_h7,cycle
42,42,7000018.5,113.05501,176.70744,209.77835,-57.389442,49.784483857947635,-0.019446211,-0.00094409677,0.00012866668,9.129657e-05,2.0,39,0.01015353,4.840123e-05,0,-2.471500339454792e-06,7.4561033,0.16065633,5.823938,0.00011398581,1.988135e-05,0.00022037936,0.0007147638,1.1419078e-05,1.0794943e-05,14.219001,0.3404326,9.454365,7.9334944e-07,2.2487609e-07,9.914431e-07,6.7587594e-06,4.461592e-08,1.0278684e-07,2.0
43,43,4765894.0,166.04039,216.08269,272.50897,-52.46092,51.76549816536135,-0.019408515,-0.001187662,0.00015454528,9.717043e-05,2.0,39,0.018855318,6.919155e-05,0,-2.932878156668557e-06,2.92105,0.0928185,1.7487736,0.0005465275,2.632965e-05,6.47033e-06,1.0783456e-05,5.7433925e-05,1.9874815e-05,5.3647294,0.18100956,4.2619743,3.6641063e-06,2.6574554e-07,1.1540891e-07,6.318125e-08,4.7096222e-07,2.0218185e-07,2.0
44,44,3244822.5,237.1671,252.64676,346.52362,-46.810123,52.44448459762498,-0.019470438,-0.0012083474,0.00019414019,0.00010319941,2.0,39,0.019069543,5.5031007e-05,0,-3.197530229397709e-06,3.5603552,0.07150761,1.6819209,0.000669589,0.0001101814,1.1586949e-05,1.0940382e-05,7.740322e-06,1.1329157e-05,7.4312396,0.11300372,4.579913,4.049064e-06,5.473368e-07,4.4872635e-08,6.712025e-08,1.1548121e-07,5.1298088e-08,2.0
45,45,2209211.8,323.44568,275.04077,424.5757,-40.37605,53.25649050282664,-0.019478777,-0.0012413316,0.00026193028,0.00010991819,2.0,39,0.020702679,4.8760863e-05,0,-3.4778670105248718e-06,1.6978947,0.033185046,1.5584003,0.0003116323,0.00015777588,3.5611894e-05,1.4508077e-05,4.8001552e-06,2.3819218e-06,2.7194786,0.14785187,4.3763876,1.0405289e-06,7.6672256e-07,2.476473e-07,1.0825738e-07,9.04422e-08,4.5745395e-08,2.0
46,46,1504119.6,417.8376,275.41794,500.44308,-33.390903,54.070501954847714,-0.019483514,-0.0012288463,0.00038418954,0.00011636453,2.0,39,0.020818794,4.1600724e-05,0,-3.782439335060379e-06,0.8809499,0.110699184,1.5112319,0.00014915473,7.6935656e-05,6.769503e-05,2.820452e-05,4.8485813e-06,5.718519e-06,1.3496737,0.15546162,4.274252,4.090762e-07,3.7946302e-07,1.7197131e-07,1.7994714e-07,5.0260773e-08,7.733225e-08,2.0
47,47,1024068.44,504.9535,247.82332,562.4895,-26.141087,55.18550019446411,-0.019489763,-0.00012786643,0.0006271176,0.000121731915,2.0,40,0.018643465,3.3144555e-05,0,-3.910262916528861e-06,0.64521694,0.0703224,1.6356214,9.97982e-05,4.401617e-05,4.3695203e-05,1.4825517e-05,1.9731428e-05,2.1449177e-06,0.98364043,0.06634025,1.6020128,2.0360422e-07,1.05286e-07,1.3755914e-07,6.114408e-08,1.084447e-07,7.826009e-08,2.0
48,48,697233.1,572.5051,208.18787,609.1833,-19.983477,55.99948977978784,-0.019480307,-0.00013137034,0.0010964447,0.00012805648,2.0,40,0.020521505,3.3686913e-05,0,-3.972976021020511e-06,0.47763562,0.064712085,1.4875977,8.309008e-05,3.3026186e-05,2.7189926e-05,2.2162594e-05,1.3786731e-05,7.886934e-06,0.64531094,0.046410885,1.125391,1.4030438e-07,8.274e-08,1.1532895e-07,5.1788966e-08,5.0126e-08,3.960528e-08,2.0
49,49,474706.8,620.23785,164.12376,641.5852,-14.821573,56.81350296511664,-0.019471651,-0.00013539623,0.0020427876,0.00013367724,2.0,40,0.020641543,3.2172724e-05,0,-3.943545301253001e-06,0.3315723,0.053112853,1.4708768,6.0545208e-05,1.8797493e-05,1.9546855e-05,1.2650643e-05,2.5132933e-06,8.339234e-06,0.39612943,0.033159837,0.9392861,8.9703235e-08,4.021774e-08,3.636171e-08,4.975713e-08,2.8663768e-08,3.745284e-08,2.0
50,50,323198.12,649.72345,124.518684,661.5478,-10.849114,57.62750412381138,-0.019476837,-0.00013442695,0.0039547295,0.00014010814,2.0,40,0.020851085,3.1518637e-05,0,-3.945198175822927e-06,0.23683734,0.061374895,1.4331338,3.881428e-05,1.2441233e-05,2.0616146e-05,1.1464039e-05,1.1670619e-05,8.408155e-06,0.28288782,0.060841095,0.82666266,5.9564798e-08,2.177064e-08,2.9618455e-08,3.3637384e-08,1.6655264e-08,3.3060754e-08,2.0
51,51,220049.0,667.5429,91.91096,673.8406,-7.8395057,58.441478695807746,-0.01946639,-0.00012333681,0.007869252,0.00014640426,2.0,40,0.020892197,3.100466e-05,0,-3.983531229073252e-06,0.15765712,0.0774908,1.4565403,2.6292113e-05,9.638528e-06,1.0976163e-05,7.2991375e-06,7.050829e-06,6.069261e-06,0.18979044,0.062040832,0.7542914,3.735902e-08,1.836504e-08,1.9466942e-08,1.9046213e-08,1.6741549e-08,1.9018424e-08,2.0
52,52,149820.0,677.1262,68.49289,680.5815,-5.7759557,59.25549041447812,-0.019471651,-0.00012721369,0.015509753,0.0001570853,2.0,40,0.02089692,3.070451e-05,0,-4.062274885296953e-06,0.15809144,0.06712191,1.4340767,2.300659e-05,8.269292e-06,1.463574e-05,1.1147949e-05,9.820283e-06,2.3259547e-06,0.1035894,0.042665068,0.72362155,2.5291873e-08,7.9391e-09,4.103391e-09,8.771607e-09,1.1155482e-08,7.724932e-09,2.0
53,53,101998.59,682.82983,52.336765,684.83264,-4.3829722,60.06948407980963,-0.019486517,-0.00012449244,0.029813917,0.00017412612,2.0,40,0.02099046,3.0650495e-05,0,-4.123868431483641e-06,0.11059083,0.05190342,1.4237205,1.5960293e-05,7.1381737e-06,7.75192e-06,5.8448345e-06,7.784444e-06,5.3634644e-06,0.09155251,0.013097752,0.7006521,1.38831995e-08,1.6706757e-08,7.988941e-09,1.1354394e-08,9.9386535e-09,4.157035e-09,2.0
54,54,69449.59,686.2356,42.237053,687.5342,-3.52205,60.88350051842281,-0.019480063,-0.00012367233,0.05425713,0.00020476487,2.0,40,0.020890974,3.0385361e-05,0,-4.197803972062173e-06,0.09004027,0.042829055,1.4335039,3.845971e-06,1.3567555e-05,9.256505e-06,3.239818e-06,4.068723e-06,5.0381736e-06,0.05632541,0.05128715,0.7043004,9.316735e-09,1.1315788e-08,4.4205577e-09,2.2130848e-09,6.182608e-09,2.4822304e-09,2.0
55,55,47283.254,688.25507,37.848534,689.295,-3.14764,61.69750287712668,-0.019480623,-0.00012259126,0.088933155,0.00026813382,2.0,40,0.020682437,3.0005205e-05,0,-4.214064998451729e-06,0.11510875,0.050688487,1.4432043,7.933964e-06,8.726466e-06,1.0462157e-05,1.0126854e-05,1.315667e-05,1.8951349e-06,0.060895357,0.01818414,0.6911439,5.488066e-09,1.4638985e-08,1.6815676e-09,7.802425e-09,2.9520868e-09,3.1717207e-09,2.0
56,56,32196.41,690.76086,38.320026,691.82294,-3.1752343,62.511499635787914,-0.01948152,-0.00011888213,0.12899916,0.0003957752,2.0,40,0.020474164,2.9594514e-05,0,-4.260791309305786e-06,0.09746221,0.058730923,1.4859577,6.1306755e-06,1.2021104e-05,7.2386424e-06,1.0254876e-05,4.3249393e-06,2.2629135e-06,0.09055701,0.050044592,0.71113044,8.126759e-09,1.9241877e-08,9.193127e-09,1.1147314e-08,5.0702638e-09,3.9210484e-09,2.0
57,57,21915.822,693.618,43.524883,694.98224,-3.5906317,63.325488287751796,-0.01948331,-0.00012354185,0.16684945,0.000654414,2.0,40,0.020311149,2.922542e-05,0,-4.2355462523464416e-06,0.13090283,0.052632816,1.4835646,4.395973e-06,1.4998338e-05,1.2642181e-05,1.286021e-05,8.535792e-06,4.4956205e-06,0.08991349,0.023811722,0.7115862,6.463594e-09,1.780163e-08,1.05383e-08,1.3670955e-08,2.6795155e-09,2.160128e-09,2.0
58,58,14919.832,698.15027,54.666443,700.28723,-4.477229,64.00550146671594,-0.019474674,-0.00011891944,0.1951351,0.001189117,2.0,40,0.021036338,3.0039584e-05,0,-4.2830403947098146e-06,0.12174152,0.06671218,1.4428885,4.8942193e-06,1.3161723e-05,1.0837047e-05,1.1925343e-05,1.1122082e-05,6.210715e-06,0.08717242,0.025491184,0.69943607,5.1367866e-09,1.7224606e-08,1.136011e-08,1.31997595e-08,1.6953464e-09,2.9799272e-09,2.0
59,59,10159.962,705.50586,70.168175,708.9867,-5.6798425,64.68450251230388,-0.019483216,-0.00012279631,0.22324814,0.0021867144,2.0,40,0.020477202,2.888235e-05,0,-4.324780322676083e-06,0.11855601,0.028596278,1.4533997,9.261554e-06,1.1884568e-05,1.6066886e-05,3.8060894e-06,5.6933595e-06,5.374191e-06,0.10327658,0.032649934,0.72122043,6.1407626e-09,2.2998284e-08,6.6192185e-09,1.5112821e-08,3.4153906e-09,4.7128865e-09,2.0
60,60,6916.754,716.9513,91.935486,722.8218,-7.3072257,65.57719730140525,-0.019419258,-0.00010969324,0.25028488,0.0040489137,2.0,40,0.02036288,2.8171371e-05,0,-4.352762014882173e-06,0.15369439,0.04633114,1.4683001,2.6975945e-06,2.2926148e-05,5.4478664e-06,1.7125947e-05,8.277536e-06,5.307527e-06,0.12625232,0.051084876,0.7420199,5.7008402e-09,2.7081365e-08,5.4881757e-09,1.9557698e-08,6.3345786e-09,5.78235e-09,2.0
61,61,4708.491,733.6535,119.383514,743.30334,-9.242427,66.34182968441746,-0.01942575,-0.0001170369,0.2831353,0.0073038284,2.0,40,0.02046084,2.7526905e-05,0,-4.380779181154417e-06,0.1527089,0.07040152,1.4723607,5.786223e-06,2.418974e-05,1.0524964e-06,1.5030137e-05,8.8863635e-06,6.0451603e-06,0.12281659,0.054154195,0.77940387,3.157403e-09,2.5766361e-08,5.162877e-09,1.9406736e-08,4.147859e-09,6.0337375e-09,2.0
62,62,3206.0295,756.5753,152.8815,771.8672,-11.423951,67.08369555966055,-0.019420471,-0.000119236305,0.3247115,0.01273862,2.0,40,0.020483503,2.65376e-05,0,-4.414888093750935e-06,0.1317923,0.07709722,1.4819477,8.5303645e-06,1.4976218e-05,6.899225e-06,1.7471266e-05,7.476675e-06,2.098011e-06,0.11718762,0.104183726,0.80557686,5.8497194e-09,2.4350586e-08,7.1158115e-09,1.5082554e-08,6.302317e-09,3.675988e-09,2.0
63,63,2182.901,785.6532,193.28934,809.0808,-13.821621,67.82693143494544,-0.019428622,-0.000116664145,0.3772057,0.021528324,2.0,40,0.020469869,2.5300153e-05,0,-4.455277481224256e-06,0.13962175,0.09080057,1.494874,8.003481e-06,1.7202176e-05,6.597857e-06,1.2908036e-05,1.2320266e-05,6.969313e-06,0.12976034,0.11589367,0.83749247,4.960858e-09,2.5851115e-08,4.994221e-09,1.7847e-08,3.4117864e-09,4.605143e-09,2.0
64,64,1486.4281,820.2813,243.22864,855.5826,-16.51607,68.57156429692986,-0.019408384,-0.00011822983,0.44021165,0.035576817,2.0,40,0.020445794,2.3896926e-05,0,-4.477229174662347e-06,0.17630409,0.05700463,1.4641,6.5274244e-06,1.8875775e-05,8.876589e-06,2.3046572e-05,9.986807e-06,1.0739724e-05,0.1423164,0.045274943,0.8871515,4.8464504e-09,2.3557575e-08,4.2363384e-09,2.159615e-08,4.9374123e-09,6.4368204e-09,2.0
65,65,1012.2657,862.012,307.01898,915.0549,-19.604147,69.31433129220386,-0.019420061,-0.0001145394,0.5121066,0.057649635,2.0,40,0.020430734,2.2327333e-05,0,-4.515944058894269e-06,0.16843915,0.068418995,1.4638969,5.359024e-06,2.5313346e-05,4.4451185e-06,1.9221718e-05,7.859329e-06,4.199858e-06,0.1526623,0.069468625,0.94776523,3.1733685e-09,2.4746113e-08,5.194435e-09,2.1962848e-08,3.6878005e-09,3.068228e-09,2.0
66,66,688.8978,911.7663,389.89886,991.63446,-23.153017,70.05905882097431,-0.019389639,-9.6105636e-05,0.5925341,0.09160392,2.0,40,0.020408936,2.0581108e-05,0,-4.531384532492868e-06,0.14193934,0.03254111,1.4696693,7.483671e-06,1.49964e-05,8.87922e-06,1.8989624e-05,5.875979e-06,5.4131506e-06,0.15535563,0.04424123,1.0330238,3.4508354e-09,2.0886414e-08,4.4567754e-09,2.2944688e-08,3.045696e-09,2.1790822e-09,2.0
67,67,468.94922,970.2473,498.90955,1091.0044,-27.21262,70.8041927763552,-0.019397194,-8.503425e-05,0.6802562,0.14225355,2.0,40,0.020388171,1.8687524e-05,0,-4.559313215962056e-06,0.19040996,0.04150336,1.4617753,1.23797745e-05,2.7556327e-05,1.4382023e-05,1.7937295e-05,4.9926834e-06,4.033322e-06,0.17723149,0.048119124,1.1387484,2.8536753e-09,2.3656291e-08,5.3128115e-09,2.0949644e-08,6.3390964e-09,3.1446483e-09,2.0
68,68,319.28494,1037.8397,642.9454,1220.8563,-31.77836,71.5492214250553,-0.01938796,-8.8762084e-05,0.77529615,0.21502386,2.0,40,0.020378215,1.669174e-05,0,-4.576308320700668e-06,0.17418595,0.046206657,1.4834332,4.1411395e-06,1.766188e-05,2.1278638e-05,1.859197e-05,7.204069e-06,5.9172467e-06,0.19354458,0.046531666,1.2779454,7.4728685e-09,2.2453237e-08,7.658917e-09,1.9951282e-08,2.596511e-09,3.9522474e-09,2.0
69,69,217.43552,1114.2574,840.16486,1395.5094,-37.016777,72.28949826021562,-0.019386766,-9.632953e-05,0.87121457,0.3157829,2.0,40,0.020371435,1.4597849e-05,0,-4.5996366481394436e-06,0.15165482,0.05704975,1.4689624,8.780386e-06,1.7581111e-05,6.377928e-06,1.5640766e-05,8.597931e-06,1.1162005e-05,0.17927359,0.041117817,1.418829,7.803266e-09,1.2921216e-08,4.862275e-09,1.9529093e-08,3.863352e-09,2.6965243e-09,2.0
70,70,148.05719,1199.6865,1115.4282,1638.1172,-42.91565,73.03939360249205,-0.019391412,-8.62273e-05,0.96371585,0.44683,2.0,40,0.0203622,1.2430246e-05,0,-4.631071055734184e-06,0.17304617,0.04614315,1.4852531,1.0825489e-05,1.9832092e-05,1.4398864e-05,1.6272299e-05,9.9921745e-06,6.5691247e-06,0.20304498,0.05608403,1.6888673,5.0781153e-09,1.9175719e-08,2.611176e-09,1.3280876e-08,3.570264e-09,4.2636343e-09,2.0
71,71,100.80636,1298.8164,1506.8937,1989.385,-49.24141,73.77918182432768,-0.019407658,-9.677692e-05,1.0477306,0.6011421,2.0,40,0.020357067,1.0232844e-05,0,-4.651648397166784e-06,0.1841214,0.035815246,1.4738306,8.894129e-06,2.5269861e-05,7.221624e-06,2.3024613e-05,8.53098e-06,3.4726165e-06,0.22451441,0.024032997,2.084419,2.8282874e-09,1.6669032e-08,3.742584e-09,1.28564634e-08,4.8328546e-09,5.1952416e-09,2.0
72,72,68.616714,1420.4922,2065.1816,2506.5461,-55.478672,74.77478283162054,-0.019390106,-1.1941108e-05,1.123135,0.7624249,2.0,41,0.020390155,8.134762e-06,0,-4.661045585267946e-06,0.14828087,0.03027589,1.4494867,3.1794539e-06,1.8536653e-05,4.5432816e-06,1.9274094e-05,1.0214909e-05,4.792732e-06,0.22159676,0.013147233,0.5882729,1.8341949e-09,1.28415e-08,1.7816018e-09,1.2235804e-08,1.186614e-09,1.3195979e-09,2.0
73,73,46.71924,1575.3727,2861.0596,3266.108,-61.161694,75.47741606496857,-0.019392287,-8.727082e-06,1.1906867,0.91367185,2.0,41,0.020366706,6.2357726e-06,0,-4.660934556871111e-06,0.15759632,0.03548366,1.454545,5.0930457e-06,1.7251228e-05,9.987617e-06,1.8097753e-05,1.3085339e-05,9.990618e-06,0.24789959,0.018250043,0.7700628,2.7013283e-09,1.05315685e-08,9.443073e-10,1.0752339e-08,1.3276894e-09,1.3817728e-09,2.0
74,74,31.801239,1787.7648,3998.24,4379.729,-65.90877,76.17744236488943,-0.019395085,-8.96201e-06,1.2517201,1.0431589,2.0,41,0.020363837,4.6495657e-06,0,-4.667410905407236e-06,0.17213833,0.038122702,1.4601676,9.939037e-07,2.0031015e-05,8.350125e-06,2.338178e-05,8.024136e-06,9.170169e-06,0.2719426,0.03136385,1.0233936,2.367569e-09,7.98569e-09,1.0236522e-09,9.335169e-09,1.6670625e-10,1.3002978e-09,2.0
75,75,21.656305,2090.1792,5608.478,5985.3047,-69.56048,76.87147205116344,-0.019389471,-9.498953e-06,1.3103604,1.1505574,2.0,41,0.020357765,3.4012915e-06,0,-4.670643077325836e-06,0.14054593,0.032889217,1.4308732,3.1081534e-06,1.4443794e-05,1.0425231e-05,1.968416e-05,8.062174e-06,3.9925317e-06,0.32647005,0.048308864,1.3922733,2.6708524e-09,6.7330084e-09,1.6160253e-09,8.208823e-09,5.346189e-10,6.3123756e-10,2.0
76,76,14.74984,2536.279,7870.998,8269.542,-72.13946,77.59918067240505,-0.019382942,-9.038502e-06,1.3708913,1.2419374,2.0,41,0.020351661,2.4610385e-06,0,-4.673919864012987e-06,0.17302485,0.040462974,1.4334167,7.108966e-06,1.8781906e-05,7.983751e-06,2.2825312e-05,1.4265138e-05,2.6367209e-06,0.34023255,0.041341037,1.9349004,2.165289e-09,4.9522315e-09,8.211599e-10,6.2190453e-09,5.9413924e-10,6.701289e-10,2.0
77,77,10.041743,3211.5508,11079.884,11535.938,-73.83555,78.31493099976797,-0.019396,-9.036652e-06,1.4304602,1.319594,2.0,41,0.020355323,1.7645139e-06,0,-4.676256895895398e-06,0.17422618,0.0302475,1.4372996,5.640737e-06,2.50773e-05,3.9518404e-06,2.2221533e-05,7.1798045e-06,2.4916462e-06,0.35022217,0.13376048,2.7113624,2.8240994e-09,3.4598595e-09,7.109117e-10,3.64638e-09,1.5593913e-09,9.525322e-10,2.0
78,78,6.8350806,4163.1997,15485.7705,16035.627,-74.95237,79.55341116522322,-0.019387783,-1.2660892e-06,1.5036392,1.4022887,2.0,42,0.020354949,1.2693579e-06,0,-4.665494483122871e-06,0.156503,0.030201705,1.0178772,5.095757e-06,2.4372352e-05,5.4272323e-06,1.4469843e-05,1.0453405e-05,6.126039e-06,0.43202335,0.053176947,1.150141,1.7455274e-09,3.3109948e-09,4.5297843e-10,3.939221e-09,3.450929e-10,3.04919e-10,2.0
79,79,4.6544523,5597.318,21651.617,22363.418,-75.50539,80.70659786000033,-0.01939455,-5.3161307e-07,1.5792874,1.4803537,2.0,42,0.020353481,9.101239e-07,0,-4.678775553920028e-06,0.14794426,0.046659373,0.844734,3.7270875e-06,1.8296689e-05,7.773822e-06,1.950078e-05,9.103123e-06,2.2322881e-06,0.46406218,0.24070832,1.5635687,1.4868705e-09,2.3321587e-09,6.6772166e-10,2.942018e-09,6.096022e-10,5.8782357e-10,2.0
80,80,3.1693728,7719.183,30143.89,31116.555,-75.636475,82.25905089377193,-0.019396272,-8.8679525e-07,1.6658944,1.5633748,2.0,42,0.020351985,6.540565e-07,0,-4.674223322277499e-06,0.15317437,0.037997775,0.64565,5.2227283e-06,2.0662266e-05,8.195089e-06,1.9351673e-05,7.9337005e-06,1.2208361e-06,0.44019347,0.14804792,2.0299044,1.2562252e-09,1.5753313e-09,4.8725946e-10,1.8990332e-09,2.4065153e-10,3.2668637e-10,2.0
81,81,2.1581502,10727.295,41825.414,43179.164,-75.61497,84.4110429159773,-0.019393185,-1.0244269e-06,1.7631865,1.6543609,2.0,42,0.020352315,4.7134574e-07,0,-4.664579580710804e-06,0.13638842,0.016084494,0.51586676,9.97096e-07,1.8794273e-05,4.9079604e-06,1.731536e-05,9.454125e-06,1.1321682e-06,0.40296328,0.064935125,2.6400583,4.8578186e-10,1.2043883e-09,2.1483852e-10,1.3329622e-09,2.5032093e-10,8.130042e-11,2.0
82,82,1.4679656,15068.59,57920.965,59848.98,-75.41731,88.86386187415337,-0.019400936,-2.3755854e-07,1.8718388,1.75318,2.0,43,0.020350218,3.4002613e-07,0,-4.682132290421612e-06,0.15036419,0.022997443,0.4120899,2.825192e-06,2.0569416e-05,6.4815104e-06,1.967597e-05,8.322117e-06,1.9945317e-06,0.42187765,0.038374696,1.5856837,4.2036832e-10,8.620887e-10,1.489376e-10,1.0415865e-09,1.0024489e-10,1.1265651e-10,2.0
83,83,1.0000616,21221.748,79917.27,82686.96,-75.128525,93.20698381375405,-0.019398933,-7.491242e-08,1.9913734,1.8602014,2.0,43,0.02035006,2.4610966e-07,0,-4.668618285850862e-06,0.14902826,0.031059412,0.3552477,1.2447636e-06,2.1704585e-05,5.917966e-06,1.8792536e-05,6.87243e-06,2.9349276e-06,0.4261917,0.21607375,2.0869756,5.167924e-10,6.4034766e-10,1.2062146e-10,5.8160887e-10,1.490033e-10,1.1909874e-10,2.0
