Repository: Jay2-davic/SPOC_code

# Studying-Polymers-on a-Chip (SPOC) Data Cleaning and Processing
Author: Jay Jimenez jimenez45@llnl.gov

# Project Description

The SPOC project aims to establish an automated, high-throughput experimentation workflow to screen solid state polymer electrolytes. This repository contains code to reproduce the data cleaning workflow, data processing, and active learning for the SPOC project. Electrochemical impedance spectroscopy processing code is included as a Python file which was used to determine bulk ionic conductivities.

File: data/split_cycle/03292024_9_PEGMEA_1_PEGDA_10_LiTFSI_4,28_Aerosil380_6-2_C08_RUN_2.csv
True,index,freq,Re(Z),Im(Z),Z,Phase(Z),time,Ewe_meas,I_meas,Cs,Cp,cycle_number,I_Range,Ewe,I,Ns,(QQo),THD_Ewe,NSD_Ewe,NSR_Ewe,Ewe_h2,Ewe_h3,Ewe_h4,Ewe_h5,Ewe_h6,Ewe_h7,THD_I,NSD_I,NSR_I,I_h2,I_h3,I_h4,I_h5,I_h6,I_h7,cycle
42,42,7000018.5,110.34253,222.9053,248.72122,-63.66368,49.39947815964115,-0.19276164,-0.0004087339,0.000102000085,8.192485e-05,2.0,39,0.011355012,4.565357e-05,0,-2.741740837421571e-07,7.065318,0.16472392,5.402998,0.00014140645,2.8242255e-05,0.00037469494,0.0006944275,1.00871985e-05,8.732711e-06,14.143627,0.39151248,10.702384,8.636424e-07,2.5253522e-07,1.149742e-06,6.285151e-06,1.9028641e-07,7.739461e-08,2.0
43,43,4765894.0,167.68813,300.59543,344.20477,-60.844894,50.84048548145802,-0.19275297,-0.00026191736,0.000111094705,8.4727486e-05,2.0,39,0.018597025,5.402896e-05,0,-3.75667392521285e-07,2.7841496,0.11903853,1.8910141,0.00051277323,2.9183266e-05,8.754368e-06,1.1366879e-05,5.526188e-05,3.0471545e-05,5.8756647,0.23930013,6.062559,3.1239763e-06,1.2213184e-07,2.1129323e-07,1.424005e-07,4.2180625e-07,2.3048567e-07,2.0
44,44,3244822.5,253.07187,384.8639,460.61435,-56.6726,51.51948754032492,-0.1927802,-0.00022050283,0.00012744476,8.897365e-05,2.0,39,0.020963827,4.5512752e-05,0,-4.0551921700858173e-07,3.6886096,0.0766617,1.6322902,0.00075211667,0.00017908214,9.495999e-06,8.603128e-06,1.9333488e-06,4.9313157e-06,9.194137,0.124906294,5.8083873,4.1279222e-06,6.6323355e-07,6.385636e-08,5.772145e-08,7.202075e-08,9.519137e-08,2.0
45,45,2209211.8,385.93683,463.56958,603.1948,-50.22151,52.634490579977864,-0.19278578,-2.3058865e-05,0.00015540603,9.178728e-05,2.0,40,0.019046936,3.1576757e-05,0,-4.226322309454081e-07,2.409315,0.06410206,1.9641579,0.00037380386,0.00025410886,7.57562e-05,1.15803605e-05,1.2574718e-05,1.2799737e-05,4.388518,0.06336446,3.6845853,9.946792e-07,8.398097e-07,4.2570218e-07,9.8808115e-08,1.421697e-07,1.05075095e-07,2.0
46,46,1504119.6,525.16156,529.4636,745.73883,-45.233723,53.44847915196442,-0.19277675,-2.4122191e-05,0.00019984884,0.000100739635,2.0,40,0.020816375,2.791376e-05,0,-4.162100256995305e-07,1.4841443,0.06556279,1.7582226,0.00022372458,0.00015453687,0.00013594808,3.315868e-05,4.3075306e-05,3.393042e-06,3.3587391,0.102139495,2.9601614,4.864264e-07,4.5578915e-07,5.0157337e-07,3.067012e-07,1.3694077e-07,9.9732965e-08,2.0
47,47,1024068.44,691.21924,577.495,900.7133,-39.877846,54.2624980439723,-0.19279224,-1.8973016e-05,0.00026911809,0.00011062829,2.0,40,0.02068779,2.296823e-05,0,-3.9813772972158447e-07,0.8746265,0.060324136,1.8128678,0.00013668479,7.713873e-05,7.287708e-05,2.3308341e-05,4.5315057e-05,1.0791932e-05,1.7543949,0.06997519,2.5444107,2.1033523e-07,1.5874456e-07,1.5394515e-07,1.4181775e-07,1.6728642e-07,8.902996e-08,2.0
48,48,697233.1,876.414,594.6385,1059.1017,-34.156517,55.07649784264504,-0.19278748,-1.9327477e-05,0.00038387434,0.000121009594,2.0,40,0.021012299,1.9839737e-05,0,-4.00134779682653e-07,0.62289256,0.06331234,1.7642909,9.268627e-05,6.120041e-05,5.4745447e-05,1.834315e-05,3.3536497e-05,1.7121303e-05,1.0917494,0.066353746,2.1042397,1.2636191e-07,6.993889e-08,8.640256e-08,4.899035e-08,7.3951725e-08,7.488117e-08,2.0
49,49,474706.8,1068.738,570.69885,1211.5685,-28.101915,55.89048820131575,-0.19279584,-2.766679e-05,0.0005874727,0.00013034842,2.0,40,0.021063497,1.7385313e-05,0,-4.145995490969436e-07,0.3964587,0.07068472,1.7508124,6.221284e-05,4.0846797e-05,3.3140175e-05,1.1665851e-05,1.2150138e-05,3.3662957e-06,0.6942115,0.073939666,1.8806458,7.351457e-08,4.0375152e-08,5.5854983e-08,3.451423e-08,5.0462e-08,2.1477005e-08,2.0
50,50,323198.12,1241.1882,505.88174,1340.3225,-22.174757,56.704504346620524,-0.19278286,-1.7032728e-05,0.0009734245,0.00013866973,2.0,40,0.021004638,1.567133e-05,0,-4.4658529628132724e-07,0.25943676,0.043915905,1.7409894,3.8821312e-05,2.2935525e-05,1.9120158e-05,1.8203347e-05,1.0570156e-05,1.0000155e-05,0.42842504,0.08937231,1.8013209,4.0041204e-08,1.9124496e-08,2.1053742e-08,1.1175506e-08,2.612985e-08,2.721665e-08,2.0
51,51,220049.0,1371.8942,410.93967,1432.119,-16.675158,57.518481531966245,-0.19278818,-1.8021494e-05,0.0017600406,0.00014491742,2.0,40,0.021173643,1.4784835e-05,0,-4.2220125222694093e-07,0.20796533,0.07577788,1.7415584,3.1034266e-05,2.02493e-05,1.5080453e-05,4.2049746e-06,9.97606e-06,1.0930136e-05,0.3017107,0.049359675,1.7165132,2.3068822e-08,2.18392e-08,1.9582457e-08,6.055436e-09,1.5753498e-08,1.5724945e-08,2.0
52,52,149820.0,1458.3198,313.8755,1491.7153,-12.146524,58.332500797259854,-0.19278595,-2.4588504e-05,0.0033844877,0.00014984279,2.0,40,0.021020135,1.4091251e-05,0,-4.5173185977657225e-07,0.18600953,0.05250956,1.7873758,1.802773e-05,2.3335642e-05,2.0665344e-05,9.2878245e-06,9.025017e-06,3.3316087e-06,0.22319278,0.0568312,1.7019551,1.5458982e-08,1.7144867e-08,1.0575239e-08,7.9341556e-09,2.3506304e-09,1.4682344e-08,2.0
53,53,101998.59,1509.5624,230.05423,1526.9917,-8.665088,59.146496249275515,-0.19278608,-2.1603502e-05,0.0067825927,0.00015395111,2.0,40,0.020938188,1.37120505e-05,0,-4.702536857203141e-07,0.15497282,0.04831321,1.7361364,1.3700718e-05,1.4642632e-05,9.64292e-06,2.12019e-05,7.04585e-06,6.8332038e-06,0.1706476,0.036797736,1.6960871,1.0298019e-08,9.598508e-09,1.01315e-08,3.6255627e-09,7.4248425e-09,1.18099495e-08,2.0
54,54,69449.59,1536.7377,167.01714,1545.787,-6.202727,59.9604972746165,-0.19278859,-2.4476562e-05,0.013721114,0.00016018143,2.0,40,0.020616712,1.3337356e-05,0,-4.812851266396005e-07,0.0949015,0.06833464,1.8192408,4.9778255e-06,9.229803e-06,9.733809e-06,6.6028183e-06,2.9899488e-06,9.0740805e-06,0.1504955,0.074996494,1.7254525,6.9377797e-09,1.1400511e-08,6.8072223e-09,5.214266e-09,7.5657045e-09,8.6547205e-09,2.0
55,55,47283.254,1549.8297,120.60127,1554.515,-4.4495516,60.77449621996493,-0.19279021,-2.0931886e-05,0.027910069,0.00016798667,2.0,40,0.020432957,1.3144265e-05,0,-4.810566458097204e-07,0.14906715,0.050150547,1.8042917,9.427288e-06,1.590937e-05,1.1687358e-05,1.431429e-05,9.76658e-06,5.2046585e-06,0.13999662,0.04874453,1.7301667,3.6983545e-09,1.14304015e-08,8.123474e-09,4.374676e-09,3.9295274e-09,8.166736e-09,2.0
56,56,32196.41,1557.5719,88.82217,1560.1024,-3.263817,61.588490818598075,-0.19278415,-3.0017469e-05,0.05565335,0.00018039638,2.0,40,0.020312898,1.3020233e-05,0,-4.840044413782702e-07,0.11739676,0.108413465,1.8381811,1.0332201e-05,8.613941e-06,1.2695731e-05,3.3880071e-06,9.921733e-06,8.386664e-06,0.0933654,0.067625605,1.7366439,4.0060977e-09,5.7089715e-09,3.2620473e-09,5.271211e-09,2.9953908e-09,5.7631704e-09,2.0
57,57,21915.822,1562.0009,69.5925,1563.5504,-2.5510366,62.26748911754112,-0.19279677,-2.2554977e-05,0.104351796,0.00020672882,2.0,40,0.021067789,1.3474327e-05,0,-4.813973218613196e-07,0.14385325,0.04885905,1.7354454,1.1007672e-05,1.8409668e-05,8.355981e-06,1.4366747e-05,5.6739036e-06,9.238291e-06,0.106382556,0.049484786,1.6829197,5.205098e-09,6.6534263e-09,6.89273e-09,5.702429e-09,4.2670445e-09,5.0140256e-09,2.0
58,58,14919.832,1565.6038,59.16075,1566.7212,-2.1640527,62.946485416410724,-0.19279055,-2.4140747e-05,0.18031113,0.00025710257,2.0,40,0.020964324,1.3381018e-05,0,-4.785803045246331e-07,0.1325251,0.06966466,1.7712644,7.5086505e-06,1.7636381e-05,1.2678471e-05,8.9776195e-06,8.567847e-06,8.714561e-06,0.1316534,0.06179779,1.700221,2.4712707e-09,1.1508212e-08,6.8376314e-09,9.960196e-09,3.7952854e-09,2.1783866e-09,2.0
59,59,10159.962,1568.0879,55.41434,1569.0668,-2.0239217,63.625481075345306,-0.19280197,-2.0148318e-05,0.28268704,0.00035258787,2.0,40,0.019972928,1.2729177e-05,0,-4.912587568727879e-07,0.16372512,0.028471313,1.8587909,1.1206547e-05,1.5754362e-05,1.5183058e-05,1.4928389e-05,8.5195215e-06,7.445199e-06,0.1456508,0.045409925,1.779407,4.0532235e-09,1.39664e-08,3.2650616e-09,9.508556e-09,4.8688156e-09,1.5715915e-09,2.0
60,60,6916.754,1570.1754,60.101357,1571.3252,-2.1920314,64.51822439776151,-0.1928626,-1.7443164e-05,0.3828543,0.0005601056,2.0,40,0.02031231,1.2926866e-05,0,-4.7128104190826373e-07,0.12392359,0.056066077,1.7943105,7.550397e-06,1.0555156e-05,6.0741745e-06,1.8101497e-05,8.200412e-06,3.6862004e-06,0.14546403,0.08462295,1.7921196,6.851947e-09,1.0450878e-08,5.59608e-09,9.939583e-09,3.7088606e-09,6.4516685e-09,2.0
61,61,4708.491,1572.3036,71.61822,1573.9338,-2.6080124,65.28280952744535,-0.19285302,-1.8021503e-05,0.47197053,0.0009772123,2.0,40,0.020358335,1.2934683e-05,0,-4.838499682313461e-07,0.113135375,0.088836804,1.8009564,5.6711856e-06,1.4373617e-05,5.7413467e-06,1.032145e-05,7.330664e-06,8.404489e-06,0.1633999,0.054602683,1.7378331,6.3564625e-09,1.4457782e-08,3.348447e-09,9.823545e-09,4.4030384e-09,6.9739627e-09,2.0
62,62,3206.0295,1576.9327,92.96966,1579.6709,-3.3740249,66.02472249602579,-0.19284797,-2.0111022e-05,0.53396326,0.0018495267,2.0,40,0.02038137,1.2902289e-05,0,-4.852441416406003e-07,0.124522164,0.124814846,1.8009346,7.4804993e-06,1.4393485e-05,1.0173154e-05,1.2191547e-05,5.7473803e-06,5.237699e-06,0.14070421,0.17503755,1.7659075,3.3105494e-09,1.32674005e-08,2.8899099e-09,8.481744e-09,5.1324305e-09,5.309788e-09,2.0
63,63,2182.901,1584.6163,126.18091,1589.6322,-4.5527806,66.76895490469178,-0.19285294,-1.5111127e-05,0.5778199,0.0036407132,2.0,40,0.02039505,1.28300435e-05,0,-4.824193434458234e-07,0.1362764,0.12442961,1.7989335,7.696386e-06,1.8565548e-05,8.108283e-06,1.1184266e-05,7.1975783e-06,7.4732748e-06,0.13243432,0.1183311,1.755755,4.26199e-09,9.914114e-09,5.9182836e-09,9.187978e-09,3.011433e-09,5.8168554e-09,2.0
64,64,1486.4281,1594.745,174.55916,1604.2701,-6.246669,67.51156701994478,-0.19286948,-2.0819945e-05,0.6133856,0.0072621275,2.0,40,0.020393921,1.2712274e-05,0,-4.822470220457357e-07,0.14135432,0.07011995,1.8279421,8.339015e-06,1.2015329e-05,1.4567302e-05,1.5560183e-05,5.816595e-06,8.1243115e-06,0.15836155,0.044959646,1.7772566,4.405586e-09,1.05472076e-08,4.381453e-09,1.3934454e-08,6.0197194e-09,2.6489186e-09,2.0
65,65,1012.2657,1613.8234,240.46036,1631.6394,-8.474746,68.25433238854748,-0.1928539,-2.2629612e-05,0.65385604,0.014201059,2.0,40,0.02039458,1.2499441e-05,0,-4.800212792195219e-07,0.13654138,0.059480626,1.8228588,4.0059454e-06,2.090952e-05,4.5197894e-06,1.4087412e-05,5.7511666e-06,6.2572617e-06,0.16266401,0.06257298,1.7976587,3.2562666e-09,1.4337384e-08,2.4919364e-09,1.1201261e-08,2.3009785e-09,6.783855e-09,2.0
66,66,688.8978,1644.1721,333.543,1677.663,-11.467618,68.99905877062702,-0.19284612,-2.2853481e-05,0.6926494,0.027378378,2.0,40,0.020396562,1.2157723e-05,0,-4.839435372690149e-07,0.15322545,0.052816704,1.779319,9.156854e-06,1.318652e-05,6.6753723e-06,2.211595e-05,8.7983935e-06,6.2946237e-06,0.16992013,0.076480314,1.8523569,6.0434524e-09,1.3263903e-08,8.64726e-09,9.664288e-09,3.856489e-09,4.194405e-09,2.0
67,67,468.94922,1691.442,453.53217,1751.1903,-15.00985,69.74419203263824,-0.19282877,-8.693419e-06,0.7483181,0.05019214,2.0,40,0.02039621,1.16470555e-05,0,-4.833223606855294e-07,0.14856763,0.05227283,1.8123456,1.0502841e-05,1.7485901e-05,7.1582103e-06,1.38719615e-05,8.844367e-06,8.587419e-06,0.17689925,0.04713067,1.9607383,5.2034337e-09,1.28935564e-08,3.2436434e-09,1.13297265e-08,4.1654684e-09,7.786448e-09,2.0
68,68,319.28494,1758.2059,608.958,1860.6768,-19.103626,70.48922761468566,-0.1928364,-1.34507745e-05,0.8185672,0.0876773,2.0,40,0.020390604,1.0958703e-05,0,-4.820608738698632e-07,0.12306368,0.040637694,1.8193338,5.8011697e-06,1.706501e-05,6.7311794e-06,1.3318666e-05,8.373428e-06,2.0134078e-06,0.19957913,0.068326846,2.08159,5.322342e-09,1.2708343e-08,3.1739371e-09,8.105138e-09,1.3112902e-08,5.049464e-09,2.0
69,69,217.43552,1846.5947,808.4929,2015.8306,-23.645203,71.23051994325942,-0.19284084,-1.0129995e-05,0.90534365,0.14563234,2.0,40,0.020388097,1.0113993e-05,0,-4.781993654026104e-07,0.14398304,0.056418758,1.7777178,4.6830414e-06,1.2518758e-05,5.347761e-06,1.9405607e-05,1.06188045e-05,1.088081e-05,0.1886498,0.08287697,2.2367501,2.2497089e-09,7.52139e-09,5.712741e-09,1.42195375e-08,4.2875095e-09,6.795319e-09,2.0
70,70,148.05719,1949.8392,1068.4286,2223.3787,-28.72086,71.98037533884053,-0.19283156,-7.611423e-06,1.0061092,0.23233213,2.0,40,0.020386698,9.169242e-06,0,-4.711093697901529e-07,0.14945932,0.031060198,1.8266888,2.5333443e-06,9.447783e-06,6.013543e-06,2.1105354e-05,1.4431816e-05,9.6393815e-06,0.19796416,0.0858347,2.5223057,3.1184173e-09,1.0070478e-08,5.7060148e-09,9.462878e-09,6.7890014e-09,5.824264e-09,2.0
71,71,100.80636,2069.423,1414.1324,2506.4482,-34.3466,72.97117759924731,-0.19284998,3.0465117e-06,1.1164573,0.35538968,2.0,41,0.02041774,8.146085e-06,0,-4.6679384777659214e-07,0.09411128,0.05252966,1.8696954,3.5952253e-06,1.1185553e-05,3.115896e-06,9.9739045e-06,3.7278287e-06,9.430942e-06,0.15567975,0.0140747195,0.4753235,1.5615074e-09,9.005965e-09,1.7397558e-09,8.491683e-09,9.527623e-10,1.0471426e-09,2.0
72,72,68.616714,2199.4038,1900.8265,2906.9775,-40.835094,73.70979723437631,-0.19284047,3.1379648e-06,1.220247,0.52173424,2.0,41,0.020405132,7.0193637e-06,0,-4.612123548186465e-07,0.16787547,0.03636204,1.8887293,9.194553e-06,2.6109079e-05,7.819437e-06,1.5153805e-05,6.911915e-06,3.8782932e-06,0.16513641,0.014756463,0.5523511,1.6868114e-09,7.398106e-09,8.419665e-10,8.57101e-09,1.2630154e-09,5.835712e-10,2.0
73,73,46.71924,2345.8284,2593.1243,3496.742,-47.866432,74.4133987344394,-0.19283898,1.3590353e-06,1.3137146,0.72247124,2.0,41,0.0203964,5.832973e-06,0,-4.551589302116825e-07,0.13756248,0.048019037,1.8988825,8.677296e-06,1.515818e-05,8.174711e-06,1.658485e-05,7.0410815e-06,8.653968e-06,0.19911052,0.026768925,0.67367417,1.1004947e-09,7.972478e-09,2.2401507e-09,7.857605e-09,8.8987534e-10,1.2255748e-09,2.0
74,74,31.801239,2521.434,3590.6045,4387.49,-54.922276,75.11242642093566,-0.19284065,2.6488249e-06,1.3938259,0.93349355,2.0,41,0.020389082,4.6470946e-06,0,-4.5470291547591224e-07,0.16797996,0.041502394,1.8750535,2.9304665e-06,1.998325e-05,1.36553335e-05,2.0071137e-05,5.309096e-06,9.005332e-06,0.22316197,0.04626056,0.83879954,1.7319887e-09,6.6626518e-09,5.7596294e-10,7.683927e-09,5.427166e-10,5.4511967e-10,2.0
75,75,21.656305,2750.2773,5025.435,5728.789,-61.30937,75.80645760058542,-0.19284871,1.7453765e-06,1.4623864,1.1253401,2.0,41,0.020377005,3.556948e-06,0,-4.5521301949227046e-07,0.13454895,0.060037166,1.8774683,8.2109755e-06,1.3338325e-05,4.4210565e-06,1.7352446e-05,6.87885e-06,9.781473e-06,0.22042505,0.056341067,1.0988199,1.3662093e-09,5.1832334e-09,7.977653e-10,5.4618035e-09,1.2883534e-09,3.9446374e-10,2.0
76,76,14.74984,3078.765,7088.407,7728.1504,-66.52286,76.53414078181959,-0.19285092,1.36082e-06,1.5222436,1.2806497,2.0,41,0.020385128,2.6377757e-06,0,-4.6782859670656446e-07,0.14026792,0.061123963,1.8798747,9.563377e-06,1.0571053e-05,1.3311454e-05,1.6257656e-05,3.4328293e-06,1.18457665e-05,0.2583148,0.091769226,1.499475,9.79307e-10,4.438795e-09,4.4968004e-10,4.9069757e-09,6.9289746e-10,7.1847717e-10,2.0
77,77,10.041743,3551.6992,10018.087,10629.047,-70.479126,77.24994822917506,-0.19285144,1.823722e-06,1.5820719,1.4054233,2.0,41,0.020377135,1.9171177e-06,0,-4.5990707904658733e-07,0.14864834,0.055868376,1.8939661,8.024565e-06,1.9949788e-05,6.320321e-06,1.4088958e-05,1.9832146e-06,1.0769564e-05,0.34877932,0.06857995,2.0272837,1.2407471e-09,4.246343e-09,1.1059061e-09,4.547538e-09,1.3070529e-09,4.57526e-10,2.0
78,78,6.8350806,4291.953,14174.628,14810.163,-73.154144,78.48842431462253,-0.19283654,-9.492338e-07,1.6427249,1.5047642,2.0,42,0.020386241,1.3765035e-06,0,-4.5699424721184476e-07,0.13160875,0.038992453,1.3176551,1.09146695e-05,1.6241322e-05,4.931362e-06,1.5175456e-05,5.820592e-06,4.3474324e-06,0.41455644,0.17844695,0.8279081,1.2143551e-09,4.0251997e-09,8.456e-10,3.3653775e-09,1.1796155e-09,9.1434327e-10,2.0
79,79,4.6544523,5385.309,20043.633,20754.488,-74.960976,79.64159724934143,-0.19284347,3.3289902e-07,1.7059845,1.5911236,2.0,42,0.020377712,9.81846e-07,0,-4.585213717703564e-07,0.11214164,0.036557566,1.0849006,3.5896462e-06,1.8157254e-05,4.620077e-06,1.1219633e-05,2.1793508e-06,3.2263076e-06,0.3821408,0.10917913,0.999061,6.19052e-10,2.1979443e-09,7.2374967e-10,2.8366016e-09,3.221173e-10,2.6985553e-10,2.0
80,80,3.1693728,7053.3394,28241.963,29109.416,-75.97741,81.19401996317902,-0.19284165,-1.7175144e-07,1.7780825,1.6736887,2.0,42,0.020376423,6.9999425e-07,0,-4.6284098778518987e-07,0.102470815,0.021578504,0.84688914,2.9581975e-06,1.3406177e-05,3.146259e-06,1.4515521e-05,1.0921668e-06,4.4691824e-06,0.33972347,0.15281731,1.3396021,6.1458466e-10,1.1898443e-09,4.282734e-10,1.7795436e-09,2.521111e-10,3.571622e-10,2.0
81,81,2.1581502,9650.865,39722.84,40878.395,-76.344284,83.34601587872021,-0.19283621,3.4232136e-07,1.8565137,1.7530371,2.0,42,0.020377606,4.984933e-07,0,-4.529805014079563e-07,0.11087169,0.01803066,0.65791285,3.0568995e-06,1.5852578e-05,4.9563305e-06,1.4203385e-05,3.009567e-06,3.4633717e-06,0.43562594,0.15345384,1.6908014,5.225297e-10,1.2762787e-09,3.4037126e-10,1.6089245e-09,1.8377391e-10,1.6801355e-10,2.0
82,82,1.4679656,13606.532,55570.754,57212.293,-76.241776,87.79884337024123,-0.1928388,3.45499e-07,1.9510031,1.8406526,2.0,43,0.02038424,3.5629128e-07,0,-4.5019330496089716e-07,0.10864907,0.018470423,0.5317104,4.321377e-06,1.5758222e-05,3.6279323e-06,1.3736274e-05,2.634064e-06,2.9012967e-06,0.4172067,0.039189517,1.2927425,2.29625e-10,9.0704527e-10,1.9071049e-10,1.1253747e-09,1.0409846e-10,1.2803769e-10,2.0
83,83,1.0000616,19600.166,77294.055,79740.44,-75.77091,92.14096098981099,-0.19283009,2.2253273e-07,2.0589569,1.9345601,2.0,43,0.020382201,2.5560684e-07,0,-4.432581837730191e-07,0.10699926,0.031049484,0.45134434,4.631031e-06,1.5413916e-05,2.8663778e-06,1.3769847e-05,2.4361743e-06,1.8624029e-06,0.3963773,0.03889501,1.6437824,2.683459e-10,6.1565686e-10,1.3024613e-10,7.3685785e-10,4.3856724e-11,1.03789706e-10,2.0

File: data/split_cycle/03292024_9_PEGMEA_1_PEGDA_10_LiTFSI_4,28_Aerosil380_6-2_C08_RUN_3.csv
True,index,freq,Re(Z),Im(Z),Z,Phase(Z),time,Ewe_meas,I_meas,Cs,Cp,cycle_number,I_Range,Ewe,I,Ns,(QQo),THD_Ewe,NSD_Ewe,NSR_Ewe,Ewe_h2,Ewe_h3,Ewe_h4,Ewe_h5,Ewe_h6,Ewe_h7,THD_I,NSD_I,NSR_I,I_h2,I_h3,I_h4,I_h5,I_h6,I_h7,cycle
84,84,7000018.5,111.10684,222.88872,249.0464,-63.504402,95.38149247699766,-0.19275747,0.00010335092,0.00010200768,8.170497e-05,3.0,39,0.011361979,4.5621935e-05,0,-3.576843613735308e-07,7.0053306,0.1050945,5.427901,0.00013933187,4.0144154e-05,0.00036592284,0.00069134554,3.1738225e-06,1.9881858e-05,14.131902,0.26149577,10.641534,8.254381e-07,9.9504575e-08,1.156999e-06,6.2838153e-06,6.006613e-08,1.737388e-07,3.0
85,85,4765894.0,167.6145,299.459,343.17682,-60.7632,96.82249758546823,-0.19273934,0.00016939049,0.0001115163,8.49136e-05,3.0,39,0.018600354,5.4200496e-05,0,-2.2929619185111014e-07,2.8004844,0.12745854,1.8682659,0.00051596295,2.5199784e-05,9.056615e-06,1.8385563e-05,5.0987164e-05,3.7844024e-05,6.0169883,0.10943786,5.9517097,3.2044784e-06,8.236842e-08,1.221979e-07,1.9939442e-07,5.0577034e-07,1.8948798e-07,3.0
86,86,3244822.5,252.87569,383.71323,459.54538,-56.614216,97.50148721769801,-0.19276202,0.0001690174,0.00012782693,8.912081e-05,3.0,39,0.020956118,4.5601846e-05,0,-1.7392644995899787e-07,3.7255626,0.062223174,1.624227,0.0007583207,0.00018457953,1.4907386e-05,1.0096292e-05,5.6779195e-06,8.093895e-06,9.188468,0.1618602,5.7308517,4.125064e-06,7.1439604e-07,6.6061226e-08,1.7496077e-08,9.3609216e-08,1.1165842e-07,3.0
87,87,2209211.8,385.28973,461.65576,601.3104,-50.15222,98.61648367068847,-0.19277051,7.4627305e-06,0.00015605027,9.1982154e-05,3.0,40,0.019047046,3.1675896e-05,0,-1.1408704714716894e-07,2.3969316,0.049671557,1.9463654,0.00037467733,0.0002479005,7.791038e-05,1.9341938e-05,4.667357e-06,8.351791e-06,4.286426,0.10902835,3.715512,9.568287e-07,8.809644e-07,3.4334641e-07,8.280624e-08,1.2235621e-07,7.494073e-08,3.0
88,88,1504119.6,523.62885,527.53046,743.287,-45.212666,99.43050386934192,-0.1927698,1.0559762e-05,0.0002005812,0.0001010351,3.0,40,0.02078906,2.796909e-05,0,-1.2901062512820104e-07,1.5210414,0.08431128,1.7960986,0.00023018083,0.00014983505,0.00014199375,4.5733123e-05,4.627552e-05,1.0521288e-05,2.9949844,0.12539642,2.9575899,4.4781308e-07,4.5553438e-07,4.1979882e-07,2.196942e-07,8.233842e-08,1.12181155e-07,3.0
89,89,1024068.44,688.594,574.63306,896.8639,-39.845062,100.24349948126473,-0.19279549,9.421763e-06,0.00027045843,0.00011102702,3.0,40,0.020678025,2.3055924e-05,0,-1.5350589134145783e-07,0.8860912,0.039989993,1.7926352,0.00013554687,8.328899e-05,7.2456874e-05,3.1403117e-05,4.395892e-05,5.8021615e-06,1.9050864,0.082733296,2.5577404,2.0813313e-07,1.4261275e-07,1.9012094e-07,1.502468e-07,1.6816297e-07,1.10525264e-07,3.0
90,90,697233.1,874.31714,590.7818,1055.2031,-34.04715,101.05750530658406,-0.19277881,1.1287404e-05,0.00038638033,0.00012111476,3.0,40,0.020949164,1.9853205e-05,0,-1.4901726530605211e-07,0.5849558,0.067163,1.748301,9.806683e-05,4.7982805e-05,4.0821586e-05,2.0451525e-05,3.008542e-05,8.029898e-06,1.0305493,0.053065687,2.0895045,1.2019632e-07,9.048174e-08,1.14385905e-07,4.6060162e-08,2.9082909e-08,5.1174673e-08,3.0
91,91,474706.8,1064.5482,567.4438,1206.3396,-28.059277,101.87149091859465,-0.19278516,7.481566e-06,0.0005908427,0.00013073093,3.0,40,0.021115925,1.750413e-05,0,-1.3204039512694976e-07,0.40153977,0.030903282,1.7514837,6.176225e-05,3.2577907e-05,3.9511393e-05,3.17494e-06,2.5124795e-05,5.7868133e-06,0.7272761,0.037000936,1.869432,7.7368206e-08,4.14211e-08,5.038931e-08,2.4361963e-08,4.950298e-08,4.4557524e-08,3.0
92,92,323198.12,1234.8822,501.1586,1332.7018,-22.089043,102.6854968239495,-0.19278176,1.4929191e-06,0.0009825985,0.00013895064,3.0,40,0.020999987,1.5757454e-05,0,-1.4200624407268948e-07,0.2586062,0.081712015,1.7641834,4.016185e-05,2.5747764e-05,1.9415214e-05,3.5917876e-06,1.26103605e-05,6.4653545e-06,0.48768625,0.07364864,1.774829,3.9192123e-08,2.9671094e-08,2.1812655e-08,2.1821501e-08,3.3527307e-08,3.462938e-08,3.0
93,93,220049.0,1366.5403,407.22733,1425.9265,-16.593992,103.49948592929286,-0.19278966,2.6496093e-06,0.0017760854,0.00014485829,3.0,40,0.021199087,1.4866886e-05,0,-1.2520195822897208e-07,0.20932578,0.054639477,1.7259454,2.762947e-05,2.1926187e-05,1.7421518e-05,9.217854e-06,1.481825e-05,7.6867245e-06,0.32027704,0.083605945,1.7036055,2.411804e-08,1.8465078e-08,1.6114658e-08,1.2648564e-08,2.1481256e-08,1.7232605e-08,3.0
94,94,149820.0,1451.7489,311.53833,1484.8,-12.111709,104.31348759456887,-0.1928012,-3.727063e-07,0.003409878,0.00015011562,3.0,40,0.020979628,1.4129598e-05,0,-1.0376412362241341e-07,0.13923873,0.08006476,1.742835,1.977257e-05,1.054171e-05,1.3013788e-05,5.7808325e-06,8.0946775e-06,7.917996e-06,0.25250047,0.06299755,1.6987711,9.049273e-09,1.4877991e-08,1.1706101e-08,1.35338e-08,1.4968915e-08,1.4451641e-08,3.0
95,95,101998.59,1501.3531,228.66888,1518.6675,-8.66008,105.12850275330129,-0.19279663,1.1384483e-06,0.0068236836,0.00015470617,3.0,40,0.02099654,1.3825634e-05,0,-8.910534624591075e-08,0.14300342,0.03318617,1.7480109,1.48743575e-05,1.1276395e-05,5.135056e-06,1.4881763e-05,1.2410909e-05,9.495878e-06,0.16898713,0.038606588,1.6554193,1.2715631e-08,8.681192e-09,6.546481e-09,7.786874e-09,8.666614e-09,9.209092e-09,3.0
96,96,69449.59,1528.9836,165.55896,1537.9209,-6.1799326,105.94249095194391,-0.19278875,4.668249e-07,0.013841964,0.00016041136,3.0,40,0.020590236,1.3388359e-05,0,-1.0418047679166875e-07,0.15391497,0.044950217,1.7716458,1.3669617e-05,7.647328e-06,8.620635e-06,1.0134465e-05,1.9757883e-05,1.0864572e-05,0.16069475,0.08502229,1.7256306,5.532524e-09,1.0670711e-08,9.546011e-09,3.9416714e-09,9.740771e-09,6.731175e-09,3.0
97,97,47283.254,1543.4133,119.25997,1548.014,-4.418481,106.75648525732686,-0.19278888,-2.6301166e-06,0.028223969,0.00016751654,3.0,40,0.020416217,1.3188651e-05,0,-9.512155431179142e-08,0.13584214,0.024362404,1.7947493,1.6940996e-05,1.497063e-05,8.795251e-06,4.7283716e-06,6.8232052e-06,7.666701e-06,0.11914621,0.07233936,1.6908995,4.652953e-09,8.233681e-09,5.531243e-09,5.7533405e-09,4.6124833e-09,7.861343e-09,3.0
98,98,32196.41,1551.3641,87.87031,1553.8507,-3.2418075,107.57049020260456,-0.19278623,2.033937e-06,0.056256212,0.0001799021,3.0,40,0.020303598,1.3066634e-05,0,-1.0304590414655637e-07,0.11323996,0.0752307,1.7831714,1.2598086e-05,9.160127e-06,8.689974e-06,1.0920979e-05,6.027901e-06,6.513418e-06,0.143799,0.05304973,1.7072079,3.5655887e-09,8.2684e-09,9.5860955e-09,9.00991e-09,7.2406956e-09,5.63963e-09,3.0
99,99,21915.822,1555.0443,68.469215,1556.5509,-2.5211277,108.2495052482409,-0.19279788,-3.077852e-06,0.10606375,0.00020522537,3.0,40,0.0210582,1.3528757e-05,0,-1.094569275845332e-07,0.10038835,0.0527138,1.7520856,7.3960578e-06,9.32441e-06,1.2700038e-05,9.215205e-06,3.223789e-06,5.384656e-06,0.1269763,0.057466272,1.6708564,5.0264015e-09,6.4960375e-09,9.131998e-09,6.6300623e-09,6.6549446e-09,3.492106e-09,3.0
100,100,14919.832,1559.0327,58.96993,1560.1476,-2.1661625,108.92849357382511,-0.19280158,1.1570971e-06,0.1808946,0.00025843745,3.0,40,0.020953579,1.3430511e-05,0,-1.0793865230622322e-07,0.12426785,0.047125597,1.7599213,1.0989028e-05,1.6114713e-05,8.662735e-06,8.027802e-06,6.1744713e-06,7.854497e-06,0.12042233,0.052444927,1.6923529,7.257338e-09,9.28495e-09,3.823457e-09,8.300987e-09,3.9539567e-09,2.6119245e-09,3.0
101,101,10159.962,1561.098,55.2196,1562.0743,-2.025838,109.60748360605794,-0.19280106,-2.0331174e-06,0.28368396,0.0003545014,3.0,40,0.019965012,1.2781089e-05,0,-1.0469181828167961e-07,0.15044846,0.07370578,1.8405335,1.4210874e-05,1.0949643e-05,9.874292e-06,1.9997318e-05,3.9388638e-06,5.1672664e-06,0.16072668,0.050830014,1.7722117,5.7270335e-09,1.6276779e-08,2.3862532e-09,9.04656e-09,4.1568753e-09,3.2734355e-09,3.0
102,102,6916.754,1564.0435,59.688503,1565.182,-2.185515,110.50020650177612,-0.19287075,8.586007e-07,0.38550246,0.0005606332,3.0,40,0.020305695,1.2973376e-05,0,-1.1783775380177038e-07,0.13207303,0.06697436,1.7988083,5.108388e-06,1.5406147e-05,7.613079e-06,1.1315406e-05,9.03372e-06,9.056221e-06,0.17714958,0.089998245,1.7441255,1.3639775e-09,1.1461639e-08,5.0292233e-09,1.763201e-08,2.667619e-09,4.065203e-09,3.0
103,103,4708.491,1566.9674,71.06425,1568.578,-2.5966675,111.26483728480525,-0.19287159,-1.6973119e-06,0.47564968,0.00097628654,3.0,40,0.02035878,1.29791315e-05,0,-1.0999020401606825e-07,0.14085494,0.058370136,1.7863333,8.782296e-06,1.9481695e-05,8.147697e-06,1.1936221e-05,5.1478255e-06,9.2232285e-06,0.1473671,0.086961284,1.7138287,4.094108e-09,1.2596436e-08,2.9404628e-09,1.0484534e-08,2.7400693e-09,7.077341e-09,3.0
104,104,3206.0295,1571.4524,92.51044,1574.1731,-3.3690786,112.00670281338535,-0.19287333,-1.9025249e-06,0.5366139,0.0018532686,3.0,40,0.02038277,1.2948239e-05,0,-1.0133316875357284e-07,0.12097657,0.14700192,1.81238,5.516746e-06,1.5506872e-05,4.92539e-06,1.5199939e-05,7.1356912e-06,4.4323697e-06,0.15830652,0.09145046,1.7634121,3.1766332e-09,1.0441134e-08,3.7964427e-09,1.4314309e-08,6.402659e-09,6.233143e-09,3.0
105,105,2182.901,1578.3776,125.7192,1583.3765,-4.554046,112.75094924872974,-0.19288807,2.6495986e-06,0.5799419,0.003656111,3.0,40,0.020387646,1.2876057e-05,0,-8.970530851259342e-08,0.12307957,0.1360878,1.7971655,9.3142535e-06,1.3838038e-05,7.5700736e-06,1.4800406e-05,5.869151e-06,3.1909296e-06,0.15500082,0.1072708,1.7534525,5.3899534e-09,1.2110302e-08,8.338317e-09,1.0299636e-08,4.466299e-09,2.7744151e-09,3.0
106,106,1486.4281,1590.392,173.97725,1599.8796,-6.2429156,113.49254896389903,-0.19287394,4.067473e-06,0.61543727,0.0072776987,3.0,40,0.020394897,1.274777e-05,0,-1.0110784887036554e-07,0.14870329,0.065427765,1.8094934,5.074989e-06,2.0226433e-05,6.7339815e-06,1.4921982e-05,1.3334926e-05,2.7221397e-06,0.1400649,0.06307768,1.779712,1.7114646e-09,1.1124352e-08,5.560588e-09,6.6898616e-09,8.387267e-09,4.814476e-09,3.0
107,107,1012.2657,1607.6088,240.83669,1625.5486,-8.520147,114.23532265253016,-0.19285654,1.2690213e-06,0.6528343,0.014330071,3.0,40,0.020387953,1.2542198e-05,0,-9.861563671709127e-08,0.1432697,0.06693911,1.8387368,5.9149966e-06,1.606024e-05,8.775047e-06,1.3462445e-05,8.523879e-06,1.4028904e-05,0.14868797,0.086265765,1.8209693,3.779852e-09,1.0427735e-08,4.297226e-09,1.0573666e-08,4.775244e-09,6.220607e-09,3.0
108,108,688.8978,1639.368,331.90396,1672.629,-11.445312,114.98009908790118,-0.19284597,9.869542e-06,0.69606996,0.027408073,3.0,40,0.020392112,1.2191653e-05,0,-1.068032992829981e-07,0.14364374,0.060735896,1.7936935,3.952668e-06,1.4366304e-05,1.4990026e-05,1.7507038e-05,6.1273972e-06,4.894599e-06,0.16576205,0.085565045,1.871635,3.0514722e-09,1.1280214e-08,5.2240305e-09,1.3472577e-08,3.2805534e-09,5.2018527e-09,3.0
109,109,468.94922,1686.3641,453.16852,1746.1918,-15.041475,115.72522642996046,-0.19284654,4.9629402e-06,0.74891853,0.05043943,3.0,40,0.0203936,1.1678901e-05,0,-9.608923775633116e-08,0.16973509,0.044479907,1.79746,9.831271e-06,2.2442098e-05,9.017382e-06,1.834098e-05,8.651703e-06,7.5116504e-06,0.15112235,0.044007502,1.9254506,6.5958683e-09,1.2421771e-08,2.873458e-09,8.933255e-09,2.7578517e-09,3.793589e-09,3.0
110,110,319.28494,1753.0817,608.9961,1855.8479,-19.156513,116.47020691868966,-0.19284987,5.951727e-06,0.818516,0.088139676,3.0,40,0.020389454,1.0986598e-05,0,-1.0771877772089371e-07,0.11400942,0.056057725,1.8166916,7.708155e-06,7.9791025e-06,9.623914e-06,6.4409087e-06,1.3604752e-05,5.8847318e-06,0.22779416,0.0698161,2.0882442,9.672416e-10,1.666934e-08,6.3546333e-09,1.1062153e-08,5.8184404e-09,9.031633e-09,3.0
111,111,217.43552,1839.8175,807.49384,2009.2224,-23.696617,117.21054204719258,-0.19284974,7.2016705e-06,0.9064638,0.1464107,3.0,40,0.020383343,1.0144891e-05,0,-1.1887628701116013e-07,0.11960759,0.044976756,1.7947376,7.947519e-06,1.34557085e-05,6.1980027e-06,1.2325849e-05,5.864807e-06,9.2067885e-06,0.21121363,0.04402997,2.2313213,7.206583e-09,1.1951345e-08,5.5039893e-09,1.4028349e-08,4.048173e-09,3.0382437e-09,3.0
112,112,148.05719,1945.2114,1066.4489,2218.369,-28.733456,117.96040264281328,-0.19284174,1.1903007e-05,1.007977,0.23295023,3.0,40,0.020387547,9.190332e-06,0,-1.1647199401312807e-07,0.1461324,0.052654125,1.827496,7.54484e-06,1.9837567e-05,7.4638947e-06,1.4963322e-05,6.377068e-06,7.7176965e-06,0.17641814,0.09333151,2.4659233,4.984295e-09,6.9632695e-09,4.506301e-09,1.2021885e-08,2.9171132e-09,2.164158e-09,3.0
113,113,100.80636,2061.9634,1413.051,2499.6812,-34.422607,118.95118460987578,-0.19283848,5.1781585e-06,1.1173117,0.35704327,3.0,41,0.020411016,8.165448e-06,0,-1.1749253335024592e-07,0.1694766,0.062474832,1.8832844,8.29191e-06,1.920604e-05,1.67938e-05,1.2714579e-05,1.2187815e-05,7.59232e-06,0.15186056,0.017037136,0.4712702,1.6981981e-09,8.47507e-09,1.6688735e-09,8.614819e-09,6.529905e-10,9.1359487e-10,3.0
114,114,68.616714,2192.102,1899.7909,2900.7786,-40.91392,119.6898077649821,-0.19284041,3.9312604e-06,1.2209122,0.52368104,3.0,41,0.020402567,7.03348e-06,0,-1.2110691276868123e-07,0.1320577,0.06849954,1.868752,1.356452e-05,1.2432706e-05,7.4446016e-06,1.4849198e-05,7.987184e-06,3.977248e-06,0.17494272,0.018921316,0.546923,1.8875648e-09,8.6204475e-09,1.4197062e-09,8.371632e-09,4.225258e-10,8.9277896e-10,3.0
115,115,46.71924,2339.6448,2591.4084,3491.3228,-47.9228,120.393402278336,-0.19285576,5.2266155e-06,1.3145846,0.72423625,3.0,41,0.02039741,5.8423157e-06,0,-1.2142004920064803e-07,0.12956406,0.03914985,1.8633386,3.6188217e-06,2.1158225e-05,7.2791645e-06,1.0366674e-05,4.9921737e-06,6.459187e-06,0.1996591,0.022629287,0.6537156,1.3508704e-09,8.084133e-09,1.4940392e-09,7.942177e-09,1.5882511e-09,4.655056e-10,3.0
116,116,31.801239,2515.2188,3588.4426,4382.151,-54.972538,121.09243076489656,-0.19283965,4.6722093e-06,1.3946656,0.93520635,3.0,41,0.020386413,4.6521477e-06,0,-1.2528294522631554e-07,0.13278382,0.04766289,1.8923784,6.7786423e-06,1.7407387e-05,7.363568e-06,1.5541378e-05,3.6465312e-06,5.9813733e-06,0.20913672,0.02402218,0.8238862,1.8004388e-09,6.3063705e-09,1.7088158e-09,6.8637536e-09,4.5207268e-10,9.269946e-10,3.0
117,117,21.656305,2744.5369,5024.304,5725.043,-61.354332,121.78646901118918,-0.19283395,3.865824e-06,1.4627155,1.1265597,3.0,41,0.020391567,3.5618189e-06,0,-1.256814707665607e-07,0.15835872,0.051304657,1.8750609,5.464282e-06,1.9870045e-05,6.854557e-06,1.8380615e-05,5.992753e-06,1.3559787e-05,0.244499,0.066478275,1.0990461,1.478104e-09,5.4941536e-09,1.0620389e-09,6.1997936e-09,7.622469e-10,1.3963454e-09,3.0
118,118,14.74984,3063.5125,7078.26,7712.773,-66.596756,122.5141757124511,-0.19284108,3.932987e-06,1.524426,1.2839208,3.0,41,0.020383384,2.6428088e-06,0,-1.2363043297816035e-07,0.12793082,0.036237914,1.8685169,5.1497573e-06,8.032204e-06,6.204892e-06,1.7658216e-05,1.3502267e-05,6.411079e-06,0.2837976,0.036725916,1.4645213,1.8858595e-09,5.1350733e-09,5.0271926e-10,4.9660698e-09,7.9793583e-10,7.105986e-10,3.0
119,119,10.041743,3542.8943,10009.536,10618.047,-70.508484,123.2299527064315,-0.19284561,4.2913584e-06,1.5834234,1.4071348,3.0,41,0.020374103,1.9188183e-06,0,-1.2481341942324458e-07,0.14534736,0.05887601,1.8668066,1.4164011e-05,1.5866926e-05,9.140221e-06,1.32509e-05,9.203901e-06,6.8158006e-06,0.32861748,0.13476822,2.04459,1.3797062e-09,3.1345058e-09,1.2411532e-09,4.9120263e-09,9.881895e-10,9.341435e-10,3.0
120,120,6.8350806,4256.235,14179.563,14804.579,-73.291985,124.46841993855196,-0.19283491,3.2483211e-07,1.642153,1.506424,3.0,42,0.020383757,1.3768548e-06,0,-1.1227739518974368e-07,0.12331009,0.033842247,1.308823,3.443238e-06,1.644331e-05,7.752986e-06,1.15740095e-05,9.031898e-06,6.645548e-06,0.36645967,0.06344666,0.7422005,7.2216977e-10,3.1869205e-09,7.1993767e-10,3.6308776e-09,5.932007e-10,5.4899146e-10,3.0
121,121,4.6544523,5363.249,20052.39,20757.234,-75.026054,125.62063074002072,-0.19282816,1.3969387e-06,1.7052395,1.5913976,3.0,42,0.020382203,9.819325e-07,0,-1.2509149056156667e-07,0.10603619,0.02631284,1.1024562,4.4572207e-06,1.4440138e-05,6.3545526e-06,1.3073166e-05,2.561116e-06,2.9134783e-06,0.38336805,0.23752631,1.0744339,7.941285e-10,2.0403936e-09,9.737949e-10,2.6566354e-09,8.0201845e-10,5.299364e-10,3.0
122,122,3.1693728,7079.7056,28263.818,29137.016,-75.93752,127.1730454270728,-0.19282956,1.0784084e-06,1.7767076,1.6718122,3.0,42,0.020382283,6.995323e-07,0,-1.1917662755543448e-07,0.117794394,0.023182275,0.8451005,3.40294e-06,1.7551396e-05,4.474855e-06,1.3405152e-05,4.5969873e-06,3.2880762e-06,0.42543676,0.13890135,1.3132701,6.587432e-10,1.6999088e-09,5.9498473e-10,2.194414e-09,2.96437e-10,2.054815e-10,3.0
123,123,2.1581502,9632.327,39690.234,40842.336,-76.35876,129.32503686260316,-0.19282913,8.5985533e-07,1.8580389,1.7546923,3.0,42,0.020376265,4.989006e-07,0,-1.094630838188348e-07,0.11724731,0.033780765,0.6616251,6.2745817e-06,1.709944e-05,7.022229e-06,1.3409081e-05,2.2822594e-06,1.2989506e-06,0.39702192,0.06611411,1.6911732,1.5942911e-10,1.1409024e-09,3.4299794e-10,1.5009134e-09,2.559284e-10,3.0193364e-10,3.0
124,124,1.4679656,13572.221,55589.75,57222.598,-76.27967,133.778034060786,-0.19285049,2.4337325e-07,1.9503363,1.8406186,3.0,43,0.020382818,3.5620224e-07,0,-1.2626741624080435e-07,0.10590061,0.036369,0.5426164,3.5593266e-06,1.3248183e-05,3.4330947e-06,1.5713666e-05,2.3129965e-06,1.5422311e-06,0.41612002,0.044206467,1.2747833,3.2102931e-10,8.078566e-10,2.548535e-10,1.1446991e-09,1.0444386e-10,2.0496889e-10,3.0
125,125,1.0000616,19572.793,77428.96,79864.5,-75.813736,138.12164973378458,-0.19284844,3.7299696e-07,2.0553696,1.9319204,3.0,43,0.020381628,2.552026e-07,0,-1.1299285192002313e-07,0.105890475,0.022736894,0.4590539,4.847808e-06,1.3559125e-05,5.043829e-06,1.4788561e-05,2.834114e-06,1.6814255e-06,0.39099914,0.17162925,1.6818987,3.1187505e-10,5.276791e-10,1.862759e-10,7.0993716e-10,1.3308304e-10,1.5855997e-10,3.0
