Repository: Jay2-davic/SPOC_code

# Studying-Polymers-on a-Chip (SPOC) Data Cleaning and Processing
Author: Jay Jimenez jimenez45@llnl.gov

# Project Description

The SPOC project aims to establish an automated, high-throughput experimentation workflow to screen solid state polymer electrolytes. This repository contains code to reproduce the data cleaning workflow, data processing, and active learning for the SPOC project. Electrochemical impedance spectroscopy processing code is included as a Python file which was used to determine bulk ionic conductivities.

File: data/split_cycle/04112024_9_PEGMEA_1_PEGDA_0,00_Aerosil380_10_NaTFSI_H3_RUN_3_C01_RUN_2.csv
True,index,freq,Re(Z),Im(Z),Z,Phase(Z),time,Ewe_meas,I_meas,Cs,Cp,cycle_number,I_Range,Ewe,I,Ns,(QQo),cycle
110,110,7000018.5,156.56932,1171.3473,1181.765,-82.38663,82.65248997908202,-0.007148272,7.5842895e-06,1.9410436e-05,1.9069723e-05,2.0,40,0.009876855,8.357714e-06,0,-7.349359794618021e-08,2.0
111,111,6057573.0,210.97902,1357.4028,1373.701,-81.1653,83.20449419194483,-0.0071131135,-1.5300455e-05,1.9355872e-05,1.8899304e-05,2.0,40,0.013902138,1.0120206e-05,0,-7.773719227712759e-08,2.0
112,112,5242039.0,208.5105,1575.6433,1589.3799,-82.46165,83.62049034508527,-0.0070692543,-3.0966166e-05,1.9269124e-05,1.8937488e-05,2.0,40,0.01919283,1.2075671e-05,0,-8.096055815759722e-08,2.0
113,113,4536288.0,185.90439,1825.2893,1834.732,-84.18452,84.98850435673376,-0.0071171755,-2.2109998e-05,1.9221523e-05,1.9024179e-05,2.0,40,0.019116849,1.0419422e-05,0,-8.818569085576596e-08,2.0
114,114,3925558.5,243.30452,2104.7637,2118.7795,-83.406044,85.40449237645953,-0.007132621,-2.6091553e-05,1.926262e-05,1.9008614e-05,2.0,40,0.018362928,8.666748e-06,0,-9.03293928160254e-08,2.0
115,115,3397055.0,314.7841,2389.9429,2410.5842,-82.49665,85.82049794288469,-0.007154364,-8.918777e-06,1.9603338e-05,1.9269057e-05,2.0,40,0.019431962,8.061101e-06,0,-9.12201007078129e-08,2.0
116,116,2939708.2,337.56506,2761.6106,2782.1653,-83.03103,86.23648350933217,-0.007156041,-1.5988824e-05,1.9604395e-05,1.931579e-05,2.0,40,0.021353982,7.67531e-06,0,-9.564775579662507e-08,2.0
117,117,2543924.5,377.9309,3153.574,3176.1392,-83.166145,86.78848700222443,-0.00718656,-1.0500233e-05,1.9838684e-05,1.9557796e-05,2.0,40,0.020576477,6.478456e-06,0,-1.0296410933546538e-07,2.0
118,118,2201436.2,456.13467,3612.669,3641.3508,-82.803925,87.34048878840986,-0.0071862433,-1.6863278e-05,2.0011787e-05,1.9697773e-05,2.0,40,0.020996995,5.7662655e-06,0,-1.0821043821737043e-07,2.0
119,119,1905053.1,551.5977,4172.578,4208.88,-82.4694,87.89250260128756,-0.0071802437,-2.2333263e-05,2.0022051e-05,1.9678158e-05,2.0,40,0.020416494,4.850814e-06,0,-1.1106946949815939e-07,2.0
120,120,1648567.4,629.25903,4783.8022,4825.0107,-82.50636,88.44449564084061,-0.007178157,-1.43701545e-05,2.0180885e-05,1.9837644e-05,2.0,40,0.01997628,4.1401527e-06,0,-1.1531703373298541e-07,2.0
121,121,1426616.2,576.1119,5592.559,5622.155,-84.11848,89.16350604835316,-0.0071714497,-4.859101e-06,1.994814e-05,1.9738673e-05,2.0,41,0.019319111,3.4362467e-06,0,-1.1776034787651134e-07,2.0
122,122,1234551.2,706.53937,6430.091,6468.7915,-83.729485,89.71548711459036,-0.0071575874,-3.93917e-06,2.0049054e-05,1.9809877e-05,2.0,41,0.020423096,3.1571733e-06,0,-1.192101407955693e-07,2.0
123,123,1068345.5,908.7505,7397.863,7453.469,-82.996895,90.26848855413846,-0.0071695116,-3.626323e-06,2.0137342e-05,1.9837995e-05,2.0,41,0.020905739,2.8048332e-06,0,-1.2050606635342474e-07,2.0
124,124,924510.06,1107.4059,8494.621,8566.501,-82.572495,90.82050100705237,-0.0071917954,-2.3898367e-06,2.0265834e-05,1.9927167e-05,2.0,41,0.020128313,2.349654e-06,0,-1.2064473267355622e-07,2.0
125,125,800039.0,1426.5342,9663.91,9768.632,-81.60295,91.37250185993616,-0.0071838954,-1.9224287e-06,2.0585247e-05,2.0146257e-05,2.0,41,0.020562278,2.104929e-06,0,-1.2116526760228296e-07,2.0
126,126,692334.1,1688.2815,11216.322,11342.671,-81.440094,91.92450735284365,-0.0071597304,-4.4587177e-06,2.0495283e-05,2.0041223e-05,2.0,41,0.020575289,1.8139722e-06,0,-1.2267414785607755e-07,2.0
127,127,599122.25,2183.6016,12768.262,12953.634,-80.29528,92.4764863656892,-0.0071977763,-7.883611e-07,2.080525e-05,2.0214045e-05,2.0,41,0.02061682,1.5915858e-06,0,-1.2394067220640537e-07,2.0
128,128,518454.94,2720.6064,14561.172,14813.15,-79.41689,93.02849375191727,-0.0071805418,-2.285554e-06,2.1082047e-05,2.0370917e-05,2.0,41,0.020559937,1.3879517e-06,0,-1.236551304114657e-07,2.0
129,129,448662.03,3428.8184,16559.848,16911.102,-78.301865,93.58050473811454,-0.0071906215,-1.3432913e-06,2.1421234e-05,2.054061e-05,2.0,41,0.020178912,1.1932347e-06,0,-1.239634659920815e-07,2.0
130,130,388258.97,4321.3687,18794.975,19285.365,-77.051506,94.1324933776923,-0.007177747,-2.2576207e-06,2.1810061e-05,2.0714986e-05,2.0,41,0.020855293,1.0814051e-06,0,-1.241059798629891e-07,2.0
131,131,335983.9,5405.2847,21154.78,21834.418,-75.66695,94.6845011106052,-0.007195093,-2.037884e-06,2.2392012e-05,2.1019718e-05,2.0,41,0.020335026,9.31329e-07,0,-1.2442155332886212e-07,2.0
132,132,290751.2,6696.9355,24011.111,24927.543,-74.41569,95.23650617679232,-0.0071873423,-2.3901865e-07,2.2797454e-05,2.1152024e-05,2.0,41,0.020511463,8.2284333e-07,0,-1.2522639954032084e-07,2.0
133,133,251605.19,8488.098,27000.322,28303.096,-72.54841,95.78849201634875,-0.0071992856,-1.1999039e-06,2.3427805e-05,2.1320708e-05,2.0,41,0.020503959,7.2444226e-07,0,-1.2437778692384033e-07,2.0
134,134,217729.38,10594.393,30398.26,32191.541,-70.785545,96.34050388258765,-0.0071570287,-3.1179488e-06,2.404664e-05,2.1442149e-05,2.0,41,0.020203196,6.275933e-07,0,-1.2381829005112857e-07,2.0
135,135,188418.58,13022.211,33671.215,36101.645,-68.85622,96.89248638876597,-0.0071883113,-3.3957667e-07,2.5086358e-05,2.1822334e-05,2.0,41,0.020804703,5.762813e-07,0,-1.2482629119765755e-07,2.0
136,136,163051.14,16059.627,37614.984,40899.863,-66.88006,97.44450724168564,-0.00718097,-2.613299e-06,2.5949885e-05,2.1948936e-05,2.0,41,0.020313077,4.966539e-07,0,-1.2523938391622618e-07,2.0
137,137,141098.2,19823.012,41200.906,45721.62,-64.30637,97.99648342790897,-0.007200888,3.3080593e-07,2.7377379e-05,2.2231163e-05,2.0,41,0.020253995,4.4298505e-07,0,-1.2589382610722154e-07,2.0
138,138,122105.11,23668.602,45297.06,51107.984,-62.41205,98.54848332077381,-0.007192895,-9.410634e-07,2.8775063e-05,2.2603663e-05,2.0,41,0.020219885,3.9563065e-07,0,-1.2690657554398953e-07,2.0
139,139,105663.59,27286.908,50388.086,57302.133,-61.562904,99.13050292173284,-0.007190398,-2.0532989e-06,2.989282e-05,2.3114317e-05,2.0,42,0.020042416,3.4976736e-07,0,-1.2730039380024473e-07,2.0
140,140,91439.65,32575.236,54816.203,63764.9,-59.278557,99.54650726148975,-0.0071831318,-2.0551615e-06,3.1752406e-05,2.3465574e-05,2.0,42,0.021247676,3.33219e-07,0,-1.2757107139245368e-07,2.0
141,141,79127.08,38749.16,58941.336,70537.78,-56.678318,100.09850262108375,-0.0071902117,-1.9756321e-06,3.4125187e-05,2.3827111e-05,2.0,42,0.020288603,2.8762747e-07,0,-1.2775240941224315e-07,2.0
142,142,68475.36,46537.86,62001.746,77524.12,-53.10849,100.5144958141318,-0.0071811755,-2.0797465e-06,3.7487105e-05,2.3978171e-05,2.0,42,0.021131767,2.7258312e-07,0,-1.2796980640917076e-07,2.0
143,143,59252.523,54232.66,64984.883,84641.695,-50.15356,100.93048572723637,-0.0071714125,-2.1872133e-06,4.133338e-05,2.4364466e-05,2.0,42,0.02186226,2.5829183e-07,0,-1.281669017229695e-07,2.0
144,144,51282.285,62017.56,68191.04,92174.81,-47.71449,101.48249804679654,-0.007182237,-2.1724995e-06,4.551195e-05,2.4908957e-05,2.0,42,0.020260992,2.198105e-07,0,-1.284993880173712e-07,2.0
145,145,44369.8,72360.664,68328.21,99522.914,-43.358227,101.89848969320883,-0.007197012,-1.9078366e-06,5.249677e-05,2.4744946e-05,2.0,42,0.020667143,2.0766215e-07,0,-1.2874756134475578e-07,2.0
146,146,38403.727,81353.29,68469.125,106331.46,-40.08487,102.31449187299586,-0.0072053405,-1.9789845e-06,6.0527393e-05,2.5096779e-05,2.0,42,0.02098342,1.9733972e-07,0,-1.2893932062036286e-07,2.0
147,147,33226.32,90205.63,67128.664,112442.49,-36.655655,102.7305078661011,-0.0071794237,-2.0760212e-06,7.13559e-05,2.543226e-05,2.0,42,0.021206954,1.8860267e-07,0,-1.2922083162853642e-07,2.0
148,148,28754.086,98686.51,65419.027,118400.49,-33.540295,103.14649412586004,-0.007188479,-1.9462043e-06,8.460898e-05,2.5829597e-05,2.0,42,0.021347603,1.8029995e-07,0,-1.2949351841984975e-07,2.0
149,149,24884.947,107400.12,62517.254,124270.64,-30.203545,103.56248961223173,-0.007181045,-1.9706029e-06,0.00010230185,2.5890846e-05,2.0,42,0.021428237,1.7243201e-07,0,-1.297828909092574e-07,2.0
150,150,21553.963,114119.82,58294.258,128146.61,-27.058683,103.97950656540343,-0.0071478803,-2.179949e-06,0.00012666809,2.6212263e-05,2.0,42,0.021419423,1.6714779e-07,0,-1.299413020225513e-07,2.0
151,151,18631.234,120549.336,54965.67,132489.12,-24.511087,104.39549386515864,-0.0071755857,-2.1253773e-06,0.00015541285,2.6749125e-05,2.0,42,0.021339811,1.610684e-07,0,-1.3022416097276018e-07,2.0
152,152,16126.037,126512.74,50525.27,136228.77,-21.770237,104.81148372494499,-0.007174095,-2.1156923e-06,0.0001953367,2.686974e-05,2.0,42,0.021161774,1.5533998e-07,0,-1.3040748001546296e-07,2.0
153,153,13954.87,130388.68,47326.777,138712.05,-19.949223,105.22750451802858,-0.0071720458,-1.9925799e-06,0.00024098356,2.8052587e-05,2.0,42,0.020881714,1.5054002e-07,0,-1.3070009502364895e-07,2.0
154,154,12080.609,134798.12,42741.46,141412.05,-17.592653,105.64349080444663,-0.0071897088,-1.8409712e-06,0.00030823497,2.8158389e-05,2.0,42,0.020539196,1.4524362e-07,0,-1.3085230244866567e-07,2.0
155,155,10447.592,138797.28,37689.93,143823.56,-15.192136,106.0595079975028,-0.0071664564,-1.967808e-06,0.00040418355,2.7756785e-05,2.0,42,0.020072224,1.3956144e-07,0,-1.3105888097059943e-07,2.0
156,156,9045.586,141199.38,34433.34,145337.25,-13.704843,106.63226935805869,-0.0071931556,-2.0519935e-06,0.00051098043,2.868195e-05,2.0,42,0.020288413,1.3959541e-07,0,-1.3130205723626493e-07,2.0
157,157,7827.7437,143890.44,30758.67,147141.27,-12.066203,107.11293818091508,-0.007196174,-1.8897687e-06,0.0006610221,2.8885648e-05,2.0,42,0.020338804,1.3822637e-07,0,-1.3159833761503768e-07,2.0
158,158,6770.8345,145699.22,27217.883,148219.69,-10.5813875,107.6514097265026,-0.0071977763,-1.9214312e-06,0.0008636219,2.9121953e-05,2.0,42,0.020420808,1.3777392e-07,0,-1.3183146306958566e-07,2.0
159,159,5860.798,146951.17,24466.3,148973.98,-9.452625,108.25699546193937,-0.007199565,-1.7582752e-06,0.0011099287,2.9937175e-05,2.0,42,0.0204424,1.3722128e-07,0,-1.320777615246524e-07,2.0
160,160,5071.625,148195.33,21921.129,149807.84,-8.4142065,108.93772037428425,-0.0071682823,-1.8644382e-06,0.0014315618,3.0652565e-05,2.0,42,0.02047704,1.366887e-07,0,-1.3252827003746385e-07,2.0
161,161,4388.5933,149357.47,19884.348,150675.28,-7.583343,109.61784440658812,-0.0071846037,-1.9795416e-06,0.0018238262,3.1763047e-05,2.0,42,0.020531135,1.3626081e-07,0,-1.3295982073249096e-07,2.0
162,162,3798.7827,149986.16,17426.213,150995.1,-6.627224,110.29781523888232,-0.0071625435,-1.8871607e-06,0.0024042116,3.2022337e-05,2.0,42,0.02054067,1.3603534e-07,0,-1.3321851749731236e-07,2.0
163,163,3286.0488,150543.19,15718.727,151361.58,-5.9608483,110.97771737784933,-0.0072153457,-1.7478451e-06,0.003081263,3.3230142e-05,2.0,42,0.020553837,1.3579296e-07,0,-1.3346531661500944e-07,2.0
164,164,2844.088,151541.53,14526.981,152236.23,-5.475721,111.65684714342933,-0.0071964534,-1.434943e-06,0.0038521371,3.5076515e-05,2.0,42,0.020590415,1.3525305e-07,0,-1.337519031648612e-07,2.0
165,165,2460.7852,151792.33,13035.925,152351.06,-4.9085174,112.33669842906238,-0.007161519,-1.7783902e-06,0.0049614036,3.6324305e-05,2.0,42,0.020607932,1.3526608e-07,0,-1.3396068310919656e-07,2.0
166,166,2129.3164,152128.69,12084.1875,152607.88,-4.541696,113.01683371468971,-0.007197459,-1.72326e-06,0.0061853244,3.8783186e-05,2.0,42,0.020599023,1.3498007e-07,0,-1.34351940002449e-07,2.0
167,167,1843.2289,152406.28,11282.194,152823.31,-4.2337174,113.69694065366639,-0.0071625435,-1.7731751e-06,0.0076532746,4.1711442e-05,2.0,42,0.020607455,1.3484497e-07,0,-1.3456718388099353e-07,2.0
168,168,1594.4913,152783.7,10655.284,153154.81,-3.9894037,114.37685153927305,-0.0071625435,-1.6232431e-06,0.009367699,4.534211e-05,2.0,42,0.020601261,1.3451266e-07,0,-1.3476161078943409e-07,2.0
169,169,1380.4436,153064.64,10074.513,153395.83,-3.765701,115.0566870115872,-0.0071963416,-1.6657082e-06,0.011443988,4.9362643e-05,2.0,42,0.020624073,1.3445003e-07,0,-1.3503920290787065e-07,2.0
170,170,1194.6187,153528.84,9539.639,153824.94,-3.5555484,115.73682968388312,-0.0071627297,-1.6334866e-06,0.013965579,5.371175e-05,2.0,42,0.020631857,1.3412557e-07,0,-1.3529298123927564e-07,2.0
171,171,1033.3434,153772.16,9323.711,154054.56,-3.4697835,116.4170787295152,-0.007186001,-1.6392605e-06,0.01651911,6.0508326e-05,2.0,42,0.020619668,1.3384653e-07,0,-1.3559373119308028e-07,2.0
172,172,894.71045,154209.55,9115.54,154478.73,-3.3828964,117.09685118848574,-0.007180784,-1.7267987e-06,0.019514402,6.794893e-05,2.0,42,0.020634033,1.33572e-07,0,-1.3600474084140165e-07,2.0
173,173,774.2569,154460.39,9110.856,154728.86,-3.375684,117.77695164745091,-0.0071426076,-1.72922e-06,0.022561911,7.822609e-05,2.0,42,0.020632358,1.3334525e-07,0,-1.363157670720771e-07,2.0
174,174,669.7856,154807.4,9399.267,155092.48,-3.4744978,118.45685370641877,-0.007174393,-1.7675876e-06,0.025280776,9.285319e-05,2.0,42,0.020637214,1.3306392e-07,0,-1.3654718539671428e-07,2.0
175,175,579.81464,155192.7,10081.914,155519.84,-3.7169309,119.1368389387062,-0.0071532466,-1.6184006e-06,0.027226258,0.0001144201,2.0,42,0.020630015,1.3265198e-07,0,-1.369203315020455e-07,2.0
176,176,501.44418,155740.39,10191.104,156073.47,-3.743897,119.81421337087522,-0.0071729403,-1.8076316e-06,0.031144137,0.00013278854,2.0,42,0.020644858,1.3227654e-07,0,-1.3733963793754908e-07,2.0
177,177,434.02762,156107.86,10876.34,156486.28,-3.9854686,120.49420486981398,-0.007178567,-1.908766e-06,0.033714756,0.00016286697,2.0,42,0.020641165,1.3190399e-07,0,-1.3756555710702638e-07,2.0
178,178,375.6009,156599.16,11679.017,157034.06,-4.2651687,121.17243916870211,-0.007169605,-1.5325387e-06,0.036281668,0.00020068369,2.0,42,0.020651324,1.3150856e-07,0,-1.3776894515410415e-07,2.0
179,179,325.10385,156876.64,12584.289,157380.58,-4.586317,121.8517002410008,-0.0071480293,-1.7305236e-06,0.03890177,0.00024872785,2.0,42,0.020634377,1.3111134e-07,0,-1.3823377781512628e-07,2.0
180,180,281.3503,157372.36,13529.528,157952.86,-4.9137187,122.52879552649392,-0.0071708905,-2.0909197e-06,0.041810956,0.00030676118,2.0,42,0.020624667,1.3057483e-07,0,-1.3870559031900282e-07,2.0
181,181,243.36427,158557.02,14170.377,159188.97,-5.107005,123.21212398560601,-0.007171934,-1.4677233e-06,0.046151087,0.0003656948,2.0,42,0.020648543,1.2971088e-07,0,-1.3895285209545546e-07,2.0
182,182,210.60631,158530.9,16035.492,159339.84,-5.775856,123.88918751108577,-0.007175418,-1.7819289e-06,0.04712664,0.00047728996,2.0,42,0.020611309,1.2935439e-07,0,-1.3913733385472406e-07,2.0
183,183,182.27473,159691.36,17906.812,160692.2,-6.3980713,124.56126052964828,-0.0071735177,-1.9448987e-06,0.048761304,0.00060551136,2.0,42,0.02063236,1.2839678e-07,0,-1.3957423853066981e-07,2.0
184,184,157.72879,160621.16,19580.016,161810.17,-6.9501705,125.24965890906606,-0.0071825352,-1.8033479e-06,0.05153427,0.0007545891,2.0,42,0.02064215,1.2757016e-07,0,-1.397497055567602e-07,2.0
185,185,136.52892,161714.92,21999.68,163204.48,-7.7469544,125.9215089676145,-0.007165897,-1.4124067e-06,0.052988198,0.00096282567,2.0,42,0.020642955,1.2648522e-07,0,-1.4021328399385682e-07,2.0
186,186,118.14758,163134.78,23893.145,164875.22,-8.332446,126.60992614697898,-0.007149762,-2.0380246e-06,0.0563796,0.0011840167,2.0,42,0.020646803,1.2522685e-07,0,-1.4044389196104293e-07,2.0
187,187,102.25773,164180.81,26141.584,166248.97,-9.04694,127.27635244527482,-0.007174524,-1.4593419e-06,0.0595377,0.0014721022,2.0,42,0.02060872,1.2396299e-07,0,-1.4083700107627292e-07,2.0
188,188,88.4436,165983.5,28843.334,168470.95,-9.857979,127.96528498464613,-0.007160699,-1.7245636e-06,0.062389027,0.0018287278,2.0,42,0.020629726,1.2245272e-07,0,-1.4117291732114347e-07,2.0
189,189,76.54279,167805.22,32058.268,170840.05,-10.815718,128.63272424307797,-0.007158128,-2.004313e-06,0.06485982,0.002283897,2.0,42,0.02063062,1.2075986e-07,0,-1.4151002203722305e-07,2.0
190,190,66.250786,170142.72,35449.46,173796.45,-11.769278,129.30097027480952,-0.007157308,-1.8432056e-06,0.06776719,0.0028194014,2.0,42,0.02064152,1.1876836e-07,0,-1.4190924279780443e-07,2.0
191,191,57.329906,172930.28,38344.184,177130.34,-12.502042,129.95563747925553,-0.0071632145,-1.6878723e-06,0.07240014,0.0033927548,2.0,42,0.020650087,1.16581305e-07,0,-1.4208556056084416e-07,2.0
192,192,49.60321,175071.8,42456.824,180146.38,-13.631685,130.64036316503189,-0.0071725487,-1.6245468e-06,0.075572334,0.0041976552,2.0,42,0.02064471,1.14599636e-07,0,-1.4234418165138902e-07,2.0
193,193,42.92585,182849.89,47676.895,188963.4,-14.614103,131.60945787772653,-0.0071641086,-1.751954e-06,0.07776663,0.0049505536,2.0,43,0.020630458,1.09177e-07,0,-1.4280865969583288e-07,2.0
194,194,37.1518,186364.77,51896.016,193455.48,-15.560644,132.2531776150281,-0.0071828524,-1.7255468e-06,0.08254795,0.0059403526,2.0,43,0.020633347,1.0665682e-07,0,-1.4321012239045356e-07,2.0
195,195,32.150223,190212.28,56743.113,198495.58,-16.610613,132.8923612186627,-0.0071758465,-1.6594355e-06,0.08724147,0.007129312,2.0,43,0.020637643,1.0397029e-07,0,-1.4344391038863493e-07,2.0
196,196,27.835518,194002.66,61854.086,203624.55,-17.6839,133.62035226661828,-0.0071671084,-1.8284292e-06,0.0924384,0.008529605,2.0,43,0.020609219,1.0121186e-07,0,-1.439437481568283e-07,2.0
197,197,24.082958,198793.78,67412.74,209912.95,-18.732254,134.3223886199703,-0.007167779,-1.7578577e-06,0.0980321,0.010110527,2.0,43,0.020632708,9.8291736e-08,0,-1.442883413041949e-07,2.0
198,198,20.833313,203859.03,73141.26,216582.89,-19.73715,134.97678166440164,-0.007160308,-1.888907e-06,0.10444782,0.01191176,2.0,43,0.020629445,9.524965e-08,0,-1.4425401687266988e-07,2.0
199,199,18.021912,209233.75,79363.9,223779.78,-20.772104,135.7227470331709,-0.007223721,-1.69535e-06,0.11127467,0.013995892,2.0,43,0.020629523,9.218672e-08,0,-1.4496823250729997e-07,2.0
200,200,15.604198,215089.08,86079.6,231674.36,-21.811506,136.3780086376064,-0.0071642017,-1.7590683e-06,0.11848911,0.016357727,2.0,43,0.0206252,8.9026685e-08,0,-1.4509029633558474e-07,2.0
201,201,13.500899,221525.86,93145.72,240311.95,-22.805456,137.12597443314735,-0.0071724555,-1.8166503e-06,0.12655944,0.01901383,2.0,43,0.020622602,8.581596e-08,0,-1.4535092917847614e-07,2.0
202,202,11.686608,228201.9,100376.82,249302.27,-23.742758,137.71689520787913,-0.00714013,-1.6757867e-06,0.13567449,0.021994427,2.0,43,0.02062243,8.272059e-08,0,-1.457671988327252e-07,2.0
203,203,10.113269,236014.52,108415.945,259724.61,-24.67222,138.39054739984567,-0.0071622455,-1.714653e-06,0.14515615,0.02529272,2.0,43,0.02064903,7.950356e-08,0,-1.464974098668331e-07,2.0
204,204,8.748621,243197.86,117162.19,269948.47,-25.722752,139.15737772957073,-0.007155175,-1.8341749e-06,0.15527196,0.029248679,2.0,43,0.020620959,7.63885e-08,0,-1.466932571635498e-07,2.0
205,205,7.570237,251820.36,126151.89,281651.9,-26.60903,140.0329907312116,-0.007167602,-1.7286295e-06,0.16665442,0.03343328,2.0,43,0.020642582,7.329111e-08,0,-1.465727633851562e-07,2.0
206,206,6.554112,259807.22,135592.95,293061.84,-27.55998,140.56929675667197,-0.007166736,-2.0046307e-06,0.1790891,0.038337596,2.0,43,0.020611333,7.0331e-08,0,-1.47696403914042e-07,2.0
207,207,5.669445,269736.9,146862.81,307126.5,-28.56683,141.17911729231128,-0.0071620406,-1.7032933e-06,0.19114712,0.04370759,2.0,43,0.020646688,6.722535e-08,0,-1.4702957890884803e-07,2.0
208,208,4.907347,279240.75,157565.92,320628.16,-29.43454,141.87152268519276,-0.0071520726,-2.0223783e-06,0.20583113,0.04970869,2.0,43,0.02064915,6.440217e-08,0,-1.4822761471579565e-07,2.0
209,209,4.245922,288457.25,170147.62,334899.7,-30.534395,142.6593311492761,-0.0071536005,-1.6266324e-06,0.22030391,0.056864932,2.0,43,0.02062542,6.158686e-08,0,-1.4838157556819415e-07,2.0
210,210,3.6747382,297697.2,184022.66,349982.78,-31.722445,143.5589562053501,-0.00716995,-1.6943734e-06,0.23535445,0.06506863,2.0,43,0.020617446,5.8909887e-08,0,-1.4798134307697018e-07,2.0
211,211,3.180988,307987.62,200510.98,367506.5,-33.06557,144.58724084086134,-0.007150256,-1.7477e-06,0.24952835,0.074279025,2.0,43,0.020635866,5.6151023e-08,0,-1.494027778338598e-07,2.0
212,212,2.752818,318771.12,217607.2,385963.62,-34.319168,145.76610001685913,-0.0071520596,-1.6802124e-06,0.26568642,0.08445456,2.0,43,0.020636719,5.346804e-08,0,-1.504652301034118e-07,2.0
213,213,2.3804083,328961.12,237913.47,405978.12,-35.875458,147.12103320119786,-0.0071455324,-1.6544074e-06,0.28102803,0.09651225,2.0,43,0.02063203,5.0820546e-08,0,-1.5007546211482628e-07,2.0
214,214,2.060257,340431.16,259953.5,428333.03,-37.365383,148.67737668842892,-0.007163191,-1.6723379e-06,0.2971687,0.10945391,2.0,43,0.020632777,4.816994e-08,0,-1.5005567423635953e-07,2.0
215,215,1.7836765,352158.28,286278.12,453839.84,-39.10851,150.46562621342855,-0.007158716,-1.6950426e-06,0.311685,0.12401865,2.0,43,0.020639963,4.547852e-08,0,-1.5159655673799912e-07,2.0
216,216,1.5427545,364681.4,316041.56,482571.03,-40.912975,152.52524401785922,-0.007112368,-1.4400579e-06,0.32642174,0.14000547,2.0,43,0.020668678,4.2830333e-08,0,-1.5370878076386735e-07,2.0
217,217,1.3354719,378552.7,349699.8,515356.28,-42.731167,154.8968538372137,-0.0071548326,-1.7781323e-06,0.34079248,0.15691543,2.0,43,0.020633787,4.0037907e-08,0,-1.5506816935999742e-07,2.0
218,218,1.1556969,407410.5,423511.22,587660.7,-46.110077,157.62855020692223,-0.007157818,-1.5818754e-06,0.3251706,0.16888374,2.0,43,0.020635251,3.5114226e-08,0,-1.5537012038996543e-07,2.0
219,219,1.0000616,413663.0,425965.0,593770.4,-45.83942,160.77833040987025,-0.007164038,-1.2712212e-06,0.3736108,0.19227828,2.0,43,0.020631544,3.4746673e-08,0,-1.5499424497090628e-07,2.0

File: data/split_cycle/04112024_9_PEGMEA_1_PEGDA_0,00_Aerosil380_10_NaTFSI_H3_RUN_4_C01_RUN_2.csv
True,index,freq,Re(Z),Im(Z),Z,Phase(Z),time,Ewe_meas,I_meas,Cs,Cp,cycle_number,I_Range,Ewe,I,Ns,(QQo),cycle
110,110,7000018.5,213.97806,1416.6725,1432.7412,-81.41081,82.44948482277687,-0.050114598,5.6307335e-06,1.604913e-05,1.5691156e-05,2.0,40,0.009937953,6.9363214e-06,0,-7.833315923573882e-08,2.0
111,111,6057573.0,310.8686,1541.451,1572.4855,-78.597946,83.00150263568503,-0.050154783,1.1305258e-05,1.7044793e-05,1.6378644e-05,2.0,40,0.01395594,8.875083e-06,0,-8.062701869336042e-08,2.0
112,112,5242039.0,254.5272,1970.8173,1987.1852,-82.6411,83.41748150877538,-0.050097995,-2.2147206e-05,1.540542e-05,1.5152684e-05,2.0,40,0.019470265,9.797912e-06,0,-8.257319289589975e-08,2.0
113,113,4536288.0,143.69572,2259.2485,2263.8137,-86.3607,84.78548946705996,-0.050185602,-5.346542e-06,1.552943e-05,1.546686e-05,2.0,40,0.018658187,8.2419265e-06,0,-8.995001357571691e-08,2.0
114,114,3925558.5,257.92737,2590.1528,2602.9634,-84.31323,85.20148303351016,-0.050115377,-2.3189115e-05,1.5652844e-05,1.5499152e-05,2.0,40,0.018121859,6.962011e-06,0,-9.022728138854122e-08,2.0
115,115,3397055.0,325.72485,2962.7542,2980.6055,-83.726105,85.61749651990249,-0.050157767,-1.0370002e-05,1.5813279e-05,1.562443e-05,2.0,40,0.019272238,6.4658802e-06,0,-9.04294790128234e-08,2.0
116,116,2939708.2,312.39337,3410.4282,3424.7058,-84.76634,86.03348757969798,-0.05011139,-4.7413323e-05,1.5874753e-05,1.5742666e-05,2.0,40,0.021232193,6.199713e-06,0,-9.848600640106556e-08,2.0
117,117,2543924.5,353.02747,3898.4844,3914.436,-84.82569,86.58550744588138,-0.050182678,-1.4742267e-05,1.604797e-05,1.5917443e-05,2.0,40,0.020523567,5.2430455e-06,0,-1.026515547552095e-07,2.0
118,118,2201436.2,440.9208,4457.9155,4479.6675,-84.351395,87.13748760547605,-0.050159108,-1.576556e-05,1.6217435e-05,1.6060323e-05,2.0,40,0.021014519,4.691089e-06,0,-1.0606061651148677e-07,2.0
119,119,1905053.1,540.4236,5123.0713,5151.4966,-83.97824,87.68948939166148,-0.050185174,-2.7417877e-06,1.6307322e-05,1.6127855e-05,2.0,40,0.020614862,4.001723e-06,0,-1.0453228276609513e-07,2.0
120,120,1648567.4,274.97952,6038.1787,6044.437,-87.39254,88.40850670580403,-0.050123874,-7.5201565e-06,1.5988491e-05,1.59554e-05,2.0,41,0.018841783,3.1172106e-06,0,-1.0576839017146611e-07,2.0
121,121,1426616.2,311.50726,6909.018,6916.037,-87.41845,88.82450205888017,-0.050163504,-2.0378845e-06,1.6147178e-05,1.611442e-05,2.0,41,0.021753227,3.1453312e-06,0,-1.0598113547071087e-07,2.0
122,122,1234551.2,331.92755,8016.661,8023.53,-87.629036,89.37648915182217,-0.05016628,-4.1086287e-06,1.6081163e-05,1.6053642e-05,2.0,41,0.021042692,2.6226228e-06,0,-1.0750421969276995e-07,2.0
123,123,1068345.5,413.73602,9261.747,9270.983,-87.442215,89.92848219131702,-0.05017554,-5.946971e-07,1.6084794e-05,1.6052762e-05,2.0,41,0.020587007,2.220585e-06,0,-1.0829152063400905e-07,2.0
124,124,924510.06,631.0783,10720.089,10738.648,-86.63096,90.48049192424514,-0.050141405,-4.9503346e-06,1.605869e-05,1.6003229e-05,2.0,41,0.020428091,1.9022964e-06,0,-1.0880109099858456e-07,2.0
125,125,800039.0,1252.0208,12166.881,12231.13,-84.12472,91.0324857904634,-0.05017079,-1.615171e-06,1.635045e-05,1.6179127e-05,2.0,41,0.020725226,1.6944654e-06,0,-1.088373058067419e-07,2.0
126,126,692334.1,1012.11633,14329.848,14365.546,-85.959915,91.58449749668944,-0.05015544,-3.2650626e-06,1.604216e-05,1.5962529e-05,2.0,41,0.020344742,1.4162177e-06,0,-1.0948679424023587e-07,2.0
127,127,599122.25,1182.979,16428.205,16470.742,-85.881294,92.13648546955665,-0.050167993,-9.578218e-07,1.617017e-05,1.6086757e-05,2.0,41,0.020586535,1.2498851e-06,0,-1.0948637349040327e-07,2.0
128,128,518454.94,1574.3594,18880.822,18946.348,-85.233475,92.68850346907857,-0.050160114,-3.1123636e-06,1.625879e-05,1.6146523e-05,2.0,41,0.020526167,1.0833838e-06,0,-1.092532971308364e-07,2.0
129,129,448662.03,2102.8022,21860.178,21961.082,-84.50544,93.24048290864448,-0.05019831,-2.9488712e-07,1.6227332e-05,1.6078555e-05,2.0,41,0.020287346,9.237863e-07,0,-1.1028374168566656e-07,2.0
130,130,388258.97,2083.6875,24939.963,25026.855,-85.22414,93.79248717488372,-0.050141647,-1.5183384e-06,1.6436254e-05,1.632232e-05,2.0,41,0.020879468,8.342825e-07,0,-1.1015609329322926e-07,2.0
131,131,335983.9,4868.234,23865.492,24356.959,-78.47062,94.34448784109554,-0.050161473,-2.1012002e-06,1.9848661e-05,1.9055744e-05,2.0,41,0.020114124,8.25806e-07,0,-1.1021661993441849e-07,2.0
132,132,290751.2,4242.4116,33327.336,33596.27,-82.74554,94.89650130728842,-0.050149232,-1.6524159e-06,1.6424721e-05,1.616282e-05,2.0,41,0.020466493,6.0918944e-07,0,-1.1039864832357082e-07,2.0
133,133,251605.19,5480.4473,38415.535,38804.492,-81.880844,95.44848573350464,-0.050147276,-2.9671132e-06,1.646621e-05,1.6137767e-05,2.0,41,0.020580962,5.3037576e-07,0,-1.1045102456962476e-07,2.0
134,134,217729.38,7051.42,43173.93,43745.98,-80.72402,96.00049882641179,-0.05014761,-1.875878e-06,1.6930959e-05,1.6491053e-05,2.0,41,0.020181475,4.6133326e-07,0,-1.1044777529915192e-07,2.0
135,135,188418.58,8428.217,49293.23,50008.574,-80.297325,96.55248573262361,-0.050146587,-3.499698e-06,1.7135986e-05,1.6649252e-05,2.0,41,0.020726992,4.1446876e-07,0,-1.1178518053214622e-07,2.0
136,136,163051.14,9888.394,56407.496,57267.668,-80.05692,97.27149168678443,-0.050159648,-2.268978e-06,1.7304517e-05,1.6788586e-05,2.0,42,0.019222148,3.3565445e-07,0,-1.1267016615824548e-07,2.0
137,137,141098.2,11927.136,64081.46,65181.977,-79.45649,97.68750711987377,-0.05017055,-2.570705e-06,1.7602171e-05,1.7012808e-05,2.0,42,0.020950831,3.2142063e-07,0,-1.1290155565424776e-07,2.0
138,138,122105.11,17249.62,71575.44,73624.67,-76.45015,98.23950567943393,-0.050163317,-2.4280364e-06,1.8210518e-05,1.72109e-05,2.0,42,0.020255607,2.7511982e-07,0,-1.1321808957621985e-07,2.0
139,139,105663.59,20483.998,83296.12,85777.836,-76.1841,98.65549561919761,-0.050160393,-2.4244976e-06,1.808298e-05,1.7051765e-05,2.0,42,0.021758365,2.5365952e-07,0,-1.1344966218515276e-07,2.0
140,140,91439.65,24688.469,93154.63,96370.67,-75.15634,99.2075011387642,-0.050175205,-2.1678436e-06,1.8684485e-05,1.7458233e-05,2.0,42,0.020409193,2.1177804e-07,0,-1.138019104628726e-07,2.0
141,141,79127.08,32205.36,105986.17,110771.18,-73.09787,99.62349646518123,-0.050159983,-2.39656e-06,1.8977797e-05,1.7373633e-05,2.0,42,0.021482356,1.9393453e-07,0,-1.141560710633986e-07,2.0
142,142,68475.36,40429.934,119656.63,126302.375,-71.330765,100.17548350474681,-0.050167006,-2.1928013e-06,1.9424464e-05,1.74341e-05,2.0,42,0.020234298,1.602052e-07,0,-1.1452337806038788e-07,2.0
143,143,59252.523,49596.793,132170.16,141169.38,-69.43142,100.59149629782769,-0.050171424,-2.3637797e-06,2.0322628e-05,1.7814174e-05,2.0,42,0.020898936,1.4804156e-07,0,-1.1474381900445647e-07,2.0
144,144,51282.285,59531.18,147202.23,158784.31,-67.98072,101.00748453088454,-0.050160114,-2.2674878e-06,2.108329e-05,1.8119741e-05,2.0,42,0.021472298,1.3522934e-07,0,-1.1502945033423294e-07,2.0
145,145,44369.8,79797.96,163623.44,182044.89,-64.00185,101.4235016440216,-0.05017461,-2.160021e-06,2.1922351e-05,1.7710106e-05,2.0,42,0.021888668,1.2023774e-07,0,-1.1520556435542773e-07,2.0
146,146,38403.727,96968.72,177175.44,201975.42,-61.30796,101.97550052354927,-0.050181128,-2.0696891e-06,2.3390701e-05,1.79992e-05,2.0,42,0.020190353,9.99644e-08,0,-1.156036766951283e-07,2.0
147,147,33226.32,118889.414,190542.69,224591.2,-58.03783,102.39148646328249,-0.050166167,-2.1670985e-06,2.5138861e-05,1.809442e-05,2.0,42,0.020398613,9.082552e-08,0,-1.1583349755940592e-07,2.0
148,148,28754.086,142385.11,202767.5,247766.38,-54.923134,102.80748328307527,-0.05016285,-2.2347076e-06,2.729746e-05,1.828244e-05,2.0,42,0.020504907,8.275904e-08,0,-1.1604596723226498e-07,2.0
149,149,24884.947,169601.12,213013.73,272285.5,-51.473267,103.22349188951193,-0.05015732,-2.3160994e-06,3.0024501e-05,1.837562e-05,2.0,42,0.020550396,7.547371e-08,0,-1.1626417491925365e-07,2.0
150,150,21553.963,193948.22,221990.95,294781.1,-48.85706,103.6404840426112,-0.05015922,-2.3215007e-06,3.3262717e-05,1.8863793e-05,2.0,42,0.020516776,6.960004e-08,0,-1.1650316101603527e-07,2.0
151,151,18631.234,225232.2,221532.45,315921.16,-44.52553,104.05649443573202,-0.05016919,-2.1954086e-06,3.8560363e-05,1.8960878e-05,2.0,42,0.020393794,6.455343e-08,0,-1.1673597593808715e-07,2.0
152,152,16126.037,257522.3,222503.39,340331.44,-40.82754,104.47249645550619,-0.050185937,-1.9685547e-06,4.435635e-05,1.8959416e-05,2.0,42,0.020223824,5.942391e-08,0,-1.1690719823969233e-07,2.0
153,153,13954.87,283134.94,220703.77,358992.4,-37.936424,104.88849191521876,-0.05015855,-2.4325066e-06,5.167549e-05,1.953141e-05,2.0,42,0.019922929,5.54968e-08,0,-1.1715055340381042e-07,2.0
154,154,12080.609,311159.88,216474.08,379053.4,-34.826355,105.30448313502711,-0.050178427,-2.3228044e-06,6.0859078e-05,1.9848896e-05,2.0,42,0.019570742,5.1630565e-08,0,-1.1736292622928109e-07,2.0
155,155,10447.592,338681.2,202704.72,394707.7,-30.901022,105.72050168810529,-0.05013647,-2.4334379e-06,7.515192e-05,1.9820593e-05,2.0,42,0.019044261,4.8249024e-08,0,-1.1758898844104514e-07,2.0
156,156,9045.586,361732.78,192155.5,409602.66,-27.977615,106.15225101527176,-0.050172243,-2.0989305e-06,9.1565234e-05,2.0151654e-05,2.0,42,0.021591036,5.271215e-08,0,-1.1790406777917697e-07,2.0
157,157,7827.7437,394916.84,192503.56,439336.94,-25.987076,106.81894040695624,-0.050125457,-2.0015225e-06,0.000105619656,2.0278081e-05,2.0,43,0.021336615,4.8565493e-08,0,-1.1828936606899336e-07,2.0
158,158,6770.8345,416460.47,178329.3,453034.94,-23.180716,107.35742749916972,-0.050150536,-1.996159e-06,0.00013181209,2.0423833e-05,2.0,43,0.021324614,4.707057e-08,0,-1.1856580663207339e-07,2.0
159,159,5860.798,435278.3,165038.6,465515.78,-20.76455,107.9639822213503,-0.05024129,-2.4168876e-06,0.0001645424,2.0681406e-05,2.0,43,0.021373266,4.5913087e-08,0,-1.1891925217863056e-07,2.0
160,160,5071.625,451933.22,151022.44,476499.12,-18.478071,108.644696920368,-0.050178055,-2.0085245e-06,0.0002077933,2.087326e-05,2.0,43,0.021383049,4.4875318e-08,0,-1.192748437913025e-07,2.0
161,161,4388.5933,466479.88,139486.53,486888.03,-16.647686,109.32483921933454,-0.050144874,-1.9815957e-06,0.00025999354,2.1338747e-05,2.0,43,0.021398857,4.3950262e-08,0,-1.196578252669806e-07,2.0
162,162,3798.7827,476946.12,123584.36,492697.38,-14.526762,110.0048397849605,-0.050152753,-1.9759902e-06,0.00033900974,2.1329402e-05,2.0,43,0.02139788,4.3430067e-08,0,-1.2003906200499553e-07,2.0
163,163,3286.0488,485907.62,112750.14,498817.4,-13.063742,110.68470368393173,-0.050115544,-1.9979466e-06,0.00042956515,2.1947246e-05,2.0,43,0.021411201,4.2923926e-08,0,-1.2041385160365476e-07,2.0
164,164,2844.088,495151.6,101370.21,505421.62,-11.570038,111.36484094290063,-0.050203655,-1.9845193e-06,0.00055203517,2.2206485e-05,2.0,43,0.021477565,4.2494353e-08,0,-1.2079624737101034e-07,2.0
165,165,2460.7852,497766.22,90799.69,505980.03,-10.337906,112.04469001519465,-0.050162554,-1.9766605e-06,0.0007122986,2.2938448e-05,2.0,43,0.021410435,4.2314785e-08,0,-1.2117571447970535e-07,2.0
166,166,2129.3164,504355.12,81125.29,510837.94,-9.137731,112.7248350608279,-0.050144948,-1.9590618e-06,0.00092134794,2.3236456e-05,2.0,43,0.021420667,4.1932413e-08,0,-1.2154992390919755e-07,2.0
167,167,1843.2289,507752.3,72621.664,512919.4,-8.13957,113.40497895979206,-0.0501377,-1.9657662e-06,0.0011889803,2.3834651e-05,2.0,43,0.021441529,4.180292e-08,0,-1.219344646826907e-07,2.0
168,168,1594.4913,511402.22,65080.09,515526.56,-7.252372,114.08484712541394,-0.050193798,-1.9634008e-06,0.0015337333,2.444241e-05,2.0,43,0.021448513,4.160506e-08,0,-1.2231321865505133e-07,2.0
169,169,1380.4436,513383.25,57589.625,516603.25,-6.4004927,114.76470595772116,-0.05014586,-1.921909e-06,0.0020019684,2.4878915e-05,2.0,43,0.021459168,4.153897e-08,0,-1.226938884449906e-07,2.0
170,170,1194.6187,514818.3,52764.723,517515.22,-5.8519216,115.4438343099755,-0.05015909,-1.9642946e-06,0.0025249175,2.6247519e-05,2.0,43,0.021479396,4.1504858e-08,0,-1.2307641985329492e-07,2.0
171,171,1033.3434,518354.6,47775.004,520551.56,-5.265883,116.12407410226297,-0.05016114,-1.9507743e-06,0.0032238492,2.715493e-05,2.0,43,0.02152391,4.1348276e-08,0,-1.2345821573445746e-07,2.0
172,172,894.71045,516929.88,42156.832,518646.03,-4.6622863,116.80381309456425,-0.050145246,-1.943865e-06,0.004219584,2.787812e-05,2.0,43,0.021469219,4.1394742e-08,0,-1.2379534472869126e-07,2.0
173,173,774.2569,518048.47,39401.043,519544.66,-4.349353,117.48397235351149,-0.050173827,-1.7113023e-06,0.0052170786,3.0005234e-05,2.0,43,0.02149458,4.137196e-08,0,-1.2412276404104676e-07,2.0
174,174,669.7856,520607.3,37687.41,521969.66,-4.14049,118.16381806583377,-0.050148915,-2.0485816e-06,0.006305043,3.2869277e-05,2.0,43,0.021570666,4.1325517e-08,0,-1.2451284600913916e-07,2.0
175,175,579.81464,520057.28,35686.59,521280.25,-3.9255111,118.84382855145668,-0.05016669,-1.9089098e-06,0.0076917633,3.604902e-05,2.0,43,0.02156431,4.136798e-08,0,-1.24877050583555e-07,2.0
176,176,501.44418,520861.4,34063.535,521974.06,-3.7417274,119.5211930902733,-0.05017364,-1.8995237e-06,0.00931768,3.968162e-05,2.0,43,0.021586826,4.1356127e-08,0,-1.2520477397544895e-07,2.0
177,177,434.02762,520136.56,34059.34,521250.5,-3.7464669,120.2012209892564,-0.050160896,-1.9272718e-06,0.010766301,4.5966986e-05,2.0,43,0.021548191,4.1339415e-08,0,-1.2556889372107596e-07,2.0
178,178,375.6009,523050.28,35517.066,524254.75,-3.8846343,120.87944608813268,-0.05017299,-1.8881636e-06,0.011930439,5.4757784e-05,2.0,43,0.021610996,4.1222318e-08,0,-1.2596252679174608e-07,2.0
179,179,325.10385,522821.75,36399.59,524087.3,-3.9825869,121.55872214708506,-0.050173193,-1.9024103e-06,0.013449357,6.487647e-05,2.0,43,0.02163282,4.127713e-08,0,-1.2628666598537722e-07,2.0
180,180,281.3503,522315.7,39026.035,523771.62,-4.273048,122.23582300590351,-0.050188005,-1.8730791e-06,0.014495002,8.047171e-05,2.0,43,0.02160245,4.1244025e-08,0,-1.2660538269352352e-07,2.0
181,181,243.36427,524108.53,41545.895,525752.6,-4.5323386,122.91913269166253,-0.050132427,-1.9217966e-06,0.015741104,9.8294346e-05,2.0,43,0.021615274,4.111301e-08,0,-1.2699009014747355e-07,2.0
182,182,210.60631,525723.2,45490.17,527687.6,-4.945414,123.59620323046693,-0.050146196,-1.9018144e-06,0.016612355,0.00012345609,2.0,43,0.021621386,4.0973834e-08,0,-1.2738903820050179e-07,2.0
183,183,182.27473,527621.5,51054.99,530085.9,-5.5269856,124.26827195574879,-0.050180513,-1.7178385e-06,0.017102337,0.00015864974,2.0,43,0.021621974,4.078957e-08,0,-1.27688815994916e-07,2.0
184,184,157.72879,528656.3,53756.914,531382.44,-5.8062177,124.95663166848135,-0.05014204,-2.5074498e-06,0.018770456,0.00019210076,2.0,43,0.021585444,4.06213e-08,0,-1.2807491764024052e-07,2.0
185,185,136.52892,532364.3,60757.34,535820.1,-6.510846,125.62854690031963,-0.050173342,-2.0062514e-06,0.019186543,0.00024669265,2.0,43,0.021638433,4.0383764e-08,0,-1.2841626048469676e-07,2.0
186,186,118.14758,535144.44,66638.914,539277.56,-7.0982237,126.31691413305816,-0.050179917,-1.8789452e-06,0.020214705,0.0003086729,2.0,43,0.021620123,4.00909e-08,0,-1.2879042532086673e-07,2.0
187,187,102.25773,538962.9,74774.04,544125.1,-7.8986187,126.98333445805474,-0.050169002,-1.8549777e-06,0.020814842,0.00039307665,2.0,43,0.021621725,3.973668e-08,0,-1.2911885290369005e-07,2.0
188,188,88.4436,544036.4,81713.25,550138.75,-8.541868,127.67330534415669,-0.050155062,-1.9053526e-06,0.022022225,0.00048584942,2.0,43,0.021643916,3.9342652e-08,0,-1.2948346562865964e-07,2.0
189,189,76.54279,548794.0,89592.66,556059.06,-9.271955,128.34074086921464,-0.050167043,-1.889877e-06,0.023208305,0.0006024852,2.0,43,0.021638775,3.891453e-08,0,-1.2982250518138884e-07,2.0
190,190,66.250786,555191.4,99033.01,563954.8,-10.113838,129.0089890609379,-0.05016656,-1.8951472e-06,0.024257671,0.0007480325,2.0,43,0.02162957,3.8353374e-08,0,-1.3016793956918546e-07,2.0
191,191,57.329906,561751.06,103437.26,571194.8,-10.433214,129.66363578538585,-0.050174627,-1.8545308e-06,0.026838727,0.00088013115,2.0,43,0.021625036,3.78593e-08,0,-1.3052814426747774e-07,2.0
192,192,49.60321,569049.0,119978.055,581559.56,-11.905844,130.3483809645113,-0.050130136,-1.8355912e-06,0.026742902,0.0011382136,2.0,43,0.021628724,3.71909e-08,0,-1.309038921162797e-07,2.0
193,193,42.92585,577582.44,129837.88,591996.06,-12.669226,131.05642659813748,-0.050159927,-1.8871023e-06,0.028556162,0.001373615,2.0,43,0.021639382,3.6553253e-08,0,-1.312360893408461e-07,2.0
194,194,37.1518,586873.1,143916.47,604261.56,-13.778508,131.70117612209287,-0.05016181,-1.8160187e-06,0.029766642,0.0016884992,2.0,43,0.021615075,3.577106e-08,0,-1.3153975783558891e-07,2.0
195,195,32.150223,597587.44,157896.17,618095.44,-14.800605,132.34036028580158,-0.05018916,-1.8889086e-06,0.031351946,0.0020459578,2.0,43,0.021627886,3.4991174e-08,0,-1.3191528553190638e-07,2.0
196,196,27.835518,610523.25,171549.16,634167.0,-15.694676,133.06832570707775,-0.05014789,-1.8275091e-06,0.033329763,0.0024389457,2.0,43,0.02164893,3.4137585e-08,0,-1.3222950783357648e-07,2.0
197,197,24.082958,622909.25,187449.45,650502.3,-16.747896,133.77038782040472,-0.050147425,-1.7576174e-06,0.03525544,0.0029274991,2.0,43,0.021625886,3.3244902e-08,0,-1.325887294870647e-07,2.0
198,198,20.833313,636089.25,203066.73,667716.75,-17.705294,134.4247569981817,-0.05014942,-1.936267e-06,0.037620366,0.0034794935,2.0,43,0.021636777,3.2404124e-08,0,-1.330323495396129e-07,2.0
199,199,18.021912,653228.4,220364.42,689396.7,-18.641653,135.17072332695534,-0.05023479,-1.8432456e-06,0.040075395,0.0040947027,2.0,43,0.021627001,3.137091e-08,0,-1.332834906638117e-07,2.0
200,200,15.604198,672003.5,238640.52,713118.5,-19.550865,135.8260221047385,-0.050157133,-1.605822e-06,0.04274,0.004786295,2.0,43,0.021669582,3.038707e-08,0,-1.3363745000560496e-07,2.0
201,201,13.500899,688908.0,256017.33,734941.56,-20.386463,136.57399918025476,-0.050152194,-1.6815336e-06,0.04604559,0.005587547,2.0,43,0.021628862,2.9429364e-08,0,-1.339334968380691e-07,2.0
202,202,11.686608,711147.94,272716.34,761646.6,-20.981195,137.16487008830882,-0.05014817,-1.8641593e-06,0.049936775,0.0064022965,2.0,43,0.02163812,2.8409657e-08,0,-1.3418948960819164e-07,2.0
203,203,10.113269,730857.44,294747.5,788053.75,-21.963726,137.83850569362403,-0.050145637,-2.4420094e-06,0.05339228,0.0074690785,2.0,43,0.02163075,2.7448317e-08,0,-1.344810777658058e-07,2.0
204,204,8.748621,756216.7,317360.62,820110.6,-22.76628,138.60540085003595,-0.050163113,-1.6845971e-06,0.057322808,0.00858398,2.0,43,0.021644397,2.6392046e-08,0,-1.3498208316780829e-07,2.0
205,205,7.570237,783141.0,338330.44,853098.6,-23.36518,139.4800195582793,-0.050166365,-1.8635541e-06,0.06213976,0.00977357,2.0,43,0.02162926,2.5353764e-08,0,-1.3552541636229798e-07,2.0
206,206,6.554112,808742.6,359326.34,884974.6,-23.955694,140.0153077970317,-0.050174106,-1.7924052e-06,0.06757985,0.011141244,2.0,43,0.021634199,2.4446123e-08,0,-1.355502380726183e-07,2.0
207,207,5.669445,838137.75,382906.06,921461.9,-24.553452,140.62515382599668,-0.050118417,-1.9887837e-06,0.07331407,0.012659515,2.0,43,0.021668583,2.3515442e-08,0,-1.36128560498012e-07,2.0
208,208,4.907347,863289.9,409135.84,955333.2,-25.357508,141.31752311220043,-0.05014681,-1.8473614e-06,0.07926944,0.014538886,2.0,43,0.021618182,2.2628944e-08,0,-1.36312313330074e-07,2.0
209,209,4.245922,892785.75,437685.8,994301.4,-26.11628,142.1052922429226,-0.05012775,-1.8482739e-06,0.08564177,0.016594894,2.0,43,0.021634424,2.1758417e-08,0,-1.3660607479943346e-07,2.0
210,210,3.6747382,919680.7,467237.97,1031563.8,-26.93256,143.00493729903246,-0.050161276,-1.815898e-06,0.09269485,0.019016897,2.0,43,0.021619968,2.095844e-08,0,-1.3742486501909095e-07,2.0
211,211,3.180988,950831.94,502914.47,1075641.4,-27.875278,144.03417012121645,-0.050152093,-1.8349772e-06,0.099486455,0.021747895,2.0,43,0.021658162,2.0135113e-08,0,-1.3774376868654336e-07,2.0
212,212,2.752818,979855.4,533744.8,1115795.8,-28.577923,145.2131560172129,-0.05016287,-1.7401924e-06,0.10832007,0.024786023,2.0,43,0.021620914,1.9377126e-08,0,-1.3799465717565418e-07,2.0
213,213,2.3804083,1020062.44,577325.8,1172106.0,-29.508606,146.56797309493413,-0.050159857,-1.743917e-06,0.11581043,0.028096735,2.0,43,0.021643298,1.8465308e-08,0,-1.3888720623398695e-07,2.0
214,214,2.060257,1039660.44,618199.94,1209572.2,-30.736443,148.12336711547687,-0.050168306,-1.6965206e-06,0.12495965,0.032641046,2.0,43,0.02163021,1.788253e-08,0,-1.400334752199706e-07,2.0
215,215,1.7836765,1125231.8,537861.25,1247173.2,-25.54782,149.91168554711476,-0.050159268,-1.5318259e-06,0.1658952,0.03085466,2.0,43,0.021637065,1.7348885e-08,0,-1.3904750782410602e-07,2.0
216,216,1.5427545,1125696.4,690512.1,1320605.6,-31.525322,151.9702287381806,-0.050107814,-7.3860624e-06,0.14940047,0.040845886,2.0,43,0.02156221,1.6327515e-08,0,-1.413438972096724e-07,2.0
217,217,1.3354719,1130225.9,797092.1,1383028.0,-35.193413,154.34189322419115,-0.050180525,-1.8298526e-06,0.14951229,0.049662888,2.0,43,0.021632636,1.5641502e-08,0,-1.4224277398430314e-07,2.0
218,218,1.1556969,1168154.6,875182.06,1459633.1,-36.840572,157.07351938055945,-0.05017865,-1.8095758e-06,0.157354,0.05657013,2.0,43,0.021635585,1.4822619e-08,0,-1.4378095681663853e-07,2.0
219,219,1.0000616,1203380.4,961568.2,1540369.4,-38.62681,160.22313537014998,-0.050166942,-1.7683504e-06,0.16550581,0.06449465,2.0,43,0.021640113,1.4048651e-08,0,-1.4588884900344507e-07,2.0
