Repository: Jay2-davic/SPOC_code

# Studying-Polymers-on a-Chip (SPOC) Data Cleaning and Processing
Author: Jay Jimenez jimenez45@llnl.gov

# Project Description

The SPOC project aims to establish an automated, high-throughput experimentation workflow to screen solid state polymer electrolytes. This repository contains code to reproduce the data cleaning workflow, data processing, and active learning for the SPOC project. Electrochemical impedance spectroscopy processing code is included as a Python file which was used to determine bulk ionic conductivities.

File: data/split_cycle/04162024_13,1_Aerosil380_27,9_NaTFSI_C3_RUN_1_C01_RUN_1.csv
True,index,freq,Re(Z),Im(Z),Z,Phase(Z),time,Ewe_meas,I_meas,Cs,Cp,cycle_number,I_Range,Ewe,I,Ns,(QQo),cycle
0,0,7000018.5,197.93456,1391.0138,1405.0258,-81.90145,2.4674995571549516,0.0020249134,2.3175602e-05,1.6345173e-05,1.6020786e-05,1.0,40,0.00999006,7.1102327e-06,0,5.474746148315211e-09,1.0
1,1,6057573.0,240.90613,1580.604,1598.8573,-81.334015,3.01947787674726,0.0020618974,-1.5858617e-05,1.6622578e-05,1.6245203e-05,1.0,40,0.014095931,8.816253e-06,0,5.5375397191963e-09,1.0
2,2,5242039.0,233.8812,1832.6786,1847.542,-82.72739,3.4354928031389136,0.0020591216,-2.685976e-06,1.6566608e-05,1.6301125e-05,1.0,40,0.019518707,1.056469e-05,0,3.591211933161907e-09,1.0
3,3,4536288.0,195.0109,2125.4714,2134.3987,-84.75782,4.8034953747701366,0.0020516687,-1.6453969e-05,1.650685e-05,1.6369058e-05,1.0,40,0.01819181,8.523155e-06,0,-1.3289108631827022e-08,1.0
4,4,3925558.5,286.96213,2448.3096,2465.0693,-83.314964,5.355498227669159,0.002038198,-7.058236e-06,1.6559696e-05,1.6335285e-05,1.0,40,0.020637948,8.372157e-06,0,-1.681024402619692e-08,1.0
5,5,3397055.0,323.70245,2785.4998,2804.2454,-83.3714,5.771488034079084,0.0020452782,-9.793232e-06,1.6819553e-05,1.6595435e-05,1.0,40,0.021405557,7.633268e-06,0,-1.8997485612317177e-08,1.0
6,6,2939708.2,385.11487,3188.394,3211.568,-83.11281,6.32350211366429,0.0020059093,-5.6628364e-06,1.6980242e-05,1.6736074e-05,1.0,40,0.020242125,6.302879e-06,0,-2.0807691673187238e-08,1.0
7,7,2543924.5,406.4743,3652.2168,3674.7666,-83.64939,6.875502859853441,0.0020099338,-1.531903e-05,1.7130078e-05,1.692049e-05,1.0,40,0.020720081,5.6384756e-06,0,-1.898130792620931e-08,1.0
8,8,2201436.2,443.4037,4206.886,4230.189,-83.98327,7.4274941127805505,0.001997115,-7.635006e-06,1.7185146e-05,1.6996333e-05,1.0,40,0.020683883,4.8895886e-06,0,-2.5071398653873682e-08,1.0
9,9,1905053.1,596.0526,4875.258,4911.5596,-83.02957,7.9794989389774855,0.0019938732,-3.4301886e-06,1.7136237e-05,1.6883861e-05,1.0,40,0.020537714,4.1815056e-06,0,-2.9002394913694235e-08,1.0
10,10,1648567.4,490.64148,5704.058,5725.1206,-85.08373,8.698491293151164,0.0019776635,-2.5425513e-06,1.6925032e-05,1.6800728e-05,1.0,41,0.018887449,3.299048e-06,0,-3.135052812049308e-08,1.0
11,11,1426616.2,584.75385,6569.519,6595.492,-84.9135,9.114492299529957,0.0020291058,-3.795782e-06,1.698163e-05,1.6848147e-05,1.0,41,0.021771327,3.3009403e-06,0,-3.1216233823838496e-08,1.0
12,12,1234551.2,692.6694,7570.6904,7602.312,-84.77236,9.666502352425596,0.0019692234,-4.4944633e-07,1.7028466e-05,1.6887101e-05,1.0,41,0.0210481,2.7686447e-06,0,-3.123340688290139e-08,1.0
13,13,1068345.5,902.2131,8728.24,8774.746,-84.09846,10.218501711991848,0.0019545415,3.1054537e-06,1.7067965e-05,1.6887525e-05,1.0,41,0.02069848,2.3588696e-06,0,-3.110302080357425e-08,1.0
14,14,924510.06,1061.8346,10019.698,10075.805,-83.950676,10.770503631531028,0.001981483,1.0533315e-06,1.7181213e-05,1.6990401e-05,1.0,41,0.020380393,2.0227062e-06,0,-3.038528616204022e-08,1.0
15,15,800039.0,1673.6439,11329.526,11452.478,-81.59681,11.322491124417866,0.0020089091,-8.554022e-07,1.7558896e-05,1.7183904e-05,1.0,41,0.02057355,1.796428e-06,0,-3.102438536801897e-08,1.0
16,16,692334.1,1842.6163,13287.771,13414.921,-82.10514,11.874501630634768,0.0020212247,-1.2036295e-06,1.7300245e-05,1.6973849e-05,1.0,41,0.020392038,1.5201013e-06,0,-3.1729338019595466e-08,1.0
17,17,599122.25,2296.8745,15261.717,15433.588,-81.44127,12.426481123518897,0.001951691,2.2041586e-06,1.7406093e-05,1.7020577e-05,1.0,41,0.02043835,1.3242774e-06,0,-3.1931878135780737e-08,1.0
18,18,518454.94,3151.243,17329.1,17613.291,-79.69356,12.978490483103087,0.001974906,2.2637487e-06,1.7714672e-05,1.714763e-05,1.0,41,0.020447742,1.1609268e-06,0,-3.2440631808280115e-08,1.0
19,19,448662.03,3842.958,19881.564,20249.566,-79.06007,13.530487575946609,0.0020040835,-1.5891013e-06,1.7842276e-05,1.7199662e-05,1.0,41,0.020273488,1.0011813e-06,0,-3.308861611493145e-08,1.0
20,20,388258.97,5319.6763,22624.488,23241.48,-76.76844,14.083483708876884,0.0019981586,-1.0732766e-06,1.81184e-05,1.7169192e-05,1.0,41,0.020925514,9.0035206e-07,0,-3.3824796602855757e-08,1.0
21,21,335983.9,6784.2695,25299.523,26193.361,-74.98884,14.635481708479347,0.0019834395,-1.4963614e-07,1.8723598e-05,1.746753e-05,1.0,41,0.02029024,7.7463295e-07,0,-3.323188614096099e-08,1.0
22,22,290751.2,8460.2705,29308.26,30504.922,-73.89842,15.187498401355697,0.0020175355,-2.2110692e-06,1.8677063e-05,1.724046e-05,1.0,41,0.020573847,6.744435e-07,0,-3.337560784867636e-08,1.0
23,23,251605.19,10910.82,32927.715,34688.332,-71.66704,15.739479467534693,0.001989383,1.0570558e-06,1.9210513e-05,1.7309929e-05,1.0,41,0.020452574,5.896096e-07,0,-3.4167015751459254e-08,1.0
24,24,217729.38,13779.053,37103.863,39579.78,-69.6268,16.2914935471199,0.0019875944,-1.2892907e-06,1.9700805e-05,1.7313125e-05,1.0,41,0.020280737,5.1240147e-07,0,-3.444159191842871e-08,1.0
25,25,188418.58,17908.812,41076.203,44810.49,-66.44328,16.8434927733324,0.0020040649,2.8797493e-07,2.0563928e-05,1.7279348e-05,1.0,41,0.020741906,4.628806e-07,0,-3.41806795510799e-08,1.0
26,26,163051.14,22084.545,44703.066,49860.72,-63.709362,17.395481252897298,0.0020089836,1.6548139e-06,2.1835293e-05,1.7551594e-05,1.0,41,0.020276014,4.0665307e-07,0,-3.3829819979785984e-08,1.0
27,27,141098.2,25303.637,50181.168,56199.855,-63.240673,18.11548502041842,0.0020395024,-1.6565841e-06,2.247801e-05,1.7921278e-05,1.0,42,0.019052874,3.3901998e-07,0,-3.427125491584487e-08,1.0
28,28,122105.11,30612.45,53173.477,61355.85,-60.07058,18.531483440165175,0.001981539,-1.3038243e-06,2.4512707e-05,1.8410661e-05,1.0,42,0.020496953,3.340668e-07,0,-3.4412610195570875e-08,1.0
29,29,105663.59,38479.42,57470.31,69162.87,-56.19559,18.947503033239627,0.0019978231,-1.3798148e-06,2.6209045e-05,1.8096405e-05,1.0,42,0.021958172,3.17485e-07,0,-3.455190179383521e-08,1.0
30,30,91439.65,46879.13,60726.17,76715.84,-52.332733,19.499484472820768,0.0020248578,-1.5498621e-06,2.866221e-05,1.795938e-05,1.0,42,0.02044374,2.6648652e-07,0,-3.477310608900296e-08,1.0
31,31,79127.08,54776.91,62491.996,83100.9,-48.764046,19.91549030589522,0.0019750367,-1.176056e-06,3.2186264e-05,1.8201532e-05,1.0,42,0.021440828,2.5800958e-07,0,-3.4893233651651006e-08,1.0
32,32,68475.36,63411.098,63686.043,89871.46,-45.123947,20.467491798772244,0.0019966122,-1.3591409e-06,3.6495687e-05,1.8326793e-05,1.0,42,0.020237632,2.2518418e-07,0,-3.5130601341024935e-08,1.0
33,33,59252.523,72519.21,63658.027,96495.49,-41.27696,20.883479685202474,0.0020156165,-1.1913286e-06,4.219491e-05,1.8363371e-05,1.0,42,0.02089817,2.1657148e-07,0,-3.5330292073696075e-08,1.0
34,34,51282.285,80288.25,63760.586,102526.17,-38.454704,21.299504451657413,0.0020206284,-1.5141018e-06,4.8674385e-05,1.8825027e-05,1.0,42,0.021404607,2.0877214e-07,0,-3.546957866661041e-08,1.0
35,35,44369.8,89893.39,59213.87,107643.414,-33.373383,21.715486818080535,0.0020469178,-1.5621545e-06,6.05772e-05,1.833079e-05,1.0,42,0.02179827,2.0250444e-07,0,-3.559357041128328e-08,1.0
36,36,38403.727,97030.086,55799.16,111930.266,-29.901947,22.267498417611932,0.0020254727,-1.6534176e-06,7.427097e-05,1.8457775e-05,1.0,42,0.020223051,1.8067546e-07,0,-3.5877249834356716e-08,1.0
37,37,33226.32,103605.14,52603.73,116194.57,-26.918398,22.68347950404859,0.0020157655,-1.1415993e-06,9.1058675e-05,1.8663057e-05,1.0,42,0.020416778,1.7571197e-07,0,-3.601105611263369e-08,1.0
38,38,28754.086,109707.76,48451.375,119930.516,-23.82819,23.099480323813623,0.0020245598,-1.3118326e-06,0.00011423901,1.8645209e-05,1.0,42,0.020540653,1.7127128e-07,0,-3.6221883120698725e-08,1.0
39,39,24884.947,114222.66,44233.957,122488.6,-21.169434,23.51547957022558,0.0020259197,-1.2069733e-06,0.00014458646,1.8855926e-05,1.0,42,0.020569032,1.6792609e-07,0,-3.6408740851763906e-08,1.0
40,40,21553.963,117967.42,39892.47,124530.0,-18.683744,23.932495056680636,0.002020945,-1.3894992e-06,0.00018509815,1.8994853e-05,1.0,42,0.02056009,1.651015e-07,0,-3.650216574550037e-08,1.0
41,41,18631.234,121066.3,35663.8,126209.96,-16.41396,24.348487423121696,0.0020054248,-1.3483376e-06,0.00023952502,1.9125766e-05,1.0,42,0.020494971,1.623879e-07,0,-3.660219549140425e-08,1.0
42,42,16126.037,123677.28,31744.838,127686.35,-14.395614,24.76449498956208,0.0020455762,-1.4803893e-06,0.00031089902,1.9216603e-05,1.0,42,0.020319726,1.5913781e-07,0,-3.6812499534863444e-08,1.0
43,43,13954.87,124907.72,28080.725,128025.25,-12.670118,25.180486316006863,0.0020335962,-1.1209244e-06,0.0004061496,1.9539408e-05,1.0,42,0.020042093,1.5654797e-07,0,-3.7005355194340536e-08,1.0
44,44,12080.609,127851.664,23853.38,130057.805,-10.5682125,25.59647926906473,0.0020659221,-1.5610356e-06,0.000552308,1.8578403e-05,1.0,42,0.019790046,1.5216347e-07,0,-3.722050418948106e-08,1.0
45,45,10447.592,128590.484,21129.809,130314.93,-9.331374,26.01250019550207,0.0020277645,-1.2740223e-06,0.0007209553,1.8954448e-05,1.0,42,0.019263156,1.4782002e-07,0,-3.7312835954676947e-08,1.0
46,46,9045.586,129048.85,18470.951,130364.04,-8.145505,26.444264402700355,0.0020525074,-1.3351125e-06,0.000952564,1.9123047e-05,1.0,42,0.021892637,1.6793463e-07,0,-3.7558059578234155e-08,1.0
47,47,7827.7437,130416.59,15973.709,131391.2,-6.9829316,26.923917652165983,0.001979471,-1.3401412e-06,0.0012728516,1.8812942e-05,1.0,42,0.021968978,1.672028e-07,0,-3.778287882543986e-08,1.0
48,48,6770.8345,130214.17,14373.396,131005.055,-6.298965,27.462427277729148,0.0020108654,-1.211814e-06,0.0016353795,1.9686171e-05,1.0,42,0.02200461,1.6796764e-07,0,-3.8037358605365454e-08,1.0
49,49,5860.798,130688.19,12793.95,131312.94,-5.5912547,28.266966542607406,0.0020113871,-1.1937477e-06,0.002122554,2.0148977e-05,1.0,42,0.020197015,1.5380826e-07,0,-3.845855169245777e-08,1.0
50,50,5071.625,130790.97,11196.403,131269.33,-4.8928947,28.947704014964984,0.0019968543,-1.217029e-06,0.0028028153,2.0390366e-05,1.0,42,0.020230804,1.5411676e-07,0,-3.8564032289410595e-08,1.0
51,51,4388.5933,131274.67,10028.729,131657.19,-4.3686256,29.627842873931513,0.002035776,-1.1198059e-06,0.0036161707,2.0982225e-05,1.0,42,0.020295355,1.5415304e-07,0,-3.885571957984387e-08,1.0
52,52,3798.7827,131089.16,9411.874,131426.6,-4.1066475,30.307836479565594,0.0020157096,-1.2241067e-06,0.0044514304,2.2828915e-05,1.0,42,0.02029572,1.5442629e-07,0,-3.916746536090009e-08,1.0
53,53,3286.0488,131343.95,8478.403,131617.31,-3.6933842,30.987673871859442,0.0020188957,-1.3913602e-06,0.0057125767,2.3704682e-05,1.0,42,0.020335002,1.5450097e-07,0,-3.9444965508677635e-08,1.0
54,54,2844.088,131565.23,8155.0093,131817.73,-3.546914,31.66781033082225,0.002045949,-1.3442384e-06,0.0068620304,2.6263577e-05,1.0,42,0.020377297,1.5458691e-07,0,-3.972530418548301e-08,1.0
55,55,2460.7852,131810.45,7911.3354,132047.66,-3.4348035,32.34769550978672,0.002018877,-1.2520442e-06,0.008175167,2.9345048e-05,1.0,42,0.020379601,1.543352e-07,0,-4.005445690412894e-08,1.0
56,56,2129.3164,132018.84,7820.1035,132250.25,-3.3899403,33.027822822085,0.0020386267,-1.2919018e-06,0.009558008,3.341946e-05,1.0,42,0.020408154,1.5431468e-07,0,-4.03246159882923e-08,1.0
57,57,1843.2289,132326.22,7793.048,132555.5,-3.37041,33.70797437438159,0.0020515758,-1.2242925e-06,0.01107984,3.8295937e-05,1.0,42,0.02044192,1.5421404e-07,0,-4.068412576382485e-08,1.0
58,58,1594.4913,132595.69,7591.456,132812.83,-3.2767587,34.387835793342674,0.0020191937,-1.3595109e-06,0.013148399,4.2957898e-05,1.0,42,0.020433862,1.5385459e-07,0,-4.100708424048389e-08,1.0
59,59,1380.4436,132619.42,7757.708,132846.12,-3.34776,35.06769449231797,0.0020208147,-1.2442214e-06,0.014861684,5.0680057e-05,1.0,42,0.020426173,1.5375814e-07,0,-4.135031407304071e-08,1.0
60,60,1194.6187,133090.06,8046.68,133333.1,-3.4599147,35.746848391223466,0.0020221563,-1.1026705e-06,0.016556712,6.0301994e-05,1.0,42,0.02043194,1.5323982e-07,0,-4.168015909770991e-08,1.0
61,61,1033.3434,133415.72,8270.968,133671.84,-3.5474522,36.42708167686942,0.0020415145,-1.1348918e-06,0.018621692,7.129383e-05,1.0,42,0.020437755,1.5289498e-07,0,-4.20050047012409e-08,1.0
62,62,894.71045,132642.62,9664.158,132994.22,-4.167128,37.106802882495685,0.0020247088,-1.2339775e-06,0.018406602,9.719326e-05,1.0,42,0.020368822,1.531557e-07,0,-4.208971508676385e-08,1.0
63,63,774.2569,134243.34,9297.921,134564.95,-3.962075,37.78694126146729,0.0020231996,-1.1086305e-06,0.022107987,0.0001055497,1.0,42,0.020451806,1.5198464e-07,0,-4.221656978343328e-08,1.0
64,64,669.7856,134447.16,10277.254,134839.39,-4.3712363,38.46682996042364,0.0020144614,-1.1564971e-06,0.023121035,0.00013431604,1.0,42,0.02043271,1.5153368e-07,0,-4.257782385902331e-08,1.0
65,65,579.81464,134988.52,10945.538,135431.55,-4.635684,39.14683887272258,0.0020110703,-1.1050919e-06,0.025078056,0.00016380547,1.0,42,0.020447496,1.5098031e-07,0,-4.276389868855506e-08,1.0
66,66,501.44418,135602.08,12031.292,136134.77,-5.07029,39.824186478188494,0.0020399494,-9.808624e-07,0.026380636,0.00020604956,1.0,42,0.020465642,1.5033369e-07,0,-4.2861282327075956e-08,1.0
67,67,434.02762,136199.75,12966.719,136815.6,-5.4383783,40.50420181718073,0.0020083315,-1.2155389e-06,0.028279563,0.00025401634,1.0,42,0.020455083,1.4950841e-07,0,-4.305500807859828e-08,1.0
68,68,375.6009,137045.62,14280.966,137787.7,-5.949088,41.183453396108234,0.0020567554,-1.2619154e-06,0.029671255,0.0003187353,1.0,42,0.02046631,1.4853511e-07,0,-4.3342220999710076e-08,1.0
69,69,325.10385,137868.52,15836.425,138775.06,-6.5526276,41.86270388172852,0.0020222494,-8.6315174e-07,0.030912982,0.00040256156,1.0,42,0.020473953,1.4753337e-07,0,-4.358564222371678e-08,1.0
70,70,281.3503,138669.16,17149.115,139725.55,-7.049932,42.539789487214875,0.0020187094,-1.0318952e-06,0.032986104,0.00049689296,1.0,42,0.020458218,1.4641716e-07,0,-4.37587493939553e-08,1.0
71,71,243.36427,139592.28,18971.459,140875.55,-7.739435,43.22309349299758,0.002020349,-1.0570391e-06,0.03447169,0.0006251624,1.0,42,0.020451548,1.4517457e-07,0,-4.412774102106316e-08,1.0
72,72,210.60631,140817.92,20734.016,142336.17,-8.376041,43.90016920512426,0.002046806,-1.2079026e-06,0.036447298,0.00077339547,1.0,42,0.020452041,1.436883e-07,0,-4.4305732144197506e-08,1.0
73,73,182.27473,142195.14,23202.053,144075.66,-9.267311,44.572287477058126,0.002039223,-1.0723119e-06,0.03763286,0.0009759753,1.0,42,0.020458821,1.4200054e-07,0,-4.454017511517547e-08,1.0
74,74,157.72879,143667.55,27039.355,146189.9,-10.658829,45.260634656457114,0.0020304287,-1.0987596e-06,0.037317526,0.0012766466,1.0,42,0.020474872,1.4005667e-07,0,-4.4797218880603e-08,1.0
75,75,136.52892,145248.9,27625.436,147852.66,-10.7686825,45.93253775496851,0.0020534203,-1.265082e-06,0.042197462,0.0014731479,1.0,42,0.020456946,1.3836035e-07,0,-4.501158745969312e-08,1.0
76,76,118.14758,146911.69,30522.33,150048.84,-11.736787,46.62091773436987,0.0020022576,-1.1557526e-06,0.044134438,0.0018261973,1.0,42,0.020439666,1.3622008e-07,0,-4.515485809511451e-08,1.0
77,77,102.25773,149173.8,32936.402,152766.58,-12.450703,47.28736533931806,0.0020192682,-1.1350786e-06,0.047255006,0.0021965618,1.0,42,0.020455338,1.338993e-07,0,-4.5384073865142463e-08,1.0
78,78,88.4436,150923.12,36513.957,155277.36,-13.600649,47.977264758752426,0.0020127285,-1.2403104e-06,0.049282733,0.002725187,1.0,42,0.020420305,1.3150859e-07,0,-4.5638187589723996e-08,1.0
79,79,76.54279,154373.42,40373.168,159565.48,-14.65626,48.64471940385556,0.002021709,-1.2023154e-06,0.05150187,0.0032970896,1.0,42,0.020500034,1.2847411e-07,0,-4.5843186028910626e-08,1.0
80,80,66.250786,156714.48,43525.83,162646.64,-15.522083,49.312974715576274,0.002030913,-1.3274763e-06,0.055192754,0.003952628,1.0,42,0.02044205,1.2568381e-07,0,-4.6174261897375306e-08,1.0
81,81,57.329906,160084.16,47663.04,167029.05,-16.580236,49.96764528002677,0.0020466011,-1.3284074e-06,0.058244806,0.00474282,1.0,42,0.020441767,1.223845e-07,0,-4.628391606406307e-08,1.0
82,82,49.60321,163674.64,51924.418,171713.52,-17.601198,50.65337424588506,0.0020016055,-1.1736328e-06,0.061792918,0.0056503196,1.0,42,0.020454727,1.1912124e-07,0,-4.646907112852756e-08,1.0
83,83,42.92585,167388.38,56522.09,176673.75,-18.6583,51.36145539951394,0.002010381,-1.1969141e-06,0.065596856,0.006713908,1.0,42,0.02045446,1.1577533e-07,0,-4.68491133888824e-08,1.0
84,84,37.1518,176838.86,62908.496,187695.12,-19.582462,52.24619016153156,0.0020226964,-1.211182e-06,0.06809747,0.007649686,1.0,43,0.02044537,1.0892861e-07,0,-4.704389667801815e-08,1.0
85,85,32.150223,181461.72,68733.47,194042.89,-20.74552,52.8853799252247,0.0020109212,-1.2170669e-06,0.072022445,0.009036681,1.0,43,0.020438358,1.0532907e-07,0,-4.710812837412269e-08,1.0
86,86,27.835518,186556.56,74290.08,200804.3,-21.713312,53.61332267979742,0.0020425953,-1.178918e-06,0.076964416,0.010534299,1.0,43,0.02042222,1.01702106e-07,0,-4.733364979297742e-08,1.0
87,87,24.082958,194016.08,80125.25,209910.2,-22.43977,54.3153622331738,0.0020335775,-1.2047386e-06,0.08247853,0.012017458,1.0,43,0.02054453,9.787295e-08,0,-4.745525254008756e-08,1.0
88,88,20.833313,198788.8,86954.71,216974.9,-23.625654,54.969744717600406,0.002021411,-1.1812737e-06,0.08785544,0.014110289,1.0,43,0.020436153,9.418671e-08,0,-4.787162089451898e-08,1.0
89,89,18.021912,205860.0,93616.75,226146.94,-24.454107,55.715724086374394,0.0019629074,-1.1594385e-06,0.09433345,0.016165584,1.0,43,0.020437445,9.037242e-08,0,-4.796664990583219e-08,1.0
90,90,15.604198,213211.77,100707.35,235799.12,-25.282999,56.37200747753377,0.0020044746,-1.1721488e-06,0.10127856,0.018473767,1.0,43,0.02043804,8.667564e-08,0,-4.847078388479946e-08,1.0
91,91,13.500899,220929.9,108631.43,246192.62,-26.183386,57.119965806399705,0.0020365585,-1.2213413e-06,0.10851804,0.021128217,1.0,43,0.020442497,8.3034564e-08,0,-4.8764963257397555e-08,1.0
92,92,11.686608,229308.89,116187.97,257064.61,-26.870768,57.710900207806844,0.00200617,-1.285823e-06,0.11721157,0.023944637,1.0,43,0.02043552,7.9495656e-08,0,-4.8975462757787486e-08,1.0
93,93,10.113269,238477.36,123579.63,268595.2,-27.393316,58.384525119763566,0.0020475513,-1.2765304e-06,0.12734494,0.026957463,1.0,43,0.020410392,7.598942e-08,0,-4.889728570656635e-08,1.0
94,94,8.748621,247709.53,133334.56,281314.97,-28.292238,59.15140787619748,0.002025044,-1.2120765e-06,0.13643877,0.0306505,1.0,43,0.020432536,7.263224e-08,0,-4.876536882045792e-08,1.0
95,95,7.570237,257756.23,142813.78,294676.2,-28.989313,60.027012051141355,0.001990389,-1.1791794e-06,0.14721107,0.034577265,1.0,43,0.02045228,6.940595e-08,0,-4.976754866881489e-08,1.0
96,96,6.554112,267696.3,152491.17,308082.56,-29.667675,60.56329287655535,0.0020191565,-1.2531963e-06,0.15924345,0.039013665,1.0,43,0.020434538,6.632812e-08,0,-4.932496209362094e-08,1.0
97,97,5.669445,278357.6,162945.62,322543.38,-30.343952,61.17313599886256,0.0020346767,-1.1513479e-06,0.1722808,0.043968946,1.0,43,0.020444842,6.338633e-08,0,-5.018940288667907e-08,1.0
98,98,4.907347,289540.34,174785.97,338206.66,-31.117996,61.865558831748785,0.002040583,-1.1641048e-06,0.18555248,0.049558207,1.0,43,0.020461218,6.049916e-08,0,-4.950488932620213e-08,1.0
99,99,4.245922,300488.3,187789.55,354341.84,-32.00324,62.65328220251831,0.002038785,-1.2610557e-06,0.19960742,0.05606278,1.0,43,0.02044171,5.7689235e-08,0,-5.067921328848077e-08,1.0
100,100,3.6747382,311803.2,201549.3,371272.6,-32.87859,63.55291181860957,0.002006962,-1.1156758e-06,0.21488814,0.063327044,1.0,43,0.02043225,5.5033016e-08,0,-5.087018149229985e-08,1.0
101,101,3.180988,323103.9,216965.81,389191.84,-33.88155,64.58119269410963,0.002010679,-1.1597191e-06,0.23060398,0.07166745,1.0,43,0.020437162,5.2511794e-08,0,-5.0248437170207636e-08,1.0
102,102,2.752818,335072.06,235567.7,409591.78,-35.108597,65.7601360034023,0.0020323421,-1.2315555e-06,0.24542955,0.08118128,1.0,43,0.020443222,4.991121e-08,0,-5.113081510931957e-08,1.0
103,103,2.3804083,346678.97,254342.78,429972.75,-36.265823,67.11397945441422,0.0020279575,-1.2339951e-06,0.26287496,0.091982715,1.0,43,0.020432435,4.7520302e-08,0,-5.256459817435862e-08,1.0
104,104,2.060257,359449.47,278479.1,454702.7,-37.766296,68.67032152830507,0.0020213225,-1.1636672e-06,0.2773998,0.10404862,1.0,43,0.020443685,4.4960554e-08,0,-5.280581861710696e-08,1.0
105,105,1.7836765,371370.66,303466.12,479591.34,-39.254032,70.45867593329604,0.0020182852,-1.1563379e-06,0.2940315,0.11772579,1.0,43,0.020442419,4.2624663e-08,0,-5.225808608875049e-08,1.0
106,106,1.5427545,384065.8,332877.2,508245.78,-40.9161,72.51831459105597,0.0020355126,-1.1874756e-06,0.30991262,0.13294125,1.0,43,0.020390183,4.0118746e-08,0,-5.247306953040365e-08,1.0
107,107,1.3354719,398436.66,368077.6,542432.4,-42.73189,74.88899563704035,0.002004761,-1.2111766e-06,0.32377702,0.14908487,1.0,43,0.02044272,3.7687133e-08,0,-5.404519158904038e-08,1.0
108,108,1.1556969,413362.62,405389.06,578972.3,-44.44203,77.62056619339273,0.0020152368,-1.206591e-06,0.33970675,0.1665454,1.0,43,0.020445336,3.531315e-08,0,-5.617058345972293e-08,1.0
109,109,1.0000616,429974.53,450746.75,622937.2,-46.351097,80.77020479636849,0.002023047,-1.1767928e-06,0.35306996,0.18485765,1.0,43,0.020444706,3.281985e-08,0,-5.7650313563089624e-08,1.0

File: data/split_cycle/04162024_13,1_Aerosil380_27,9_NaTFSI_C3_RUN_2_C01_RUN_1.csv
True,index,freq,Re(Z),Im(Z),Z,Phase(Z),time,Ewe_meas,I_meas,Cs,Cp,cycle_number,I_Range,Ewe,I,Ns,(QQo),cycle
0,0,7000018.5,178.76671,1210.6312,1223.7588,-81.600174,2.470493370637996,-0.048217885,3.4580706e-05,1.8780584e-05,1.8379817e-05,1.0,40,0.009955276,8.134998e-06,0,1.9755980206860437e-09,1.0
1,1,6057573.0,213.67467,1388.2695,1404.6171,-81.250015,3.0224864902265836,-0.048173003,-1.1746823e-05,1.8925515e-05,1.8487552e-05,1.0,40,0.014034681,9.99182e-06,0,-1.0154065948123995e-09,1.0
2,2,5242039.0,232.74771,1614.2994,1630.9918,-81.7957,3.4384799499821384,-0.048152395,4.4957046e-06,1.8807705e-05,1.84247e-05,1.0,40,0.019362181,1.1871415e-05,0,2.332223963321667e-10,1.0
3,3,4536288.0,202.25702,1873.6438,1884.5288,-83.83887,4.806501401617425,-0.048202366,1.7421124e-06,1.8725459e-05,1.8509769e-05,1.0,40,0.020198934,1.0718294e-05,0,-4.331405107930348e-09,1.0
4,4,3925558.5,268.1308,2167.438,2183.96,-82.947845,5.222479288029717,-0.048168566,-2.4770572e-05,1.8705616e-05,1.8423663e-05,1.0,40,0.018785127,8.601406e-06,0,-4.47891458710122e-09,1.0
5,5,3397055.0,334.2777,2448.6624,2471.3738,-82.22635,5.638496107800165,-0.048169162,-7.802455e-06,1.9133246e-05,1.8783201e-05,1.0,40,0.019649612,7.950886e-06,0,-2.7164008633412273e-09,1.0
6,6,2939708.2,393.2592,2817.8489,2845.1582,-82.055115,6.05448706090101,-0.048217345,-1.8407525e-05,1.9213134e-05,1.8846067e-05,1.0,40,0.021431379,7.5325793e-06,0,-8.598366454306314e-10,1.0
7,7,2543924.5,420.32175,3204.3594,3231.809,-82.52707,6.606502633745549,-0.04822163,-5.4635217e-07,1.9524265e-05,1.919401e-05,1.0,40,0.020055283,6.20559e-06,0,3.0881320764643128e-09,1.0
8,8,2201436.2,486.94977,3709.564,3741.3882,-82.521614,7.158477886667242,-0.04825107,-5.75586e-06,1.948907e-05,1.9158933e-05,1.0,40,0.020909479,5.5886953e-06,0,3.2393647245877825e-09,1.0
9,9,1905053.1,579.9653,4269.6934,4308.9023,-82.26469,7.710501379537163,-0.048238028,3.3979916e-06,1.9566645e-05,1.921217e-05,1.0,40,0.020686656,4.800911e-06,0,1.0842178742949373e-09,1.0
10,10,1648567.4,734.9377,4873.1396,4928.2476,-81.42363,8.262482365738833,-0.048204564,-3.4301863e-06,1.9810917e-05,1.9370342e-05,1.0,40,0.019914119,4.0408113e-06,0,-5.088274246051899e-09,1.0
11,11,1426616.2,732.2093,5718.621,5765.306,-82.703575,8.981490293255774,-0.04821047,-4.1682333e-06,1.9508401e-05,1.9193738e-05,1.0,41,0.019353557,3.3569002e-06,0,-7.507458565909372e-09,1.0
12,12,1234551.2,928.75684,6565.5547,6630.92,-81.94842,9.533493626135169,-0.048161115,-5.7771413e-06,1.9635392e-05,1.9250183e-05,1.0,41,0.020656247,3.1151403e-06,0,-8.157867464442839e-09,1.0
13,13,1068345.5,1104.1565,7591.35,7671.229,-81.7244,10.085496905696345,-0.04817578,-2.5052918e-06,1.9624084e-05,1.9217528e-05,1.0,41,0.02056947,2.6813786e-06,0,-8.109465049918817e-09,1.0
14,14,924510.06,1397.3872,8676.735,8788.539,-80.85108,10.63747981187771,-0.048188765,-4.8870193e-06,1.9840478e-05,1.9338886e-05,1.0,41,0.02031346,2.311358e-06,0,-8.067357884467836e-09,1.0
15,15,800039.0,1709.6245,9508.909,9661.375,-79.80758,11.189478344778763,-0.048259936,1.0402983e-06,2.0920797e-05,2.0265708e-05,1.0,41,0.02060555,2.132776e-06,0,-9.151670005901261e-09,1.0
16,16,692334.1,2197.4136,11257.107,11469.572,-78.95462,11.741487571009202,-0.048240375,-1.9432667e-07,2.0421028e-05,1.9671468e-05,1.0,41,0.02039135,1.7778649e-06,0,-9.261200567361053e-09,1.0
17,17,599122.25,2837.726,12893.298,13201.887,-77.587494,12.293491890566656,-0.048230387,3.1404838e-07,2.0603484e-05,1.9651545e-05,1.0,41,0.020484116,1.5516052e-06,0,-9.14482208451596e-09,1.0
18,18,518454.94,3577.3147,14556.099,14989.235,-76.1926,12.845482210075716,-0.04823141,-4.5503157e-07,2.1089394e-05,1.9888184e-05,1.0,41,0.02069283,1.3805128e-06,0,-9.083594144246298e-09,1.0
19,19,448662.03,4584.8926,16596.824,17218.473,-74.55712,13.397496849676827,-0.04821306,-4.2337524e-07,2.137351e-05,1.9858047e-05,1.0,41,0.020181794,1.1721013e-06,0,-9.614563479739818e-09,1.0
20,20,388258.97,5958.203,18669.393,19597.102,-72.29989,13.94947911586496,-0.048160408,-5.2780765e-06,2.195677e-05,1.9927147e-05,1.0,41,0.02074075,1.058358e-06,0,-9.393920064155737e-09,1.0
21,21,335983.9,7596.4404,21025.72,22355.912,-70.13558,14.501479622063925,-0.048176,-2.7324775e-06,2.2529457e-05,1.9928184e-05,1.0,41,0.020481782,9.161685e-07,0,-9.69003644816624e-09,1.0
22,22,290751.2,9258.26,23465.213,25225.613,-68.46816,15.054493328352692,-0.048237935,-2.1626508e-06,2.3327819e-05,2.0185507e-05,1.0,41,0.020533144,8.1397997e-07,0,-1.0125388037154595e-08,1.0
23,23,251605.19,11679.493,25895.682,28407.691,-65.72363,15.606480714544887,-0.048226476,-3.15333e-06,2.4427174e-05,2.0298128e-05,1.0,41,0.020492386,7.2136754e-07,0,-9.215629925326615e-09,1.0
24,24,217729.38,14512.31,28459.586,31946.129,-62.981743,16.15849266081932,-0.04819758,-3.5928056e-06,2.5684703e-05,2.0384272e-05,1.0,41,0.020156508,6.309531e-07,0,-8.989719647937477e-09,1.0
25,25,188418.58,17563.59,30728.508,35393.797,-60.248875,16.71049194035004,-0.048248235,-2.6933717e-06,2.7488746e-05,2.0719704e-05,1.0,41,0.020809313,5.879367e-07,0,-9.410682764218513e-09,1.0
26,26,163051.14,21412.848,32970.58,39313.727,-56.99816,17.262494126538513,-0.048245944,4.9654045e-07,2.9605319e-05,2.0822576e-05,1.0,41,0.020206247,5.139743e-07,0,-9.69199220016116e-09,1.0
27,27,141098.2,26017.887,35110.76,43700.07,-53.4607,17.814482366113225,-0.048229847,1.5017481e-07,3.212613e-05,2.073837e-05,1.0,41,0.02023,4.6292834e-07,0,-1.0300817867457587e-08,1.0
28,28,122105.11,30294.047,36138.234,47156.137,-50.02749,18.23050121255801,-0.04824112,1.211618e-06,3.6067777e-05,2.118248e-05,1.0,41,0.021944908,4.6536698e-07,0,-1.0197313275963577e-08,1.0
29,29,105663.59,35391.88,37330.977,51441.1,-46.527386,18.782490625424543,-0.048256602,-3.6006307e-07,4.0348317e-05,2.1249249e-05,1.0,41,0.02045984,3.9773332e-07,0,-1.0868872878268753e-08,1.0
30,30,91439.65,39854.355,39573.297,56164.184,-44.797256,19.36448633307009,-0.04822575,-2.4528076e-06,4.398285e-05,2.183579e-05,1.0,42,0.019985585,3.5584216e-07,0,-1.1500079038970867e-08,1.0
31,31,79127.08,45170.664,39614.58,60080.81,-41.250694,19.7804931528226,-0.04820581,-2.834995e-06,5.0773833e-05,2.2073871e-05,1.0,42,0.020929383,3.483539e-07,0,-1.1849522388469936e-08,1.0
32,32,68475.36,50958.684,39170.605,64273.82,-37.54854,20.196490239264676,-0.048232175,-2.6856214e-06,5.9336995e-05,2.2038288e-05,1.0,42,0.02179767,3.391376e-07,0,-1.2217678171069989e-08,1.0
33,33,59252.523,55760.24,37957.12,67453.3,-34.243908,20.74850322547718,-0.048233163,-2.678544e-06,7.076524e-05,2.2407849e-05,1.0,42,0.020296337,3.0089467e-07,0,-1.2531279785586842e-08,1.0
34,34,51282.285,60401.367,36837.19,70748.17,-31.377907,21.164489058573963,-0.04819989,-2.8817437e-06,8.424929e-05,2.284067e-05,1.0,42,0.020807367,2.9410467e-07,0,-1.2814224798434809e-08,1.0
35,35,44369.8,65119.87,33643.152,73297.06,-27.322424,21.580482224962907,-0.048229456,-2.9817604e-06,0.00010661933,2.2462402e-05,1.0,42,0.021200532,2.8924123e-07,0,-1.310726672749375e-08,1.0
36,36,38403.727,68866.24,31418.766,75694.77,-24.523838,21.996481604728615,-0.048208456,-2.8254956e-06,0.0001319039,2.272501e-05,1.0,42,0.021512538,2.842011e-07,0,-1.334529063993902e-08,1.0
37,37,33226.32,71950.875,28499.791,77389.7,-21.608553,22.412492424511584,-0.048213247,-2.7915976e-06,0.00016807234,2.2793614e-05,1.0,42,0.021708027,2.8050277e-07,0,-1.3702025145059865e-08,1.0
38,38,28754.086,74601.336,26251.928,79085.54,-19.386778,22.828496630914742,-0.048220288,-2.7882447e-06,0.00021084308,2.3232054e-05,1.0,42,0.021834517,2.7608735e-07,0,-1.4008539539888984e-08,1.0
39,39,24884.947,77287.98,23421.547,80758.9,-16.859043,23.245493584050564,-0.048227742,-2.624716e-06,0.0002730661,2.2967737e-05,1.0,42,0.021939814,2.7167056e-07,0,-1.4220885321129689e-08,1.0
40,40,21553.963,78795.305,21005.205,81547.03,-14.92675,23.662480937229702,-0.04819223,-2.8873299e-06,0.00035153297,2.332403e-05,1.0,42,0.02191258,2.6871095e-07,0,-1.4488218839202174e-08,1.0
41,41,18631.234,80143.65,18546.627,82261.664,-13.029866,24.07850373032852,-0.04826603,-2.2367544e-06,0.00046058898,2.3412536e-05,1.0,42,0.021849724,2.6561247e-07,0,-1.473008693141933e-08,1.0
42,42,16126.037,81443.79,16436.717,83085.836,-11.409983,24.494492043420905,-0.048177958,-2.8389043e-06,0.00060045073,2.3499226e-05,1.0,42,0.02169207,2.6108023e-07,0,-1.510588629678554e-08,1.0
43,43,13954.87,81441.37,14072.102,82648.17,-9.803235,24.910488223162247,-0.048257347,-2.37011e-06,0.0008104671,2.3495615e-05,1.0,42,0.021404622,2.589848e-07,0,-1.5434570150414335e-08,1.0
44,44,12080.609,83324.734,13440.326,84401.74,-9.162918,25.326481522904942,-0.048219115,-2.2332151e-06,0.0009802153,2.4856401e-05,1.0,42,0.021191219,2.5107562e-07,0,-1.5844341858152275e-08,1.0
45,45,10447.592,83688.24,10846.262,84388.17,-7.384552,25.742482209316222,-0.048200335,-2.7632852e-06,0.0014045067,2.3201756e-05,1.0,42,0.020699626,2.452906e-07,0,-1.6241014663177485e-08,1.0
46,46,9045.586,83612.305,9536.065,84154.34,-6.5065255,26.315252903237706,-0.048210002,-2.5548698e-06,0.0018450757,2.3691882e-05,1.0,42,0.020340271,2.4170197e-07,0,-1.670886858242435e-08,1.0
47,47,7827.7437,84064.37,8020.8203,84446.15,-5.450254,26.79593548606499,-0.04821824,-2.5321467e-06,0.002534923,2.286876e-05,1.0,42,0.020465158,2.4234566e-07,0,-1.6994794851951864e-08,1.0
48,48,6770.8345,84286.25,6982.955,84575.016,-4.73603,27.33440977826831,-0.0482073,-2.5535653e-06,0.0033661905,2.2947375e-05,1.0,42,0.020607438,2.436587e-07,0,-1.7507373376107575e-08,1.0
49,49,5860.798,84136.03,6242.2056,84367.27,-4.2431045,27.940972100448562,-0.04822368,-2.4840933e-06,0.004350361,2.3815155e-05,1.0,42,0.020672167,2.450259e-07,0,-1.8082122917741966e-08,1.0
50,50,5071.625,84244.43,5797.022,84443.65,-3.936428,28.6217159994776,-0.04828697,-2.2132838e-06,0.0054133744,2.5511968e-05,1.0,42,0.020765621,2.45911e-07,0,-1.8564654092502112e-08,1.0
51,51,4388.5933,84390.64,4875.277,84531.34,-3.3063223,29.30184219178045,-0.048218723,-2.7316205e-06,0.007438674,2.4743353e-05,1.0,42,0.02086859,2.4687398e-07,0,-1.8901651653820196e-08,1.0
52,52,3798.7827,84243.38,4638.187,84370.97,-3.1513515,29.981813210746623,-0.0482131,-2.6424061e-06,0.009032905,2.7298443e-05,1.0,42,0.020900125,2.4771703e-07,0,-1.9448761112394722e-08,1.0
53,53,3286.0488,84362.45,4140.901,84464.016,-2.8100877,30.661687296371383,-0.048281774,-2.405681e-06,0.011696375,2.8112374e-05,1.0,42,0.020975402,2.4833537e-07,0,-2.0102921489563682e-08,1.0
54,54,2844.088,84232.73,3931.185,84324.414,-2.6720848,31.34183882200159,-0.048245553,-2.6159585e-06,0.0142348735,3.093812e-05,1.0,42,0.02099514,2.4898057e-07,0,-2.03617214642516e-08,1.0
55,55,2460.7852,84305.47,4014.7302,84401.01,-2.726436,32.02168216097198,-0.04824557,-2.2959794e-06,0.016109796,3.6450838e-05,1.0,42,0.021029273,2.4915903e-07,0,-2.0924716490501046e-08,1.0
56,56,2129.3164,84294.97,4005.5361,84390.086,-2.7205398,32.70185005993699,-0.048201993,-2.567533e-06,0.018660327,4.203952e-05,1.0,42,0.021045117,2.49379e-07,0,-2.12250051077612e-08,1.0
57,57,1843.2289,84388.016,4133.6616,84489.195,-2.8043344,33.381959398888284,-0.04821943,-2.6103712e-06,0.020888437,5.0000395e-05,1.0,42,0.021072395,2.4940934e-07,0,-2.1866734174497755e-08,1.0
58,58,1594.4913,84597.766,4082.2434,84696.2,-2.7626503,34.06184804451186,-0.048215836,-2.5222746e-06,0.024451138,5.6802703e-05,1.0,42,0.021107474,2.4921394e-07,0,-2.2415576390015888e-08,1.0
59,59,1380.4436,84605.86,4173.622,84708.74,-2.8241215,34.74170725016302,-0.048141904,-2.82158e-06,0.027624113,6.705916e-05,1.0,42,0.021091713,2.4899097e-07,0,-2.275742939862043e-08,1.0
60,60,1194.6187,84698.59,4473.075,84816.625,-3.023078,35.42183896245842,-0.048200224,-2.6349564e-06,0.029784111,8.283904e-05,1.0,42,0.021098755,2.4875732e-07,0,-2.3424050395391206e-08,1.0
61,61,1033.3434,85079.12,4875.805,85218.72,-3.27998,36.10209952809964,-0.048221275,-2.6567477e-06,0.03158851,0.000103407445,1.0,42,0.021136178,2.480227e-07,0,-2.4092982551887014e-08,1.0
62,62,894.71045,85440.21,5277.3237,85603.04,-3.5344567,36.78180558705935,-0.04825934,-2.5898835e-06,0.033707295,0.00012810704,1.0,42,0.021158211,2.4716658e-07,0,-2.4370740667135948e-08,1.0
63,63,774.2569,85308.5,5682.3574,85497.54,-3.8108144,37.46194268602994,-0.048220772,-2.7454032e-06,0.036174834,0.0001597925,1.0,42,0.021117484,2.4699523e-07,0,-2.473038785403809e-08,1.0
64,64,669.7856,85657.62,6123.947,85876.25,-4.0893073,38.14180162498087,-0.048200317,-2.4222575e-06,0.038801897,0.00019731933,1.0,42,0.021139136,2.4615812e-07,0,-2.544894769572961e-08,1.0
65,65,579.81464,85990.31,6554.95,86239.79,-4.3591657,38.82182787061902,-0.048204023,-2.683568e-06,0.04187565,0.00024192737,1.0,42,0.021131918,2.4503674e-07,0,-2.5962560518173816e-08,1.0
66,66,501.44418,86407.53,7152.3423,86703.04,-4.7318435,39.499175636068685,-0.04821459,-2.8167376e-06,0.044376113,0.0003019793,1.0,42,0.021144709,2.4387506e-07,0,-2.6332284417959526e-08,1.0
67,67,434.02762,86683.53,7893.5283,87042.19,-5.203087,40.179220815043664,-0.04822752,-2.5312142e-06,0.046454906,0.00038204485,1.0,42,0.021128753,2.4274152e-07,0,-2.6720932963965124e-08,1.0
68,68,375.6009,87076.14,8792.118,87518.89,-5.7656403,40.85843431399553,-0.048196644,-2.700517e-06,0.04819478,0.00048638866,1.0,42,0.02111935,2.413119e-07,0,-2.7272054242771916e-08,1.0
69,69,325.10385,87621.6,9712.794,88158.29,-6.3253736,41.53772226629371,-0.04816501,-2.8320103e-06,0.05040271,0.000611809,1.0,42,0.021120222,2.395716e-07,0,-2.7768382531270576e-08,1.0
70,70,281.3503,88214.43,10720.646,88863.48,-6.929142,42.21478136510996,-0.048224986,-2.7452168e-06,0.05276571,0.00076797506,1.0,42,0.02112735,2.3775065e-07,0,-2.811321955136048e-08,1.0
71,71,243.36427,88922.32,11778.53,89699.016,-7.5453973,42.89812977085239,-0.048213787,-2.6101848e-06,0.055522908,0.00095736835,1.0,42,0.021133633,2.3560608e-07,0,-2.8887097066087817e-08,1.0
72,72,210.60631,89528.89,12894.122,90452.64,-8.195494,43.57516817635042,-0.04822437,-2.6096259e-06,0.058608014,0.0011909624,1.0,42,0.021103008,2.333045e-07,0,-2.939709515162282e-08,1.0
73,73,182.27473,90552.555,14097.471,91643.35,-8.84893,44.24727063495084,-0.048223455,-2.6655014e-06,0.061937325,0.0014656589,1.0,42,0.021140931,2.3068701e-07,0,-2.9886759942916204e-08,1.0
74,74,157.72879,91509.586,15605.993,92830.766,-9.6780815,44.93564333435279,-0.048253268,-2.5965885e-06,0.06465733,0.0018273288,1.0,42,0.021158041,2.2792058e-07,0,-3.053355186047045e-08,1.0
75,75,136.52892,92751.164,16927.342,94283.16,-10.34281,45.608505659591174,-0.048249874,-2.5928634e-06,0.0688663,0.002219811,1.0,42,0.021171262,2.245498e-07,0,-3.1175280942996846e-08,1.0
76,76,118.14758,93781.91,18532.611,95595.52,-11.178419,46.29690801232937,-0.048221927,-2.804817e-06,0.07268733,0.0027318497,1.0,42,0.021153511,2.2128141e-07,0,-3.1528176124764326e-08,1.0
77,77,102.25773,94795.61,20489.875,96984.76,-12.196731,46.963349697267404,-0.048214756,-2.6900868e-06,0.07595995,0.0033904419,1.0,42,0.021120163,2.1776786e-07,0,-3.209262933014223e-08,1.0
78,78,88.4436,96343.266,22085.85,98842.34,-12.9114685,47.65326655670651,-0.048205998,-2.8266086e-06,0.08147785,0.004068007,1.0,42,0.02111546,2.1362767e-07,0,-3.262349700168244e-08,1.0
79,79,76.54279,97781.51,24258.389,100745.68,-13.933075,48.32070472180203,-0.048224892,-2.6912044e-06,0.085714415,0.0049696397,1.0,42,0.021114387,2.0958106e-07,0,-3.3121115756631645e-08,1.0
80,80,66.250786,99548.164,26327.318,102970.695,-14.813749,48.988990060199285,-0.048217252,-2.6338391e-06,0.09124781,0.0059649725,1.0,42,0.021119364,2.0510072e-07,0,-3.3755653311095203e-08,1.0
81,81,57.329906,101650.625,28939.504,105689.85,-15.891429,49.64364433130686,-0.04823786,-2.5628776e-06,0.09592854,0.0071922275,1.0,42,0.021148717,2.0010168e-07,0,-3.402969478727375e-08,1.0
82,82,49.60321,103398.87,31111.977,107978.15,-16.746164,50.32937745717936,-0.048184104,-2.7455903e-06,0.10312946,0.008561822,1.0,42,0.02111996,1.9559475e-07,0,-3.443319695991084e-08,1.0
83,83,42.92585,106023.6,33837.523,111292.33,-17.700527,51.03741911743418,-0.04823482,-2.5950994e-06,0.10957278,0.010129065,1.0,42,0.02115549,1.9008938e-07,0,-3.524083237443598e-08,1.0
84,84,37.1518,107999.055,36737.996,114076.625,-18.786745,51.681153308047215,-0.04819739,-2.7917806e-06,0.116607055,0.012093791,1.0,42,0.021125982,1.8519115e-07,0,-3.578932401295335e-08,1.0
85,85,32.150223,110668.484,39950.63,117658.69,-19.849264,52.31936507168575,-0.048231933,-2.8003483e-06,0.12391176,0.014286037,1.0,42,0.021147696,1.7973765e-07,0,-3.584290819929533e-08,1.0
86,86,27.835518,113344.42,43714.918,121482.31,-21.090736,53.04734894624562,-0.0482347,-2.6295563e-06,0.130795,0.016936528,1.0,42,0.021165147,1.7422411e-07,0,-3.654048735779231e-08,1.0
87,87,24.082958,116154.04,46754.4,125210.76,-21.925804,53.74939105959493,-0.04823102,-2.5708873e-06,0.1413474,0.019708315,1.0,42,0.02113214,1.6877256e-07,0,-3.6803390181457923e-08,1.0
88,88,20.833313,119210.53,50953.34,129643.33,-23.142984,54.40375175738882,-0.048241846,-2.6921373e-06,0.14993021,0.023159763,1.0,42,0.021125086,1.6294773e-07,0,-3.7209919282198335e-08,1.0
89,89,18.021912,122658.16,55161.72,134491.03,-24.214361,55.149704192823265,-0.04814114,-3.410136e-06,0.16009638,0.026932113,1.0,42,0.021143101,1.5720826e-07,0,-3.8007365476502545e-08,1.0
90,90,15.604198,130215.03,61352.918,143944.9,-25.228228,56.04903487552656,-0.048212465,-2.535046e-06,0.16624303,0.030201,1.0,43,0.021141058,1.468691e-07,0,-3.794195461108352e-08,1.0
91,91,13.500899,134114.6,66796.484,149828.22,-26.475842,56.79697053771815,-0.048220288,-2.5712584e-06,0.1764834,0.03507711,1.0,43,0.021148572,1.4115213e-07,0,-3.861261205054372e-08,1.0
92,92,11.686608,137977.55,72581.83,155903.58,-27.746204,57.387866432458395,-0.04819247,-2.6502848e-06,0.18763064,0.040667493,1.0,43,0.021125434,1.355032e-07,0,-3.889219637946656e-08,1.0
93,93,10.113269,142245.62,78613.86,162523.7,-28.927794,58.06154339775094,-0.04821237,-2.586502e-06,0.20018406,0.04683756,1.0,43,0.02109052,1.2976889e-07,0,-3.8694072685968804e-08,1.0
94,94,8.748621,146767.7,85855.375,170035.02,-30.32655,58.82840962082264,-0.04822749,-2.5602812e-06,0.21189126,0.054022077,1.0,43,0.021109551,1.2414826e-07,0,-3.905906731865352e-08,1.0
95,95,7.570237,151918.34,93721.35,178501.75,-31.671236,59.704020729113836,-0.048221778,-2.5532884e-06,0.22432211,0.06183925,1.0,43,0.021128817,1.1836756e-07,0,-4.084465442825665e-08,1.0
96,96,6.554112,157072.58,102235.945,187413.94,-33.059437,60.240293314593146,-0.04821142,-2.43359e-06,0.23752135,0.070681565,1.0,43,0.021119945,1.1269143e-07,0,-3.982733331614686e-08,1.0
97,97,5.669445,162405.02,111737.51,197131.08,-34.528656,60.850118543516146,-0.048211534,-2.6511427e-06,0.25123528,0.08071762,1.0,43,0.02111783,1.0712583e-07,0,-4.176925435634526e-08,1.0
98,98,4.907347,168504.3,122724.18,208458.44,-36.066406,61.54253550976864,-0.04819769,-2.371948e-06,0.26426715,0.091593474,1.0,43,0.021157468,1.014949e-07,0,-4.062803091001241e-08,1.0
99,99,4.245922,174512.72,134484.53,220319.72,-37.61888,62.33031816050061,-0.048200324,-2.7093486e-06,0.2787249,0.10385172,1.0,43,0.0211251,9.588384e-08,0,-4.222999535844668e-08,1.0
100,100,3.6747382,181495.69,147721.89,234013.77,-39.142624,63.229959403251996,-0.04819792,-2.5104655e-06,0.2931898,0.11683037,1.0,43,0.021156384,9.040658e-08,0,-4.346953139019879e-08,1.0
101,101,3.180988,187682.02,162925.03,248533.9,-40.96095,64.25823603876051,-0.048227973,-2.446058e-06,0.30709323,0.13196981,1.0,43,0.021133317,8.503193e-08,0,-4.249803278026023e-08,1.0
102,102,2.752818,195185.22,180170.28,265628.7,-42.709282,65.43717182808905,-0.04821691,-2.5683125e-06,0.3208924,0.14763041,1.0,43,0.02111969,7.950832e-08,0,-4.339655313332042e-08,1.0
103,103,2.3804083,202736.06,199153.98,284190.47,-44.48933,66.79102287907153,-0.048223007,-2.59878e-06,0.3357219,0.16486886,1.0,43,0.02112496,7.433381e-08,0,-4.606159745998184e-08,1.0
104,104,2.060257,211818.2,221382.56,306393.84,-46.264793,68.34736761965905,-0.048227075,-2.5033378e-06,0.34894368,0.1821722,1.0,43,0.021132357,6.897122e-08,0,-4.744287772584658e-08,1.0
105,105,1.7836765,220206.98,245959.56,330132.12,-48.16199,70.13462055791024,-0.04823043,-2.4514525e-06,0.3627775,0.20136881,1.0,43,0.021133227,6.401445e-08,0,-4.712253736117036e-08,1.0
106,106,1.5427545,231082.53,273241.38,357854.7,-49.77852,72.19526030906127,-0.048244078,-2.4607727e-06,0.37755206,0.22011839,1.0,43,0.021121167,5.902163e-08,0,-4.727232885976108e-08,1.0
107,107,1.3354719,241787.58,305867.12,389892.2,-51.67367,74.56693735506269,-0.048227567,-2.5265863e-06,0.3896302,0.23978893,1.0,43,0.021135254,5.4207945e-08,0,-4.9479834465423796e-08,1.0
108,108,1.1556969,253777.89,340676.47,424810.16,-53.316708,77.29845193811343,-0.048219714,-2.5341526e-06,0.40423515,0.2599732,1.0,43,0.021130987,4.9742187e-08,0,-5.311843360563806e-08,1.0
109,109,1.0000616,268288.94,381015.22,465995.22,-54.849003,80.44826435440336,-0.048216958,-2.5155782e-06,0.41768706,0.27923688,1.0,43,0.021129489,4.5342716e-08,0,-5.654460439224707e-08,1.0
