Repository: Jay2-davic/SPOC_code

# Studying-Polymers-on a-Chip (SPOC) Data Cleaning and Processing
Author: Jay Jimenez jimenez45@llnl.gov

# Project Description

The SPOC project aims to establish an automated, high-throughput experimentation workflow to screen solid state polymer electrolytes. This repository contains code to reproduce the data cleaning workflow, data processing, and active learning for the SPOC project. Electrochemical impedance spectroscopy processing code is included as a Python file which was used to determine bulk ionic conductivities.

File: data/split_cycle/05062024_9_PEGMEA_1_PEGDA_12,3_Aerosil380_12,40_NaTFSI_E2_RUN_4_C01_RUN_1.csv
True,index,freq,Re(Z),Im(Z),Z,Phase(Z),time,Ewe_meas,I_meas,Cs,Cp,cycle_number,I_Range,Ewe,I,Ns,(QQo),cycle
0,0,7000018.5,203.65817,1267.8739,1284.1265,-80.87455,2.466474277112866,0.04134768,3.2292242e-05,1.7932667e-05,1.748161e-05,1.0,40,0.010005678,7.791817e-06,0,1.5152532304911562e-08,1.0
1,1,6057573.0,260.97064,1452.8358,1476.0886,-79.81665,3.0185009433480445,0.041407228,4.979424e-06,1.8084436e-05,1.7519156e-05,1.0,40,0.014118302,9.564671e-06,0,1.8308347217397467e-08,1.0
2,2,5242039.0,257.83005,1723.1132,1742.296,-81.48995,3.434487496415386,0.041420884,1.2998366e-05,1.7620008e-05,1.7234148e-05,1.0,40,0.019558512,1.1225711e-05,0,1.962434619725981e-08,1.0
3,3,4536288.0,227.44405,1986.0867,1999.0675,-83.467026,4.802498548087897,0.041365083,1.08215345e-05,1.7665312e-05,1.743664e-05,1.0,40,0.018236114,9.12231e-06,0,3.023426443092426e-08,1.0
4,4,3925558.5,304.29297,2291.4153,2311.5315,-82.435555,5.354489400953753,0.041352358,2.746801e-06,1.7693545e-05,1.7386928e-05,1.0,40,0.020481836,8.860721e-06,0,3.109217629548766e-08,1.0
5,5,3397055.0,362.5539,2600.454,2625.606,-82.06302,5.770503447361989,0.04134977,8.012125e-06,1.8016413e-05,1.7672894e-05,1.0,40,0.021296695,8.111154e-06,0,2.9291774378735783e-08,1.0
6,6,2939708.2,414.7829,2950.397,2979.4106,-81.99749,6.322479500289774,0.04132847,3.3793867e-06,1.8349972e-05,1.7994327e-05,1.0,40,0.020215105,6.784934e-06,0,3.482588195988178e-08,1.0
7,7,2543924.5,445.3229,3391.3088,3420.422,-82.51912,6.874487046472495,0.041376263,-5.662831e-06,1.8447969e-05,1.8135263e-05,1.0,40,0.02083852,6.0923826e-06,0,3.044995279529101e-08,1.0
8,8,2201436.2,534.6602,3858.9648,3895.8274,-82.11188,7.426501739391824,0.041334078,-6.6861253e-06,1.8734547e-05,1.838169e-05,1.0,40,0.020680647,5.3084095e-06,0,2.8390182094641304e-08,1.0
9,9,1905053.1,575.7138,4454.1284,4491.181,-82.635124,7.978477792261401,0.041323103,1.2397677e-06,1.8756435e-05,1.8448227e-05,1.0,40,0.020339753,4.5288207e-06,0,2.3445276207818704e-08,1.0
10,10,1648567.4,737.2568,5122.31,5175.0947,-81.80964,8.530495711805997,0.041335233,5.141534e-07,1.8847233e-05,1.846472e-05,1.0,40,0.019924633,3.8501003e-06,0,2.0936396879051243e-08,1.0
11,11,1426616.2,717.2245,6055.5376,6097.8643,-83.24529,9.249495719297556,0.041311145,6.8223494e-06,1.8422998e-05,1.8168128e-05,1.0,41,0.019428222,3.1860698e-06,0,2.8684093295885937e-08,1.0
12,12,1234551.2,846.6777,6848.408,6900.548,-82.95221,9.80150353218778,0.041317515,9.205954e-06,1.882441e-05,1.8541014e-05,1.0,41,0.020585926,2.9832306e-06,0,2.990143928383936e-08,1.0
13,13,1068345.5,1062.8511,7935.1694,8006.033,-82.3711,10.353479478420923,0.041358672,7.669656e-06,1.87738e-05,1.8442926e-05,1.0,41,0.020602504,2.5733723e-06,0,3.224418515944352e-08,1.0
14,14,924510.06,1336.8822,9172.358,9269.272,-81.707466,10.905482091271551,0.041355394,6.5020695e-06,1.8768409e-05,1.8378e-05,1.0,41,0.020155627,2.1744563e-06,0,3.2834897577408304e-08,1.0
15,15,800039.0,1256.7891,10900.253,10972.467,-83.42289,11.457503370853374,0.04131811,1.0865156e-05,1.8250399e-05,1.8010966e-05,1.0,41,0.020848705,1.9000928e-06,0,3.3969173477714774e-08,1.0
16,16,692334.1,2147.9268,11775.197,11969.497,-79.66227,12.009484650363447,0.041355133,7.4797144e-06,1.9522535e-05,1.8893865e-05,1.0,41,0.020607885,1.7217002e-06,0,3.630788899622909e-08,1.0
17,17,599122.25,2525.1697,13646.203,13877.872,-79.51626,12.561501316638896,0.041332513,8.969458e-06,1.9466725e-05,1.8822217e-05,1.0,41,0.020476058,1.4754465e-06,0,3.7362393863254796e-08,1.0
18,18,518454.94,3213.0803,15563.158,15891.374,-78.33493,13.11347856951761,0.041333556,9.6286685e-06,1.9724745e-05,1.891838e-05,1.0,41,0.020550005,1.2931547e-06,0,3.883446170067057e-08,1.0
19,19,448662.03,3919.1252,17739.838,18167.592,-77.54219,13.665490622370271,0.04133063,9.084912e-06,1.9996369e-05,1.906583e-05,1.0,41,0.020359535,1.1206513e-06,0,4.055036524552394e-08,1.0
20,20,388258.97,5107.0366,20133.824,20771.44,-75.76685,14.217486328590894,0.04133447,8.548605e-06,2.0359746e-05,1.9128976e-05,1.0,41,0.020787343,1.0007657e-06,0,4.186540054196068e-08,1.0
21,21,335983.9,6740.826,22366.713,23360.406,-73.22837,14.769496834807796,0.04133855,9.768332e-06,2.1178708e-05,1.941525e-05,1.0,41,0.020445492,8.752199e-07,0,4.34481681217657e-08,1.0
22,22,290751.2,8134.477,25158.71,26441.074,-72.0826,15.321483794396045,0.041293386,1.0498306e-05,2.1757562e-05,1.9698304e-05,1.0,41,0.020473452,7.7430485e-07,0,4.587616067025064e-08,1.0
23,23,251605.19,10142.711,28682.979,30423.475,-70.52568,15.873493287275778,0.04134507,8.423839e-06,2.2053437e-05,1.9602307e-05,1.0,41,0.020505372,6.739984e-07,0,4.711539169354258e-08,1.0
24,24,217729.38,12593.734,32173.58,34550.562,-68.623085,16.425503420148743,0.04131435,8.453632e-06,2.271976e-05,1.9701181e-05,1.0,41,0.020168409,5.8373604e-07,0,4.880625276583335e-08,1.0
25,25,188418.58,15378.216,35463.918,38654.613,-66.55701,16.977498939697398,0.041353606,8.02347e-06,2.381824e-05,2.0048434e-05,1.0,41,0.020828776,5.388432e-07,0,5.057685220652767e-08,1.0
26,26,163051.14,19136.176,38785.9,43249.73,-63.7392,17.529481472593034,0.04129536,1.1881904e-05,2.5166477e-05,2.0239666e-05,1.0,41,0.020378467,4.7118135e-07,0,5.193023817416689e-08,1.0
27,27,141098.2,23622.842,42046.207,48227.816,-60.671394,18.081486032140674,0.041330837,1.03716775e-05,2.682698e-05,2.0390611e-05,1.0,41,0.020147726,4.1776153e-07,0,5.325978408140802e-08,1.0
28,28,122105.11,27728.424,46504.004,54143.215,-59.194115,18.663496779772686,0.041355133,6.64612e-06,2.802825e-05,2.067705e-05,1.0,42,0.020423861,3.772192e-07,0,5.396710988711738e-08,1.0
29,29,105663.59,32410.4,49761.297,59385.36,-56.9231,19.079490666190395,0.04133788,7.1333534e-06,3.0269346e-05,2.1253363e-05,1.0,42,0.021818472,3.674049e-07,0,5.480167365424037e-08,1.0
30,30,91439.65,38706.316,53838.348,66307.97,-54.28629,19.63149927908671,0.04131381,6.909293e-06,3.2329117e-05,2.1313062e-05,1.0,42,0.020386314,3.0744894e-07,0,5.583194699175564e-08,1.0
31,31,79127.08,45060.66,56648.96,72384.86,-51.499973,20.047487432166236,0.04133643,6.9631196e-06,3.5506106e-05,2.1746606e-05,1.0,42,0.021415228,2.9585232e-07,0,5.662589869965768e-08,1.0
32,32,68475.36,52740.777,58652.504,78877.79,-48.03788,20.59950172508252,0.041316677,6.9081757e-06,3.9627736e-05,2.1911035e-05,1.0,42,0.020204917,2.561547e-07,0,5.7814065448891624e-08,1.0
33,33,59252.523,60195.38,60125.723,85079.88,-44.96683,21.01548825149075,0.04131146,6.7619685e-06,4.4673805e-05,2.231104e-05,1.0,42,0.020866895,2.4526238e-07,0,5.862231760123413e-08,1.0
34,34,51282.285,67796.62,61847.87,91768.95,-42.37282,21.431502137886127,0.041354425,6.544986e-06,5.0179697e-05,2.2792186e-05,1.0,42,0.02145327,2.3377481e-07,0,5.9381448164201974e-08,1.0
35,35,44369.8,77217.266,59767.047,97645.305,-37.74028,21.84748250435223,0.04133214,6.8267836e-06,6.0016522e-05,2.248494e-05,1.0,42,0.021867799,2.2395136e-07,0,6.015605065404195e-08,1.0
36,36,38403.727,84859.19,57964.816,102766.734,-34.335835,22.39949834390427,0.04137043,6.4187075e-06,7.1496084e-05,2.2746057e-05,1.0,42,0.020262102,1.9716596e-07,0,6.10570647702511e-08,1.0
37,37,33226.32,92064.39,55919.207,107716.336,-31.274176,22.815502283658134,0.0413365,6.576835e-06,8.565977e-05,2.3085313e-05,1.0,42,0.020478928,1.9011905e-07,0,6.188685376003051e-08,1.0
38,38,28754.086,99057.26,52655.945,112182.836,-27.993807,23.231490810081596,0.041351967,6.5030795e-06,0.00010511705,2.3158753e-05,1.0,42,0.020608798,1.8370723e-07,0,6.270524583534847e-08,1.0
39,39,24884.947,105175.836,49565.883,116270.086,-25.232946,23.64748808319564,0.041309576,6.686165e-06,0.00012903294,2.344932e-05,1.0,42,0.020682864,1.7788638e-07,0,6.346187790880404e-08,1.0
40,40,21553.963,109904.07,44076.246,118412.92,-21.852903,24.064499782951316,0.04135869,6.3667444e-06,0.00016752839,2.3211296e-05,1.0,42,0.020668345,1.7454467e-07,0,6.41835905934557e-08,1.0
41,41,18631.234,114413.086,41423.137,121680.85,-19.902737,24.48047980273259,0.04132316,6.48073e-06,0.00020622225,2.389885e-05,1.0,42,0.020590391,1.6921636e-07,0,6.487420671946372e-08,1.0
42,42,16126.037,118487.49,37318.316,124225.37,-17.48212,24.896499635797227,0.041325696,6.5965783e-06,0.00026446633,2.3866785e-05,1.0,42,0.020428231,1.6444493e-07,0,6.553422922332904e-08,1.0
43,43,13954.87,121129.85,32780.86,125487.16,-15.142987,25.31249274892616,0.041364618,6.365068e-06,0.0003479157,2.3741935e-05,1.0,42,0.020208701,1.61042e-07,0,6.617718006946738e-08,1.0
44,44,12080.609,123673.56,29897.172,127235.97,-13.590102,25.728501942037838,0.04135556,6.0869957e-06,0.0004406575,2.4329971e-05,1.0,42,0.019850854,1.5601606e-07,0,6.683286393521826e-08,1.0
45,45,10447.592,125609.07,25902.803,128252.07,-11.652061,26.1444912951265,0.041348852,6.243819e-06,0.0005881081,2.398954e-05,1.0,42,0.019357696,1.5093477e-07,0,6.750478124494089e-08,1.0
46,46,9045.586,126720.125,23414.53,128865.164,-10.468673,26.717250229005003,0.04138677,6.142499e-06,0.00075144635,2.4808345e-05,1.0,42,0.020182528,1.566174e-07,0,6.851339140292979e-08,1.0
47,47,7827.7437,128611.43,19930.627,130146.57,-8.80893,27.19693446511519,0.041323926,6.4270907e-06,0.0010201465,2.3924289e-05,1.0,42,0.020287521,1.558821e-07,0,6.940355714805256e-08,1.0
48,48,6770.8345,128817.56,17775.203,130038.16,-7.856484,27.7354213706858,0.041367933,6.365255e-06,0.0013224017,2.4708757e-05,1.0,42,0.020324027,1.562928e-07,0,7.031667857243759e-08,1.0
49,49,5860.798,129260.016,15611.432,130199.34,-6.8865666,28.341990066168364,0.041463103,5.494345e-06,0.0017394847,2.500855e-05,1.0,42,0.020370632,1.5645726e-07,0,7.135893521075174e-08,1.0
50,50,5071.625,129727.38,13937.817,130473.97,-6.1322947,29.022675805194012,0.041340247,6.175466e-06,0.0022515326,2.5693309e-05,1.0,42,0.02044206,1.5667538e-07,0,7.259245045864146e-08,1.0
51,51,4388.5933,130919.15,12691.963,131532.92,-5.537238,29.70280551748874,0.041367933,6.050305e-06,0.002857367,2.6604474e-05,1.0,42,0.02054488,1.5619571e-07,0,7.370205198338592e-08,1.0
52,52,3798.7827,130154.73,11642.001,130674.36,-5.1113553,30.382821443126886,0.04132892,5.938182e-06,0.0035987198,2.8564233e-05,1.0,42,0.020492237,1.5681911e-07,0,7.470110386481268e-08,1.0
53,53,3286.0488,130337.85,10623.569,130770.086,-4.65976,31.062711635422602,0.041328117,5.9178806e-06,0.004559064,3.0088446e-05,1.0,42,0.020528352,1.5698049e-07,0,7.574362539933648e-08,1.0
54,54,2844.088,130588.9,9701.859,130948.8,-4.2488775,31.74284838771564,0.041307677,6.091653e-06,0.0057679587,3.1661322e-05,1.0,42,0.020573255,1.5710916e-07,0,7.69238028370217e-08,1.0
55,55,2460.7852,130946.1,9290.78,131275.28,-4.0584025,32.422681700016255,0.041339837,5.900932e-06,0.0069613624,3.4868455e-05,1.0,42,0.020604411,1.5695576e-07,0,7.792316119448925e-08,1.0
56,56,2129.3164,130899.95,8731.089,131190.81,-3.8160033,33.10182917227212,0.04133555,6.0301904e-06,0.008560744,3.7917656e-05,1.0,42,0.020582039,1.5688629e-07,0,7.913303645328935e-08,1.0
57,57,1843.2289,131457.86,9095.295,131772.12,-3.9578679,33.781959417887265,0.041385576,5.7679486e-06,0.00949345,4.522833e-05,1.0,42,0.02062269,1.5650267e-07,0,8.012411100344252e-08,1.0
58,58,1594.4913,131346.08,9018.405,131655.33,-3.9278433,34.461820223528775,0.04132946,5.7832212e-06,0.011067976,5.193389e-05,1.0,42,0.020604197,1.5650105e-07,0,8.117961189243061e-08,1.0
59,59,1380.4436,131723.25,8864.657,132021.2,-3.8500624,35.14167438916047,0.0413158,5.913597e-06,0.013005872,5.863758e-05,1.0,42,0.02059925,1.5602986e-07,0,8.236135297775915e-08,1.0
60,60,1194.6187,132533.05,9527.798,132875.08,-4.1119184,35.821807621454354,0.041328862,5.662344e-06,0.013982934,7.189461e-05,1.0,42,0.020638663,1.5532382e-07,0,8.329381405580468e-08,1.0
61,61,1033.3434,132803.66,9587.077,133149.25,-4.1290116,36.50207077374216,0.041345686,5.77633e-06,0.016065316,8.3288345e-05,1.0,42,0.02062724,1.5491818e-07,0,8.424549586374358e-08,1.0
62,62,894.71045,133355.64,9986.127,133729.02,-4.282511,37.18183995272557,0.04134643,5.6275153e-06,0.017813142,9.933068e-05,1.0,42,0.020620212,1.54194e-07,0,8.545802470156616e-08,1.0
63,63,774.2569,134365.14,9934.355,134731.89,-4.228499,37.861949345009634,0.041365623,5.286862e-06,0.020691663,0.00011249519,1.0,42,0.02063877,1.53184e-07,0,8.662091656310149e-08,1.0
64,64,669.7856,134938.19,10980.327,135384.2,-4.65208,38.541846497304505,0.041328322,5.3950735e-06,0.02164059,0.00014235203,1.0,42,0.020635176,1.5241939e-07,0,8.749308701075225e-08,1.0
65,65,579.81464,135615.58,11591.936,136110.1,-4.8855634,39.22181460961292,0.041313957,5.4997467e-06,0.023679635,0.00017175377,1.0,42,0.020635849,1.5161145e-07,0,8.852250972094882e-08,1.0
66,66,501.44418,136747.1,12145.158,137285.38,-5.0753927,39.899176961771445,0.041256234,5.4425677e-06,0.026133306,0.0002045277,1.0,42,0.020645294,1.5038233e-07,0,8.961249344812611e-08,1.0
67,67,434.02762,137128.97,12817.29,137726.67,-5.3398576,40.57922216740553,0.041336574,5.424129e-06,0.028609255,0.00024777808,1.0,42,0.02057434,1.493853e-07,0,9.071388799011694e-08,1.0
68,68,375.6009,138630.62,13483.837,139284.83,-5.5553703,41.25844670631341,0.041341085,5.3280232e-06,0.031425346,0.00029450955,1.0,42,0.020642899,1.4820637e-07,0,9.171460994506159e-08,1.0
69,69,325.10385,139522.81,14028.008,140226.25,-5.741381,41.93770185862377,0.04133855,5.39228e-06,0.034898117,0.00034924917,1.0,42,0.020637186,1.4717064e-07,0,9.274070587987716e-08,1.0
70,70,281.3503,140437.73,15098.319,141247.0,-6.136243,42.61480258411029,0.041293647,5.50701e-06,0.037466586,0.00042809767,1.0,42,0.020625718,1.4602588e-07,0,9.386248159903943e-08,1.0
71,71,243.36427,141716.4,16113.032,142629.48,-6.4866242,43.298098829895025,0.04133885,5.270099e-06,0.040586915,0.00051799073,1.0,42,0.020643555,1.4473554e-07,0,9.468314460375085e-08,1.0
72,72,210.60631,142793.72,16982.031,143799.98,-6.7821608,43.97518110202509,0.041283287,5.106198e-06,0.044499908,0.0006206128,1.0,42,0.020636585,1.4350894e-07,0,9.562735087507375e-08,1.0
73,73,182.27473,144331.84,17817.102,145427.4,-7.037298,44.64724598728935,0.041344475,5.2540813e-06,0.049006823,0.000735594,1.0,42,0.020684816,1.4223465e-07,0,9.66342378782288e-08,1.0
74,74,157.72879,145257.22,19160.121,146515.42,-7.514208,45.335624313354856,0.04133887,5.216831e-06,0.052663643,0.0009006182,1.0,42,0.020642009,1.4088626e-07,0,9.754698674619849e-08,1.0
75,75,136.52892,146468.56,20819.7,147940.86,-8.090083,46.00753581189201,0.041335344,5.2849987e-06,0.055991363,0.0011089033,1.0,42,0.02063215,1.3946214e-07,0,9.867294875405956e-08,1.0
76,76,118.14758,147825.58,21898.645,149438.8,-8.426422,46.69591437795316,0.04135573,5.2328487e-06,0.061514582,0.0013209482,1.0,42,0.020614622,1.3794693e-07,0,9.971398569442e-08,1.0
77,77,102.25773,149940.77,23655.816,151795.36,-8.965528,47.36234107622295,0.04134533,5.2492387e-06,0.06579396,0.0015978828,1.0,42,0.020676766,1.3621474e-07,0,1.0068165746486575e-07,1.0
78,78,88.4436,150773.14,25464.818,152908.45,-9.586496,48.05227625565021,0.04134714,5.034118e-06,0.070666425,0.001959888,1.0,42,0.020637317,1.3496518e-07,0,1.0162089460396986e-07,1.0
79,79,76.54279,152346.56,27701.002,154844.5,-10.305439,48.71973994074506,0.041351948,5.211243e-06,0.07506204,0.0024022586,1.0,42,0.020630214,1.3323182e-07,0,1.0259538740044267e-07,1.0
80,80,66.250786,154435.23,29927.826,157308.34,-10.967342,49.38799706581631,0.04134099,5.132831e-06,0.08027013,0.0029053653,1.0,42,0.020656148,1.3130993e-07,0,1.0347269367348369e-07,1.0
81,81,57.329906,156130.62,32387.768,159454.5,-11.719236,50.042624030258594,0.0413343,5.1440065e-06,0.08571521,0.0035362777,1.0,42,0.020626944,1.2935944e-07,0,1.04447974979621e-07,1.0
82,82,49.60321,158286.06,34943.754,162097.33,-12.449126,50.728385102789616,0.041338496,5.0246194e-06,0.09182074,0.0042670546,1.0,42,0.02063688,1.2731167e-07,0,1.0539784444468521e-07,1.0
83,83,42.92585,160725.73,38395.914,165248.33,-13.435632,51.436409829737386,0.041314702,5.2192518e-06,0.09656422,0.005213293,1.0,42,0.020637045,1.2488505e-07,0,1.0627907830729634e-07,1.0
84,84,37.1518,163009.67,41429.17,168191.94,-14.259902,52.080181140307104,0.04131761,5.024433e-06,0.10340321,0.00627388,1.0,42,0.020624658,1.2262572e-07,0,1.0724047377613507e-07,1.0
85,85,32.150223,184047.53,49835.56,190675.31,-15.15098,52.95739896866144,0.04134766,4.484355e-06,0.09933374,0.006785573,1.0,43,0.020622138,1.0815316e-07,0,1.0822773987299704e-07,1.0
86,86,27.835518,187564.0,54051.973,195197.0,-16.075861,53.68530814987025,0.04134537,4.4609365e-06,0.10578139,0.008111218,1.0,43,0.020633243,1.05704714e-07,0,1.0922863753265647e-07,1.0
87,87,24.082958,191083.83,59035.555,199995.56,-17.16859,54.38737687657704,0.041308682,4.468134e-06,0.111942925,0.0097540105,1.0,43,0.020619687,1.03100724e-07,0,1.0994685551735432e-07,1.0
88,88,20.833313,195324.25,64238.17,205616.4,-18.204983,55.04177549436281,0.041319806,4.451243e-06,0.11892376,0.01160752,1.0,43,0.020637022,1.0036661e-07,0,1.1069696608336008e-07,1.0
89,89,18.021912,199665.6,69871.336,211538.06,-19.287077,55.78774078312563,0.041234296,4.532057e-06,0.12639219,0.01378927,1.0,43,0.0206252,9.750113e-08,0,1.1177823531333806e-07,1.0
90,90,15.604198,204681.33,75812.516,218270.44,-20.324272,56.44402308095596,0.041348238,4.4511685e-06,0.13453577,0.01623042,1.0,43,0.020633876,9.453353e-08,0,1.1276716142719482e-07,1.0
91,91,13.500899,209928.92,82586.625,225589.67,-21.474815,57.192001863149926,0.04132834,4.4890194e-06,0.14274067,0.019130606,1.0,43,0.02063751,9.148251e-08,0,1.1366389626375452e-07,1.0
92,92,11.686608,215275.72,89551.305,233158.89,-22.58654,57.782875144534046,0.041365437,4.485807e-06,0.15207568,0.022433633,1.0,43,0.020604048,8.836913e-08,0,1.1454890331668781e-07,1.0
93,93,10.113269,221749.52,97252.41,242138.14,-23.680754,58.45651738982997,0.041351352,4.4906487e-06,0.16181852,0.026103728,1.0,43,0.02061508,8.5137685e-08,0,1.1535165963190073e-07,1.0
94,94,8.748621,229099.0,105592.87,252262.17,-24.745213,59.22340385292773,0.041333687,4.4276476e-06,0.1722844,0.030186366,1.0,43,0.02063762,8.181021e-08,0,1.1563773886400636e-07,1.0
95,95,7.570237,236370.36,114134.4,262483.53,-25.774158,60.098999627894955,0.041330885,4.3770865e-06,0.1842019,0.03482756,1.0,43,0.020627236,7.8584875e-08,0,1.1713700297258474e-07,1.0
96,96,6.554112,244281.88,123347.22,273657.03,-26.790947,60.635310000012396,0.041317236,4.5534266e-06,0.19686882,0.039996542,1.0,43,0.02062343,7.536233e-08,0,1.1779120515702285e-07,1.0
97,97,5.669445,253296.4,133526.23,286336.03,-27.796139,61.24514794899733,0.041328788,4.2641195e-06,0.21023886,0.045718733,1.0,43,0.020622142,7.202077e-08,0,1.1849897405030498e-07,1.0
98,98,4.907347,262777.66,144922.97,300091.25,-28.876919,61.93751851518755,0.041345034,4.395988e-06,0.22378764,0.052191995,1.0,43,0.020643719,6.879147e-08,0,1.1891737474062818e-07,1.0
99,99,4.245922,272529.7,156022.05,314030.75,-29.790945,62.72532385928207,0.041328833,4.3811456e-06,0.2402493,0.059304785,1.0,43,0.020612016,6.563694e-08,0,1.2090228288511896e-07,1.0
100,100,3.6747382,282909.16,169321.6,329708.03,-30.900593,63.6249291820277,0.04132017,4.2487272e-06,0.2557887,0.067460105,1.0,43,0.020613411,6.25202e-08,0,1.210371604797038e-07,1.0
101,101,3.180988,294695.06,182236.97,346490.25,-31.7323,64.6531763508392,0.04133872,4.3184136e-06,0.27455008,0.07594733,1.0,43,0.020617029,5.950248e-08,0,1.2186855195595016e-07,1.0
102,102,2.752818,305859.72,197516.72,364092.06,-32.853386,65.83212086019921,0.041348126,4.3331743e-06,0.2927108,0.08614381,1.0,43,0.020633832,5.6672018e-08,0,1.2443308648646223e-07,1.0
103,103,2.3804083,318741.6,213327.44,383542.44,-33.79361,67.18697748455452,0.041369706,4.267324e-06,0.31341657,0.09695909,1.0,43,0.020640539,5.381553e-08,0,1.264073313574793e-07,1.0
104,104,2.060257,330145.34,230892.12,402873.6,-34.967598,68.74329862513696,0.04133937,4.243368e-06,0.33457202,0.10989306,1.0,43,0.020628683,5.120386e-08,0,1.2714035713158645e-07,1.0
105,105,1.7836765,343072.62,249676.19,424307.7,-36.04581,70.53166919009527,0.04133786,4.233199e-06,0.35737726,0.12374264,1.0,43,0.020636417,4.8635503e-08,0,1.283458546860972e-07,1.0
106,106,1.5427545,356126.56,272189.4,448233.44,-37.39087,72.59017894117278,0.0413297,4.222575e-06,0.37901124,0.139761,1.0,43,0.020644447,4.6057355e-08,0,1.3128204869437354e-07,1.0
107,107,1.3354719,366781.44,296008.84,471327.75,-38.905064,74.96191433383501,0.041331314,4.182561e-06,0.40260646,0.15879765,1.0,43,0.020618688,4.3745967e-08,0,1.3542630416068255e-07,1.0
108,108,1.1556969,380856.34,324181.94,500145.47,-40.404167,77.69347265022225,0.04134218,4.137676e-06,0.42480284,0.17847292,1.0,43,0.020630348,4.1248697e-08,0,1.3932923205314e-07,1.0
109,109,1.0000616,392571.88,357908.12,531235.25,-42.355457,80.84313258648035,0.04135017,4.081818e-06,0.4446536,0.20183252,1.0,43,0.02063276,3.8839218e-08,0,1.4225497748880617e-07,1.0

File: data/split_cycle/05062024_9_PEGMEA_1_PEGDA_12,7_Aerosil380_16,60_NaTFSI_D2_RUN_3_C01_RUN_2.csv
True,index,freq,Re(Z),Im(Z),Z,Phase(Z),time,Ewe_meas,I_meas,Cs,Cp,cycle_number,I_Range,Ewe,I,Ns,(QQo),cycle
110,110,7000018.5,170.761,1076.4232,1089.8835,-80.98586,82.76049731756211,0.017560134,8.626197e-06,2.112214e-05,2.0603633e-05,2.0,40,0.009959062,9.13773e-06,0,7.883641260960772e-08,2.0
111,111,6057573.0,237.83748,1245.2881,1267.797,-79.1873,83.31248401044286,0.017573437,1.2477395e-05,2.1098504e-05,2.0355974e-05,2.0,40,0.014007491,1.1048686e-05,0,8.002735134606296e-08,2.0
112,112,5242039.0,257.76834,1443.0411,1465.8827,-79.872154,83.72849381688866,0.017624712,2.2072452e-06,2.103978e-05,2.03892e-05,2.0,40,0.019287728,1.3157757e-05,0,8.291278397405261e-08,2.0
113,113,4536288.0,251.31253,1666.7999,1685.6393,-81.42579,85.09649334850837,0.017602373,-8.8629595e-06,2.1049222e-05,2.0581343e-05,2.0,40,0.018616442,1.1044143e-05,0,7.407383317079584e-08,2.0
114,114,3925558.5,309.30255,1916.2196,1941.0219,-80.83081,85.51248296824633,0.017542975,6.6539315e-06,2.115794e-05,2.0620686e-05,2.0,40,0.018085673,9.317604e-06,0,7.527198649273753e-08,2.0
115,115,3397055.0,381.9985,2172.481,2205.8096,-80.02733,85.92850490802084,0.017562203,-2.4866424e-07,2.1565602e-05,2.0918835e-05,2.0,40,0.01915744,8.684992e-06,0,7.547978472090754e-08,2.0
116,116,2939708.2,429.9702,2464.8584,2502.0793,-80.10488,86.34449847447104,0.017555289,1.1770415e-05,2.1964632e-05,2.1316e-05,2.0,40,0.02103903,8.408618e-06,0,7.669960580363385e-08,2.0
117,117,2543924.5,497.38058,2832.5913,2875.9277,-80.04084,86.89650524730678,0.017512623,1.3221636e-05,2.2086759e-05,2.1426138e-05,2.0,40,0.020604001,7.1642976e-06,0,7.507094500766105e-08,2.0
118,118,2201436.2,592.6143,3208.9087,3263.1714,-79.53663,87.44848540690145,0.01753038,1.2142524e-05,2.2529764e-05,2.1786707e-05,2.0,40,0.020940328,6.417171e-06,0,7.133828527293633e-08,2.0
119,119,1905053.1,677.9289,3648.2666,3710.7192,-79.473236,88.00048321977374,0.017531348,-4.3232417e-06,2.2899525e-05,2.2135198e-05,2.0,40,0.020659087,5.5674077e-06,0,7.559030328009955e-08,2.0
120,120,1648567.4,788.8157,4254.3022,4326.814,-79.495735,88.5524891926616,0.01756101,-5.9605186e-06,2.2692644e-05,2.193842e-05,2.0,40,0.019967832,4.6149044e-06,0,7.797301435071999e-08,2.0
121,121,1426616.2,962.1834,4783.2446,4879.06,-78.626335,89.1054961256159,0.017509231,2.4119079e-06,2.332332e-05,2.2416265e-05,2.0,40,0.020406762,4.182519e-06,0,8.129615512449936e-08,2.0
122,122,1234551.2,1002.4195,5595.3574,5684.441,-79.843094,89.82348871967406,0.017525014,-3.3959088e-07,2.3040035e-05,2.2323553e-05,2.0,41,0.019735742,3.471888e-06,0,7.659205326258976e-08,2.0
123,123,1068345.5,1190.8633,6418.073,6527.6196,-79.4884,90.37649063931894,0.017544838,1.8745553e-06,2.3211529e-05,2.2438995e-05,2.0,41,0.020363798,3.1196362e-06,0,7.721979174932434e-08,2.0
124,124,924510.06,1459.6954,7276.4424,7421.4097,-78.65671,90.92850218553212,0.017538633,3.5076864e-06,2.3658618e-05,2.2743368e-05,2.0,41,0.020171251,2.717981e-06,0,7.79229859892656e-08,2.0
125,125,800039.0,1947.5211,8215.968,8443.635,-76.66468,91.48048226503306,0.017513052,4.057029e-06,2.4213092e-05,2.292497e-05,2.0,41,0.020592805,2.4388555e-06,0,7.729004986648194e-08,2.0
126,126,692334.1,2141.44,9441.275,9681.087,-77.22057,92.03248941127094,0.017506922,6.9191988e-06,2.4348585e-05,2.3157241e-05,2.0,41,0.020351628,2.102205e-06,0,7.889312398231842e-08,2.0
127,127,599122.25,2628.607,10751.021,11067.702,-76.26082,92.58449834419298,0.017500512,6.2711606e-06,2.4708988e-05,2.3315219e-05,2.0,41,0.020586241,1.8600284e-06,0,7.999042277908923e-08,2.0
128,128,518454.94,3240.7705,12067.457,12495.044,-74.96764,93.13648517036927,0.017559612,1.4518412e-06,2.5438607e-05,2.3727353e-05,2.0,41,0.020582184,1.6472278e-06,0,8.061532473069495e-08,2.0
129,129,448662.03,4080.0461,13577.405,14177.189,-73.27434,93.68849908994162,0.017514355,5.189235e-06,2.6126667e-05,2.3962786e-05,2.0,41,0.020232378,1.4271078e-06,0,8.063451867616047e-08,2.0
130,130,388258.97,4943.4697,15338.389,16115.336,-72.136185,94.2404955161328,0.017510463,6.524417e-06,2.6725073e-05,2.421027e-05,2.0,41,0.02076745,1.2886762e-06,0,8.204058546690263e-08,2.0
131,131,335983.9,5257.778,17272.643,18055.148,-73.06979,94.79250447571394,0.017552476,3.2860873e-06,2.7424761e-05,2.5099109e-05,2.0,41,0.020294003,1.124001e-06,0,8.248353850704425e-08,2.0
132,132,290751.2,7280.841,19311.291,20638.232,-69.3423,95.34449295527884,0.017558215,7.4235044e-07,2.834571e-05,2.4817895e-05,2.0,41,0.020561572,9.962855e-07,0,8.345729036493152e-08,2.0
133,133,251605.19,8942.943,21446.4,23236.271,-67.364334,95.89650591483223,0.017540999,5.148267e-06,2.9494848e-05,2.5125926e-05,2.0,41,0.020255009,8.716979e-07,0,8.397276504235999e-08,2.0
134,134,217729.38,10936.639,23741.428,26139.348,-65.26654,96.44848482104135,0.017567568,2.3736195e-06,3.0789048e-05,2.5399224e-05,2.0,41,0.02036012,7.7890695e-07,0,8.477402592208744e-08,2.0
135,135,188418.58,13148.386,26082.812,29209.47,-63.247257,97.00050679393462,0.017518586,4.276766e-06,3.2384854e-05,2.5822806e-05,2.0,41,0.020236896,6.928197e-07,0,8.478747069284233e-08,2.0
136,136,163051.14,15810.302,28436.084,32535.773,-60.92619,97.55250572678051,0.017494941,8.006712e-06,3.432626e-05,2.6220672e-05,2.0,41,0.020704893,6.3637316e-07,0,8.522198272043487e-08,2.0
137,137,141098.2,18949.555,30611.566,36002.133,-58.241146,98.104488419689,0.017529616,5.7367147e-06,3.6847927e-05,2.6639602e-05,2.0,41,0.020307932,5.6407583e-07,0,8.560962769665103e-08,2.0
138,138,122105.11,22161.6,32960.168,39717.87,-56.084095,98.65650484591606,0.017549384,1.4592887e-06,3.9545484e-05,2.7233522e-05,2.0,41,0.020274403,5.1046044e-07,0,8.56589244482618e-08,2.0
139,139,105663.59,26534.656,34887.668,43831.92,-52.744324,99.07250489233411,0.017553817,1.8875904e-06,4.3174052e-05,2.7351785e-05,2.0,41,0.02185039,4.9850405e-07,0,8.634289946006904e-08,2.0
140,140,91439.65,30675.33,36584.887,47743.375,-50.021175,99.6245018785412,0.017563675,9.620863e-07,4.7575555e-05,2.7935797e-05,2.0,41,0.0202817,4.248066e-07,0,8.671685730679436e-08,2.0
141,141,79127.08,34798.18,40174.996,53150.2,-49.10203,100.20649763950496,0.017551936,1.7132585e-06,5.006557e-05,2.8604942e-05,2.0,42,0.01940781,3.651503e-07,0,8.69998530932175e-08,2.0
142,142,68475.36,40150.5,41489.105,57735.68,-45.93937,100.622499045945,0.017578486,1.581579e-06,5.6021116e-05,2.892886e-05,2.0,42,0.020221788,3.502477e-07,0,8.71431447249158e-08,2.0
143,143,59252.523,45422.043,42133.184,61954.555,-42.848797,101.03849050568533,0.017544465,1.700035e-06,6.375129e-05,2.9484316e-05,2.0,42,0.020905025,3.3742515e-07,0,8.73454361710656e-08,2.0
144,144,51282.285,50678.332,42919.445,66410.63,-40.26124,101.4545084721467,0.017537255,1.9665606e-06,7.231005e-05,3.0201718e-05,2.0,42,0.021504587,3.238124e-07,0,8.757537215993712e-08,2.0
145,145,44369.8,57180.863,41933.168,70908.69,-36.254185,101.87048958524247,0.017542172,1.6983589e-06,8.554113e-05,2.9915167e-05,2.0,42,0.02196875,3.0981747e-07,0,8.779190195073364e-08,2.0
146,146,38403.727,62548.59,40239.97,74374.6,-32.75477,102.42248377142823,0.017533304,2.0637838e-06,0.00010298859,3.0147763e-05,2.0,42,0.020271216,2.725556e-07,0,8.811860542519629e-08,2.0
147,147,33226.32,67306.92,38484.062,77532.22,-29.759615,102.83850251117838,0.017517505,1.7747221e-06,0.00012446778,3.0665804e-05,2.0,42,0.020491244,2.6429328e-07,0,8.837336349120821e-08,2.0
148,148,28754.086,72201.08,36103.812,80724.73,-26.56713,103.25449290432152,0.017548937,1.7449222e-06,0.00015330895,3.0666237e-05,2.0,42,0.020648424,2.5578808e-07,0,8.856458098950427e-08,2.0
149,149,24884.947,76321.19,33730.254,83442.516,-23.8431,103.6704855907301,0.017556353,1.7257385e-06,0.00018961112,3.098334e-05,2.0,42,0.020719204,2.4830513e-07,0,8.874049524299367e-08,2.0
150,150,21553.963,79928.43,31352.451,85857.62,-21.41792,104.08749723716755,0.017539173,1.6404356e-06,0.00023551659,3.140558e-05,2.0,42,0.020720152,2.4133155e-07,0,8.898633007508098e-08,2.0
151,151,18631.234,82500.875,28076.27,87147.414,-18.794199,104.5034837902931,0.017535595,2.0015768e-06,0.00030425595,3.1579766e-05,2.0,42,0.020667475,2.3715533e-07,0,8.911093198319836e-08,2.0
152,152,16126.037,85117.12,25046.82,88725.8,-16.397205,104.91950733002159,0.017513983,1.9617191e-06,0.0003940396,3.1401127e-05,2.0,42,0.02051506,2.3121866e-07,0,8.928355752459695e-08,2.0
153,153,13954.87,86370.664,23023.613,89386.68,-14.926113,105.33549614981166,0.017542265,1.8652412e-06,0.00049535994,3.2864136e-05,2.0,42,0.020230025,2.2632035e-07,0,8.956709162743396e-08,2.0
154,154,12080.609,88567.984,20149.193,90831.04,-12.816633,105.75148334287223,0.017544,1.6214386e-06,0.00065384316,3.2175136e-05,2.0,42,0.019998632,2.2017399e-07,0,8.987742334905925e-08,2.0
155,155,10447.592,90076.6,17116.846,91688.5,-10.759374,106.16749834929942,0.01752164,2.0516788e-06,0.00088997994,3.101687e-05,2.0,42,0.019555466,2.1328157e-07,0,9.017275723418984e-08,2.0
156,156,9045.586,90635.7,15156.819,91894.29,-9.493607,106.74026480320026,0.017526131,1.8199831e-06,0.001160848,3.158017e-05,2.0,42,0.020200536,2.1982363e-07,0,9.052793732886263e-08,2.0
157,157,7827.7437,91484.42,12927.234,92393.25,-8.042948,107.22094186604954,0.017510947,1.9064039e-06,0.0015728159,3.0789928e-05,2.0,42,0.020314576,2.1987078e-07,0,9.072081642611352e-08,2.0
158,158,6770.8345,91907.67,11098.319,92575.336,-6.885419,107.75940079826978,0.017534198,1.8082503e-06,0.0021179747,3.0439995e-05,2.0,42,0.02041385,2.2051067e-07,0,9.11156438721316e-08,2.0
159,159,5860.798,92178.09,9697.527,92686.8,-6.005668,108.3649842137238,0.017541353,2.1109086e-06,0.0028002858,3.0654104e-05,2.0,42,0.020500004,2.2117503e-07,0,9.155902281129573e-08,2.0
160,160,5071.625,92072.53,8527.358,92466.57,-5.291392,109.04568352608476,0.017535372,1.90119e-06,0.0036800904,3.1298103e-05,2.0,42,0.020539584,2.2212983e-07,0,9.175856698914824e-08,2.0
161,161,4388.5933,91743.95,7248.3467,92029.84,-4.5173416,109.7258251583844,0.017554488,1.9550168e-06,0.005003292,3.103676e-05,2.0,42,0.02054316,2.2322281e-07,0,9.226105728552467e-08,2.0
162,162,3798.7827,92265.555,6385.7554,92486.27,-3.9591622,110.40584081734414,0.017540589,1.8533237e-06,0.0065609,3.12776e-05,2.0,42,0.02065564,2.2333735e-07,0,9.278457728884604e-08,2.0
163,163,3286.0488,92397.46,5765.96,92577.195,-3.5708485,111.08571484964341,0.017516388,1.7816172e-06,0.0083999075,3.2584398e-05,2.0,42,0.020724,2.2385643e-07,0,9.315447046045714e-08,2.0
164,164,2844.088,92529.28,5306.09,92681.3,-3.282031,111.76583336193289,0.017578486,1.7130768e-06,0.010546357,3.4567463e-05,2.0,42,0.020796958,2.2439218e-07,0,9.348460466226606e-08,2.0
165,165,2460.7852,92379.664,4858.88,92507.36,-3.0108032,112.44568654090835,0.017543739,1.7939099e-06,0.0133109875,3.672231e-05,2.0,42,0.020779358,2.2462383e-07,0,9.399052417580597e-08,2.0
166,166,2129.3164,92458.664,4547.1885,92570.414,-2.815582,113.12581153320207,0.01753254,1.8941132e-06,0.016437545,3.966235e-05,2.0,42,0.020803165,2.24728e-07,0,9.429025687908243e-08,2.0
167,167,1843.2289,92537.17,4553.269,92649.125,-2.816953,113.80597521882737,0.017537553,1.7121457e-06,0.018963458,4.5801695e-05,2.0,42,0.020832539,2.2485413e-07,0,9.472622241771825e-08,2.0
168,168,1594.4913,92545.85,4383.462,92649.6,-2.7118049,114.48583725113713,0.017490601,2.0036287e-06,0.022770928,5.097158e-05,2.0,42,0.020828567,2.2481011e-07,0,9.523218447522513e-08,2.0
169,169,1380.4436,92791.71,4319.185,92892.18,-2.6650288,115.16570995010261,0.017539043,1.8425217e-06,0.02669314,5.770919e-05,2.0,42,0.020866655,2.2463307e-07,0,9.571965760876032e-08,2.0
170,170,1194.6187,92710.04,4332.0684,92811.195,-2.6753178,115.84583704906981,0.017504798,1.912552e-06,0.030753572,6.700164e-05,2.0,42,0.020837562,2.245156e-07,0,9.61105728184965e-08,2.0
171,171,1033.3434,92917.55,4503.757,93026.63,-2.7749813,116.52609388131532,0.0175723,1.7127047e-06,0.034197986,8.015596e-05,2.0,42,0.020849017,2.241188e-07,0,9.637222641457931e-08,2.0
172,172,894.71045,93022.96,4684.1177,93140.82,-2.8826613,117.20584890032478,0.017536193,1.7233208e-06,0.037976056,9.604733e-05,2.0,42,0.020843007,2.2377951e-07,0,9.668071049693062e-08,2.0
173,173,774.2569,93077.92,5011.353,93212.734,-3.0818522,117.88593594596023,0.01752276,1.7734222e-06,0.041018527,0.000118560376,2.0,42,0.02082237,2.2338547e-07,0,9.714761437736404e-08,2.0
174,174,669.7856,93358.26,5040.958,93494.26,-3.0907326,118.5658116315899,0.01754549,1.8665482e-06,0.047138017,0.00013703376,2.0,42,0.020836579,2.228648e-07,0,9.755074969479733e-08,2.0
175,175,579.81464,93649.836,5390.7974,93804.87,-3.2945008,119.24584195722127,0.017540738,1.9414208e-06,0.050918777,0.00016816407,2.0,42,0.02082653,2.2201972e-07,0,9.773335186782638e-08,2.0
176,176,501.44418,94092.65,5844.8027,94274.01,-3.554505,119.9232022560027,0.017557302,1.7974487e-06,0.054303482,0.00020872931,2.0,42,0.020845136,2.2111222e-07,0,9.7937018962924e-08,2.0
177,177,434.02762,94643.18,6189.4653,94845.35,-3.7416954,120.60319898164016,0.017529018,1.8693418e-06,0.059244715,0.0002523038,2.0,42,0.0209098,2.2046203e-07,0,9.846792050927849e-08,2.0
178,178,375.6009,94865.22,6714.737,95102.56,-4.0487494,121.28244498724234,0.017529747,1.7704423e-06,0.06310511,0.00031458505,2.0,42,0.020835122,2.1908056e-07,0,9.901816192975311e-08,2.0
179,179,325.10385,95402.266,7100.0386,95666.1,-4.256227,121.9617084595593,0.017526671,1.9283834e-06,0.06895048,0.00037978915,2.0,42,0.020869384,2.1814816e-07,0,9.955653282702749e-08,2.0
180,180,281.3503,95827.82,7880.0176,96151.266,-4.7009125,122.63879606504634,0.017499879,1.9553895e-06,0.071786955,0.0004821586,2.0,42,0.020862421,2.1697501e-07,0,1.0010626515255004e-07,2.0
181,181,243.36427,96473.414,8158.7197,96817.79,-4.8339796,123.32208913748036,0.017523225,1.8395415e-06,0.080156974,0.00056921324,2.0,42,0.020871438,2.1557442e-07,0,1.0031214716753448e-07,2.0
182,182,210.60631,96918.086,9103.756,97344.72,-5.3661885,123.99916770294658,0.017505357,1.714753e-06,0.08300957,0.00072601327,2.0,42,0.020868838,2.1438079e-07,0,1.0044278818249453e-07,2.0
183,183,182.27473,97381.03,9737.209,97866.63,-5.7100725,124.67126226823893,0.01749798,1.909758e-06,0.089672476,0.00088768493,2.0,42,0.020845504,2.129991e-07,0,1.0101316879431524e-07,2.0
184,184,157.72879,98097.805,10612.067,98670.13,-6.1741586,125.359645447621,0.017535988,1.7542385e-06,0.09508437,0.0010998608,2.0,42,0.02085686,2.1137966e-07,0,1.01201637222921e-07,2.0
185,185,136.52892,98725.64,11501.756,99393.375,-6.645129,126.03154297280707,0.017548284,1.7933511e-06,0.10135177,0.0013572028,2.0,42,0.020844867,2.097209e-07,0,1.0183710099495535e-07,2.0
186,186,118.14758,99483.234,12431.5,100256.95,-7.1228023,126.71991225887905,0.017518418,1.8585388e-06,0.10836069,0.0016660569,2.0,42,0.020850606,2.0797167e-07,0,1.020887950673581e-07,2.0
187,187,102.25773,100292.68,13631.033,101214.76,-7.7397904,127.38635061049717,0.017539956,1.724997e-06,0.114181355,0.0020709285,2.0,42,0.020849973,2.0599737e-07,0,1.0249107860112616e-07,2.0
188,188,88.4436,101268.85,14637.895,102321.3,-8.224846,128.07629984329105,0.017499581,2.0056773e-06,0.12293486,0.0025159398,2.0,42,0.020867025,2.0393628e-07,0,1.0283030299193917e-07,2.0
189,189,76.54279,102270.83,15931.715,103504.305,-8.854352,128.7437197683539,0.017500028,1.9147867e-06,0.13051286,0.003092157,2.0,42,0.020868378,2.0161845e-07,0,1.0319015425303254e-07,2.0
190,190,66.250786,103276.336,17309.244,104716.81,-9.514416,129.4120108934003,0.017545732,1.690354e-06,0.1387877,0.0037920529,2.0,42,0.020863308,1.9923552e-07,0,1.0358114067197338e-07,2.0
191,191,57.329906,104222.36,18763.055,105897.836,-10.205587,130.0666505245281,0.0175143,1.8110444e-06,0.14795695,0.0046448135,2.0,42,0.020832023,1.9671812e-07,0,1.0371692258053144e-07,2.0
192,192,49.60321,105574.33,20694.186,107583.4,-11.090241,130.7513551436423,0.01752123,1.7870182e-06,0.15504651,0.0057367794,2.0,42,0.02086583,1.9395027e-07,0,1.0392288838867753e-07,2.0
193,193,42.92585,106837.38,22575.066,109196.43,-11.931267,131.45944557731855,0.017571071,1.6143631e-06,0.16423745,0.0070196167,2.0,42,0.020856455,1.9099942e-07,0,1.0448702009911672e-07,2.0
194,194,37.1518,108533.0,24533.758,111271.37,-12.737569,132.10317262119497,0.017542265,1.5862393e-06,0.17461286,0.008488629,2.0,42,0.020883312,1.8767912e-07,0,1.0491922271587523e-07,2.0
195,195,32.150223,110016.59,26631.553,113194.04,-13.607742,132.74240067825303,0.017540514,1.7980066e-06,0.18588299,0.010289293,2.0,42,0.020868585,1.8436116e-07,0,1.0485180368030397e-07,2.0
196,196,27.835518,111775.85,29039.375,115486.48,-14.563486,133.46931073945598,0.017547604,1.6233959e-06,0.19689448,0.012449325,2.0,42,0.020872852,1.807385e-07,0,1.0541617249146402e-07,2.0
197,197,24.082958,113423.44,31868.361,117815.4,-15.6936655,134.17138909277855,0.017537795,1.720712e-06,0.20737222,0.015172807,2.0,42,0.020864127,1.7709168e-07,0,1.0553655065749486e-07,2.0
198,198,20.833313,115588.49,34821.258,120719.59,-16.765028,134.82575309723325,0.017563693,1.8760453e-06,0.21939027,0.018253691,2.0,42,0.020858824,1.727874e-07,0,1.0553560911432196e-07,2.0
199,199,18.021912,117783.2,38026.137,123769.42,-17.8926,135.57173766600317,0.017724168,1.0311168e-06,0.23224002,0.021921728,2.0,42,0.020867787,1.6860213e-07,0,1.06250406837025e-07,2.0
200,200,15.604198,120135.76,41473.844,127093.195,-19.045942,136.2280229771568,0.017555775,1.7808707e-06,0.24592598,0.026188364,2.0,42,0.020850936,1.6406021e-07,0,1.0670147363584842e-07,2.0
201,201,13.500899,122757.15,45203.34,130815.37,-20.215416,136.97598002600716,0.017524874,1.8305991e-06,0.26078758,0.031139413,2.0,42,0.02085972,1.5945925e-07,0,1.0696021336950186e-07,2.0
202,202,11.686608,138381.77,53717.918,148442.34,-21.215534,137.7908868380473,0.017513573,1.4686185e-06,0.25352016,0.03319978,2.0,43,0.020860927,1.405322e-07,0,1.063291995484374e-07,2.0
203,203,10.113269,141874.38,58722.0,153546.77,-22.484732,138.464541403373,0.017534738,1.4324711e-06,0.26799566,0.039196573,2.0,43,0.0208726,1.3593643e-07,0,1.0598941142018208e-07,2.0
204,204,8.748621,145340.64,64031.824,158820.58,-23.776552,139.23141109311837,0.017539658,1.4177031e-06,0.28410876,0.04618095,2.0,43,0.020855973,1.3131782e-07,0,1.0681295903814064e-07,2.0
205,205,7.570237,149446.56,69774.83,164932.72,-25.027313,140.10702180140652,0.017528012,1.4763182e-06,0.3013088,0.053925697,2.0,43,0.020867052,1.2651857e-07,0,1.078345283110917e-07,2.0
206,206,6.554112,153415.25,76019.16,171216.67,-26.358986,140.6433039868425,0.017531889,1.1505006e-06,0.31943554,0.06297051,2.0,43,0.020835256,1.2168941e-07,0,1.0668839141591293e-07,2.0
207,207,5.669445,158032.67,83301.46,178643.39,-27.794407,141.25311668249196,0.017531218,1.7215908e-06,0.33699772,0.07327542,2.0,43,0.02087231,1.16837846e-07,0,1.084624843189918e-07,2.0
208,208,4.907347,162447.58,90415.66,185914.52,-29.099594,141.94552423534333,0.017540663,1.2592211e-06,0.3586986,0.08483799,2.0,43,0.02083188,1.1205085e-07,0,1.0756069813155733e-07,2.0
209,209,4.245922,167265.34,98930.15,194331.86,-30.60246,142.73328451279667,0.017533872,1.5776727e-06,0.37889552,0.09819486,2.0,43,0.020851342,1.072976e-07,0,1.0780146843247075e-07,2.0
210,210,3.6747382,172056.03,108210.05,203255.23,-32.166744,143.63295522221597,0.017541101,1.5581467e-06,0.40024522,0.11344303,2.0,43,0.020861603,1.0263747e-07,0,1.0986157493092187e-07,2.0
211,211,3.180988,177145.16,118962.83,213383.6,-33.883556,144.6611955910048,0.017541865,1.362783e-06,0.42057824,0.13072158,2.0,43,0.020853661,9.772851e-08,0,1.0891764941672655e-07,2.0
212,212,2.752818,182435.8,130254.36,224162.92,-35.52584,145.8401447403303,0.017534753,1.4775029e-06,0.44386443,0.14986745,2.0,43,0.020854117,9.3031076e-08,0,1.0815317758004126e-07,2.0
213,213,2.3804083,187480.47,144261.67,236559.4,-37.577408,147.1949868047086,0.01753584,1.5605546e-06,0.4634658,0.17236108,2.0,43,0.02085977,8.817984e-08,0,1.1025063815657758e-07,2.0
214,214,2.060257,193000.03,158799.72,249932.72,-39.447422,148.75130845195963,0.017526565,1.4951171e-06,0.48646212,0.19638225,2.0,43,0.020851923,8.3430145e-08,0,1.1248410846769059e-07,2.0
215,215,1.7836765,198622.92,176878.9,265964.7,-41.6859,150.53966827027034,0.01753985,1.4150443e-06,0.50446147,0.22311674,2.0,43,0.02086059,7.8433686e-08,0,1.1233148760251371e-07,2.0
216,216,1.5427545,203438.48,196913.3,283129.06,-44.06624,152.59817554135225,0.017529044,1.4311988e-06,0.5238998,0.25341332,2.0,43,0.020869037,7.370856e-08,0,1.1100816013141567e-07,2.0
217,217,1.3354719,210738.94,219671.52,304411.7,-46.188927,154.96998922733474,0.017540662,1.4812537e-06,0.54251486,0.28251174,2.0,43,0.020867117,6.8549e-08,0,1.1115855586160478e-07,2.0
218,218,1.1556969,216474.03,246476.3,328042.03,-48.707966,157.70154501040815,0.017540012,1.4865568e-06,0.55872875,0.3154223,2.0,43,0.020865949,6.3607544e-08,0,1.1373428242647599e-07,2.0
219,219,1.0000616,223544.92,275899.25,355095.38,-50.984184,160.85026563997963,0.017533878,1.471206e-06,0.57682335,0.3482201,2.0,43,0.020857519,5.8737793e-08,0,1.1730155326434517e-07,2.0
