Repository: Jay2-davic/SPOC_code

# Studying-Polymers-on a-Chip (SPOC) Data Cleaning and Processing
Author: Jay Jimenez jimenez45@llnl.gov

# Project Description

The SPOC project aims to establish an automated, high-throughput experimentation workflow to screen solid state polymer electrolytes. This repository contains code to reproduce the data cleaning workflow, data processing, and active learning for the SPOC project. Electrochemical impedance spectroscopy processing code is included as a Python file which was used to determine bulk ionic conductivities.

File: data/split_cycle/05072024_9_PEGMEA_1_PEGDA_11,9_Aerosil380_8,29_NaTFSI_F3_RUN_3_C01_RUN_2.csv
True,index,freq,Re(Z),Im(Z),Z,Phase(Z),time,Ewe_meas,I_meas,Cs,Cp,cycle_number,I_Range,Ewe,I,Ns,(QQo),cycle
110,110,7000018.5,150.72147,1155.0149,1164.8075,-82.56531,82.66949493988068,-0.010890171,1.1956558e-05,1.9684907e-05,1.9355315e-05,2.0,40,0.009974115,8.562886e-06,0,1.4531854510116047e-08,2.0
111,111,6057573.0,219.72415,1290.7668,1309.3348,-80.33928,83.22150277943001,-0.0108186435,-9.514174e-06,2.035512e-05,1.9781894e-05,2.0,40,0.013928872,1.0638128e-05,0,8.637603980706072e-09,2.0
112,112,5242039.0,213.49051,1514.2462,1529.2219,-81.97488,83.6374927458528,-0.0108059365,-1.7477256e-05,2.0050416e-05,1.965963e-05,2.0,40,0.019168125,1.2534561e-05,0,9.172501885871832e-09,2.0
113,113,4536288.0,187.7627,1757.2197,1767.2227,-83.90096,85.0054861708486,-0.01082712,-1.8854053e-05,1.996611e-05,1.9740723e-05,2.0,40,0.020380538,1.1532524e-05,0,-2.2882729271592616e-09,2.0
114,114,3925558.5,248.67262,2022.1415,2037.3744,-82.98926,85.42150325726834,-0.01087942,3.3793858e-06,2.0049665e-05,1.9750974e-05,2.0,40,0.018938027,9.2953105e-06,0,-3.3015836409988865e-09,2.0
115,115,3397055.0,318.0084,2293.8179,2315.7568,-82.10699,85.83750266369316,-0.010850261,-8.621093e-06,2.0424839e-05,2.003967e-05,2.0,40,0.01990427,8.595147e-06,0,-3.3662004181051782e-09,2.0
116,116,2939708.2,355.6671,2632.363,2656.282,-82.30518,86.2535035367764,-0.010888121,-1.2379376e-05,2.056696e-05,2.0198231e-05,2.0,40,0.021805866,8.209168e-06,0,-6.633579274843587e-09,2.0
117,117,2543924.5,395.99875,2997.2634,3023.31,-82.47366,86.80550633635721,-0.010869284,-1.4128284e-05,2.0873294e-05,2.0515186e-05,2.0,40,0.020557068,6.799524e-06,0,-1.2612552888529175e-08,2.0
118,118,2201436.2,488.95993,3447.711,3482.211,-81.92805,87.35748580258223,-0.0109108705,-9.030408e-06,2.0969263e-05,2.0555815e-05,2.0,40,0.0208538,5.9886665e-06,0,-1.5561328427230433e-08,2.0
119,119,1905053.1,562.7034,3944.3418,3984.2776,-81.88091,87.90948214879609,-0.010901983,9.05403e-06,2.1180611e-05,2.0758138e-05,2.0,40,0.0207332,5.203754e-06,0,-2.1862212207116568e-08,2.0
120,120,1648567.4,602.20636,4555.4927,4595.124,-82.469536,88.46150681501604,-0.010904033,-7.8396615e-06,2.11923e-05,2.0828324e-05,2.0,40,0.019877072,4.3256878e-06,0,-1.8352101362191477e-08,2.0
121,121,1426616.2,564.84125,5311.191,5341.1416,-83.92945,89.18050458250218,-0.010893133,-1.6654631e-06,2.1004922e-05,2.077001e-05,2.0,41,0.019399785,3.632142e-06,0,-2.5813953843926325e-08,2.0
122,122,1234551.2,718.3945,6192.277,6233.8096,-83.38244,89.73250679534976,-0.010912491,1.4499776e-06,2.0819038e-05,2.0542548e-05,2.0,41,0.020470105,3.2837231e-06,0,-2.656775930902929e-08,2.0
123,123,1068345.5,859.10266,7042.516,7094.7227,-83.04497,90.2844865549414,-0.010902933,5.3342823e-08,2.1153419e-05,2.084325e-05,2.0,41,0.020198498,2.846975e-06,0,-2.6357882868404815e-08,2.0
124,124,924510.06,980.7378,8075.662,8134.996,-83.0757,90.836491301161,-0.010888866,4.5184973e-07,2.1317208e-05,2.1007381e-05,2.0,41,0.020683462,2.5425288e-06,0,-2.583667242727867e-08,2.0
125,125,800039.0,1189.6455,9289.473,9365.338,-82.7022,91.38848895402043,-0.010890767,4.797817e-07,2.1414991e-05,2.1069445e-05,2.0,41,0.020720832,2.2125023e-06,0,-2.5175637255465233e-08,2.0
126,126,692334.1,1566.7864,10685.854,10800.105,-81.658585,91.94049655357958,-0.010898145,2.5914944e-06,2.1512713e-05,2.1059965e-05,2.0,41,0.020692818,1.915983e-06,0,-2.5553585829503017e-08,2.0
127,127,599122.25,1887.1046,12108.112,12254.287,-81.14146,92.49248548646574,-0.010881861,4.0901978e-07,2.1939577e-05,2.1419288e-05,2.0,41,0.020491341,1.6721773e-06,0,-2.5242824702773072e-08,2.0
128,128,518454.94,2331.4812,13816.266,14011.603,-80.42163,93.04549329940346,-0.010856447,-2.8184903e-07,2.2218688e-05,2.1603502e-05,2.0,41,0.020434953,1.4584308e-06,0,-2.457316973746594e-08,2.0
129,129,448662.03,3160.68,15794.131,16107.28,-78.6836,93.59750148563762,-0.010888494,2.7888843e-06,2.2459757e-05,2.1594946e-05,2.0,41,0.020217024,1.2551482e-06,0,-2.4144048707322145e-08,2.0
130,130,388258.97,3855.0588,17978.115,18386.791,-77.8973,94.14950233852142,-0.010876588,6.1944604e-07,2.280103e-05,2.1798716e-05,2.0,41,0.0209888,1.1415151e-06,0,-2.3674506998951016e-08,2.0
131,131,335983.9,5027.867,20703.748,21305.508,-76.35007,94.70149609804503,-0.010855981,1.0384365e-06,2.2879822e-05,2.1605625e-05,2.0,41,0.020395802,9.573018e-07,0,-2.3094719081066885e-08,2.0
132,132,290751.2,5902.8213,23274.324,24011.195,-75.768745,95.2534897509322,-0.010894232,8.671159e-07,2.3519146e-05,2.2097754e-05,2.0,41,0.020532466,8.5512056e-07,0,-2.289567209014444e-08,2.0
133,133,251605.19,7494.892,26497.814,27537.385,-74.206474,95.80548321714741,-0.010876215,1.0175976e-07,2.3872093e-05,2.2103712e-05,2.0,41,0.020471739,7.4341625e-07,0,-2.226833246175788e-08,2.0
134,134,217729.38,9384.037,29699.205,31146.475,-72.465065,96.35750281668152,-0.010881395,3.066349e-06,2.4612644e-05,2.2378457e-05,2.0,41,0.02019014,6.4823195e-07,0,-2.1775086707109714e-08,2.0
135,135,188418.58,11685.288,33218.16,35213.523,-70.61945,96.90948532291804,-0.010890152,1.3643171e-06,2.5428506e-05,2.2628356e-05,2.0,41,0.020878611,5.929146e-07,0,-2.254275724832095e-08,2.0
136,136,163051.14,14773.916,37061.5,39897.66,-68.26617,97.46149484245689,-0.01088719,2.7367432e-06,2.6337424e-05,2.2726075e-05,2.0,41,0.02030652,5.089652e-07,0,-2.312302005993574e-08,2.0
137,137,141098.2,18308.734,40819.05,44737.062,-65.84214,98.01349953535828,-0.010905914,1.9658005e-06,2.763349e-05,2.3005232e-05,2.0,41,0.020222463,4.520293e-07,0,-2.322532089414548e-08,2.0
138,138,122105.11,21936.666,45221.566,50261.39,-64.1223,98.56550708159921,-0.010907368,3.930399e-06,2.88231e-05,2.3332588e-05,2.0,41,0.020289626,4.0368215e-07,0,-2.1989872664117942e-08,2.0
139,139,105663.59,25414.121,50804.777,56806.715,-63.424366,99.14748601589235,-0.010898722,9.007949e-08,2.9647645e-05,2.3713736e-05,2.0,42,0.020064149,3.532003e-07,0,-2.1616298059839383e-08,2.0
140,140,91439.65,32089.754,55919.55,64472.85,-60.150394,99.56350878233206,-0.010847187,-1.2299164e-07,3.11259e-05,2.3415072e-05,2.0,42,0.021313086,3.3057458e-07,0,-2.1642857803703365e-08,2.0
141,141,79127.08,38487.55,59423.37,70798.51,-57.069527,100.1155045418709,-0.01089548,9.0452126e-08,3.3848366e-05,2.384537e-05,2.0,42,0.020342227,2.8732566e-07,0,-2.1528696190974887e-08,2.0
142,142,68475.36,46326.902,63114.09,78291.57,-53.720646,100.53149690831196,-0.010866843,-4.029624e-08,3.682642e-05,2.3932173e-05,2.0,42,0.02120517,2.708487e-07,0,-2.146895660180902e-08,2.0
143,143,59252.523,54262.523,65928.51,85387.29,-50.543877,100.94750770137762,-0.0108968215,1.5545385e-07,4.0741783e-05,2.4288465e-05,2.0,42,0.021892495,2.5639056e-07,0,-2.1383056221950308e-08,2.0
144,144,51282.285,62709.504,69027.28,93259.03,-47.745663,101.49950444759452,-0.010863154,2.0980455e-08,4.496059e-05,2.463155e-05,2.0,42,0.020292068,2.1758824e-07,0,-2.138766234735772e-08,2.0
145,145,44369.8,73055.52,68560.336,100187.97,-43.181923,101.91549948070315,-0.010883425,1.4465131e-07,5.2319032e-05,2.450047e-05,2.0,42,0.020659873,2.0621111e-07,0,-2.1290605570793393e-08,2.0
146,146,38403.727,82992.33,67298.55,106849.52,-39.038624,102.3314865937864,-0.010871017,1.5862025e-07,6.15802e-05,2.4429088e-05,2.0,42,0.021000898,1.9654648e-07,0,-2.1355569305844133e-08,2.0
147,147,33226.32,91859.42,65932.36,113071.79,-35.669,102.74748658688623,-0.010898611,3.249426e-07,7.265061e-05,2.4701765e-05,2.0,42,0.021231852,1.8777321e-07,0,-2.1296215839197115e-08,2.0
148,148,28754.086,100575.82,63081.22,118721.25,-32.095963,103.1634982599935,-0.010909752,5.130564e-07,8.774462e-05,2.4772151e-05,2.0,42,0.02134137,1.7976032e-07,0,-2.1283888356655784e-08,2.0
149,149,24884.947,108538.71,58786.105,123436.05,-28.440603,103.57948683973518,-0.010863583,1.4372051e-07,0.00010879494,2.4675961e-05,2.0,42,0.021399647,1.7336627e-07,0,-2.12852036366675e-08,2.0
150,150,21553.963,115260.92,54972.32,127699.01,-25.498251,103.99650547289639,-0.010862707,-6.6743105e-08,0.00013432254,2.4892128e-05,2.0,42,0.021397369,1.6756097e-07,0,-2.120643382055023e-08,2.0
151,151,18631.234,120534.12,50153.848,130552.22,-22.592031,104.41249183929176,-0.010885419,2.3740517e-07,0.00017032337,2.5137046e-05,2.0,42,0.021295039,1.631151e-07,0,-2.11738534084418e-08,2.0
152,152,16126.037,125946.36,45189.977,133808.14,-19.738157,104.82850084573147,-0.010860677,1.372022e-07,0.00021839884,2.4909757e-05,2.0,42,0.021159591,1.5813382e-07,0,-2.108269076364127e-08,2.0
153,153,13954.87,129622.1,40570.484,135822.88,-17.379623,105.24549721219228,-0.010878991,1.2770346e-07,0.0002811151,2.5081801e-05,2.0,42,0.020881936,1.5374388e-07,0,-2.099717125677398e-08,2.0
154,154,12080.609,132344.1,35918.926,137131.8,-15.18461,105.66149176526233,-0.010857733,1.632541e-08,0.00036678193,2.516392e-05,2.0,42,0.020507218,1.4954387e-07,0,-2.089729172001261e-08,2.0
155,155,10447.592,135325.58,31275.785,138892.72,-13.013431,106.07750682506594,-0.010905653,3.2829618e-07,0.00048707487,2.469751e-05,2.0,42,0.020044185,1.4431416e-07,0,-2.0809282615307012e-08,2.0
156,156,9045.586,136905.33,27887.232,139716.73,-11.513474,106.65025506561506,-0.010876737,1.9400935e-07,0.00063092535,2.5135758e-05,2.0,42,0.02022745,1.4477472e-07,0,-2.0731110478412597e-08,2.0
157,157,7827.7437,138769.66,23505.916,140746.39,-9.613962,107.13094564844505,-0.01088691,2.2902466e-07,0.00086498057,2.4126048e-05,2.0,42,0.020318964,1.443658e-07,0,-2.0608944708309294e-08,2.0
158,158,6770.8345,139676.16,20324.684,141147.16,-8.279168,107.66940607401193,-0.010926857,1.9065696e-07,0.0011565227,2.3980458e-05,2.0,42,0.020392094,1.44474e-07,0,-2.0568916514039e-08,2.0
159,159,5860.798,139881.08,18002.709,141034.8,-7.3336587,108.27598031616071,-0.010942432,5.707956e-07,0.0015084312,2.4578121e-05,2.0,42,0.020392295,1.4459053e-07,0,-2.0431980683770157e-08,2.0
160,160,5071.625,140466.27,15409.923,141309.02,-6.2606263,108.95670000185783,-0.010906809,3.2680666e-07,0.0020364444,2.4217747e-05,2.0,42,0.02044605,1.4469035e-07,0,-2.0280454377556843e-08,2.0
161,161,4388.5933,141690.8,14339.674,142414.56,-5.7788854,109.6358191541076,-0.010885177,2.355437e-07,0.002529039,2.564043e-05,2.0,42,0.020556163,1.4434032e-07,0,-2.014257417336809e-08,2.0
162,162,3798.7827,141170.92,11591.5205,141646.02,-4.6940165,110.31584673306497,-0.010905635,2.4858144e-07,0.0036143921,2.4205128e-05,2.0,42,0.020528562,1.4492862e-07,0,-1.998896008735566e-08,2.0
163,163,3286.0488,140683.44,9902.204,141031.5,-4.026205,110.995682285371,-0.010890488,2.1673242e-07,0.004891187,2.4112695e-05,2.0,42,0.020460105,1.4507472e-07,0,-1.993914420948744e-08,2.0
164,164,2844.088,141344.75,8790.586,141617.84,-3.5587852,111.6758211976703,-0.010866284,3.7485967e-07,0.006365892,2.452782e-05,2.0,42,0.020568417,1.4523889e-07,0,-1.9848793964322673e-08,2.0
165,165,2460.7852,141673.6,7916.726,141894.61,-3.1983643,112.3557250166341,-0.010889332,1.8711845e-07,0.008169601,2.5430814e-05,2.0,42,0.020603653,1.4520391e-07,0,-1.9684953114430057e-08,2.0
166,166,2129.3164,141493.44,7083.523,141670.64,-2.8659801,113.03582294225635,-0.010877799,1.5452476e-07,0.0105519,2.637968e-05,2.0,42,0.020595822,1.453782e-07,0,-1.9653063863814504e-08,2.0
167,167,1843.2289,141570.17,6006.8525,141697.55,-2.4296148,113.7159334012249,-0.01089181,1.6942488e-07,0.014374538,2.5832305e-05,2.0,42,0.020614978,1.4548577e-07,0,-1.9537542121854854e-08,2.0
168,168,1594.4913,141447.27,6019.473,141575.3,-2.4368262,114.39585012686439,-0.010877762,1.886087e-07,0.0165821,2.997654e-05,2.0,42,0.020582817,1.4538425e-07,0,-1.9434153287476146e-08,2.0
169,169,1380.4436,141608.64,5583.813,141718.69,-2.2580774,115.0757006924905,-0.010895611,3.2401326e-07,0.020647647,3.2053693e-05,2.0,42,0.020610858,1.4543501e-07,0,-1.927151175968373e-08,2.0
170,170,1194.6187,141731.22,5214.735,141827.12,-2.1071405,115.75582299145753,-0.010890637,3.5325462e-07,0.0255481,3.453858e-05,2.0,42,0.020623535,1.454132e-07,0,-1.9243293624449838e-08,2.0
171,171,1033.3434,141688.92,4817.1875,141770.78,-1.9472111,116.43608422373654,-0.010881302,2.2232014e-07,0.031972893,3.6914378e-05,2.0,42,0.020608407,1.4536427e-07,0,-1.9170264847797825e-08,2.0
172,172,894.71045,141595.62,4980.5776,141683.19,-2.0145288,117.11585334938718,-0.010892108,2.0462636e-07,0.0357156,4.4134755e-05,2.0,42,0.02061294,1.4548614e-07,0,-1.9155412762129644e-08,2.0
173,173,774.2569,142622.42,6510.0957,142770.92,-2.61349,117.79596900835168,-0.01088527,4.6351545e-07,0.031575315,6.5651235e-05,2.0,42,0.020704273,1.4501744e-07,0,-1.9039439844210687e-08,2.0
174,174,669.7856,142216.64,4879.2393,142300.31,-1.9649613,118.47584456064214,-0.010893618,3.3816838e-07,0.048700366,5.7256497e-05,2.0,42,0.020655697,1.4515567e-07,0,-1.894055215866904e-08,2.0
175,175,579.81464,142296.88,5271.4033,142394.48,-2.1215582,119.15581835294142,-0.010889257,3.4729473e-07,0.052072056,7.1362636e-05,2.0,42,0.02064585,1.4499051e-07,0,-1.900872825262962e-08,2.0
176,176,501.44418,142291.2,5625.177,142402.34,-2.2638867,119.83318033177056,-0.010882066,2.5826674e-07,0.056423675,8.804393e-05,2.0,42,0.020643745,1.4496773e-07,0,-1.904382047405938e-08,2.0
177,177,434.02762,142471.67,5761.9634,142588.14,-2.3159437,120.51320055071847,-0.01086021,3.4114836e-07,0.06364031,0.00010392175,2.0,42,0.020647457,1.4480487e-07,0,-1.885402731747258e-08,2.0
178,178,375.6009,142641.27,6307.263,142780.64,-2.5318363,121.19242282296182,-0.010846889,2.7409783e-07,0.067181945,0.00013109793,2.0,42,0.020632885,1.4450758e-07,0,-1.8694720018108926e-08,2.0
179,179,325.10385,142869.5,6778.5947,143030.22,-2.7164218,121.87169021528098,-0.010873719,3.9329876e-07,0.07222015,0.00016221167,2.0,42,0.020645298,1.4434221e-07,0,-1.8478696946051087e-08,2.0
180,180,281.3503,142822.12,6925.1895,142989.92,-2.7759957,122.54780352738453,-0.010877799,4.0559132e-07,0.08168477,0.00019159913,2.0,42,0.020629313,1.442711e-07,0,-1.8512006481242023e-08,2.0
181,181,243.36427,143248.31,8064.262,143475.12,-3.2221043,123.23110771979555,-0.010838058,3.3500208e-07,0.08109586,0.0002561974,2.0,42,0.020630991,1.4379489e-07,0,-1.8277354069372365e-08,2.0
182,182,210.60631,143538.52,8999.055,143820.33,-3.5874267,123.90818492529797,-0.0108974185,5.002069e-07,0.08397536,0.00032877977,2.0,42,0.020647032,1.435613e-07,0,-1.8170557405524176e-08,2.0
183,183,182.27473,143549.8,8808.39,143819.8,-3.5113358,124.5792579705303,-0.010865204,3.5865594e-07,0.09912818,0.00037183717,2.0,42,0.020603308,1.4325781e-07,0,-1.81406095834807e-08,2.0
184,184,157.72879,144213.73,11629.258,144681.86,-4.6103015,125.26766882991797,-0.010871781,2.1412495e-07,0.08676751,0.00056057406,2.0,42,0.020627223,1.4256952e-07,0,-1.7966908415722965e-08,2.0
185,185,136.52892,144575.19,12375.869,145103.92,-4.8926835,125.93953171509202,-0.010895257,4.130412e-07,0.09419325,0.00068519294,2.0,42,0.020615803,1.4207613e-07,0,-1.8099036961275534e-08,2.0
186,186,118.14758,145084.4,14316.654,145789.06,-5.6355944,126.62790806783596,-0.010875917,3.1972945e-07,0.09409223,0.0009073753,2.0,42,0.02060769,1.4135279e-07,0,-1.7965693907890787e-08,2.0
187,187,102.25773,146075.92,15707.457,146918.0,-6.1373987,127.29432561944122,-0.010869992,4.014937e-07,0.09908732,0.0011326086,2.0,42,0.020646133,1.4052827e-07,0,-1.7976100248940697e-08,2.0
188,188,88.4436,146671.97,17586.588,147722.56,-6.8373632,127.9842951988976,-0.010862726,4.245887e-07,0.10232273,0.0014502457,2.0,42,0.020633204,1.3967538e-07,0,-1.791348369353053e-08,2.0
189,189,76.54279,147757.92,19388.098,149024.5,-7.4753747,128.6517420039745,-0.010892667,3.2550318e-07,0.10724588,0.0018152468,2.0,42,0.020642228,1.3851567e-07,0,-1.786862778025385e-08,2.0
190,190,66.250786,148786.11,21693.223,150359.25,-8.295353,129.31996795570012,-0.010881041,2.9924175e-07,0.110740125,0.0023051165,2.0,42,0.020638034,1.3725816e-07,0,-1.783263282070477e-08,2.0
191,191,57.329906,150104.55,24655.506,152115.97,-9.327857,129.97465497349185,-0.01089876,2.798715e-07,0.11259653,0.0029580344,2.0,42,0.020641694,1.3569709e-07,0,-1.7636551947676635e-08,2.0
192,192,49.60321,151315.08,27549.479,153802.56,-10.318645,130.66038111268426,-0.010876699,3.1209316e-07,0.116465405,0.0037367719,2.0,42,0.020625303,1.3410246e-07,0,-1.7513667326882952e-08,2.0
193,193,42.92585,152834.56,30447.818,155837.97,-11.266996,131.36845341298613,-0.010838244,7.127016e-08,0.121771336,0.004648479,2.0,42,0.020618383,1.3230654e-07,0,-1.759348707486552e-08,2.0
194,194,37.1518,154969.47,33608.727,158572.02,-12.236425,132.01219688353012,-0.010841374,2.3031062e-08,0.1274642,0.005725841,2.0,42,0.020633005,1.3011757e-07,0,-1.7656977288090818e-08,2.0
195,195,32.150223,156990.14,37143.54,161324.36,-13.311281,132.65136627390166,-0.010857173,2.1021346e-07,0.13327627,0.0070651197,2.0,42,0.02062605,1.2785452e-07,0,-1.7370002984130335e-08,2.0
196,196,27.835518,169208.4,43563.492,174726.25,-14.43753,133.64530234780977,-0.010867217,8.591283e-08,0.13124964,0.008158817,2.0,43,0.02060141,1.1790679e-07,0,-1.7543575535526263e-08,2.0
197,197,24.082958,171981.27,47990.75,178551.58,-15.591568,134.34739392777556,-0.010883687,8.90695e-08,0.13770597,0.009948107,2.0,43,0.02059042,1.15319175e-07,0,-1.768125924467946e-08,2.0
198,198,20.833313,175617.38,53018.22,183445.89,-16.798866,135.00174398558738,-0.01082196,1.2443435e-07,0.14409094,0.012035688,2.0,43,0.020637944,1.1250154e-07,0,-1.7825328391402766e-08,2.0
199,199,18.021912,179090.17,58224.438,188317.22,-18.009987,135.74775602102454,-0.010917699,8.5279645e-08,0.15167499,0.014499216,2.0,43,0.020630077,1.095496e-07,0,-1.753134742188796e-08,2.0
200,200,15.604198,183062.06,63964.04,193915.23,-19.260015,136.40303565212525,-0.010882457,1.6421278e-07,0.15945671,0.01734965,2.0,43,0.020630095,1.0638718e-07,0,-1.737415131376885e-08,2.0
201,201,13.500899,187325.66,69735.96,199884.98,-20.418854,137.15099296765402,-0.010883258,1.607023e-07,0.16904435,0.020575665,2.0,43,0.020617405,1.0314634e-07,0,-1.7390754807265866e-08,2.0
202,202,11.686608,192019.03,76079.875,206541.66,-21.61397,137.74189534239122,-0.010907312,1.6447349e-07,0.17900364,0.024287686,2.0,43,0.02060974,9.9784906e-08,0,-1.7173748658956118e-08,2.0
203,203,10.113269,197134.58,83878.83,214237.48,-23.049276,138.41554028101382,-0.0108972695,1.9957753e-07,0.18761875,0.028760076,2.0,43,0.020636715,9.632635e-08,0,-1.7090101685826178e-08,2.0
204,204,8.748621,202929.67,91078.37,222431.39,-24.171371,139.18241485077306,-0.010867692,1.6050676e-07,0.19974011,0.033489108,2.0,43,0.020629205,9.274412e-08,0,-1.7788939688594258e-08,2.0
205,205,7.570237,208607.42,99115.08,230956.39,-25.41367,140.0580032923899,-0.010890422,1.4019832e-07,0.21211477,0.03906523,2.0,43,0.020620797,8.928438e-08,0,-1.7408752092644795e-08,2.0
206,206,6.554112,215203.58,107352.27,240493.44,-26.51188,140.5943104645412,-0.010883985,3.7424167e-07,0.22620127,0.04507244,2.0,43,0.020635225,8.580369e-08,0,-1.7201589830416628e-08,2.0
207,207,5.669445,222186.95,116675.62,250958.64,-27.705027,141.20412556015071,-0.01087752,4.8375774e-09,0.24060214,0.052006233,2.0,43,0.020628132,8.219734e-08,0,-1.7411320818044296e-08,2.0
208,208,4.907347,229133.16,127077.195,262012.62,-29.012741,141.89656652635313,-0.010878637,2.2974643e-07,0.25521472,0.060033895,2.0,43,0.020629568,7.873501e-08,0,-1.764497298848195e-08,2.0
209,209,4.245922,236356.42,138279.97,273835.2,-30.329704,142.68428909711656,-0.010877045,1.7240633e-07,0.2710746,0.069124,2.0,43,0.020635374,7.535691e-08,0,-1.654467346322096e-08,2.0
210,210,3.6747382,243997.9,150683.38,286775.97,-31.697824,143.583914233197,-0.010900977,4.3880267e-08,0.28742754,0.07935486,2.0,43,0.020635128,7.195557e-08,0,-1.7717754513406132e-08,2.0
211,211,3.180988,251781.7,164064.14,300518.0,-33.08877,144.6122373219987,-0.010850494,1.6050608e-07,0.30496106,0.09089307,2.0,43,0.02063142,6.865286e-08,0,-1.7884437254237422e-08,2.0
212,212,2.752818,258904.6,178960.52,314735.53,-34.653076,145.79110383134685,-0.010868588,2.0702767e-07,0.32306165,0.10444996,2.0,43,0.020628704,6.554298e-08,0,-1.6450695225369965e-08,2.0
213,213,2.3804083,267248.7,195969.47,331399.9,-36.252037,147.145986162388,-0.010857987,1.0820789e-07,0.3411774,0.11930326,2.0,43,0.020619862,6.222048e-08,0,-1.627429439453465e-08,2.0
214,214,2.060257,273936.1,215856.86,348762.34,-38.23749,148.70236951627885,-0.010859437,9.4640946e-08,0.35787627,0.1370899,2.0,43,0.020641996,5.9186423e-08,0,-1.763830066517692e-08,2.0
215,215,1.7836765,282032.3,237779.78,368892.2,-40.13404,150.49066714794753,-0.0108573,1.4440575e-07,0.37525728,0.15591219,2.0,43,0.020633932,5.593486e-08,0,-1.83185255223662e-08,2.0
216,216,1.5427545,289266.75,264251.44,391795.97,-42.412373,152.54919852569583,-0.010942883,2.058569e-07,0.39039654,0.1775909,2.0,43,0.020642197,5.2686087e-08,0,-1.7269996737878065e-08,2.0
217,217,1.3354719,295840.75,293116.84,416460.38,-44.735012,154.92100426502293,-0.010857415,1.539144e-07,0.4065787,0.20140897,2.0,43,0.020634886,4.954826e-08,0,-1.5615014807716122e-08,2.0
218,218,1.1556969,304137.6,328370.1,447578.6,-47.19403,157.65246327474597,-0.010861184,1.3544363e-07,0.41938472,0.22573619,2.0,43,0.020630874,4.6094417e-08,0,-1.5093582187199336e-08,2.0
219,219,1.0000616,309931.56,368963.97,481863.03,-49.96957,160.80219817100442,-0.010865318,1.3797286e-07,0.43132976,0.2528891,2.0,43,0.0206181,4.27883e-08,0,-1.6149530029778308e-08,2.0

File: data/split_cycle/05072024_9_PEGMEA_1_PEGDA_12,3_Aerosil380_12,40_NaTFSI_E3_RUN_1_C01_RUN_1.csv
True,index,freq,Re(Z),Im(Z),Z,Phase(Z),time,Ewe_meas,I_meas,Cs,Cp,cycle_number,I_Range,Ewe,I,Ns,(QQo),cycle
0,0,7000018.5,181.35883,1323.499,1335.8671,-82.197365,2.4664745971385855,-0.06415282,1.1230947e-05,1.7178978e-05,1.686235e-05,1.0,40,0.009975564,7.467482e-06,0,7.790184498726186e-09,1.0
1,1,6057573.0,239.55722,1537.32,1555.8728,-81.14295,3.018488783360226,-0.06414,-2.1650476e-06,1.7090597e-05,1.6685437e-05,1.0,40,0.014052664,9.032014e-06,0,1.136181863431476e-08,1.0
2,2,5242039.0,200.22989,1759.8549,1771.209,-83.50901,3.4344903764140327,-0.06408131,-1.27514895e-05,1.7252141e-05,1.7031665e-05,1.0,40,0.019341107,1.0919721e-05,0,9.051706340212857e-09,1.0
3,3,4536288.0,178.66367,2071.433,2079.1238,-85.070366,4.802498201403068,-0.06414004,-1.5095767e-05,1.6937473e-05,1.68124e-05,1.0,40,0.020370908,9.797833e-06,0,9.181099150585699e-09,1.0
4,4,3925558.5,248.47244,2365.2625,2378.2778,-84.00304,5.21848704785225,-0.06419305,6.9516136e-06,1.7141125e-05,1.6954025e-05,1.0,40,0.018764952,7.890143e-06,0,8.60037940301734e-09,1.0
5,5,3397055.0,280.0032,2699.3423,2713.826,-84.07788,5.634496987593593,-0.06420111,-1.9789688e-06,1.7356399e-05,1.7171631e-05,1.0,40,0.019674946,7.249892e-06,0,6.862018382078203e-09,1.0
6,6,2939708.2,337.8946,3078.3674,3096.8562,-83.73605,6.05048842067481,-0.064194925,1.1212255e-05,1.7587148e-05,1.7377779e-05,1.0,40,0.02147759,6.9352877e-06,0,5.050211268300902e-09,1.0
7,7,2543924.5,354.77054,3556.2197,3573.872,-84.302986,6.602499060245464,-0.06421803,-1.1895637e-05,1.759249e-05,1.7419132e-05,1.0,40,0.020818932,5.8253154e-06,0,-1.0831785079403744e-09,1.0
8,8,2201436.2,433.63794,4135.6553,4158.327,-84.014206,7.154496846458642,-0.06420883,-3.6029763e-07,1.7481138e-05,1.7291037e-05,1.0,40,0.020712974,4.9810833e-06,0,-2.540433892919383e-09,1.0
9,9,1905053.1,423.01523,4716.085,4735.0186,-84.8745,7.706481299333973,-0.064218685,-6.9838156e-06,1.7714603e-05,1.7573217e-05,1.0,40,0.020350998,4.2979764e-06,0,-4.744607853922389e-09,1.0
10,10,1648567.4,292.48325,5565.1836,5572.8643,-86.99154,8.425493173504947,-0.06417553,-3.8442145e-06,1.7347382e-05,1.7299599e-05,1.0,41,0.018853568,3.3831018e-06,0,-5.9969404329838955e-09,1.0
11,11,1426616.2,413.36386,6343.5537,6357.0073,-86.27171,8.841503059928073,-0.064177826,-1.0844487e-06,1.7586537e-05,1.7512179e-05,1.0,41,0.021771243,3.424763e-06,0,-5.669912076920506e-09,1.0
12,12,1234551.2,483.75238,7377.7847,7393.627,-86.24856,9.393490952817956,-0.06416946,-9.913401e-07,1.7473707e-05,1.7398905e-05,1.0,41,0.02091183,2.8283587e-06,0,-5.1639386969573785e-09,1.0
13,13,1068345.5,624.73627,8543.591,8566.401,-85.81778,9.945482579030795,-0.0641841,-8.9078253e-07,1.7436847e-05,1.734411e-05,1.0,41,0.020733943,2.4203796e-06,0,-5.022342119150696e-09,1.0
14,14,924510.06,676.0692,9816.839,9840.091,-86.060356,10.497493805218255,-0.06422982,3.5970695e-06,1.7536253e-05,1.7453476e-05,1.0,41,0.020430833,2.076285e-06,0,-4.7678307218035345e-09,1.0
15,15,800039.0,741.05963,11079.053,11103.81,-86.17328,11.049484018149087,-0.06423674,1.7535124e-06,1.7955865e-05,1.7875886e-05,1.0,41,0.020565644,1.852125e-06,0,-4.521997566336546e-09,1.0
16,16,692334.1,990.81903,12956.806,12994.635,-85.62705,11.601494284317596,-0.06421892,1.4555632e-06,1.7742159e-05,1.763901e-05,1.0,41,0.02037656,1.5680748e-06,0,-5.1987662528934686e-09,1.0
17,17,599122.25,1447.3334,14960.001,15029.851,-84.474014,12.15350308388588,-0.06422509,8.373202e-07,1.7757142e-05,1.7592478e-05,1.0,41,0.020614885,1.3715961e-06,0,-4.326354875997948e-09,1.0
18,18,518454.94,1924.0265,17242.662,17349.676,-83.63297,12.705503590143053,-0.064215295,-8.572634e-07,1.7803475e-05,1.7584527e-05,1.0,41,0.020460311,1.1792907e-06,0,-3.5581119936425566e-09,1.0
19,19,448662.03,2589.651,19914.498,20082.17,-82.59092,13.257493136363337,-0.06419992,6.511011e-07,1.7812768e-05,1.7516562e-05,1.0,41,0.02025782,1.0087465e-06,0,-3.980244092641922e-09,1.0
20,20,388258.97,3032.5479,22802.832,23003.598,-82.42469,13.809502815915039,-0.064248495,2.0551852e-06,1.7976696e-05,1.7664279e-05,1.0,41,0.020770848,9.0293906e-07,0,-4.38853963637066e-09,1.0
21,21,335983.9,3105.7898,26642.963,26823.375,-83.351,14.361501482111635,-0.0642239,9.639477e-07,1.7779483e-05,1.754112e-05,1.0,41,0.020383514,7.599161e-07,0,-4.481593219684517e-09,1.0
22,22,290751.2,5375.8213,30041.697,30518.896,-79.85457,14.91350212166435,-0.06423042,1.9695246e-06,1.822108e-05,1.765572e-05,1.0,41,0.020577818,6.742648e-07,0,-4.176353506579744e-09,1.0
23,23,251605.19,6766.7725,34294.695,34955.906,-78.8382,15.465482201223494,-0.0642427,3.1594566e-06,1.8444785e-05,1.7753597e-05,1.0,41,0.020456206,5.8520027e-07,0,-3.5032033285347097e-09,1.0
24,24,217729.38,8923.878,38918.586,39928.586,-77.08555,16.017480494076153,-0.06421141,-3.470276e-07,1.8782182e-05,1.7844004e-05,1.0,41,0.020178791,5.0537204e-07,0,-2.9445258779142354e-09,1.0
25,25,188418.58,11641.86,43762.168,45284.215,-75.102875,16.570488280354766,-0.06422578,3.1836653e-06,1.930179e-05,1.802609e-05,1.0,41,0.020729342,4.5776088e-07,0,-2.5771906777360224e-09,1.0
26,26,163051.14,14869.442,49955.434,52121.45,-73.42414,17.12248846658622,-0.064194106,-1.3473911e-07,1.9539506e-05,1.794924e-05,1.0,41,0.020312829,3.897211e-07,0,-3.34981702786763e-09,1.0
27,27,141098.2,16116.782,56812.598,59054.4,-74.16225,17.841493807412917,-0.06422487,-2.3679142e-07,1.9854273e-05,1.8375484e-05,1.0,42,0.018961646,3.2108778e-07,0,-2.3625894177465116e-09,1.0
28,28,122105.11,21068.488,63693.35,67087.44,-71.696815,18.258486973849358,-0.06424717,-1.8128853e-07,2.0464078e-05,1.8445822e-05,1.0,42,0.020480117,3.05275e-07,0,-2.4177693797346774e-09,1.0
29,29,105663.59,26729.734,71669.305,76491.62,-69.54653,18.674482700269436,-0.06421164,-2.5578896e-07,2.1016556e-05,1.8450166e-05,1.0,42,0.02193995,2.8682817e-07,0,-2.461879977757696e-09,1.0
30,30,91439.65,34376.742,76838.5,84177.88,-65.89676,19.22647869985667,-0.06424609,-1.0082808e-07,2.2652008e-05,1.8874196e-05,1.0,42,0.020443,2.4285475e-07,0,-2.4995831180788644e-09,1.0
31,31,79127.08,42618.473,86789.11,96688.59,-63.846294,19.642479439586168,-0.06422921,-1.8575851e-07,2.3175535e-05,1.8672812e-05,1.0,42,0.021480316,2.2215977e-07,0,-2.5603900228420666e-09,1.0
32,32,68475.36,53134.957,94331.3,108266.88,-60.6083,20.194493172486546,-0.064214565,-2.7515912e-07,2.4639394e-05,1.8704683e-05,1.0,42,0.020119714,1.8583442e-07,0,-2.6643875063937134e-09,1.0
33,33,59252.523,65658.625,101871.25,121197.38,-57.197186,20.61048047224176,-0.06421594,-1.6564347e-07,2.6367055e-05,1.8628523e-05,1.0,42,0.020868836,1.7218883e-07,0,-2.6919789978461968e-09,1.0
34,34,51282.285,77159.61,108964.41,133517.22,-54.697018,21.026503185363254,-0.06425125,-3.638505e-08,2.8481843e-05,1.8969806e-05,1.0,42,0.021400755,1.6028461e-07,0,-2.687847435860233e-09,1.0
35,35,44369.8,95967.06,110056.48,146020.9,-48.912216,21.44248429845902,-0.064246014,-1.6676087e-07,3.2592452e-05,1.8514764e-05,1.0,42,0.021802813,1.4931295e-07,0,-2.6743939013719062e-09,1.0
36,36,38403.727,111283.18,113495.555,158950.27,-45.56391,21.99450400462956,-0.064262636,-5.2030146e-08,3.6514713e-05,1.8616716e-05,1.0,42,0.02021045,1.2714952e-07,0,-2.662511565274528e-09,1.0
37,37,33226.32,126385.484,112405.805,169140.05,-41.64953,22.410488531080773,-0.06419845,-3.127818e-07,4.261369e-05,1.8820612e-05,1.0,42,0.020402553,1.206252e-07,0,-2.699408305036578e-09,1.0
38,38,28754.086,142978.9,109347.4,179999.5,-37.408035,22.82647911083768,-0.06423815,6.8660626e-08,5.061883e-05,1.868041e-05,1.0,42,0.020511366,1.1395235e-07,0,-2.655177829225863e-09,1.0
39,39,24884.947,157689.69,104730.98,189300.33,-33.59047,23.24250187727739,-0.064202994,-1.5744821e-07,6.1067236e-05,1.8692002e-05,1.0,42,0.020543775,1.0852477e-07,0,-2.6679799898295816e-09,1.0
40,40,21553.963,171058.58,97922.45,197103.64,-29.78897,23.659490670397645,-0.06419649,-1.697408e-07,7.540683e-05,1.8611698e-05,1.0,42,0.020524314,1.04129555e-07,0,-2.614307401452878e-09,1.0
41,41,18631.234,182101.34,91213.195,203668.23,-26.605946,24.07549554351135,-0.06420965,-2.5411254e-07,9.365281e-05,1.8784065e-05,1.0,42,0.020438688,1.0035285e-07,0,-2.658874748770283e-09,1.0
42,42,16126.037,192167.47,82497.766,209127.28,-23.233917,24.491491056600353,-0.06423847,8.300216e-08,0.00011963281,1.8617153e-05,1.0,42,0.020255819,9.6858805e-08,0,-2.5962471456059987e-09,1.0
43,43,13954.87,200509.03,82045.03,216645.47,-22.253578,24.90750422302517,-0.06418833,-3.0998785e-07,0.00013900873,1.9936431e-05,1.0,42,0.019960178,9.2132915e-08,0,-2.5470764578668557e-09,1.0
44,44,12080.609,205872.03,68373.43,216929.06,-18.37216,25.323480242775986,-0.0642497,-9.4495164e-08,0.00019268323,1.9141817e-05,1.0,42,0.019607654,9.03874e-08,0,-2.497778855310489e-09,1.0
45,45,10447.592,211629.47,59205.55,219755.16,-15.629517,25.7394936758501,-0.06420042,-3.3364148e-07,0.000257301,1.8676186e-05,1.0,42,0.019119497,8.7003635e-08,0,-2.4853029664318645e-09,1.0
46,46,9045.586,213116.81,53881.562,219822.66,-14.188558,26.171251029736595,-0.06420074,-1.5484e-07,0.00032654515,1.9619083e-05,1.0,42,0.021595115,9.823881e-08,0,-2.467823182076661e-09,1.0
47,47,7827.7437,218034.55,44896.797,222609.05,-11.635482,26.65091905251029,-0.06421818,-5.0539338e-08,0.0004528644,1.8421002e-05,1.0,42,0.021702804,9.749291e-08,0,-2.4418228637337337e-09,1.0
48,48,6770.8345,220134.78,40450.207,223820.33,-10.412065,27.189414758089697,-0.06427836,-1.6827816e-08,0.00058110844,1.898015e-05,1.0,42,0.021740979,9.713585e-08,0,-2.4338288428560833e-09,1.0
49,49,5860.798,222031.16,34641.137,224717.25,-8.867753,27.794995773525443,-0.06411222,-9.2536084e-07,0.00078391907,1.8628705e-05,1.0,42,0.021820135,9.7100404e-08,0,-2.3570200730292304e-09,1.0
50,50,5071.625,223663.33,31346.639,225849.28,-7.9780955,28.47572137921088,-0.06421104,-1.8538488e-07,0.0010011105,1.9285308e-05,1.0,42,0.021823041,9.662657e-08,0,-2.35587884320528e-09,1.0
51,51,4388.5933,227063.23,27007.893,228663.81,-6.783141,29.1558304248465,-0.06421525,-4.348664e-09,0.0013427777,1.873228e-05,1.0,42,0.02194696,9.597915e-08,0,-2.43565126558397e-09,1.0
52,52,3798.7827,224939.44,23817.092,226196.83,-6.0440855,29.83580472379981,-0.06420575,-1.4254697e-07,0.0017590856,1.950255e-05,1.0,42,0.021862919,9.66544e-08,0,-2.54860145584759e-09,1.0
53,53,3286.0488,225405.05,19106.098,226213.34,-4.8450036,30.736719379936403,-0.06423012,-6.211334e-09,0.0025349776,1.8083467e-05,1.0,42,0.020058205,8.866942e-08,0,-2.5984757931164873e-09,1.0
54,54,2844.088,226011.23,19154.24,226821.44,-4.8441877,31.415811625513015,-0.06422421,-3.91778e-08,0.0029215422,2.0834057e-05,1.0,42,0.020083379,8.8542684e-08,0,-2.660549704620744e-09,1.0
55,55,2460.7852,225636.44,17242.83,226294.31,-4.369972,32.0957119778177,-0.06423511,7.071051e-08,0.0037509205,2.1777483e-05,1.0,42,0.0200559,8.86275e-08,0,-2.6081006282180476e-09,1.0
56,56,2129.3164,226662.47,16152.383,227237.27,-4.076112,32.77581190345518,-0.06425792,-4.1625072e-09,0.0046274667,2.3380695e-05,1.0,42,0.020090617,8.841251e-08,0,-2.674305981332263e-09,1.0
57,57,1843.2289,227421.16,14840.186,227904.83,-3.7334971,33.455939482402755,-0.06421503,-1.7849352e-07,0.0058183726,2.4670228e-05,1.0,42,0.020100005,8.819473e-08,0,-2.5914755393484276e-09,1.0
58,58,1594.4913,226588.2,13567.817,226994.05,-3.4267077,34.13582498137839,-0.06423858,-2.5208822e-08,0.0073567834,2.6283247e-05,1.0,42,0.020079827,8.845971e-08,0,-2.547864032472486e-09,1.0
59,59,1380.4436,226672.83,12495.613,227016.98,-3.1553054,34.815692773678165,-0.064203836,2.1699995e-09,0.009226647,2.7953896e-05,1.0,42,0.020070387,8.840919e-08,0,-2.572293834647373e-09,1.0
60,60,1194.6187,227420.45,12205.679,227747.75,-3.0721228,35.49580280597729,-0.06425725,-5.4661804e-09,0.010915129,3.1350508e-05,1.0,42,0.020082869,8.8180315e-08,0,-2.509374056128956e-09,1.0
61,61,1033.3434,227862.14,11575.733,228155.98,-2.90821,36.17606321160565,-0.064230815,-9.821927e-08,0.01330537,3.4249973e-05,1.0,42,0.020108141,8.8133305e-08,0,-2.4740354108397057e-09,1.0
62,62,894.71045,228117.84,12616.118,228466.45,-3.1655335,36.85581455056672,-0.064235546,-3.2100125e-08,0.014099766,4.2995056e-05,1.0,42,0.020105802,8.80033e-08,0,-2.5979752259082603e-09,1.0
63,63,774.2569,226979.36,11500.8125,227270.55,-2.9006379,37.53595202285214,-0.064208195,-1.6769098e-07,0.017873373,4.576962e-05,1.0,42,0.020043753,8.819336e-08,0,-2.6018022495778816e-09,1.0
64,64,669.7856,228346.84,12464.604,228686.78,-3.1244624,38.215839761833195,-0.06422332,-1.2950944e-07,0.019063642,5.6634453e-05,1.0,42,0.020092033,8.7858304e-08,0,-2.550130075319185e-09,1.0
65,65,579.81464,228878.06,13840.79,229296.17,-3.4605951,38.89582371413417,-0.064204484,-5.2587716e-08,0.019832162,7.2260045e-05,1.0,42,0.020092405,8.762643e-08,0,-2.590397973589953e-09,1.0
66,66,501.44418,229239.86,13258.906,229622.98,-3.310218,39.573187612957554,-0.06417162,8.076806e-08,0.023938108,7.981316e-05,1.0,42,0.020080598,8.7450296e-08,0,-2.6547367434995983e-09,1.0
67,67,434.02762,229876.97,14869.179,230357.36,-3.7009187,40.25320713859401,-0.0642119,-1.4794843e-07,0.024661291,0.000102750884,1.0,42,0.020101484,8.726217e-08,0,-2.6511686049310867e-09,1.0
68,68,375.6009,229875.98,16716.21,230482.97,-4.1591363,40.93245250414475,-0.064228766,-1.6284842e-07,0.025348699,0.00013333792,1.0,42,0.020067383,8.706666e-08,0,-2.589420248874319e-09,1.0
69,69,325.10385,230141.61,17740.57,230824.36,-4.4079537,41.61172245647322,-0.064259,-9.952316e-08,0.027595002,0.00016300552,1.0,42,0.020059984,8.6905835e-08,0,-2.5441428270680276e-09,1.0
70,70,281.3503,231232.27,18768.93,231992.75,-4.640477,42.2888132352964,-0.06424456,-8.089799e-08,0.030139307,0.00019727107,1.0,42,0.020070113,8.651181e-08,0,-2.559958553281789e-09,1.0
71,71,243.36427,232456.28,21921.387,233487.62,-5.3872466,42.97210337439901,-0.06421337,-2.0177495e-07,0.029832888,0.00026296842,1.0,42,0.020102676,8.6097394e-08,0,-2.5681005107007277e-09,1.0
72,72,210.60631,234315.69,24006.732,235542.28,-5.8498077,43.649197993188864,-0.064217135,1.0178801e-08,0.03147862,0.00032699722,1.0,42,0.02012415,8.543753e-08,0,-2.6464034981701604e-09,1.0
73,73,182.27473,232404.67,27474.86,234023.08,-6.7422085,44.32126085177879,-0.064250804,-1.086755e-08,0.03178031,0.00043803794,1.0,42,0.020017562,8.5536705e-08,0,-2.5971545183867622e-09,1.0
74,74,157.72879,236059.12,28590.365,237784.19,-6.9057584,45.00963984453483,-0.064234406,-1.8503865e-08,0.035293072,0.00051022635,1.0,42,0.020095345,8.451085e-08,0,-2.6464288647621477e-09,1.0
75,75,136.52892,247396.14,32734.14,249552.34,-7.5372906,45.931517221586546,-0.06426429,-1.5446281e-07,0.035611853,0.00061273563,1.0,43,0.02009187,8.051165e-08,0,-2.6665944625035267e-09,1.0
76,76,118.14758,249099.5,36376.652,251741.58,-8.308325,46.61989432098926,-0.06423627,-1.4656669e-07,0.03703161,0.000773229,1.0,43,0.020080924,7.976801e-08,0,-2.7383309443358426e-09,1.0
77,77,102.25773,251095.48,41137.746,254443.03,-9.304285,47.286325392633444,-0.06426923,-1.4103573e-07,0.037834108,0.0009889705,1.0,43,0.020080544,7.8919605e-08,0,-2.73533062243134e-09,1.0
78,78,88.4436,253764.03,45554.32,257820.44,-10.177027,47.9763070520421,-0.064217135,-1.7418449e-07,0.039502457,0.0012332427,1.0,43,0.020091742,7.792921e-08,0,-2.765751316953471e-09,1.0
79,79,76.54279,256876.9,50257.28,261747.1,-11.069935,48.64371340380603,-0.06423279,-1.528427e-07,0.041372985,0.0015252853,1.0,43,0.02010903,7.682618e-08,0,-2.7753090710961696e-09,1.0
80,80,66.250786,259586.19,55977.902,265553.22,-12.16908,49.31197015554062,-0.06422526,-1.337356e-07,0.042915333,0.0019069643,1.0,43,0.020069383,7.557575e-08,0,-2.7761222009942008e-09,1.0
81,81,57.329906,263328.75,61858.07,270496.7,-13.2195635,49.96664298664837,-0.06425844,-1.1354841e-07,0.044878934,0.0023469906,1.0,43,0.020096153,7.4293524e-08,0,-2.865590035386667e-09,1.0
82,82,49.60321,267993.22,68384.95,276580.66,-14.314924,50.65238445918658,-0.06423197,-1.3394059e-07,0.04691911,0.002868318,1.0,43,0.02011938,7.274326e-08,0,-2.921612607319663e-09,1.0
83,83,42.92585,272266.6,75167.36,282452.2,-15.4337635,51.360435452806996,-0.06419681,-1.8431561e-07,0.04932555,0.0034933384,1.0,43,0.020098358,7.115668e-08,0,-2.886739562739808e-09,1.0
84,84,37.1518,277272.34,83163.87,289475.7,-16.695864,52.004185803380096,-0.06423115,-1.5807606e-07,0.05151167,0.0042515844,1.0,43,0.02009346,6.941329e-08,0,-2.856450211002522e-09,1.0
85,85,32.150223,282899.66,90708.7,297086.3,-17.777884,52.643357140390435,-0.06423953,-1.3297243e-07,0.054574177,0.00508768,1.0,43,0.02007551,6.757467e-08,0,-2.9956197940768094e-09,1.0
86,86,27.835518,290177.28,99208.21,306667.78,-18.874956,53.3713316283247,-0.06423997,-1.4538466e-07,0.057633262,0.0060315942,1.0,43,0.02012007,6.560868e-08,0,-2.9244844414916136e-09,1.0
87,87,24.082958,295905.1,108430.31,315145.94,-20.124657,54.073407981632045,-0.064267084,-1.4826215e-07,0.060948018,0.0072150207,1.0,43,0.020051729,6.362681e-08,0,-3.001610675978187e-09,1.0
88,88,20.833313,304128.03,118644.13,326451.06,-21.311375,54.72774686611956,-0.06423137,-1.5049706e-07,0.06438957,0.008504952,1.0,43,0.020086724,6.1530585e-08,0,-3.2258921477945377e-09,1.0
89,89,18.021912,312821.84,129442.836,338545.34,-22.479328,55.47374146155198,-0.06437528,-5.0873858e-08,0.068224646,0.009973868,1.0,43,0.020098953,5.936857e-08,0,-3.013783935583862e-09,1.0
90,90,15.604198,322265.62,140713.8,351646.84,-23.587967,56.12902127931011,-0.064234704,-1.2004857e-07,0.07248397,0.011606517,1.0,43,0.020103946,5.717084e-08,0,-3.087628804031301e-09,1.0
91,91,13.500899,332193.84,152780.52,365642.78,-24.698349,56.876966461510165,-0.06423418,-1.4493813e-07,0.07715951,0.013471358,1.0,43,0.02008073,5.4918985e-08,0,-3.173371033305234e-09,1.0
92,92,11.686608,342873.34,165001.81,380509.8,-25.698376,57.46787547625718,-0.06422431,-1.5275042e-07,0.08253591,0.015519891,1.0,43,0.020045336,5.268021e-08,0,-3.0796315709538606e-09,1.0
93,93,10.113269,356164.1,180746.53,399402.25,-26.90693,58.14151206819224,-0.064252496,-1.2489058e-07,0.087068014,0.017831076,1.0,43,0.020137303,5.0418603e-08,0,-2.9192537639717913e-09,1.0
94,94,8.748621,368534.53,194638.16,416775.38,-27.840364,58.90836375797517,-0.06421627,-1.3742384e-07,0.09346576,0.020384703,1.0,43,0.020084783,4.819091e-08,0,-3.2192131966316356e-09,1.0
95,95,7.570237,382838.88,210511.64,436899.03,-28.805077,59.78400521291769,-0.06421606,-1.5258293e-07,0.09986988,0.023185933,1.0,43,0.020099863,4.600574e-08,0,-3.3841106266983184e-09,1.0
96,96,6.554112,398023.94,227284.31,458346.2,-29.72774,60.32030566505273,-0.06425788,-2.7660535e-08,0.10684072,0.02627172,1.0,43,0.020100538,4.3854488e-08,0,-2.998075562426169e-09,1.0
97,97,5.669445,414088.34,245698.4,481494.4,-30.682682,60.93013745403732,-0.064233474,-2.305199e-07,0.11425554,0.029750854,1.0,43,0.020101976,4.1749136e-08,0,-3.4809981244763e-09,1.0
98,98,4.907347,431001.44,265191.16,506051.97,-31.603596,61.62254447353189,-0.06421635,-8.03634e-08,0.12229658,0.03358475,1.0,43,0.020098856,3.971698e-08,0,-3.235520121862808e-09,1.0
99,99,4.245922,448939.2,285527.53,532045.44,-32.456562,62.41032395095681,-0.0642441,-1.6125207e-07,0.13128047,0.0378093,1.0,43,0.020100279,3.777925e-08,0,-3.0568254197356636e-09,1.0
100,100,3.6747382,466060.16,308069.25,558675.9,-33.465,63.309947967063636,-0.06424183,-1.7329187e-07,0.14058706,0.042748634,1.0,43,0.020079803,3.5941774e-08,0,-3.7496572183828165e-09,1.0
101,101,3.180988,485687.5,333427.56,589123.3,-34.46985,64.33920484260307,-0.06421047,-1.1991871e-07,0.1500571,0.048067015,1.0,43,0.020084985,3.4093006e-08,0,-3.4752485137523602e-09,1.0
102,102,2.752818,505021.1,359083.9,619667.3,-35.413876,65.51814577859477,-0.064235196,-1.3244501e-07,0.16100772,0.05406564,1.0,43,0.020093739,3.2426655e-08,0,-2.948616239197572e-09,1.0
103,103,2.3804083,524953.56,390539.62,654291.56,-36.64743,66.87199962959858,-0.0642451,-1.6136028e-07,0.17119992,0.060994565,1.0,43,0.020088514,3.0702694e-08,0,-3.3507421057001146e-09,1.0
104,104,2.060257,544172.3,422925.12,689194.56,-37.853985,68.42836386346607,-0.064245135,-1.3711255e-07,0.18265656,0.0687826,1.0,43,0.020104308,2.917073e-08,0,-4.085372714370841e-09,1.0
105,105,1.7836765,565029.7,461162.03,729334.6,-39.220398,70.21561090842442,-0.06422542,-1.1373164e-07,0.19348642,0.07735777,1.0,43,0.020094242,2.7551472e-08,0,-4.105881634571472e-09,1.0
106,106,1.5427545,584057.56,499897.1,768778.5,-40.560345,72.2762463928957,-0.064283565,-6.808757e-08,0.20636816,0.087257236,1.0,43,0.02004555,2.6074547e-08,0,-3.4586300794123097e-09,1.0
107,107,1.3354719,604327.1,552086.5,818541.9,-42.41344,74.64782623892825,-0.06423976,-1.291335e-07,0.21586302,0.09819983,1.0,43,0.020094492,2.454913e-08,0,-3.002296340618487e-09,1.0
108,108,1.1556969,624039.0,610240.25,872821.75,-44.35948,77.37940394194447,-0.06424583,-1.3581831e-07,0.2256708,0.110312805,1.0,43,0.020090383,2.3017739e-08,0,-3.3412390479509045e-09,1.0
109,109,1.0000616,642403.0,674632.9,931563.8,-46.401836,80.52923601158545,-0.06424043,-1.214579e-07,0.23589887,0.12371878,1.0,43,0.020094497,2.1570715e-08,0,-4.263167497255946e-09,1.0
