Repository: Jay2-davic/SPOC_code

# Studying-Polymers-on a-Chip (SPOC) Data Cleaning and Processing
Author: Jay Jimenez jimenez45@llnl.gov

# Project Description

The SPOC project aims to establish an automated, high-throughput experimentation workflow to screen solid state polymer electrolytes. This repository contains code to reproduce the data cleaning workflow, data processing, and active learning for the SPOC project. Electrochemical impedance spectroscopy processing code is included as a Python file which was used to determine bulk ionic conductivities.

File: data/split_cycle/05072024_9_PEGMEA_1_PEGDA_14,0_Aerosil380_29,00_NaTFSI_A3_RUN_2_C01_RUN_1.csv
True,index,freq,Re(Z),Im(Z),Z,Phase(Z),time,Ewe_meas,I_meas,Cs,Cp,cycle_number,I_Range,Ewe,I,Ns,(QQo),cycle
0,0,7000018.5,112.417656,1203.378,1208.6176,-84.66301,2.468492437241366,0.0053079235,2.8478144e-05,1.8893781e-05,1.8730323e-05,1.0,40,0.009950648,8.233083e-06,0,1.3232330823516097e-08,1.0
1,1,6057573.0,181.88322,1383.7014,1395.6042,-82.51158,3.020487183443038,0.005348224,-1.9975982e-06,1.8987996e-05,1.8665487e-05,1.0,40,0.013992029,1.0025786e-05,0,1.650462725313891e-08,1.0
2,2,5242039.0,186.017,1611.7781,1622.4768,-83.41656,3.436502429860411,0.005369092,1.6676854e-06,1.8837127e-05,1.8589519e-05,1.0,40,0.019256946,1.1868858e-05,0,1.8564705780641413e-08,1.0
3,3,4536288.0,141.21786,1878.6326,1883.9329,-85.701126,4.804496734839631,0.0053056134,-1.92849e-07,1.8675733e-05,1.8570796e-05,1.0,40,0.019663546,1.04374985e-05,0,1.67471762050708e-08,1.0
4,4,3925558.5,194.13707,2169.3643,2178.0337,-84.88621,5.220489661238389,0.005302185,-3.22553e-06,1.8689007e-05,1.8540522e-05,1.0,40,0.018578254,8.529829e-06,0,1.8789709350837964e-08,1.0
5,5,3397055.0,233.03252,2456.5466,2467.5747,-84.58103,5.63648632101831,0.005294267,5.5190017e-06,1.9071838e-05,1.8901746e-05,1.0,40,0.019612815,7.948215e-06,0,2.0389494697345374e-08,1.0
6,6,2939708.2,268.5582,2832.881,2845.5823,-84.584526,6.05248748746817,0.0052607483,1.4444264e-06,1.9111183e-05,1.8940958e-05,1.0,40,0.021549739,7.573051e-06,0,2.1965430998433376e-08,1.0
7,7,2543924.5,247.58075,3274.8157,3284.1611,-85.67658,6.60449023367255,0.0052789142,-1.3463807e-06,1.9104209e-05,1.8995637e-05,1.0,40,0.02059586,6.2712697e-06,0,1.94715261343769e-08,1.0
8,8,2201436.2,264.6096,3745.3547,3754.6904,-85.95876,7.156489939865423,0.0052407566,7.2307034e-06,1.9302834e-05,1.9206964e-05,1.0,40,0.020933451,5.5752803e-06,0,2.1478004773611145e-08,1.0
9,9,1905053.1,333.14883,4279.0254,4291.9746,-85.54815,7.709487006155541,0.005247166,5.351558e-06,1.9523972e-05,1.940634e-05,1.0,40,0.020504722,4.7774565e-06,0,2.628484177181968e-08,1.0
10,10,1648567.4,308.41794,4983.777,4993.311,-86.4588,8.261479219043395,0.0052682757,-5.309333e-06,1.9371126e-05,1.9297222e-05,1.0,40,0.019904524,3.9862375e-06,0,2.5624878110736264e-08,1.0
11,11,1426616.2,192.96179,5854.462,5857.641,-88.11223,8.980495466530556,0.0052717784,5.146566e-08,1.9055748e-05,1.903507e-05,1.0,41,0.019454196,3.3211657e-06,0,2.5977282288626687e-08,1.0
12,12,1234551.2,124.80773,6740.755,6741.91,-88.93927,9.532491626072442,0.0052889567,1.4537018e-06,1.9125044e-05,1.9118492e-05,1.0,41,0.020598566,3.0553012e-06,0,2.703410658794938e-08,1.0
13,13,1068345.5,257.634,7844.623,7848.8525,-88.118965,10.084479598939652,0.0052376078,2.9676535e-06,1.8990499e-05,1.8970037e-05,1.0,41,0.020779539,2.647462e-06,0,2.7207935569415378e-08,1.0
14,14,924510.06,310.8402,8994.478,8999.847,-88.020706,10.636489598517073,0.0052971547,1.3028649e-06,1.9139587e-05,1.9116756e-05,1.0,41,0.020181663,2.2424451e-06,0,2.7712668106412744e-08,1.0
15,15,800039.0,349.1236,10440.781,10446.616,-88.08483,11.18847943804576,0.005255047,3.4685797e-06,1.9053552e-05,1.9032273e-05,1.0,41,0.020676509,1.9792542e-06,0,2.7065411303109638e-08,1.0
16,16,692334.1,384.83102,11936.289,11942.491,-88.1534,11.740493570949184,0.005243775,3.111041e-06,1.925906e-05,1.9239062e-05,1.0,41,0.02042842,1.7105659e-06,0,2.648302951679524e-08,1.0
17,17,599122.25,515.9701,13817.434,13827.063,-87.86146,12.292498503840761,0.005242508,3.3363651e-06,1.9225485e-05,1.9198715e-05,1.0,41,0.02048805,1.4817355e-06,0,2.7014789338440752e-08,1.0
18,18,518454.94,533.59314,15961.513,15970.43,-88.08532,12.8444909567188,0.005251712,2.025391e-06,1.923247e-05,1.9211e-05,1.0,41,0.020626392,1.2915365e-06,0,2.708711154123162e-08,1.0
19,19,448662.03,613.0711,18349.834,18360.072,-88.08645,13.396479969582288,0.005243626,2.3978262e-06,1.933164e-05,1.9310084e-05,1.0,41,0.020184778,1.0993845e-06,0,2.6850595082047827e-08,1.0
20,20,388258.97,846.36523,21262.896,21279.734,-87.72056,13.948483862477588,0.005264978,3.725561e-06,1.9278632e-05,1.9248135e-05,1.0,41,0.020958468,9.849027e-07,0,2.7465935210336232e-08,1.0
21,21,335983.9,2186.2458,24079.893,24178.936,-84.81226,14.501485462096753,0.0052826405,1.6175735e-06,1.9671936e-05,1.9511102e-05,1.0,41,0.020287186,8.390438e-07,0,2.7619880565328318e-08,1.0
22,22,290751.2,1268.0073,28380.076,28408.389,-87.44176,15.053494794963626,0.0052652573,2.7944702e-06,1.9287905e-05,1.9249479e-05,1.0,41,0.020495627,7.214639e-07,0,2.9151973399614544e-08,1.0
23,23,251605.19,1892.1747,32692.209,32746.922,-86.68751,15.605483274528524,0.005260078,2.5579732e-06,1.9348901e-05,1.9284298e-05,1.0,41,0.0205234,6.2672757e-07,0,2.8735311042737523e-08,1.0
24,24,217729.38,2249.1943,37707.56,37774.58,-86.58644,16.157490020763362,0.0053014588,1.6752996e-06,1.9385396e-05,1.931667e-05,1.0,41,0.0202905,5.3714695e-07,0,2.8865475016045947e-08,1.0
25,25,188418.58,2997.9082,43396.14,43499.57,-86.04815,16.709480473626172,0.0052980864,3.1724926e-06,1.946459e-05,1.9372139e-05,1.0,41,0.020781772,4.777466e-07,0,2.8347645587293377e-08,1.0
26,26,163051.14,4060.3323,49929.875,50094.7,-85.3509,17.261485326540424,0.005242955,4.2860747e-06,1.9549507e-05,1.9421073e-05,1.0,41,0.020263376,4.045014e-07,0,2.9728092739806775e-08,1.0
27,27,141098.2,2802.3953,56944.09,57013.004,-87.18257,17.979487867298303,0.005242862,6.1158255e-07,1.9808425e-05,1.976057e-05,1.0,42,0.018915411,3.3177363e-07,0,2.9532059351294906e-08,1.0
28,28,122105.11,3422.836,66137.92,66226.44,-87.037415,18.39547948705149,0.005263245,4.527104e-07,1.9707692e-05,1.9655046e-05,1.0,42,0.020497836,3.095114e-07,0,2.9587975518143456e-08,1.0
29,29,105663.59,4663.708,75717.71,75861.2,-86.47541,18.81150108014117,0.0052755605,4.840006e-07,1.9892863e-05,1.9817679e-05,1.0,42,0.021970851,2.8961907e-07,0,2.9721721503672346e-08,1.0
30,30,91439.65,8000.509,89110.68,89469.11,-84.869644,19.363489453011425,0.00526876,6.0450503e-07,1.953241e-05,1.9376223e-05,1.0,42,0.020379744,2.2778526e-07,0,2.983797216224736e-08,1.0
31,31,79127.08,7954.0317,100342.336,100657.09,-85.4677,19.779491419467377,0.0052287206,6.9688576e-07,2.004522e-05,1.9920051e-05,1.0,42,0.02145615,2.1316083e-07,0,2.9910408472443034e-08,1.0
32,32,68475.36,9465.904,115744.914,116131.34,-85.324615,20.33150093900622,0.005251712,6.570279e-07,2.0080932e-05,1.9947516e-05,1.0,42,0.020288795,1.7470559e-07,0,3.0060124966158456e-08,1.0
33,33,59252.523,12052.083,132984.61,133529.62,-84.82156,20.747493838745868,0.0052725235,7.0135565e-07,2.0198164e-05,2.0033618e-05,1.0,42,0.020995364,1.5723376e-07,0,3.0161216179820764e-08,1.0
34,34,51282.285,12560.418,152036.0,152553.95,-85.277245,21.163485751865664,0.005255047,7.02287e-07,2.0412977e-05,2.02746e-05,1.0,42,0.02158848,1.4151374e-07,0,3.025779761655419e-08,1.0
35,35,44369.8,19630.852,176431.88,177520.64,-83.65105,21.579502918262733,0.005266189,8.023039e-07,2.0330854e-05,2.0082232e-05,1.0,42,0.021994924,1.2390066e-07,0,3.032799099432489e-08,1.0
36,36,38403.727,28471.94,203307.56,205291.55,-82.02794,22.1314789444732,0.0052582147,6.117688e-07,2.038418e-05,1.9992089e-05,1.0,42,0.020264544,9.871105e-08,0,3.0440582794416253e-08,1.0
37,37,33226.32,35209.598,233542.64,236181.88,-81.42648,22.547495177568635,0.0052427873,7.700823e-07,2.0510284e-05,2.0054458e-05,1.0,42,0.020499256,8.6794365e-08,0,3.04775260006773e-08,1.0
38,38,28754.086,47079.605,267770.25,271877.53,-80.02812,22.963497384014772,0.0052632825,7.0340445e-07,2.0670845e-05,2.005101e-05,1.0,42,0.020591987,7.573994e-08,0,3.058954161348658e-08,1.0
39,39,24884.947,60052.875,306803.72,312625.78,-78.92511,23.379495297122048,0.005225609,7.292934e-07,2.0846002e-05,2.0076797e-05,1.0,42,0.020643357,6.6032165e-08,0,3.068093492655935e-08,1.0
40,40,21553.963,77923.44,350533.0,359089.75,-77.46696,23.796480490273098,0.005284709,4.8232425e-07,2.1065127e-05,2.0073167e-05,1.0,42,0.020583432,5.7321135e-08,0,3.0754879461431036e-08,1.0
41,41,18631.234,100334.99,395658.9,408182.66,-75.77035,24.212500696681673,0.0052483026,8.0770496e-07,2.1590246e-05,2.0285715e-05,1.0,42,0.02050023,5.0223175e-08,0,3.089410297227305e-08,1.0
42,42,16126.037,120607.9,457842.53,473461.78,-75.24204,24.794480030977866,0.0052756164,4.9571656e-07,2.1556405e-05,2.0157597e-05,1.0,43,0.020062186,4.23734e-08,0,3.1003182188785454e-08,1.0
43,43,13954.87,138456.88,534099.8,551754.4,-75.466896,25.210495304054348,0.0052877087,4.9711326e-07,2.135364e-05,2.0008993e-05,1.0,43,0.019786436,3.586095e-08,0,3.1061949031217695e-08,1.0
44,44,12080.609,195756.47,587891.4,619626.4,-71.58324,25.626482577150455,0.005261624,5.0521425e-07,2.2409604e-05,2.017291e-05,1.0,43,0.019408725,3.132327e-08,0,3.112070746451205e-08,1.0
45,45,10447.592,257238.64,655558.94,704222.44,-68.57516,26.04249062357121,0.0052863113,5.0057713e-07,2.323765e-05,2.0137055e-05,1.0,43,0.01889897,2.6836647e-08,0,3.1184650979821606e-08,1.0
46,46,9045.586,298961.78,717791.56,777562.1,-67.38816,26.474262350791832,0.0052534263,5.4637087e-07,2.4512357e-05,2.0888707e-05,1.0,43,0.021425882,2.7555203e-08,0,3.124956480297847e-08,1.0
47,47,7827.7437,397036.3,795143.56,888758.2,-63.465824,26.953944640234113,0.0052578975,5.470599e-07,2.5570427e-05,2.0467362e-05,1.0,43,0.021425972,2.4107763e-08,0,3.132443805972536e-08,1.0
48,48,6770.8345,475272.84,873911.7,994789.4,-61.460644,27.492424132447923,0.005272356,5.3895894e-07,2.6897407e-05,2.075789e-05,1.0,43,0.021372436,2.1484382e-08,0,3.140491881443896e-08,1.0
49,49,5860.798,593943.4,935789.25,1108363.8,-57.596794,28.097997281263815,0.0053131036,5.133152e-07,2.9019193e-05,2.0686013e-05,1.0,43,0.02142392,1.9329322e-08,0,3.1492005223714524e-08,1.0
50,50,5071.625,719689.5,1001713.8,1233443.8,-54.304333,28.778703740274068,0.005232633,5.3847475e-07,3.132776e-05,2.0662266e-05,1.0,43,0.021438746,1.7381211e-08,0,3.160048537082691e-08,1.0
51,51,4388.5933,838386.06,1069787.0,1359167.1,-51.9144,29.45883963923552,0.005249793,5.461288e-07,3.389983e-05,2.1001311e-05,1.0,43,0.02145955,1.578875e-08,0,3.1701768584190246e-08,1.0
52,52,3798.7827,1005933.94,1065573.1,1465383.6,-46.6491,30.138813991536153,0.005277983,5.470599e-07,3.9318093e-05,2.0790087e-05,1.0,43,0.02144164,1.46321e-08,0,3.179748732359301e-08,1.0
53,53,3286.0488,1165855.5,1066438.8,1580035.0,-42.44998,30.818675197166158,0.005261792,5.483263e-07,4.5416138e-05,2.0689435e-05,1.0,43,0.021443024,1.3571234e-08,0,3.189430805237513e-08,1.0
54,54,2844.088,1289853.8,1050116.0,1663269.8,-39.150265,31.49882594945666,0.0052865907,5.342846e-07,5.3289274e-05,2.1241687e-05,1.0,43,0.021412367,1.2873659e-08,0,3.199563976296036e-08,1.0
55,55,2460.7852,1442261.6,1039872.8,1778047.9,-35.79166,32.17867515509715,0.005324655,5.444341e-07,6.219654e-05,2.127354e-05,1.0,43,0.021475213,1.2077972e-08,0,3.209251739620574e-08,1.0
56,56,2129.3164,1586678.2,986520.7,1868360.5,-31.871374,32.8588349740603,0.005268611,5.334652e-07,7.5765885e-05,2.1123446e-05,1.0,43,0.021441067,1.1475873e-08,0,3.219804752957418e-08,1.0
57,57,1843.2289,1703619.1,935176.94,1943418.1,-28.763945,33.53896777969203,0.005288584,5.5102663e-07,9.23309e-05,2.1379727e-05,1.0,43,0.021456083,1.1040385e-08,0,3.2295585912185845e-08,1.0
58,58,1594.4913,1812918.4,862528.94,2007642.8,-25.443619,34.218807305325754,0.005272878,5.5242333e-07,0.00011572424,2.1359878e-05,1.0,43,0.021466253,1.06922675e-08,0,3.2392055142717995e-08,1.0
59,59,1380.4436,1900295.8,793140.6,2059173.6,-22.654558,34.89869429761893,0.005225255,5.5370833e-07,0.00014536212,2.1565807e-05,1.0,43,0.021461911,1.0422585e-08,0,3.249502777691236e-08,1.0
60,60,1194.6187,1971370.5,711154.5,2095720.0,-19.83646,35.57884640991688,0.005261289,5.4650127e-07,0.00018733843,2.1571896e-05,1.0,43,0.021439744,1.0230252e-08,0,3.25972622008841e-08,1.0
61,61,1033.3434,2039974.6,634728.5,2136440.2,-17.283283,36.25909457550733,0.00528333,5.5398766e-07,0.000242654,2.1418151e-05,1.0,43,0.02146137,1.0045388e-08,0,3.2699702402072636e-08,1.0
62,62,894.71045,2087832.8,542353.1,2157126.0,-14.5617895,36.93880770118267,0.005269673,5.463337e-07,0.00032798614,2.0733316e-05,1.0,43,0.021475958,9.95582e-09,0,3.280924205282264e-08,1.0
63,63,774.2569,2156283.8,514139.88,2216731.8,-13.411078,37.61896005348535,0.0052522523,5.5661354e-07,0.00039981012,2.1507507e-05,1.0,43,0.021567294,9.7293205e-09,0,3.291076878377503e-08,1.0
64,64,669.7856,2144158.0,436183.56,2188074.5,-11.498709,38.29884973910521,0.0052766413,5.5661354e-07,0.00054477237,2.1648582e-05,1.0,43,0.021456031,9.8058965e-09,0,3.301278785219757e-08,1.0
65,65,579.81464,2165162.5,383904.16,2198934.0,-10.054595,38.978808971412946,0.005244166,5.6409993e-07,0.00071500347,2.1793621e-05,1.0,43,0.02146531,9.761689e-09,0,3.3124144888576226e-08,1.0
66,66,501.44418,2183540.0,336273.9,2209282.0,-8.754997,39.65620244355523,0.0052091014,5.4138e-07,0.00094385294,2.186696e-05,1.0,43,0.021477947,9.721687e-09,0,3.323631301456804e-08,1.0
67,67,434.02762,2189553.0,297738.53,2209703.8,-7.7436657,40.33619618249941,0.0052670273,5.6011464e-07,0.0012315945,2.2359893e-05,1.0,43,0.021454701,9.709311e-09,0,3.3337800303250335e-08,1.0
68,68,375.6009,2201511.8,265065.3,2217411.5,-6.86545,41.01444136138889,0.0052687414,5.5616664e-07,0.001598603,2.2843036e-05,1.0,43,0.02147728,9.685744e-09,0,3.3434384032159396e-08,1.0
69,69,325.10385,2205670.2,237795.92,2218451.8,-6.1533585,41.69371555370162,0.005238185,5.7000346e-07,0.0020587025,2.3653884e-05,1.0,43,0.021468312,9.6771595e-09,0,3.354624705918536e-08,1.0
70,70,281.3503,2212006.5,212761.6,2222215.2,-5.4940863,42.36978129246563,0.0052683316,5.5357805e-07,0.0026587623,2.4372144e-05,1.0,43,0.021478012,9.665135e-09,0,3.3645975081282014e-08,1.0
71,71,243.36427,2214968.8,189597.36,2223068.5,-4.89249,43.05311305823852,0.005275747,5.538388e-07,0.0034493005,2.5089379e-05,1.0,43,0.021466747,9.656358e-09,0,3.376210402024535e-08,1.0
72,72,210.60631,2226847.0,173397.78,2233587.8,-4.452463,43.73020458369865,0.005264158,5.676197e-07,0.0043581803,2.6265536e-05,1.0,43,0.021510733,9.630575e-09,0,3.3872361084601505e-08,1.0
73,73,182.27473,2227169.2,169257.38,2233591.5,-4.345933,44.40125797557994,0.005270884,5.557569e-07,0.0051587685,2.9623321e-05,1.0,43,0.021474851,9.614494e-09,0,3.3976861372811995e-08,1.0
74,74,157.72879,2228068.8,152217.05,2233262.2,-3.9082565,45.0896403816696,0.0052847276,5.5838274e-07,0.006628967,3.0795905e-05,1.0,43,0.021481827,9.6190345e-09,0,3.409158839983443e-08,1.0
75,75,136.52892,2235134.2,149071.02,2240099.8,-3.815659,45.76151238687453,0.0052472404,5.575447e-07,0.00781992,3.463012e-05,1.0,43,0.021505512,9.600248e-09,0,3.418550131578139e-08,1.0
76,76,118.14758,2236678.2,144684.94,2241353.0,-3.7011592,46.44989092624746,0.00526876,5.636716e-07,0.009310478,3.8796996e-05,1.0,43,0.021521956,9.602216e-09,0,3.429388699084246e-08,1.0
77,77,102.25773,2238046.8,145652.97,2242781.2,-3.7235808,47.116320504545,0.0052294284,5.5154817e-07,0.010685741,4.5068125e-05,1.0,43,0.021478826,9.576871e-09,0,3.439460064454784e-08,1.0
78,78,88.4436,2242774.2,143351.8,2247351.0,-3.6572094,47.8063011506747,0.0052476316,5.7221956e-07,0.0125530865,5.1075778e-05,1.0,43,0.021491108,9.5628625e-09,0,3.450280939506209e-08,1.0
79,79,76.54279,2244359.5,146333.45,2249125.0,-3.7304354,48.473714169063896,0.005259053,5.836354e-07,0.014209285,6.0149534e-05,1.0,43,0.021474874,9.548101e-09,0,3.460554059993548e-08,1.0
80,80,66.250786,2254606.2,148327.22,2259480.0,-3.763981,49.14197628077818,0.0052525876,5.734673e-07,0.016196018,6.979639e-05,1.0,43,0.021482721,9.507816e-09,0,3.4710134119574974e-08,1.0
81,81,57.329906,2243888.0,143987.47,2248503.0,-3.6715643,49.796628551906906,0.005251619,5.4355894e-07,0.019280318,7.906361e-05,1.0,43,0.021491013,9.557921e-09,0,3.481599596711791e-08,1.0
82,82,49.60321,2262214.2,162345.97,2268032.0,-4.1047482,50.481384104379686,0.005250557,5.6778737e-07,0.019763725,0.00010126363,1.0,43,0.021460874,9.462333e-09,0,3.4928978651085845e-08,1.0
83,83,42.92585,2258468.2,183568.4,2265916.2,-4.6467886,51.189422111347085,0.005235372,5.8862634e-07,0.020197764,0.00013255968,1.0,43,0.02147322,9.476617e-09,0,3.5030184545334465e-08,1.0
84,84,37.1518,2273397.8,191142.28,2281419.0,-4.8059998,51.8331785419432,0.0052578044,5.816614e-07,0.022412151,0.00015732109,1.0,43,0.02147006,9.4108366e-09,0,3.512607390762628e-08,1.0
85,85,32.150223,2289379.8,204783.69,2298520.5,-5.11147,52.473360998992575,0.005279399,5.637834e-07,0.024173569,0.00019188222,1.0,43,0.021487072,9.348218e-09,0,3.5242249932972436e-08,1.0
86,86,27.835518,2298241.2,225719.97,2309299.0,-5.609271,53.20131634021527,0.005242713,5.6445384e-07,0.025330914,0.0002420084,1.0,43,0.021481423,9.30214e-09,0,3.534296986959834e-08,1.0
87,87,24.082958,2323546.5,240032.34,2335911.8,-5.8979793,53.90340010690852,0.0052629285,5.8069304e-07,0.027532175,0.00029071484,1.0,43,0.021581963,9.239203e-09,0,3.5459715021254505e-08,1.0
88,88,20.833313,2323812.8,270871.75,2339546.2,-6.648594,54.55774896471121,0.0052333223,5.850321e-07,0.028203182,0.00037806132,1.0,43,0.021486789,9.184169e-09,0,3.5596343299241246e-08,1.0
89,89,18.021912,2334723.8,286444.38,2352229.8,-6.9945936,55.3037341201416,0.00523989,6.1796675e-07,0.030830387,0.00045719356,1.0,43,0.0214647,9.125256e-09,0,3.56786435632628e-08,1.0
90,90,15.604198,2353796.0,321065.06,2375592.2,-7.767386,55.95900639123283,0.0052733063,5.535035e-07,0.03176769,0.00058026705,1.0,43,0.02147562,9.040113e-09,0,3.5791853892883195e-08,1.0
91,91,13.500899,2376483.8,356394.2,2403058.8,-8.528918,56.70698893343797,0.0052563045,5.8115853e-07,0.033077054,0.000727544,1.0,43,0.02147977,8.938512e-09,0,3.592120147879364e-08,1.0
92,92,11.686608,2400414.0,381701.66,2430572.8,-9.035236,57.29787824151572,0.005217076,6.0188586e-07,0.035678584,0.0008799104,1.0,43,0.021489175,8.841198e-09,0,3.599366640720092e-08,1.0
93,93,10.113269,2426908.5,430649.47,2464821.2,-10.062267,57.97150411349139,0.0052516377,5.749758e-07,0.03654304,0.001115531,1.0,43,0.021478623,8.7140695e-09,0,3.6066881849293374e-08,1.0
94,94,8.748621,2455665.0,469518.8,2500147.8,-10.824214,58.73740948320483,0.00525147,5.726013e-07,0.03874606,0.0013664765,1.0,43,0.021474043,8.58911e-09,0,3.623648442505011e-08,1.0
95,95,7.570237,2486271.5,517990.12,2539657.5,-11.7686615,59.61299899147707,0.00522791,5.7494776e-07,0.040587205,0.0016884251,1.0,43,0.021475645,8.4561185e-09,0,3.639466093082018e-08,1.0
96,96,6.554112,2523433.0,567644.6,2586490.8,-12.677622,60.14930771026411,0.0052461782,5.8058123e-07,0.042778917,0.0020604448,1.0,43,0.021460487,8.297144e-09,0,3.6403887914140694e-08,1.0
97,97,5.669445,2563553.8,621379.6,2637787.0,-13.625139,60.759137472574366,0.005262276,5.6056155e-07,0.045177538,0.0025070163,1.0,43,0.021478973,8.1428e-09,0,3.6590612488185357e-08,1.0
98,98,4.907347,2613384.8,676191.25,2699447.0,-14.506658,61.45155163874733,0.0052789887,5.608596e-07,0.047962718,0.0030094925,1.0,43,0.021471687,7.954106e-09,0,3.664394954380078e-08,1.0
99,99,4.245922,2664301.8,730080.56,2762520.8,-15.324209,62.23927735615871,0.0052492525,5.7541337e-07,0.051342536,0.0035859793,1.0,43,0.021481944,7.776211e-09,0,3.6726788668854776e-08,1.0
100,100,3.6747382,2714644.5,798291.2,2829587.2,-16.386944,63.13896577229025,0.005238558,5.867827e-07,0.054254074,0.004318261,1.0,43,0.021479791,7.591139e-09,0,3.701044345492783e-08,1.0
101,101,3.180988,2785175.2,865432.0,2916534.5,-17.261484,64.16716563442606,0.0052342634,5.8122373e-07,0.057812948,0.0050904574,1.0,43,0.021494882,7.370008e-09,0,3.710947810130113e-08,1.0
102,102,2.752818,2854102.8,933172.75,3002784.2,-18.10559,65.34611401040456,0.0052802935,5.626103e-07,0.0619556,0.005983515,1.0,43,0.02149885,7.159638e-09,0,3.716705543108449e-08,1.0
103,103,2.3804083,2921469.8,1012420.2,3091921.8,-19.113493,66.70097642147448,0.0052425647,5.744545e-07,0.06604012,0.0070806392,1.0,43,0.021465398,6.9424133e-09,0,3.74607838651182e-08,1.0
104,104,2.060257,3002500.5,1083693.2,3192084.0,-19.846046,68.2573583086778,0.005249383,5.776108e-07,0.07128405,0.008215926,1.0,43,0.021478774,6.728762e-09,0,3.7866301829179064e-08,1.0
105,105,1.7836765,3092564.2,1173182.9,3307614.2,-20.774544,70.0456832470154,0.0052505685,5.779369e-07,0.076056845,0.0095684165,1.0,43,0.021485606,6.4958017e-09,0,3.8143559380805984e-08,1.0
106,106,1.5427545,3186430.0,1250511.9,3423027.2,-21.427485,72.10528326479835,0.005214971,6.5162465e-07,0.08249649,0.011010078,1.0,43,0.021482848,6.2759793e-09,0,3.8315308797822055e-08,1.0
107,107,1.3354719,3287400.8,1353490.2,3555128.5,-22.37797,74.47695015079807,0.00525347,5.753514e-07,0.08805019,0.012762329,1.0,43,0.021487901,6.044198e-09,0,3.8554682625054684e-08,1.0
108,108,1.1556969,3399148.2,1453696.2,3696950.2,-23.154694,77.20844236048288,0.005253587,5.7191687e-07,0.094733275,0.014647472,1.0,43,0.021487521,5.812229e-09,0,3.9036073583721234e-08,1.0
109,109,1.0000616,3502752.5,1554228.0,3832088.2,-23.927637,80.35826949679176,0.005261347,5.744606e-07,0.10239497,0.016843684,1.0,43,0.021476569,5.6044036e-09,0,3.974156910469014e-08,1.0

File: data/split_cycle/05072024_9_PEGMEA_1_PEGDA_14,0_Aerosil380_29,00_NaTFSI_A3_RUN_4_C01_RUN_2.csv
True,index,freq,Re(Z),Im(Z),Z,Phase(Z),time,Ewe_meas,I_meas,Cs,Cp,cycle_number,I_Range,Ewe,I,Ns,(QQo),cycle
110,110,7000018.5,145.55751,1321.7355,1329.7262,-83.71557,82.43049255522783,0.046917506,1.7221882e-05,1.72019e-05,1.6995778e-05,2.0,40,0.010003854,7.5232433e-06,0,2.142957418503687e-08,2.0
111,111,6057573.0,239.27626,1535.3773,1553.9102,-81.142166,82.98250364811975,0.04691935,-7.5234007e-06,1.7112221e-05,1.6706474e-05,2.0,40,0.0140841035,9.063654e-06,0,2.1456864429701245e-08,2.0
112,112,5242039.0,199.706,1781.7379,1792.895,-83.6047,83.3984982011898,0.046973906,-9.81184e-06,1.7040255e-05,1.6828833e-05,2.0,40,0.019412529,1.0827476e-05,0,1.931205623755133e-08,2.0
113,113,4536288.0,154.11127,2069.6675,2075.3972,-85.74151,84.76648789280443,0.046903178,5.9841373e-06,1.695192e-05,1.685845e-05,2.0,40,0.019386474,9.341091e-06,0,2.160774324781646e-08,2.0
114,114,3925558.5,214.66103,2402.3296,2411.9011,-84.893875,85.18249452594318,0.04690726,-1.6323731e-05,1.6876644e-05,1.674296e-05,2.0,40,0.018469576,7.657683e-06,0,1.779058432209219e-08,2.0
115,115,3397055.0,249.00067,2712.217,2723.623,-84.75455,85.59850131903659,0.046877634,-7.300114e-06,1.7274007e-05,1.712963e-05,2.0,40,0.019442562,7.1384925e-06,0,1.8530074024271413e-08,2.0
116,116,2939708.2,286.38983,3094.5771,3107.801,-84.712585,86.01449115210562,0.04688423,-7.57919e-06,1.7495026e-05,1.7346458e-05,2.0,40,0.02124807,6.8370114e-06,0,1.564006265754091e-08,2.0
117,117,2543924.5,298.00385,3583.5957,3595.965,-85.246346,86.56650664497283,0.046855744,-3.1697105e-06,1.7458096e-05,1.73382e-05,2.0,40,0.020930918,5.820668e-06,0,1.8234250083550446e-08,2.0
118,118,2201436.2,293.0718,4090.6248,4101.11,-85.90206,87.1184837378969,0.046839457,-2.3138655e-06,1.7673574e-05,1.758332e-05,2.0,40,0.020674948,5.0413055e-06,0,2.0985153061310274e-08,2.0
119,119,1905053.1,382.73364,4748.851,4764.2495,-85.392204,87.67049475075328,0.046875827,9.295897e-06,1.7592374e-05,1.7478838e-05,2.0,40,0.020335114,4.2682723e-06,0,2.1486365562143463e-08,2.0
120,120,1648567.4,171.90205,5534.681,5537.35,-88.221016,88.38948817158234,0.04687143,-1.948516e-06,1.7442986e-05,1.7426175e-05,2.0,41,0.018941652,3.420707e-06,0,2.271112158467867e-08,2.0
121,121,1426616.2,245.31091,6454.6616,6459.3213,-87.82351,88.80548883133451,0.046903588,6.69724e-07,1.728381e-05,1.7258883e-05,2.0,41,0.021868797,3.3856184e-06,0,2.247995438218246e-08,2.0
122,122,1234551.2,219.93654,7414.916,7418.1772,-88.301025,89.35748835091363,0.04686379,2.4387937e-06,1.7386203e-05,1.737092e-05,2.0,41,0.020970903,2.8269617e-06,0,2.3713337034324866e-08,2.0
123,123,1068345.5,281.17447,8591.808,8596.407,-88.12562,89.9094927237893,0.04686778,1.9341433e-06,1.7338993e-05,1.7320443e-05,2.0,41,0.020695552,2.4074652e-06,0,2.3068052566261088e-08,2.0
124,124,924510.06,341.3387,10017.053,10022.867,-88.048355,90.46150565668358,0.046870537,2.8093675e-06,1.7185752e-05,1.7165818e-05,2.0,41,0.020342013,2.0295602e-06,0,2.263125488288657e-08,2.0
125,125,800039.0,288.07327,11024.71,11028.473,-88.50321,91.01349954956095,0.046867706,1.9900085e-06,1.8044371e-05,1.8032062e-05,2.0,41,0.020509329,1.8596708e-06,0,2.2994287562896588e-08,2.0
126,126,692334.1,366.24493,13308.296,13313.335,-88.423615,91.56548941574874,0.046860382,2.2674733e-06,1.7273564e-05,1.726049e-05,2.0,41,0.02028756,1.5238526e-06,0,2.2700066246112142e-08,2.0
127,127,599122.25,654.0139,15283.419,15297.406,-87.549675,92.11750205533463,0.046880282,2.0086304e-06,1.7381377e-05,1.7349606e-05,2.0,41,0.02058795,1.3458457e-06,0,2.3579648854061187e-08,2.0
128,128,518454.94,608.76276,17588.928,17599.459,-88.01775,92.66948789489106,0.046867687,4.0179216e-06,1.7452987e-05,1.7432105e-05,2.0,41,0.020451624,1.1620598e-06,0,2.4779050909128872e-08,2.0
129,129,448662.03,418.1768,20240.113,20244.434,-88.81639,93.22149432110018,0.046861164,4.032819e-06,1.7526203e-05,1.7518725e-05,2.0,41,0.020185657,9.970967e-07,0,2.601290927198876e-08,2.0
130,130,388258.97,963.43207,23449.564,23469.348,-87.64731,93.77348757398431,0.04686152,4.2488323e-06,1.7480903e-05,1.7451444e-05,2.0,41,0.020794183,8.8601456e-07,0,2.6555107725152757e-08,2.0
131,131,335983.9,962.15265,26441.084,26458.584,-87.91601,94.32550346685457,0.046862114,3.0980052e-06,1.791523e-05,1.7891538e-05,2.0,41,0.02056371,7.7720375e-07,0,2.7105418747962142e-08,2.0
132,132,290751.2,1865.3574,30954.25,31010.404,-86.55143,94.8774895464012,0.04686016,1.967662e-06,1.7683911e-05,1.7619925e-05,2.0,41,0.020493945,6.608732e-07,0,2.8142468587472613e-08,2.0
133,133,251605.19,2384.103,35796.24,35875.543,-86.18961,95.42950050593936,0.04687784,2.287957e-06,1.7671082e-05,1.7593044e-05,2.0,41,0.020423993,5.693013e-07,0,2.835117654964255e-08,2.0
134,134,217729.38,2998.346,41373.676,41482.18,-85.85503,95.98149098551949,0.04689034,2.209745e-06,1.7667659e-05,1.7575354e-05,2.0,41,0.020254305,4.882652e-07,0,2.975010663671303e-08,2.0
135,135,188418.58,3913.6807,47611.836,47772.418,-85.300865,96.53348245171946,0.04686269,3.1706295e-06,1.7741137e-05,1.7622067e-05,2.0,41,0.020828411,4.359924e-07,0,2.9706583884351547e-08,2.0
136,136,163051.14,2553.0945,54261.71,54321.742,-87.30614,97.25249109920696,0.046874076,9.885548e-07,1.7988825e-05,1.7949089e-05,2.0,42,0.019178227,3.5304882e-07,0,2.9515623105383938e-08,2.0
137,137,141098.2,3614.4446,62202.707,62307.633,-86.67442,97.66849602563889,0.04689474,7.849824e-07,1.8133822e-05,1.8072798e-05,2.0,42,0.020900646,3.354428e-07,0,2.9651064576982597e-08,2.0
138,138,122105.11,3963.9524,72150.83,72259.63,-86.85534,98.22050098518957,0.04687292,9.101432e-07,1.8065291e-05,1.801093e-05,2.0,42,0.020185001,2.7933993e-07,0,2.9814458262689036e-08,2.0
139,139,105663.59,6257.383,83106.75,83341.984,-85.69414,98.63649887163774,0.046877373,9.256021e-07,1.8124183e-05,1.8022016e-05,2.0,42,0.021661604,2.5991227e-07,0,2.9929362757183893e-08,2.0
140,140,91439.65,3847.0845,93950.56,94029.3,-87.65517,99.18849180449615,0.046887137,8.8555794e-07,1.8526194e-05,1.8495182e-05,2.0,42,0.020450233,2.1748788e-07,0,3.010508547765135e-08,2.0
141,141,79127.08,9292.062,110864.914,111253.63,-85.20899,99.60448491762509,0.046844415,1.031579e-06,1.8142657e-05,1.8016097e-05,2.0,42,0.02150627,1.9330848e-07,0,3.029313224049367e-08,2.0
142,142,68475.36,13036.667,127513.875,128178.56,-84.16252,100.15649798381492,0.046849053,1.0772104e-06,1.8227553e-05,1.8039e-05,2.0,42,0.020302348,1.5839113e-07,0,3.053471882365955e-08,2.0
143,143,59252.523,15389.47,145749.5,146559.72,-83.97256,100.57249480354949,0.046884473,9.945148e-07,1.8429188e-05,1.8225988e-05,2.0,42,0.0209475,1.4292809e-07,0,3.061902759379681e-08,2.0
144,144,51282.285,13851.59,166014.03,166590.89,-85.2305,100.98850663666963,0.04685194,1.0630555e-06,1.8694247e-05,1.8565004e-05,2.0,42,0.02152209,1.2919128e-07,0,3.075341105765163e-08,2.0
145,145,44369.8,27139.64,195462.48,197337.64,-82.095116,101.40448385642958,0.046859525,1.0675254e-06,1.83514e-05,1.8004299e-05,2.0,42,0.021955626,1.1125919e-07,0,3.081531509831849e-08,2.0
146,146,38403.727,34870.74,223614.22,226316.78,-81.1366,101.95649006930762,0.046882313,9.192694e-07,1.8533068e-05,1.8093086e-05,2.0,42,0.020221697,8.9351296e-08,0,3.1023601177159954e-08,2.0
147,147,33226.32,47221.934,256638.33,260946.62,-79.57409,102.37250720904558,0.046859376,1.059889e-06,1.8664501e-05,1.8053277e-05,2.0,42,0.020465396,7.842752e-08,0,3.113678922259725e-08,2.0
148,148,28754.086,62187.742,292739.9,299272.4,-78.00675,102.78849525548867,0.04684356,1.2539628e-06,1.8907696e-05,1.8091274e-05,2.0,42,0.020548064,6.866007e-08,0,3.1227061410848204e-08,2.0
149,149,24884.947,82371.28,333162.3,343194.06,-76.11265,103.20449602193548,0.046864722,1.1561809e-06,1.9196743e-05,1.8090883e-05,2.0,42,0.020574741,5.995075e-08,0,3.129629348299269e-08,2.0
150,150,21553.963,102509.0,376696.66,390395.28,-74.77695,103.62150540170842,0.046877783,1.0833567e-06,1.9602037e-05,1.8250537e-05,2.0,42,0.020531544,5.2591684e-08,0,3.142337193077418e-08,2.0
151,151,18631.234,136152.1,422052.1,443469.7,-72.12054,104.03748894148157,0.046865467,1.00867e-06,2.024009e-05,1.8332288e-05,2.0,42,0.020419445,4.6044736e-08,0,3.1489402416496914e-08,2.0
152,152,16126.037,170165.83,487909.8,516732.4,-70.77302,104.61949790248764,0.046872083,8.668711e-07,2.0227997e-05,1.8034356e-05,2.0,43,0.01999678,3.8698523e-08,0,3.166511543936521e-08,2.0
153,153,13954.87,204645.78,535526.94,573296.6,-69.08619,105.03550877553062,0.046860326,8.8901373e-07,2.1296735e-05,1.8583047e-05,2.0,43,0.019655416,3.42849e-08,0,3.1767726889989114e-08,2.0
154,154,12080.609,276946.72,611438.9,671235.44,-65.6322,105.4514877019974,0.04686543,8.718248e-07,2.1546575e-05,1.7878643e-05,2.0,43,0.019362325,2.8845802e-08,0,3.1873935993475653e-08,2.0
155,155,10447.592,345376.16,665690.94,749952.75,-62.57865,105.86750356174889,0.046866365,8.8048444e-07,2.2883965e-05,1.8030541e-05,2.0,43,0.018810103,2.5081716e-08,0,3.197353068919363e-08,2.0
156,156,9045.586,406989.2,713157.7,821117.56,-60.287197,106.29925232889946,0.046864573,9.198533e-07,2.4671632e-05,1.8610512e-05,2.0,43,0.021366494,2.6021235e-08,0,3.208382495649362e-08,2.0
157,157,7827.7437,517031.94,764488.25,922910.8,-55.929073,106.77892491171951,0.04686027,9.0583023e-07,2.659578e-05,1.8248824e-05,2.0,43,0.02133785,2.3120165e-08,0,3.220010646609269e-08,2.0
158,158,6770.8345,623052.56,808651.7,1020838.9,-52.386353,107.31740739059751,0.04683983,8.9355774e-07,2.9068087e-05,1.8240009e-05,2.0,43,0.021349624,2.0913804e-08,0,3.2330482594029004e-08,2.0
159,159,5860.798,735502.7,836750.94,1114054.0,-48.68458,107.92297912607319,0.04679968,9.670996e-07,3.245392e-05,1.8308261e-05,2.0,43,0.021353817,1.9167668e-08,0,3.24749628319224e-08,2.0
160,160,5071.625,858872.8,859012.3,1214728.2,-45.004654,108.60372507842112,0.04690946,9.02236e-07,3.6532012e-05,1.8268973e-05,2.0,43,0.02138864,1.7607757e-08,0,3.2642076277290813e-08,2.0
161,161,4388.5933,973573.4,861019.8,1299692.4,-41.48926,109.28283516400552,0.04689841,8.989584e-07,4.211935e-05,1.8485314e-05,2.0,43,0.021372035,1.6443918e-08,0,3.2807229020296095e-08,2.0
162,162,3798.7827,1093212.2,831408.75,1373445.9,-37.253677,109.96283172963012,0.046877746,8.97152e-07,5.039194e-05,1.846576e-05,2.0,43,0.021382974,1.5568851e-08,0,3.297373647423285e-08,2.0
163,163,3286.0488,1192046.9,809956.4,1441181.9,-34.19481,110.6426855752652,0.046902675,8.9070846e-07,5.97977e-05,1.8887313e-05,2.0,43,0.021401964,1.4850286e-08,0,3.3146166387106555e-08,2.0
164,164,2844.088,1292049.9,746173.5,1492034.8,-30.006924,111.32283678089152,0.04686983,9.0394934e-07,7.499586e-05,1.8756813e-05,2.0,43,0.02137729,1.4327608e-08,0,3.33091256427697e-08,2.0
165,165,2460.7852,1386766.9,696387.94,1551798.5,-26.664272,112.00268494652846,0.046906088,8.881012e-07,9.287422e-05,1.8703679e-05,2.0,43,0.021403521,1.3792719e-08,0,3.34726064407862e-08,2.0
166,166,2129.3164,1463080.9,641061.75,1597362.1,-23.661053,112.68282353882387,0.04688952,8.952711e-07,0.00011659504,1.8779025e-05,2.0,43,0.021384634,1.3387468e-08,0,3.364161967443745e-08,2.0
167,167,1843.2289,1524889.0,584444.8,1633053.0,-20.970348,113.36297885113163,0.046879463,8.886041e-07,0.00014773975,1.892273e-05,2.0,43,0.021394117,1.3100688e-08,0,3.3808410705836266e-08,2.0
168,168,1594.4913,1578656.0,527585.44,1664482.2,-18.479582,114.04280904342886,0.046882443,9.0065316e-07,0.00018919304,1.9007826e-05,2.0,43,0.021382963,1.2846615e-08,0,3.3975405677246184e-08,2.0
169,169,1380.4436,1625889.9,470783.2,1692676.8,-16.148594,114.72271318238927,0.046845235,8.994985e-07,0.00024489535,1.8944116e-05,2.0,43,0.021420827,1.26550015e-08,0,3.4136826868547624e-08,2.0
170,170,1194.6187,1654334.4,419479.75,1706688.5,-14.228275,115.40282657468924,0.046854086,9.16166e-07,0.0003175995,1.9186393e-05,2.0,43,0.02142764,1.2555097e-08,0,3.43074307618865e-08,2.0
171,171,1033.3434,1677374.9,365151.47,1716660.1,-12.281237,116.0830841003044,0.04684788,9.1234836e-07,0.00042179596,1.908446e-05,2.0,43,0.021401579,1.24669866e-08,0,3.44782745869222e-08,2.0
172,172,894.71045,1687846.0,317095.66,1717374.1,-10.640135,116.76285197259858,0.04688969,8.9279433e-07,0.00056097994,1.9124853e-05,2.0,43,0.021354727,1.2434523e-08,0,3.464751710114239e-08,2.0
173,173,774.2569,1694580.2,288691.2,1718995.2,-9.668174,117.4429566715844,0.04686215,8.9987105e-07,0.00071203534,2.0082567e-05,2.0,43,0.021332687,1.2409974e-08,0,3.481017508369967e-08,2.0
174,174,669.7856,1721132.9,247709.14,1738866.9,-8.189894,118.12281681054446,0.046858836,9.027762e-07,0.00095927325,1.9466763e-05,2.0,43,0.02142375,1.2320523e-08,0,3.497819679022414e-08,2.0
175,175,579.81464,1728853.5,219085.53,1742679.8,-7.2221985,118.80283926951233,0.046835657,9.0573724e-07,0.0012529024,1.9802019e-05,2.0,43,0.02143511,1.2300085e-08,0,3.515903694172086e-08,2.0
176,176,501.44418,1732758.2,192265.92,1743392.5,-6.3316083,119.48017780829105,0.046893585,9.014354e-07,0.0016508028,2.0077494e-05,2.0,43,0.021423081,1.2288157e-08,0,3.53339356272545e-08,2.0
177,177,434.02762,1737746.9,173887.86,1746425.2,-5.7142873,120.16020077394205,0.046873163,8.9739416e-07,0.002108791,2.0906053e-05,2.0,43,0.021423524,1.2267072e-08,0,3.5489758977366685e-08,2.0
178,178,375.6009,1737260.2,158604.22,1744485.1,-5.216392,120.83844461946865,0.04688505,8.8985195e-07,0.002671645,2.2083796e-05,2.0,43,0.02141344,1.2274934e-08,0,3.564780045849266e-08,2.0
179,179,325.10385,1742481.9,146014.72,1748589.0,-4.7900224,121.51768486513902,0.04690685,8.705214e-07,0.0033527515,2.3378636e-05,2.0,43,0.021427533,1.2254184e-08,0,3.582004291673573e-08,2.0
180,180,281.3503,1747138.1,135229.66,1752363.8,-4.4259076,122.19481287062808,0.04686955,9.024224e-07,0.0041831248,2.4911287e-05,2.0,43,0.021448074,1.223951e-08,0,3.5998919956753e-08,2.0
181,181,243.36427,1746663.4,129506.69,1751458.0,-4.240447,122.878133436403,0.04686299,9.258128e-07,0.0050497646,2.7609341e-05,2.0,43,0.02141969,1.2229634e-08,0,3.615702732005607e-08,2.0
182,182,210.60631,1751087.6,120807.875,1755250.0,-3.9465935,123.55516730851377,0.046870705,9.2607354e-07,0.0062553775,2.9632347e-05,2.0,43,0.021426229,1.2206939e-08,0,3.631992101156565e-08,2.0
183,183,182.27473,1758061.6,121380.016,1762246.8,-3.9495454,124.22728384713992,0.046847563,8.9167696e-07,0.0071936026,3.412773e-05,2.0,43,0.021443306,1.21681625e-08,0,3.6493182824424056e-08,2.0
184,184,157.72879,1759270.4,119397.945,1763317.4,-3.882589,124.91462419982054,0.04686273,9.0212444e-07,0.008451082,3.874762e-05,2.0,43,0.021460272,1.2170397e-08,0,3.6652017879783216e-08,2.0
185,185,136.52892,1759442.5,121461.5,1763630.0,-3.9490962,125.58753103172057,0.04685034,9.2249786e-07,0.009597472,4.5521774e-05,2.0,43,0.021425797,1.2148692e-08,0,3.6830057631481804e-08,2.0
186,186,118.14758,1767547.6,126824.94,1772091.8,-4.1040487,126.27690410451032,0.046846483,9.0730157e-07,0.010621618,5.440359e-05,2.0,43,0.021458345,1.2109048e-08,0,3.700864277391775e-08,2.0
187,187,102.25773,1770682.0,129241.89,1775392.4,-4.17461,126.9433351761254,0.046852425,8.928316e-07,0.012042612,6.381732e-05,2.0,43,0.021434233,1.2072955e-08,0,3.7171669385681346e-08,2.0
188,188,88.4436,1774856.4,139363.48,1780319.5,-4.4897094,127.63330555558787,0.046888255,8.9709624e-07,0.012912332,7.912373e-05,2.0,43,0.021434737,1.2039826e-08,0,3.734045007340411e-08,2.0
189,189,76.54279,1780858.1,145220.19,1786769.2,-4.661873,128.30073385397554,0.046868227,9.0739474e-07,0.014318213,9.458143e-05,2.0,43,0.021433255,1.1995536e-08,0,3.750735522039259e-08,2.0
190,190,66.250786,1792738.6,157836.23,1799673.4,-5.0314593,128.9689876990451,0.046861555,8.998711e-07,0.015220271,0.000117070755,2.0,43,0.021458348,1.1923468e-08,0,3.7666250163383194e-08,2.0
191,191,57.329906,1796119.1,182412.53,1805358.2,-5.7990336,129.6236466101509,0.046867874,8.8962844e-07,0.015218933,0.00015536987,2.0,43,0.021440463,1.1876016e-08,0,3.7837958547027255e-08,2.0
192,192,49.60321,1804420.0,186954.84,1814079.2,-5.915274,130.30938074932783,0.046856806,9.1253463e-07,0.017162226,0.00018227812,2.0,43,0.021450644,1.1824535e-08,0,3.801426231192235e-08,2.0
193,193,42.92585,1821438.6,206288.42,1833083.1,-6.4615436,131.0174409962783,0.04692386,8.8031703e-07,0.01797324,0.00022762071,2.0,43,0.021462955,1.1708664e-08,0,3.8171913731863976e-08,2.0
194,194,37.1518,1826029.9,219891.44,1839222.0,-6.8665233,131.66116969354334,0.046816226,9.080279e-07,0.01948193,0.0002784712,2.0,43,0.02143947,1.1656815e-08,0,3.833376726381596e-08,2.0
195,195,32.150223,1840495.9,237182.11,1855715.6,-7.3431554,132.30040468389052,0.046885032,8.829801e-07,0.020871526,0.00034095356,2.0,43,0.02145485,1.1561497e-08,0,3.8514226408177504e-08,2.0
196,196,27.835518,1853034.1,263806.34,1871718.2,-8.102441,133.0283233851369,0.04685834,8.9636995e-07,0.021673827,0.0004305515,2.0,43,0.021433799,1.14514025e-08,0,3.8691818265671005e-08,2.0
197,197,24.082958,1864751.4,281531.8,1885883.9,-8.585421,133.73040075183962,0.046846967,9.1681795e-07,0.02347377,0.0005231279,2.0,43,0.021392226,1.1343342e-08,0,3.8881000105863854e-08,2.0
198,198,20.833313,1888903.4,316117.66,1915172.6,-9.500697,134.3847572896193,0.046857122,8.9839983e-07,0.02416646,0.0006584074,2.0,43,0.021432726,1.1191015e-08,0,3.9026223712348624e-08,2.0
199,199,18.021912,1910341.8,341406.56,1940609.2,-10.132639,135.13075135170948,0.04670369,1.0278197e-06,0.02586708,0.0008005988,2.0,43,0.021435723,1.1045873e-08,0,3.923046181542721e-08,2.0
200,200,15.604198,1935409.2,374351.44,1971280.8,-10.947103,135.7860165294842,0.04688086,8.7793325e-07,0.027245775,0.0009825649,2.0,43,0.021446561,1.0879506e-08,0,3.9365565990350386e-08,2.0
201,201,13.500899,1962602.0,407939.88,2004550.2,-11.74211,136.53398603168898,0.04687431,8.7767256e-07,0.028897569,0.0011967948,2.0,43,0.021436885,1.0694112e-08,0,3.9544212458931975e-08,2.0
202,202,11.686608,1998990.9,442935.8,2047475.6,-12.493722,137.12488421975286,0.046870593,8.9532705e-07,0.03074616,0.0014389144,2.0,43,0.02147046,1.0486308e-08,0,3.968441632611075e-08,2.0
203,203,10.113269,2023375.6,486642.44,2081074.2,-13.523369,137.7985314516991,0.046854794,9.2292623e-07,0.032338407,0.0017683305,2.0,43,0.021453744,1.0308976e-08,0,3.988799307994265e-08,2.0
204,204,8.748621,2061547.2,527276.8,2127909.2,-14.346834,138.56537820814992,0.046858918,8.956809e-07,0.03450181,0.0021184245,2.0,43,0.021439323,1.00753e-08,0,4.0138233119185665e-08,2.0
205,205,7.570237,2106544.5,573542.94,2183227.2,-15.230579,139.4409733164357,0.046856284,8.999269e-07,0.036655966,0.0025297562,2.0,43,0.021456353,9.827815e-09,0,4.025729478027124e-08,2.0
206,206,6.554112,2144300.8,626090.5,2233834.2,-16.276688,139.97732243521023,0.046843447,8.840415e-07,0.03878548,0.003046783,2.0,43,0.02146793,9.61035e-09,0,4.046973174378637e-08,2.0
207,207,5.669445,2191852.2,670380.75,2292079.0,-17.006319,140.5871148108563,0.04687201,8.8936764e-07,0.041875314,0.003582135,2.0,43,0.021437233,9.352746e-09,0,4.05349150554088e-08,2.0
208,208,4.907347,2238106.2,726407.5,2353038.0,-17.981535,141.27956383037963,0.04687361,8.9184454e-07,0.044647075,0.004254963,2.0,43,0.0214307,9.107673e-09,0,4.083937893072351e-08,2.0
209,209,4.245922,2296571.5,788892.2,2428289.8,-18.95804,142.06729933447787,0.04685914,8.817882e-07,0.047514968,0.0050149285,2.0,43,0.021439202,8.8289305e-09,0,4.0884734917397205e-08,2.0
210,210,3.6747382,2359463.2,847069.25,2506909.0,-19.748611,142.9669351639168,0.046851475,8.941165e-07,0.05112988,0.0058376156,2.0,43,0.021435933,8.550742e-09,0,4.1146825305001084e-08,2.0
211,211,3.180988,2426010.2,911935.75,2591747.0,-20.60121,143.99620307944133,0.04687155,8.9994546e-07,0.0548648,0.0067926166,2.0,43,0.021435328,8.27061e-09,0,4.1546941624384744e-08,2.0
212,212,2.752818,2500680.8,988062.4,2688804.8,-21.559837,145.17511937543168,0.04688432,8.9454505e-07,0.05851379,0.0079014795,2.0,43,0.021445682,7.975917e-09,0,4.173726772915836e-08,2.0
213,213,2.3804083,2577305.2,1058875.6,2786345.2,-22.335115,146.52997922647046,0.04686179,8.9640116e-07,0.063142784,0.009118928,2.0,43,0.021440996,7.695025e-09,0,4.192584762975107e-08,2.0
214,214,2.060257,2665616.2,1138640.0,2898622.2,-23.13015,148.08634647369036,0.046884045,8.876404e-07,0.06784414,0.010468922,2.0,43,0.021452442,7.40091e-09,0,4.2379785730102604e-08,2.0
215,215,1.7836765,2751283.2,1215301.9,3007743.0,-23.832094,149.87470335869148,0.046886444,8.9200853e-07,0.073420934,0.011986897,2.0,43,0.021441521,7.1287745e-09,0,4.3008862335642484e-08,2.0
216,216,1.5427545,2868222.5,1320501.6,3157598.0,-24.72088,151.9341968964727,0.04684085,9.1204436e-07,0.07812398,0.013663079,2.0,43,0.021499714,6.8088823e-09,0,4.357772778071853e-08,2.0
217,217,1.3354719,2951698.0,1401510.8,3267530.2,-25.399073,154.30486810242292,0.046872143,8.914008e-07,0.08503329,0.015643813,2.0,43,0.021436572,6.5604815e-09,0,4.400921775437795e-08,2.0
218,218,1.1556969,3063461.0,1495635.4,3409064.2,-26.022442,157.03650143215782,0.046879575,8.8895786e-07,0.09207685,0.017722769,2.0,43,0.021438355,6.288633e-09,0,4.4474698940030226e-08,2.0
219,219,1.0000616,3184375.2,1604844.5,3565918.0,-26.746948,160.1861115550564,0.046869177,8.8951884e-07,0.099165455,0.020085545,2.0,43,0.021438135,6.011954e-09,0,4.518361825028943e-08,2.0
