Repository: Jay2-davic/SPOC_code

# Studying-Polymers-on a-Chip (SPOC) Data Cleaning and Processing
Author: Jay Jimenez jimenez45@llnl.gov

# Project Description

The SPOC project aims to establish an automated, high-throughput experimentation workflow to screen solid state polymer electrolytes. This repository contains code to reproduce the data cleaning workflow, data processing, and active learning for the SPOC project. Electrochemical impedance spectroscopy processing code is included as a Python file which was used to determine bulk ionic conductivities.

File: data/split_cycle/05222024_9_PEGMEA_1_PEGDA_5_Aerosil380_5,72_NaTFSI_C3_RUN_3_C01_RUN_2.csv
True,index,freq,Re(Z),Im(Z),Z,Phase(Z),time,Ewe_meas,I_meas,Cs,Cp,cycle_number,I_Range,Ewe,I,Ns,(QQo),cycle
110,110,7000018.5,141.70024,1194.7324,1203.1062,-83.23608,82.6334782181948,-0.010070065,3.118997e-06,1.9030504e-05,1.8766517e-05,2.0,40,0.009975822,8.291721e-06,0,8.224831628004776e-08,2.0
111,111,6057573.0,201.48386,1373.3394,1388.0406,-81.653625,83.18549331105896,-0.010046234,-1.2863148e-05,1.9131263e-05,1.8728155e-05,2.0,40,0.014057543,1.0127616e-05,0,7.811730296541697e-08,2.0
112,112,5242039.0,222.67416,1589.7688,1605.2877,-82.02663,83.60148359750747,-0.010004016,-1.5877195e-05,1.9097914e-05,1.8730445e-05,2.0,40,0.019368008,1.2065132e-05,0,7.841375460831933e-08,2.0
113,113,4536288.0,209.38148,1853.6149,1865.4031,-83.555275,84.96950155580998,-0.01003513,-1.9784324e-05,1.8927794e-05,1.8689327e-05,2.0,40,0.02075566,1.1126635e-05,0,7.840752735630395e-08,2.0
114,114,3925558.5,266.64648,2131.0657,2147.6829,-82.86801,85.38549581557163,-0.010046216,-3.191504e-05,1.9024876e-05,1.8731615e-05,2.0,40,0.018977722,8.83637e-06,0,7.8218957572243e-08,2.0
115,115,3397055.0,336.74097,2414.7505,2438.117,-82.0612,85.80150631532888,-0.010075896,-1.7607495e-05,1.9401945e-05,1.9031839e-05,2.0,40,0.019812774,8.126261e-06,0,7.829358332479883e-08,2.0
116,116,2939708.2,380.0594,2775.1587,2801.0625,-82.20183,86.21748806841788,-0.01006809,-1.3365465e-05,1.9508689e-05,1.914953e-05,2.0,40,0.02156318,7.698214e-06,0,7.478881605184284e-08,2.0
117,117,2543924.5,425.92728,3176.055,3204.4873,-82.36188,86.76948537465069,-0.010095664,-2.2147207e-05,1.9698262e-05,1.935026e-05,2.0,40,0.02074658,6.474227e-06,0,7.276920001283255e-08,2.0
118,118,2201436.2,512.5259,3631.6,3667.5881,-81.96693,87.32148737416719,-0.010125569,6.821381e-06,1.9907466e-05,1.95187e-05,2.0,40,0.020342354,5.5465207e-06,0,7.240005132569867e-08,2.0
119,119,1905053.1,557.0693,4178.6973,4215.6655,-82.40657,87.87350673371111,-0.010089964,-1.749586e-05,1.999273e-05,1.9643625e-05,2.0,40,0.020586966,4.883444e-06,0,6.641295587905047e-08,2.0
120,120,1648567.4,687.92163,4876.879,4925.158,-81.970955,88.42548817329225,-0.010103807,-3.2999496e-06,1.9795729e-05,1.9409532e-05,2.0,40,0.019962708,4.0532113e-06,0,6.463808979249169e-08,2.0
121,121,1426616.2,650.26276,5666.4688,5703.6577,-83.45359,89.14449895409052,-0.010092404,1.1110454e-06,1.9687948e-05,1.9432047e-05,2.0,41,0.019487984,3.4167522e-06,0,7.25017445326041e-08,2.0
122,122,1234551.2,806.12494,6484.695,6534.6084,-82.9138,89.69650484700105,-0.010130562,5.032811e-06,1.9880232e-05,1.9577688e-05,2.0,41,0.020578414,3.1491427e-06,0,7.28924841983619e-08,2.0
123,123,1068345.5,981.4465,7475.7085,7539.858,-82.52071,90.24848847321118,-0.01013904,4.9434257e-06,1.992765e-05,1.9590001e-05,2.0,41,0.02062971,2.7360873e-06,0,7.248690207257624e-08,2.0
124,124,924510.06,1213.7329,8555.137,8640.805,-81.92523,90.80049140608753,-0.010091752,7.758685e-07,2.0122481e-05,1.9725458e-05,2.0,41,0.020139523,2.3307462e-06,0,7.194482834417294e-08,2.0
125,125,800039.0,1315.0155,9696.684,9785.445,-82.27695,91.35248404563754,-0.010112172,4.198554e-06,2.051567e-05,2.0145173e-05,2.0,41,0.020844014,2.130104e-06,0,7.246711705777484e-08,2.0
126,126,692334.1,1818.7096,11275.69,11421.423,-80.83741,91.90448935187305,-0.010078859,-2.762632e-07,2.0387373e-05,1.9870424e-05,2.0,41,0.020368362,1.7833471e-06,0,7.324431112208529e-08,2.0
127,127,599122.25,2314.9026,12758.11,12966.424,-79.71582,92.45648729809909,-0.01009885,2.788884e-06,2.0821804e-05,2.0158148e-05,2.0,41,0.020602122,1.5888824e-06,0,7.443565054531042e-08,2.0
128,128,518454.94,2885.377,14426.853,14712.562,-78.69004,93.00849937761086,-0.010086629,2.109189e-06,2.1278329e-05,2.045993e-05,2.0,41,0.02048615,1.3924258e-06,0,7.384897735272409e-08,2.0
129,129,448662.03,3617.5242,16450.889,16843.938,-77.59814,93.56048391052173,-0.010112527,5.222753e-06,2.1563112e-05,2.0568514e-05,2.0,41,0.020293038,1.2047681e-06,0,7.457013192508792e-08,2.0
130,130,388258.97,4545.3784,18685.154,19230.066,-76.327705,94.11248948340653,-0.010086945,1.7162695e-06,2.193825e-05,2.071256e-05,2.0,41,0.02079685,1.0814757e-06,0,7.510964196041986e-08,2.0
131,131,335983.9,4854.3193,21244.412,21791.959,-77.12896,94.66449694961193,-0.010095124,2.3028554e-06,2.2297538e-05,2.1191116e-05,2.0,41,0.020336028,9.3318954e-07,0,7.517984276012553e-08,2.0
132,132,290751.2,7073.1943,23806.02,24834.586,-73.45237,95.2164864691731,-0.010115787,4.8708007e-06,2.2993858e-05,2.112864e-05,2.0,41,0.020494992,8.2526003e-07,0,7.671414976602304e-08,2.0
133,133,251605.19,8657.33,26906.234,28264.727,-72.16394,95.76850337538053,-0.010114557,5.4909065e-06,2.3509729e-05,2.1304135e-05,2.0,41,0.020504339,7.254391e-07,0,7.719216854982294e-08,2.0
134,134,217729.38,10629.202,30165.941,31983.809,-70.5897,96.32048244160251,-0.010067345,3.4720603e-08,2.423183e-05,2.1555576e-05,2.0,41,0.020170541,6.306485e-07,0,7.813583003395368e-08,2.0
135,135,188418.58,13145.909,33481.902,35970.164,-68.563675,96.87250092116301,-0.010124097,6.367993e-06,2.5228199e-05,2.1858566e-05,2.0,41,0.020869749,5.801961e-07,0,7.784482772868352e-08,2.0
136,136,163051.14,16038.754,37102.89,40421.11,-66.622246,97.42450164069305,-0.01009928,1.4239065e-06,2.6308044e-05,2.2166014e-05,2.0,41,0.020337919,5.0315094e-07,0,7.893171721696588e-08,2.0
137,137,141098.2,19570.549,40983.47,45416.418,-64.47445,97.97648905360256,-0.010074518,2.0440116e-06,2.7522628e-05,2.241205e-05,2.0,41,0.020181084,4.4435657e-07,0,7.940817925475309e-08,2.0
138,138,122105.11,23463.021,44858.906,50624.45,-62.388615,98.52849582649651,-0.010097938,1.2749313e-06,2.905612e-05,2.281468e-05,2.0,41,0.02025623,4.0012742e-07,0,7.939849247369048e-08,2.0
139,139,105663.59,26939.125,50036.17,56827.24,-61.70229,99.1105073474755,-0.010112265,2.221724e-06,3.0103063e-05,2.3338112e-05,2.0,42,0.020063609,3.5306323e-07,0,7.955051570990434e-08,2.0
140,140,91439.65,32213.023,54187.29,63039.203,-59.269547,99.526497047249,-0.010110831,2.1537421e-06,3.2120934e-05,2.3733488e-05,2.0,42,0.021264806,3.373267e-07,0,7.981465933826826e-08,2.0
141,141,79127.08,38496.133,58524.145,70050.18,-56.6638,100.07850368678919,-0.01015238,2.4692517e-06,3.4368448e-05,2.3988969e-05,2.0,42,0.020292263,2.8968182e-07,0,7.999616075147328e-08,2.0
142,142,68475.36,45896.855,62294.133,77376.23,-53.618084,100.4944917865505,-0.010095832,2.0503728e-06,3.731115e-05,2.4183428e-05,2.0,42,0.021136701,2.731679e-07,0,8.024956600000325e-08,2.0
143,143,59252.523,53479.68,65522.883,84577.33,-50.77873,100.91049044628744,-0.010116849,2.278717e-06,4.0994e-05,2.4603582e-05,2.0,42,0.021857945,2.584374e-07,0,8.048741308014782e-08,2.0
144,144,51282.285,62024.305,68646.805,92517.016,-47.901306,101.4624870592088,-0.010131717,2.4819167e-06,4.5209785e-05,2.4890285e-05,2.0,42,0.02024158,2.1878765e-07,0,8.090058671289906e-08,2.0
145,145,44369.8,71945.984,69062.54,99728.93,-43.828537,101.87850033227005,-0.010127562,2.4157978e-06,5.1938583e-05,2.4907657e-05,2.0,42,0.02065143,2.0707562e-07,0,8.111923253961311e-08,2.0
146,146,38403.727,80719.5,69920.984,106792.234,-40.899822,102.29449661870603,-0.010088137,2.0596856e-06,5.9270584e-05,2.540826e-05,2.0,42,0.020960942,1.9627777e-07,0,8.14149191936452e-08,2.0
147,147,33226.32,89878.945,68735.32,113149.32,-37.407112,102.71049970513559,-0.010082808,2.0924658e-06,6.968799e-05,2.5716623e-05,2.0,42,0.02118109,1.8719591e-07,0,8.160693806976344e-08,2.0
148,148,28754.086,99193.234,67111.08,119763.08,-34.081066,103.12649665822391,-0.010104477,2.4970036e-06,8.247576e-05,2.5898158e-05,2.0,42,0.021344384,1.7822174e-07,0,8.18138912829751e-08,2.0
149,149,24884.947,107754.234,64361.473,125512.445,-30.84982,103.54249683799571,-0.010122849,2.4968174e-06,9.937049e-05,2.6129783e-05,2.0,42,0.021393403,1.7044846e-07,0,8.205472165172741e-08,2.0
150,150,21553.963,115587.07,61027.027,130708.336,-27.832912,103.95848467104952,-0.010088901,2.1863368e-06,0.00012099594,2.6375981e-05,2.0,42,0.021388264,1.6363352e-07,0,8.224890834596287e-08,2.0
151,151,18631.234,122085.89,56898.81,134693.88,-24.988134,104.37448901080643,-0.010121283,2.621606e-06,0.00015013272,2.6790818e-05,2.0,42,0.021305026,1.5817368e-07,0,8.258358939772039e-08,2.0
152,152,16126.037,128377.61,52242.1,138600.31,-22.14342,104.79149532396696,-0.010101478,2.359737e-06,0.00018891734,2.6840135e-05,2.0,42,0.02113385,1.5248052e-07,0,8.28907594457391e-08,2.0
153,153,13954.87,132322.61,46612.61,140292.58,-19.405571,105.20749470373266,-0.010139841,2.5966485e-06,0.00024467576,2.7010235e-05,2.0,42,0.020825466,1.484431e-07,0,8.319962368592312e-08,2.0
154,154,12080.609,136703.9,43280.777,143391.72,-17.56791,105.62349528350751,-0.010151019,2.5772788e-06,0.00030439408,2.7731809e-05,2.0,42,0.020456206,1.426596e-07,0,8.353435642602609e-08,2.0
155,155,10447.592,141463.2,37979.258,146472.73,-15.028076,106.0394893832563,-0.010089666,2.200865e-06,0.00040110442,2.696726e-05,2.0,42,0.019993778,1.3650171e-07,0,8.378730016478089e-08,2.0
156,156,9045.586,143765.75,33915.09,147711.97,-13.27369,106.61226271712803,-0.010100397,2.3221148e-06,0.00051878864,2.7349224e-05,2.0,42,0.020206993,1.3679997e-07,0,8.411394095270294e-08,2.0
157,157,7827.7437,146029.94,29695.48,149018.67,-11.494482,107.09294644664624,-0.010092796,2.3219288e-06,0.00068468874,2.7188955e-05,2.0,42,0.02025868,1.3594726e-07,0,8.444610919822498e-08,2.0
158,158,6770.8345,147784.84,26159.373,150082.22,-10.037941,107.63141004552017,-0.010078207,2.3742653e-06,0.0008985673,2.7299004e-05,2.0,42,0.020317229,1.35374e-07,0,8.48971946040713e-08,2.0
159,159,5860.798,149035.27,23213.361,150832.27,-8.853111,108.23699914099416,-0.010041595,1.8209132e-06,0.001169837,2.7708493e-05,2.0,42,0.02036089,1.3499029e-07,0,8.534371145408009e-08,2.0
160,160,5071.625,149878.11,20164.607,151228.5,-7.6625648,108.91772320000018,-0.010088882,2.3463278e-06,0.0015562638,2.766913e-05,2.0,42,0.02040226,1.3491015e-07,0,8.581280348923828e-08,2.0
161,161,4388.5933,150607.05,17098.47,151574.53,-6.477077,109.59781488563749,-0.010070736,2.2265683e-06,0.0021209847,2.6989797e-05,2.0,42,0.020435045,1.3481846e-07,0,8.624893869157467e-08,2.0
162,162,3798.7827,151229.1,15235.869,151994.64,-5.752963,110.27781441126717,-0.010106788,2.5633105e-06,0.0027498465,2.7630349e-05,2.0,42,0.020471698,1.3468697e-07,0,8.673525769689682e-08,2.0
163,163,3286.0488,151389.17,13523.812,151992.02,-5.1047645,110.9576991902286,-0.010096969,2.404997e-06,0.003581352,2.8353305e-05,2.0,42,0.020466836,1.3465731e-07,0,8.726896091926958e-08,2.0
164,164,2844.088,151671.08,11831.5,152131.86,-4.460474,111.63781450252282,-0.01010526,2.311685e-06,0.0047297403,2.8607281e-05,2.0,42,0.02048695,1.3466575e-07,0,8.764781617107904e-08,2.0
165,165,2460.7852,152316.62,10879.72,152704.69,-4.0856023,112.31771280149405,-0.010110626,2.3163414e-06,0.005944683,3.0175843e-05,2.0,42,0.020542184,1.3452228e-07,0,8.821562593491647e-08,2.0
166,166,2129.3164,152381.94,9532.938,152679.83,-3.5797307,112.99783936711901,-0.010106732,2.2794636e-06,0.00784067,3.0566338e-05,2.0,42,0.02052493,1.3443119e-07,0,8.855949817407607e-08,2.0
167,167,1843.2289,152646.45,8461.107,152880.77,-3.1726265,113.67796435940545,-0.010095776,2.5461754e-06,0.010205016,3.1258085e-05,2.0,42,0.020538548,1.3434357e-07,0,8.91269334851934e-08,2.0
168,168,1594.4913,152527.86,7778.622,152726.08,-2.9194434,114.35782063171791,-0.010075356,2.312989e-06,0.012832029,3.3286968e-05,2.0,42,0.02053649,1.3446616e-07,0,8.969266116357291e-08,2.0
169,169,1380.4436,152691.44,7028.0103,152853.1,-2.6353235,115.03770141068526,-0.010096354,2.3943808e-06,0.01640473,3.4680503e-05,2.0,42,0.020529643,1.3430963e-07,0,9.011616762809678e-08,2.0
170,170,1194.6187,152871.1,6939.653,153028.53,-2.5991836,115.71783032298845,-0.01008851,2.3332902e-06,0.019197874,3.94806e-05,2.0,42,0.020546783,1.3426767e-07,0,9.062655341930024e-08,2.0
171,171,1033.3434,153037.5,6642.457,153181.6,-2.4853125,116.39809515528032,-0.010095627,2.4884375e-06,0.023187116,4.360046e-05,2.0,42,0.020549806,1.3415323e-07,0,9.117513119116319e-08,2.0
172,172,894.71045,152868.75,6399.5137,153002.64,-2.397162,117.07782849424984,-0.010095869,2.3621592e-06,0.027796535,4.862804e-05,2.0,42,0.020534314,1.3420889e-07,0,9.15178178640868e-08,2.0
173,173,774.2569,152286.64,5648.3125,152391.36,-2.1241271,117.75795033987379,-0.010098962,2.3571304e-06,0.036392875,4.9995753e-05,2.0,42,0.020481486,1.3440057e-07,0,9.194637744614869e-08,2.0
174,174,669.7856,153236.12,5953.9175,153351.75,-2.2250812,118.43784919884638,-0.010098217,2.329379e-06,0.039909985,6.016026e-05,2.0,42,0.020542042,1.3395375e-07,0,9.248893212452301e-08,2.0
175,175,579.81464,153686.84,5879.3857,153799.27,-2.1908174,119.11781291113584,-0.010100118,2.3059113e-06,0.046687327,6.8226705e-05,2.0,42,0.020558774,1.3367277e-07,0,9.286624301970479e-08,2.0
176,176,501.44418,153824.98,6102.3716,153945.98,-2.2717824,119.7951829432568,-0.01008415,2.3198802e-06,0.052011438,8.172585e-05,2.0,42,0.020564422,1.3358206e-07,0,9.320856421262036e-08,2.0
177,177,434.02762,153855.11,6447.2676,153990.14,-2.399564,120.47523361557978,-0.010114017,2.305539e-06,0.056875743,9.969942e-05,2.0,42,0.020552836,1.3346852e-07,0,9.36647599457731e-08,2.0
178,178,375.6009,154340.19,6675.417,154484.48,-2.4765744,121.15346546113142,-0.010092889,2.4727926e-06,0.063476816,0.000118522876,2.0,42,0.020573005,1.3317198e-07,0,9.417368654369914e-08,2.0
179,179,325.10385,154231.5,7258.8877,154402.22,-2.6946309,121.83271090676863,-0.010069226,2.2660536e-06,0.06744161,0.00014905997,2.0,42,0.02055058,1.330977e-07,0,9.448825680118845e-08,2.0
180,180,281.3503,154596.27,7552.104,154780.62,-2.7967038,122.50980216558673,-0.010109136,2.2483598e-06,0.07490396,0.00017832305,2.0,42,0.020558186,1.3282144e-07,0,9.480618514918109e-08,2.0
181,181,243.36427,154683.31,8257.284,154903.55,-3.0556555,123.19312707803329,-0.010116588,2.368678e-06,0.07920017,0.00022504939,2.0,42,0.020551175,1.3267078e-07,0,9.530123401531772e-08,2.0
182,182,210.60631,155211.48,8970.591,155470.5,-3.3077824,123.87017225680756,-0.0101157315,2.3606692e-06,0.084241815,0.00028046186,2.0,42,0.020569742,1.323064e-07,0,9.587234821174641e-08,2.0
183,183,182.27473,155180.75,10325.91,155523.92,-3.8069165,124.54228610210703,-0.010071648,2.3126165e-06,0.08456007,0.0003727585,2.0,42,0.020515082,1.319095e-07,0,9.618347938484284e-08,2.0
184,184,157.72879,156057.89,11223.027,156460.92,-4.11339,125.23065808149477,-0.010092703,2.2517122e-06,0.08990817,0.0004626019,2.0,42,0.020571303,1.3147886e-07,0,9.670818259890189e-08,2.0
185,185,136.52892,156979.6,11649.536,157411.27,-4.244169,125.90251208670088,-0.010106006,2.4076046e-06,0.10006607,0.0005480655,2.0,42,0.020600848,1.3087276e-07,0,9.700786015915163e-08,2.0
186,186,118.14758,157011.17,13579.829,157597.33,-4.9431863,126.59092105276068,-0.010095012,2.414682e-06,0.09919757,0.0007365325,2.0,42,0.020562105,1.3047242e-07,0,9.754542634765586e-08,2.0
187,187,102.25773,157413.03,15073.614,158133.1,-5.469872,127.25735324437846,-0.010094118,2.371658e-06,0.10325393,0.0009382009,2.0,42,0.020544436,1.2991863e-07,0,9.795173810819365e-08,2.0
188,188,88.4436,158285.39,16920.906,159187.25,-6.1018176,127.94727253049496,-0.0100911185,2.3079601e-06,0.10634818,0.0012016023,2.0,42,0.020547554,1.2907789e-07,0,9.839054403776654e-08,2.0
189,189,76.54279,159406.12,18717.025,160501.22,-6.6968474,128.61373253550846,-0.010101459,2.3947532e-06,0.111091025,0.0015107618,2.0,42,0.020572536,1.2817682e-07,0,9.884880577086718e-08,2.0
190,190,66.250786,160234.11,20772.826,161575.0,-7.386654,129.28199667390436,-0.010087038,2.163988e-06,0.11564677,0.0019115091,2.0,42,0.020551875,1.2719713e-07,0,9.918137306224237e-08,2.0
191,191,57.329906,161240.67,23333.715,162920.28,-8.234314,129.93664369168619,-0.010088156,2.416172e-06,0.118974805,0.0024404645,2.0,42,0.020553935,1.2615946e-07,0,9.973857557345925e-08,2.0
192,192,49.60321,162747.56,25995.984,164810.69,-9.0753,130.62137028414872,-0.010089815,2.3878617e-06,0.12342527,0.0030707598,2.0,42,0.020572867,1.2482727e-07,0,1.0024580179731046e-07,2.0
193,193,42.92585,164237.06,28745.062,166733.6,-9.927456,131.32941946442588,-0.010100528,2.4660872e-06,0.12898463,0.0038337014,2.0,42,0.020562166,1.2332347e-07,0,1.005681302511127e-07,2.0
194,194,37.1518,165559.19,31930.32,168610.17,-10.916232,131.97316312170005,-0.010092852,2.308519e-06,0.13416432,0.004811451,2.0,42,0.020559475,1.2193496e-07,0,1.0096368115318732e-07,2.0
195,195,32.150223,174867.38,36293.715,178594.05,-11.725265,132.85037860335433,-0.010104794,2.1416306e-06,0.13639696,0.00563292,2.0,43,0.02054735,1.150506e-07,0,1.0150858992037944e-07,2.0
196,196,27.835518,176922.39,39885.74,181362.62,-12.704487,133.5773498112394,-0.010098524,2.137645e-06,0.14335181,0.006933346,2.0,43,0.020532483,1.13212316e-07,0,1.0208475031198736e-07,2.0
197,197,24.082958,179264.45,44389.348,184678.53,-13.907793,134.2793987512414,-0.010102279,2.1595085e-06,0.14887834,0.008601145,2.0,43,0.020528417,1.1115757e-07,0,1.0237649053834966e-07,2.0
198,198,20.833313,182310.75,49048.49,188793.44,-15.05818,134.93377464902005,-0.010102465,2.1545172e-06,0.15575291,0.0105126845,2.0,43,0.020565713,1.0893235e-07,0,1.0249243321076267e-07,2.0
199,199,18.021912,185172.58,54016.51,192890.3,-16.262442,135.67973548446025,-0.01005693,2.1071594e-06,0.1634906,0.012821093,2.0,43,0.02055336,1.0655466e-07,0,1.03321829385684e-07,2.0
200,200,15.604198,188407.72,59585.242,197605.34,-17.54992,136.3350319688907,-0.010082921,2.1983556e-06,0.17117485,0.015563956,2.0,43,0.020544566,1.03967665e-07,0,1.0374108249609727e-07,2.0
201,201,13.500899,191984.14,65491.355,202847.3,-18.835997,137.082010324375,-0.010104058,2.164676e-06,0.1800004,0.01876303,2.0,43,0.020540252,1.0125968e-07,0,1.0413624873019245e-07,2.0
202,202,11.686608,195925.17,72076.78,208762.39,-20.197515,137.67289328578045,-0.010119774,2.1802728e-06,0.18894538,0.022522807,2.0,43,0.020540925,9.83938e-08,0,1.0470450624540304e-07,2.0
203,203,10.113269,200502.9,79059.34,215526.78,-21.519577,138.34653545109904,-0.010092534,2.1857666e-06,0.19905604,0.02678424,2.0,43,0.020560794,9.539786e-08,0,1.0529406790517213e-07,2.0
204,204,8.748621,205156.45,86878.14,222793.6,-22.951328,139.1134205008566,-0.010085482,2.18396e-06,0.2093968,0.031840924,2.0,43,0.020550879,9.2241784e-08,0,1.0507935820553943e-07,2.0
205,205,7.570237,210095.52,95154.13,230639.19,-24.366196,139.98899235579302,-0.010085212,2.1485857e-06,0.22094439,0.037607294,2.0,43,0.02055095,8.9104326e-08,0,1.0570995527751532e-07,2.0
206,206,6.554112,215390.17,103792.1,239093.55,-25.728462,140.52530376790673,-0.0100999875,2.4222402e-06,0.2339602,0.04408947,2.0,43,0.020535,8.588688e-08,0,1.0649896073615789e-07,2.0
207,207,5.669445,221406.08,114097.58,249076.11,-27.263489,141.13511609021225,-0.010069151,1.9523095e-06,0.24603856,0.05162878,2.0,43,0.020548817,8.250015e-08,0,1.0630856649758789e-07,2.0
208,208,4.907347,227336.48,124796.58,259337.73,-28.764627,141.82754524311167,-0.010106751,2.2846166e-06,0.2598787,0.060178947,2.0,43,0.0205422,7.9210224e-08,0,1.0682281503241913e-07,2.0
209,209,4.245922,233107.84,137299.5,270537.28,-30.497898,142.61529104053625,-0.010088603,2.1694245e-06,0.27301037,0.0703174,2.0,43,0.020541899,7.593001e-08,0,1.0811896273247277e-07,2.0
210,210,3.6747382,239529.77,151573.16,283458.88,-32.32541,143.51496702994336,-0.010124274,2.0715238e-06,0.28574026,0.081702605,2.0,43,0.020568218,7.256156e-08,0,1.0732141452745401e-07,2.0
211,211,3.180988,246281.42,166712.5,297401.4,-34.094807,144.5431856920768,-0.010096932,2.2428264e-06,0.30011654,0.09430619,2.0,43,0.020556025,6.911879e-08,0,1.0814971789529003e-07,2.0
212,212,2.752818,251988.62,183636.9,311802.47,-36.082726,145.72217513472424,-0.010106223,2.2330012e-06,0.3148347,0.10920524,2.0,43,0.02054761,6.589944e-08,0,1.1022158631856666e-07,2.0
213,213,2.3804083,259166.7,204115.38,329894.62,-38.223377,147.07604898573481,-0.010078188,2.1267574e-06,0.32756156,0.12539895,2.0,43,0.020543631,6.2273315e-08,0,1.1072143919685552e-07,2.0
214,214,2.060257,265217.1,226529.45,348791.78,-40.50158,148.6323754596233,-0.010078919,2.1188903e-06,0.34101546,0.14384374,2.0,43,0.020562556,5.895367e-08,0,1.101809433001506e-07,2.0
215,215,1.7836765,272987.9,253014.1,372207.66,-42.82536,150.41961554457612,-0.010092083,2.1863814e-06,0.35266256,0.16295893,2.0,43,0.020560531,5.5239408e-08,0,1.1095282303853793e-07,2.0
216,216,1.5427545,279052.62,283385.47,397715.6,-45.44138,152.48029641571338,-0.010208504,2.2594113e-06,0.36403716,0.18482284,2.0,43,0.02055331,5.167841e-08,0,1.1350437831367326e-07,2.0
217,217,1.3354719,287273.5,317492.0,428167.28,-47.860535,154.85099146168795,-0.010093022,2.19523e-06,0.37536398,0.20639123,2.0,43,0.02054953,4.7994163e-08,0,1.1624583382611478e-07,2.0
218,218,1.1556969,295894.72,359151.25,465342.12,-50.51584,157.58236500472412,-0.010084134,2.1631008e-06,0.38344127,0.2284067,2.0,43,0.02056042,4.4183448e-08,0,1.1775572188146397e-07,2.0
219,219,1.0000616,304282.9,405076.28,506630.9,-53.087067,160.73119686098653,-0.010096245,2.152427e-06,0.39287695,0.25115788,2.0,43,0.02056295,4.0587636e-08,0,1.1820563341662865e-07,2.0

File: data/split_cycle/05232023_9_PEGMEA_1_PEGDA_0_none_10.71_LiTFSI_RUN_1.csv
True,index,freq,Re(Z),Im(Z),Z,Phase(Z),time,Ewe_meas,I_meas,Cs,Cp,cycle_number,I_Range,Ewe,I,Ns,(QQo),cycle
0,0,7000018.5,428.5231,1950.6469,1997.1617,-77.60993,2.1634713827224914,-0.17313677,1.9975481e-05,1.1655806e-05,1.1119189e-05,1.0,40,0.009445022,4.7292224e-06,0,-1.975439532309843e-09,1.0
1,1,6057573.0,452.37875,2112.2163,2160.1167,-77.911446,2.4494665963284206,-0.1730987,-3.6566402e-05,1.2438933e-05,1.1893384e-05,1.0,40,0.0133443605,6.177611e-06,0,-2.7742392029368703e-09,1.0
2,2,5242039.0,504.46045,2498.5583,2548.975,-78.585396,2.5991787634266075,-0.17307909,-1.0537461e-05,1.2151514e-05,1.1675573e-05,1.0,40,0.018535847,7.2718826e-06,0,-3.4442276206366135e-09,1.0
3,3,4536288.0,382.92892,2921.7202,2946.7073,-82.53321,3.8374690088967327,-0.17311427,-2.7710224e-05,1.2008282e-05,1.1805493e-05,1.0,40,0.02007427,6.8124414e-06,0,-2.500685603594219e-08,1.0
4,4,3925558.5,589.8469,3227.4558,3280.913,-79.642975,3.9871561893669423,-0.17310512,-2.3003067e-05,1.2561988e-05,1.2155967e-05,1.0,40,0.018673865,5.691667e-06,0,-3.103666256633157e-08,1.0
5,5,3397055.0,639.3384,3735.2402,3789.561,-80.287155,4.1371587031462695,-0.17312649,-4.877153e-05,1.2542931e-05,1.2185918e-05,1.0,40,0.01985456,5.239277e-06,0,-3.1377887335048e-08,1.0
6,6,2939708.2,806.39545,4135.3374,4213.228,-78.96573,4.2871554569283035,-0.17324126,1.8896279e-05,1.3091968e-05,1.2612376e-05,1.0,40,0.021859922,5.188402e-06,0,-3.029904574024537e-08,1.0
7,7,2543924.5,886.3379,4761.345,4843.1396,-79.454926,4.573467070556944,-0.17320007,-1.0853742e-05,1.3139724e-05,1.2699646e-05,1.0,40,0.02051786,4.236479e-06,0,-3.061363320873372e-08,1.0
8,8,2201436.2,894.5605,5431.721,5504.8916,-80.6478,5.02644834536477,-0.1732317,-1.4386012e-05,1.3309954e-05,1.2958476e-05,1.0,41,0.020092806,3.6499912e-06,0,-3.086938639587721e-08,1.0
9,9,1905053.1,908.10736,6461.0728,6524.578,-81.99945,5.3124510789930355,-0.17322226,-1.2656033e-05,1.2930294e-05,1.2679811e-05,1.0,41,0.020400232,3.1266745e-06,0,-3.2562787888960225e-08,1.0
10,10,1648567.4,1296.4082,7477.085,7588.641,-80.163605,5.598464905895526,-0.1731468,-1.9404572e-05,1.29116315e-05,1.253481e-05,1.0,41,0.020232834,2.6661999e-06,0,-3.453063504726946e-08,1.0
11,11,1426616.2,1398.4972,8180.031,8298.717,-80.29824,5.884450252779061,-0.17312664,-2.1210886e-05,1.3638231e-05,1.3250919e-05,1.0,41,0.020084701,2.4202177e-06,0,-3.5747750213880005e-08,1.0
12,12,1234551.2,2238.34,9550.38,9809.176,-76.80956,6.170460346358595,-0.17311737,-1.9909221e-05,1.3498651e-05,1.2795776e-05,1.0,41,0.020886105,2.1292415e-06,0,-3.645363954619343e-08,1.0
13,13,1068345.5,2736.2092,10628.32,10974.882,-75.56298,6.45645747994422,-0.17321233,-1.302102e-05,1.4016636e-05,1.3145386e-05,1.0,41,0.020567488,1.8740509e-06,0,-3.741843674196667e-08,1.0
14,14,924510.06,3119.5723,12008.36,12406.952,-75.43741,6.7424706935707945,-0.17325872,-8.047139e-06,1.4335895e-05,1.3429566e-05,1.0,41,0.020304725,1.6365602e-06,0,-3.803154012272437e-08,1.0
15,15,800039.0,2585.7493,13209.122,13459.829,-78.92413,7.0284634004638065,-0.17323826,-9.633714e-06,1.5060347e-05,1.4504535e-05,1.0,41,0.020510241,1.5238114e-06,0,-3.9725922867549775e-08,1.0
16,16,692334.1,4854.34,15583.889,16322.444,-72.698326,7.3144685073930304,-0.17315398,-1.6218382e-05,1.4751241e-05,1.3446518e-05,1.0,41,0.02059546,1.2617877e-06,0,-4.0913064063883236e-08,1.0
17,17,599122.25,5872.556,17398.965,18363.303,-71.349266,7.600448894285364,-0.17315824,-1.5879465e-05,1.526797e-05,1.3706498e-05,1.0,41,0.020657595,1.124939e-06,0,-4.284582060946541e-08,1.0
18,18,518454.94,7323.3564,19351.547,20690.914,-69.27146,7.8864655745856,-0.1732348,-9.341353e-06,1.5863296e-05,1.3876037e-05,1.0,41,0.020385597,9.852439e-07,0,-4.437284590881221e-08,1.0
19,19,448662.03,8595.847,21855.578,23485.205,-68.530174,8.172449854813749,-0.17324436,-8.292946e-06,1.6230746e-05,1.4056409e-05,1.0,41,0.0201391,8.575229e-07,0,-4.537447609715173e-08,1.0
20,20,388258.97,11180.919,22568.236,25186.072,-63.64493,8.458464055060176,-0.17314589,-1.602099e-05,1.8163562e-05,1.4583957e-05,1.0,41,0.02097516,8.3280787e-07,0,-4.614666643161769e-08,1.0
21,21,335983.9,13292.291,33936.2,36446.543,-68.61048,8.74446150867152,-0.17314309,-1.7112228e-05,1.3958491e-05,1.2101861e-05,1.0,41,0.020449825,5.610909e-07,0,-4.6644393658261325e-08,1.0
22,22,290751.2,16488.705,29085.16,33433.875,-60.45061,9.03044645555201,-0.17324081,-8.715661e-06,1.8820327e-05,1.4242842e-05,1.0,41,0.020474004,6.1237307e-07,0,-4.654285019053796e-08,1.0
23,23,251605.19,20968.285,31519.13,37856.633,-56.365932,9.316462682472775,-0.17319217,-1.2797559e-05,2.0069027e-05,1.391204e-05,1.0,41,0.02042812,5.39618e-07,0,-4.662662720555646e-08,1.0
24,24,217729.38,24044.543,32841.535,40702.66,-53.790718,9.60245114940335,-0.17316203,-1.6391567e-05,2.225767e-05,1.449042e-05,1.0,41,0.020202186,4.9633576e-07,0,-4.7771612712705765e-08,1.0
25,25,188418.58,28519.254,35144.098,45259.867,-50.94085,9.888469722965965,-0.17319061,-1.3011709e-05,2.4034993e-05,1.4491797e-05,1.0,41,0.020844253,4.6054603e-07,0,-4.7999451026088185e-08,1.0
26,26,163051.14,33146.164,35503.02,48570.902,-46.9663,10.17446434989688,-0.17320758,-1.3134613e-05,2.7493561e-05,1.4689575e-05,1.0,41,0.020308547,4.1812166e-07,0,-4.9977543955977904e-08,1.0
27,27,141098.2,38866.59,34944.453,52265.92,-41.958305,10.460446523473365,-0.17319976,-1.2700726e-05,3.2279026e-05,1.4429113e-05,1.0,41,0.020210061,3.866776e-07,0,-5.115428674311476e-08,1.0
28,28,122105.11,42138.48,37043.754,56106.07,-41.31856,10.776461231842404,-0.17311147,-1.6028282e-05,3.5186116e-05,1.5338454e-05,1.0,42,0.020593688,3.6704918e-07,0,-5.1826547516982817e-08,1.0
29,29,105663.59,46922.797,36495.2,59444.496,-37.87475,10.926175318920286,-0.17314434,-1.5560792e-05,4.127233e-05,1.5556332e-05,1.0,42,0.021888625,3.6821953e-07,0,-5.250409886126365e-08,1.0
30,30,91439.65,54169.633,36314.72,65215.855,-33.83746,11.212453092535725,-0.17317179,-1.5348094e-05,4.79295e-05,1.4861474e-05,1.0,42,0.020478757,3.14015e-07,0,-5.3733413316454995e-08,1.0
31,31,79127.08,56365.547,33514.594,65576.695,-30.735445,11.362169846339384,-0.17321566,-1.5063128e-05,6.0015172e-05,1.5675807e-05,1.0,42,0.021324543,3.2518477e-07,0,-5.441023156513462e-08,1.0
32,32,68475.36,61794.04,32556.965,69845.97,-27.783066,11.648451379936887,-0.17315319,-1.5614618e-05,7.139074e-05,1.5511258e-05,1.0,42,0.020306475,2.9073226e-07,0,-5.565305866860844e-08,1.0
33,33,59252.523,63667.66,29537.166,70185.58,-24.887873,11.798175573727349,-0.17313442,-1.5613501e-05,9.09378e-05,1.6105949e-05,1.0,42,0.020841805,2.9695283e-07,0,-5.629415880597439e-08,1.0
34,34,51282.285,65861.85,27968.783,71554.43,-23.008907,11.948171367490431,-0.173159,-1.54645e-05,0.00011096326,1.6953263e-05,1.0,42,0.021324089,2.9801214e-07,0,-5.69205878170954e-08,1.0
35,35,44369.8,69404.69,24497.035,73601.055,-19.440962,12.098175694613019,-0.17318815,-1.5322019e-05,0.0001464263,1.6221018e-05,1.0,42,0.021702534,2.9486716e-07,0,-5.760346883975921e-08,1.0
36,36,38403.727,71768.34,21906.22,75037.17,-16.974033,12.38446672153077,-0.17324041,-1.482454e-05,0.00018918178,1.6123573e-05,1.0,42,0.02022072,2.6947603e-07,0,-5.879625097945822e-08,1.0
37,37,33226.32,74006.555,20553.73,76807.72,-15.52149,12.53416536867735,-0.17313784,-1.5469528e-05,0.00023304898,1.6688558e-05,1.0,42,0.020391075,2.654821e-07,0,-5.9453696637964033e-08,1.0
38,38,28754.086,75126.46,17436.557,77123.4,-13.066774,12.684162602439756,-0.17322478,-1.4781888e-05,0.00031743868,1.6225908e-05,1.0,42,0.02048882,2.656628e-07,0,-6.004092024490583e-08,1.0
39,39,24884.947,76311.4,15724.983,77914.73,-11.643583,12.834157996258,-0.1731366,-1.5521493e-05,0.00040671782,1.6566642e-05,1.0,42,0.020561991,2.639038e-07,0,-6.070938071728686e-08,1.0
40,40,21553.963,77138.75,13652.026,78337.51,-10.03629,12.984169736708282,-0.17314044,-1.5559113e-05,0.0005408737,1.6426711e-05,1.0,42,0.020526694,2.6202895e-07,0,-6.14039557331141e-08,1.0
41,41,18631.234,77703.69,11960.346,78618.78,-8.750436,13.13417155717616,-0.17314306,-1.5555015e-05,0.0007142246,1.6529877e-05,1.0,42,0.020472933,2.6040766e-07,0,-6.192255774654597e-08,1.0
42,42,16126.037,77153.57,10428.906,77855.22,-7.698056,13.284172684274381,-0.17325993,-1.4690066e-05,0.0009463541,1.6980706e-05,1.0,42,0.020269692,2.603511e-07,0,-6.242914294839608e-08,1.0
43,43,13954.87,74447.14,7666.9585,74840.89,-5.8798923,13.434165384765947,-0.17317022,-1.5110434e-05,0.0014875488,1.5611318e-05,1.0,42,0.019744061,2.638138e-07,0,-6.298266440570267e-08,1.0
44,44,12080.609,78277.375,5884.568,78498.25,-4.299172,13.584169071837096,-0.17308338,-1.5723015e-05,0.0022388073,1.2581311e-05,1.0,42,0.019855862,2.5294656e-07,0,-6.374061764249303e-08,1.0
45,45,10447.592,78938.836,6291.5938,79189.164,-4.556963,13.734169852308696,-0.17323813,-1.4510332e-05,0.0024212701,1.5283862e-05,1.0,42,0.019410199,2.451118e-07,0,-6.44804783562848e-08,1.0
46,46,9045.586,78785.195,5445.649,78973.17,-3.9540071,14.031221439741785,-0.17321853,-1.47817e-05,0.0032309764,1.5362924e-05,1.0,42,0.020200104,2.5578439e-07,0,-6.588246826895746e-08,1.0
47,47,7827.7437,79694.04,1423.4414,79706.75,-1.0232699,14.204928061371902,-0.17315541,-1.5233544e-05,0.014283806,4.555467e-06,1.0,42,0.02062874,2.5880794e-07,0,-6.64023932784635e-08,1.0
48,48,6770.8345,78770.125,4174.853,78880.68,-3.0338643,14.399460817250656,-0.17313801,-1.545332e-05,0.005630368,1.5771677e-05,1.0,42,0.020432,2.5902412e-07,0,-6.730252793669204e-08,1.0
49,49,5860.798,78265.26,3817.5415,78358.305,-2.792501,14.618350107659353,-0.17340638,-1.3308451e-05,0.007113439,1.6884067e-05,1.0,42,0.020499606,2.616137e-07,0,-6.831795558658823e-08,1.0
50,50,5071.625,78307.66,3838.3442,78401.67,-2.8061757,14.862567532545654,-0.17320141,-1.4873706e-05,0.008175777,1.9595947e-05,1.0,42,0.020575024,2.6243094e-07,0,-6.910406199919766e-08,1.0
51,51,4388.5933,79893.01,3241.5642,79958.74,-2.3234339,15.105707944174355,-0.17319317,-1.4745006e-05,0.011187685,1.8387282e-05,1.0,42,0.020974735,2.6231947e-07,0,-7.02243170199388e-08,1.0
52,52,3798.7827,78078.17,2955.5227,78134.09,-2.1678038,15.349706115761364,-0.17320783,-1.485266e-05,0.014175598,2.0282843e-05,1.0,42,0.02075974,2.6569376e-07,0,-7.131805519513959e-08,1.0
53,53,3286.0488,78376.4,3193.267,78441.42,-2.333095,15.593559647299116,-0.1732047,-1.4843906e-05,0.015167391,2.5135669e-05,1.0,42,0.020887183,2.6627745e-07,0,-7.220883999600176e-08,1.0
54,54,2844.088,77836.73,3144.0168,77900.195,-2.3130603,15.836689152223698,-0.17320189,-1.4691553e-05,0.017798863,2.8992448e-05,1.0,42,0.020870302,2.6791076e-07,0,-7.336627915799404e-08,1.0
55,55,2460.7852,77847.04,3291.968,77916.61,-2.421461,16.080554417072563,-0.17315865,-1.4828447e-05,0.019646754,3.5070498e-05,1.0,42,0.020918803,2.684768e-07,0,-7.451163591110187e-08,1.0
56,56,2129.3164,77768.64,3479.8684,77846.46,-2.562072,16.323693522026588,-0.1731787,-1.4781512e-05,0.021479152,4.292052e-05,1.0,42,0.020935984,2.6893946e-07,0,-7.539557638384469e-08,1.0
57,57,1843.2289,77939.016,3522.4595,78018.57,-2.587726,16.567844440272893,-0.17313391,-1.5295751e-05,0.02451291,4.9967875e-05,1.0,42,0.020979961,2.6890984e-07,0,-7.62196920668787e-08,1.0
58,58,1594.4913,78433.83,4173.8096,78544.805,-3.0460877,16.811708825203823,-0.17321028,-1.47414685e-05,0.023914723,6.7529836e-05,1.0,42,0.021050435,2.6800544e-07,0,-7.743700670227917e-08,1.0
59,59,1380.4436,78180.445,4610.278,78316.26,-3.3748071,17.055523103423184,-0.17317197,-1.4937032e-05,0.025007734,8.66612e-05,1.0,42,0.020995725,2.6808897e-07,0,-7.825437220098724e-08,1.0
60,60,1194.6187,78514.57,5191.3223,78686.01,-3.782846,17.298663328328985,-0.17318304,-1.493908e-05,0.025663322,0.00011170531,1.0,42,0.021025592,2.6720878e-07,0,-7.936658049145014e-08,1.0
61,61,1033.3434,78891.695,5697.8716,79097.19,-4.130956,17.542954913253197,-0.17318699,-1.4796784e-05,0.027031044,0.00014027041,1.0,42,0.021048369,2.661077e-07,0,-8.056704840948372e-08,1.0
62,62,894.71045,79134.29,6456.65,79397.26,-4.66449,17.78669399151113,-0.17314404,-1.4950441e-05,0.027550558,0.00018219392,1.0,42,0.021048104,2.6509863e-07,0,-8.174124500953421e-08,1.0
63,63,774.2569,80913.25,5198.261,81080.06,-3.6759079,18.03084656308056,-0.17317985,-1.4808146e-05,0.03954367,0.00016254178,1.0,42,0.021240244,2.619663e-07,0,-8.296684694506083e-08,1.0
64,64,669.7856,79673.15,7504.7236,80025.82,-5.3810353,18.274702734692255,-0.17315833,-1.4881715e-05,0.031662825,0.00027845742,1.0,42,0.021014296,2.6259394e-07,0,-8.391760830819094e-08,1.0
65,65,579.81464,79859.05,8033.1323,80262.06,-5.7441397,18.51870770628011,-0.17314881,-1.50225205e-05,0.034170084,0.00034229082,1.0,42,0.020957522,2.6111368e-07,0,-8.514239069599465e-08,1.0
66,66,501.44418,80741.04,8898.302,81229.89,-6.289068,18.76199246448232,-0.17313914,-1.499123e-05,0.035668958,0.00042802872,1.0,42,0.021027403,2.5886288e-07,0,-8.610039859140055e-08,1.0
67,67,434.02762,81488.2,10961.208,82222.11,-7.661032,19.006126449414296,-0.17315722,-1.4626551e-05,0.033453714,0.00059454393,1.0,42,0.021037774,2.5586516e-07,0,-8.725332074035998e-08,1.0
68,68,375.6009,81572.99,10792.547,82283.85,-7.536768,19.249242727615638,-0.17312373,-1.484968e-05,0.039261743,0.0006754423,1.0,42,0.02096497,2.547884e-07,0,-8.83612170055754e-08,1.0
69,69,325.10385,82272.586,12232.378,83176.98,-8.456846,19.492550259135896,-0.1731787,-1.4574959e-05,0.040020924,0.0008655709,1.0,42,0.02098769,2.5232572e-07,0,-8.94884833154589e-08,1.0
70,70,281.3503,83325.11,12816.23,84304.98,-8.744136,19.734541870624525,-0.17314969,-1.4839995e-05,0.044137977,0.0010200621,1.0,42,0.021015426,2.492786e-07,0,-9.073187294134518e-08,1.0
71,71,243.36427,84969.71,15137.889,86307.63,-10.10162,19.97907580228639,-0.1731706,-1.4618542e-05,0.043201417,0.001329016,1.0,42,0.021150755,2.4506238e-07,0,-9.195638396746533e-08,1.0
72,72,210.60631,85017.72,16003.971,86510.92,-10.660762,20.22195837381878,-0.17311902,-1.5128871e-05,0.04721946,0.0016159749,1.0,42,0.020999933,2.4274314e-07,0,-9.264482756599869e-08,1.0
73,73,182.27473,86000.88,16807.781,87627.92,-11.058345,20.462846598617034,-0.17315927,-1.4796039e-05,0.051949725,0.0019112566,1.0,42,0.020985292,2.394818e-07,0,-9.351979809213794e-08,1.0
74,74,157.72879,86437.73,19493.832,88608.63,-12.708988,20.709786770341452,-0.17320469,-1.4365054e-05,0.051762104,0.0025052687,1.0,42,0.020925174,2.3615276e-07,0,-9.423313691529798e-08,1.0
75,75,136.52892,88196.16,21258.684,90722.07,-13.5519905,20.951164141792106,-0.17320767,-1.4305826e-05,0.05483516,0.0030109666,1.0,42,0.021007938,2.315637e-07,0,-9.483182037980085e-08,1.0
76,76,118.14758,90158.16,22818.744,93001.016,-14.203119,21.198058100184426,-0.1731833,-1.4654675e-05,0.059034184,0.0035539528,1.0,42,0.021090245,2.2677435e-07,0,-9.574609646065587e-08,1.0
77,77,102.25773,91483.0,25091.65,94861.64,-15.337712,21.436769178209943,-0.17320779,-1.4434899e-05,0.062028997,0.004339822,1.0,42,0.02104856,2.2188696e-07,0,-9.644425287991096e-08,1.0
78,78,88.4436,92523.42,27729.846,96589.484,-16.683802,21.684497163252672,-0.1731377,-1.4707571e-05,0.06489425,0.0053486163,1.0,42,0.02099077,2.1731941e-07,0,-9.756848020579491e-08,1.0
79,79,76.54279,94805.2,30245.838,99513.0,-17.694317,21.923179041274125,-0.17318402,-1.4446447e-05,0.06874644,0.006350703,1.0,42,0.021048693,2.1151702e-07,0,-9.849684067449181e-08,1.0
80,80,66.250786,96723.15,32911.754,102169.23,-18.791777,22.162472012656508,-0.17317706,-1.4728244e-05,0.072992474,0.007574255,1.0,42,0.021040486,2.0593761e-07,0,-9.937892446275755e-08,1.0
81,81,57.329906,98538.09,35804.297,104841.33,-19.96886,22.396679383811716,-0.17319822,-1.4397462e-05,0.07753607,0.009042927,1.0,42,0.021012288,2.0041989e-07,0,-1.0053932842117301e-07,1.0
82,82,49.60321,100797.9,39049.58,108097.58,-21.1766,22.642392035428202,-0.17315438,-1.4902203e-05,0.08216635,0.010722468,1.0,42,0.020999225,1.9426174e-07,0,-1.0151470813027746e-07,1.0
83,83,42.92585,102461.086,43221.39,111204.15,-22.871588,22.89623148748069,-0.1731654,-1.4628415e-05,0.08578326,0.012958597,1.0,42,0.020971633,1.885868e-07,0,-1.0271499061720649e-07,1.0
84,84,37.1518,105840.97,47614.65,116058.02,-24.221539,23.12688171179616,-0.17318924,-1.4421117e-05,0.08997041,0.01514365,1.0,42,0.02103981,1.8128699e-07,0,-1.034360811273783e-07,1.0
85,85,32.150223,108577.49,51685.203,120251.54,-25.455444,23.355881936004153,-0.17316408,-1.4642384e-05,0.09577891,0.017693799,1.0,42,0.021019654,1.7479738e-07,0,-1.0456248548286951e-07,1.0
86,86,27.835518,110976.8,54892.453,123810.46,-26.31838,23.616742561745923,-0.17317933,-1.4524487e-05,0.104161724,0.020474758,1.0,42,0.020890675,1.687311e-07,0,-1.0535425359411358e-07,1.0
87,87,24.082958,115176.9,61459.715,130548.9,-28.084892,23.868014413659694,-0.17318414,-1.42557265e-05,0.107527554,0.023831667,1.0,42,0.021015262,1.6097617e-07,0,-1.0630707675605441e-07,1.0
88,88,20.833313,118357.875,67043.91,136027.47,-29.529417,24.10279343817092,-0.17319287,-1.4131498e-05,0.11394689,0.027680114,1.0,42,0.020996273,1.5435319e-07,0,-1.0739128105793781e-07,1.0
89,89,18.021912,122351.516,73467.34,142714.2,-30.983187,24.370775317569496,-0.17307217,-1.4591538e-05,0.12020566,0.031855118,1.0,42,0.02100311,1.4716903e-07,0,-1.0891567256125375e-07,1.0
90,90,15.604198,129874.75,82711.9,153976.33,-32.491386,24.8490155802574,-0.17315738,-1.4242897e-05,0.12331352,0.035582688,1.0,43,0.021078333,1.3689333e-07,0,-1.104655271604575e-07,1.0
91,91,13.500899,133746.78,90967.06,161750.45,-34.22134,25.117037432995858,-0.17314686,-1.4130637e-05,0.12959053,0.04098742,1.0,43,0.021069838,1.3026138e-07,0,-1.1176441170477287e-07,1.0
92,92,11.686608,139036.27,97444.945,169783.98,-35.025074,25.32788253633771,-0.17319232,-1.4101642e-05,0.1397566,0.046035994,1.0,43,0.020955075,1.2342197e-07,0,-1.1258237866019272e-07,1.0
93,93,10.113269,142991.08,109234.08,179940.36,-37.377018,25.570147347840248,-0.17315076,-1.4360239e-05,0.14406897,0.05309206,1.0,43,0.021018706,1.168093e-07,0,-1.1372347519540919e-07,1.0
94,94,8.748621,147838.06,120816.63,190926.03,-39.256477,25.845090214250376,-0.17316154,-1.42797435e-05,0.15057531,0.060294397,1.0,43,0.021053784,1.1027194e-07,0,-1.1417302688639057e-07,1.0
95,95,7.570237,152217.14,133301.03,202334.44,-41.209587,26.15820950907073,-0.17320035,-1.3998034e-05,0.1577165,0.0684549,1.0,43,0.020987839,1.0372845e-07,0,-1.1640556085390585e-07,1.0
96,96,6.554112,158646.19,148692.78,217435.4,-43.14508,26.34843101145816,-0.17313087,-1.4871886e-05,0.16331136,0.07637226,1.0,43,0.020993996,9.6552796e-08,0,-1.1661112910422133e-07,1.0
97,97,5.669445,164581.1,162151.88,231041.48,-44.57402,26.56762550192252,-0.17318086,-1.3863996e-05,0.17312413,0.08527498,1.0,43,0.020938797,9.0627864e-08,0,-1.1678449382728731e-07,1.0
98,98,4.907347,170226.36,183233.84,250103.28,-47.10756,26.81577242036292,-0.17315261,-1.3705403e-05,0.1769977,0.09500364,1.0,43,0.020951452,8.37712e-08,0,-1.1826592086493213e-07,1.0
99,99,4.245922,177272.34,203451.83,269848.34,-48.933598,27.098706113807566,-0.17318748,-1.4300583e-05,0.1842411,0.10472978,1.0,43,0.021046415,7.799349e-08,0,-1.2019902444860658e-07,1.0
100,100,3.6747382,185746.4,228708.02,294633.8,-50.91804,27.42098674242152,-0.17317629,-1.45616195e-05,0.1893705,0.11410638,1.0,43,0.021014558,7.132433e-08,0,-1.2137646234833473e-07,1.0
101,101,3.180988,191628.56,255781.95,319602.75,-53.15992,27.788438839867013,-0.17314167,-1.4252573e-05,0.1956087,0.12528728,1.0,43,0.021031765,6.5805956e-08,0,-1.2196713096317563e-07,1.0
102,102,2.752818,202329.28,285910.2,350259.6,-54.714207,28.20922643315862,-0.17317207,-1.3942559e-05,0.2022148,0.13473864,1.0,43,0.02102346,6.002251e-08,0,-1.2294447134385303e-07,1.0
103,103,2.3804083,211937.67,323870.94,387052.9,-56.799694,28.692723629515967,-0.17320001,-1.3876696e-05,0.20644134,0.14454398,1.0,43,0.021028029,5.4328567e-08,0,-1.2498891252833863e-07,1.0
104,104,2.060257,220814.84,362944.28,424838.5,-58.683723,29.247568135819165,-0.17315759,-1.3992821e-05,0.21284272,0.15534274,1.0,43,0.021001881,4.9434977e-08,0,-1.2796483242313766e-07,1.0
105,105,1.7836765,235026.83,407878.0,470746.28,-60.04866,29.885280352813425,-0.17317133,-1.409156e-05,0.21876295,0.16423304,1.0,43,0.021016262,4.4644565e-08,0,-1.3123757917676096e-07,1.0
106,106,1.5427545,249766.39,464403.28,527307.94,-61.72765,30.61869617432967,-0.17309055,-1.4185223e-05,0.22214064,0.17230186,1.0,43,0.021095103,4.0005283e-08,0,-1.342650318016783e-07,1.0
107,107,1.3354719,265709.62,521790.4,585548.3,-63.01359,31.46236773437704,-0.1731761,-1.4050099e-05,0.22839643,0.18136606,1.0,43,0.021022862,3.5902865e-08,0,-1.3696500519577152e-07,1.0
108,108,1.1556969,284188.44,586591.25,651807.0,-64.151,32.43449978050194,-0.1731782,-1.3949274e-05,0.23476894,0.19014011,1.0,43,0.021012874,3.2237878e-08,0,-1.3979383569971777e-07,1.0
109,109,1.0000616,308399.5,661276.4,729655.2,-64.99706,33.55462996712049,-0.17317583,-1.3860825e-05,0.24066357,0.19767012,1.0,43,0.021012258,2.8797517e-08,0,-1.4337833362891158e-07,1.0
