Repository: Jay2-davic/SPOC_code

# Studying-Polymers-on a-Chip (SPOC) Data Cleaning and Processing
Author: Jay Jimenez jimenez45@llnl.gov

# Project Description

The SPOC project aims to establish an automated, high-throughput experimentation workflow to screen solid state polymer electrolytes. This repository contains code to reproduce the data cleaning workflow, data processing, and active learning for the SPOC project. Electrochemical impedance spectroscopy processing code is included as a Python file which was used to determine bulk ionic conductivities.

File: data/split_cycle/05232024_9_PEGMEA_1_PEGDA_5_Aerosil380_14,30_NaTFSI_F4_RUN_2_C01_RUN_2.csv
True,index,freq,Re(Z),Im(Z),Z,Phase(Z),time,Ewe_meas,I_meas,Cs,Cp,cycle_number,I_Range,Ewe,I,Ns,(QQo),cycle
110,110,7000018.5,182.64316,1244.4106,1257.7426,-81.65027,82.63848728509038,-0.0025613457,-3.6533636e-06,1.8270786e-05,1.7885503e-05,2.0,40,0.009985581,7.9392885e-06,0,-1.3571061437043675e-08,2.0
111,111,6057573.0,223.70221,1447.3029,1464.489,-81.213615,83.19050493798568,-0.002571593,-1.2732911e-05,1.8153572e-05,1.7729997e-05,2.0,40,0.014042241,9.588492e-06,0,-1.5912037061437426e-08,2.0
112,112,5242039.0,207.47275,1675.5259,1688.3223,-82.94125,83.60650141109363,-0.0025360994,-3.1896438e-05,1.812044e-05,1.78468e-05,2.0,40,0.019357549,1.1465553e-05,0,-1.7450118243750485e-08,2.0
113,113,4536288.0,173.57436,1950.9889,1958.695,-84.91593,84.97448190269643,-0.002580294,-1.1002584e-05,1.7983106e-05,1.7841883e-05,2.0,40,0.018565435,9.478472e-06,0,-3.415187081350298e-08,2.0
114,114,3925558.5,221.7777,2245.1533,2256.0803,-84.35859,85.39050685582333,-0.0025587182,-1.548649e-05,1.8058125e-05,1.7883625e-05,2.0,40,0.018115133,8.029471e-06,0,-3.48099901616608e-08,2.0
115,115,3397055.0,267.3182,2550.7112,2564.6807,-84.01716,85.8064953822468,-0.0026009006,-1.6993521e-05,1.8367764e-05,1.8168214e-05,2.0,40,0.019242365,7.502831e-06,0,-3.609300885975476e-08,2.0
116,116,2939708.2,313.8343,2921.4465,2938.255,-83.86855,86.22248766865232,-0.0025913424,-6.6675248e-06,1.8531815e-05,1.8320397e-05,2.0,40,0.021151314,7.1985974e-06,0,-3.7455943114954295e-08,2.0
117,117,2543924.5,304.72858,3371.5898,3385.3328,-84.83556,86.77450540152495,-0.002628196,-7.4861614e-06,1.8555864e-05,1.8405513e-05,2.0,40,0.020709185,6.1173264e-06,0,-3.4689955508273486e-08,2.0
118,118,2201436.2,366.031,3857.4155,3874.743,-84.57942,87.32649356106413,-0.0026249727,-2.2394433e-06,1.8742072e-05,1.8574821e-05,2.0,40,0.020862704,5.384281e-06,0,-3.8082604222823945e-08,2.0
119,119,1905053.1,419.28394,4455.35,4475.0356,-84.62385,87.87849801397533,-0.0026174083,-2.2580466e-06,1.875129e-05,1.8586683e-05,2.0,40,0.020537928,4.5894444e-06,0,-3.8730163484200256e-08,2.0
120,120,1648567.4,474.68002,5142.503,5164.3643,-84.72624,88.43048414684017,-0.0025892928,-1.2993359e-05,1.8773226e-05,1.8614624e-05,2.0,40,0.019955711,3.864118e-06,0,-3.883980473974861e-08,2.0
121,121,1426616.2,349.93713,6032.3184,6042.46,-86.67997,89.14949604767025,-0.0026379218,-1.5425599e-06,1.8493909e-05,1.8431881e-05,2.0,41,0.019420672,3.214034e-06,0,-3.979169247691081e-08,2.0
122,122,1234551.2,420.98895,7014.261,7026.8833,-86.565285,89.70148388724192,-0.0026099742,-1.1833698e-08,1.8379304e-05,1.8313336e-05,2.0,41,0.020556208,2.9253663e-06,0,-3.9557981526463356e-08,2.0
123,123,1068345.5,502.3001,8041.857,8057.529,-86.42591,90.25348212677636,-0.002631438,-8.721612e-07,1.8524737e-05,1.8452747e-05,2.0,41,0.02075332,2.5756433e-06,0,-3.9134615714557735e-08,2.0
124,124,924510.06,574.8636,9332.265,9349.953,-86.47506,90.80550436631893,-0.0025922554,-2.2762445e-06,1.8446817e-05,1.8377086e-05,2.0,41,0.020246785,2.1654423e-06,0,-3.969176251592603e-08,2.0
125,125,800039.0,470.52185,10402.313,10412.949,-87.41014,91.35750441919663,-0.002649548,2.8019192e-06,1.9124012e-05,1.9084966e-05,2.0,41,0.020737942,1.9915533e-06,0,-3.903262028093026e-08,2.0
126,126,692334.1,968.399,12306.797,12344.839,-85.50077,91.90950111209531,-0.0026196253,1.4239058e-06,1.8679248e-05,1.85643e-05,2.0,41,0.020492261,1.6599861e-06,0,-3.962357764956141e-08,2.0
127,127,599122.25,1163.859,14266.263,14313.658,-85.33607,92.46150404497166,-0.002617017,-1.7420913e-08,1.8620634e-05,1.8497525e-05,2.0,41,0.020465761,1.4298065e-06,0,-3.8842637826756467e-08,2.0
128,128,518454.94,1442.33,16396.787,16460.102,-84.97296,93.0134846312285,-0.0026801971,3.3624347e-06,1.872192e-05,1.8578166e-05,2.0,41,0.020502273,1.2455739e-06,0,-3.895961551219804e-08,2.0
129,129,448662.03,2009.5316,18737.643,18845.092,-83.87867,93.56548401745385,-0.0026239294,7.963517e-07,1.8931536e-05,1.8716268e-05,2.0,41,0.02013485,1.0684399e-06,0,-3.8473308815848895e-08,2.0
130,130,388258.97,2483.3347,21688.36,21830.068,-83.46803,94.11748708362575,-0.0026049062,5.7661475e-07,1.8900442e-05,1.8655855e-05,2.0,41,0.02080831,9.5319484e-07,0,-3.9202586701550854e-08,2.0
131,131,335983.9,3027.513,24299.832,24487.705,-82.898125,94.66949873653357,-0.0026236498,1.7069576e-06,1.9493884e-05,1.9195912e-05,2.0,41,0.020369168,8.3181203e-07,0,-3.891041530068032e-08,2.0
132,132,290751.2,4013.8503,28456.887,28738.57,-81.97138,95.22148857606226,-0.0025697297,-1.6300679e-06,1.9235844e-05,1.8860608e-05,2.0,41,0.02050998,7.1367435e-07,0,-3.922177676335556e-08,2.0
133,133,251605.19,5240.994,32790.97,33207.164,-80.9192,95.77349724227679,-0.0026231655,2.19671e-06,1.9290625e-05,1.8810106e-05,2.0,41,0.020426938,6.1513646e-07,0,-3.9666600752234355e-08,2.0
134,134,217729.38,6885.319,37397.207,38025.766,-79.56792,96.32549897520221,-0.0026193273,7.609697e-07,1.954627e-05,1.890542e-05,2.0,41,0.02027506,5.331927e-07,0,-3.928164930135658e-08,2.0
135,135,188418.58,8738.876,42635.125,43521.51,-78.41658,96.87749788138899,-0.002615657,7.0138003e-07,1.9812023e-05,1.9013234e-05,2.0,41,0.020693375,4.7547465e-07,0,-3.9826321139578035e-08,2.0
136,136,163051.14,11148.923,48272.445,49543.188,-76.995094,97.42950198761537,-0.0026045337,-1.0714149e-06,2.0220737e-05,1.919675e-05,2.0,41,0.020368911,4.1113447e-07,0,-3.890648777848169e-08,2.0
137,137,141098.2,12013.395,55034.348,56330.285,-77.68612,98.14849447508459,-0.0026070862,-8.704549e-08,2.0495796e-05,1.956359e-05,2.0,42,0.018906333,3.3563353e-07,0,-3.7993193667210235e-08,2.0
138,138,122105.11,15193.55,62585.562,64403.39,-76.3546,98.56450294822571,-0.0026295746,1.329172e-07,2.08263e-05,1.966722e-05,2.0,42,0.020435845,3.1731008e-07,0,-3.798488326848452e-08,2.0
139,139,105663.59,19512.77,71408.086,74026.09,-74.71663,98.98050278131268,-0.0025932987,7.741443e-08,2.1093438e-05,1.9627838e-05,2.0,42,0.021918925,2.9609728e-07,0,-3.7937413563879276e-08,2.0
140,140,91439.65,24838.742,76818.945,80734.836,-72.08183,99.5324828074954,-0.0025986088,2.0049118e-08,2.2657774e-05,2.0513133e-05,2.0,42,0.020384822,2.5249102e-07,0,-3.7809403459370906e-08,2.0
141,141,79127.08,31643.758,90109.78,95504.45,-70.65031,99.94849285393138,-0.002607347,1.22301e-07,2.2321485e-05,1.9870999e-05,2.0,42,0.021473588,2.2484384e-07,0,-3.7742440389105644e-08,2.0
142,142,68475.36,39903.92,100944.19,108545.164,-68.43078,100.50048986679758,-0.0025970065,9.1196995e-08,2.3025257e-05,1.9913434e-05,2.0,42,0.020277945,1.8681574e-07,0,-3.7637728285228315e-08,2.0
143,143,59252.523,50106.184,112179.09,122860.81,-65.93148,100.91649553991738,-0.002621824,2.03879e-07,2.3944254e-05,1.9961743e-05,2.0,42,0.020972556,1.7070175e-07,0,-3.7674381266642586e-08,2.0
144,144,51282.285,61161.96,124691.1,138883.61,-63.87169,101.3324911329837,-0.0026426727,4.4526047e-07,2.4889565e-05,2.0062555e-05,2.0,42,0.021545699,1.5513493e-07,0,-3.762332661450232e-08,2.0
145,145,44369.8,79921.45,134087.92,156099.36,-59.203465,101.74849667274975,-0.0026574105,2.9272078e-07,2.6751184e-05,1.9738769e-05,2.0,42,0.021975445,1.4077857e-07,0,-3.752888029112849e-08,2.0
146,146,38403.727,96818.32,141856.31,171746.9,-55.68608,102.30050331228995,-0.002640437,3.081796e-07,2.9214476e-05,1.9930472e-05,2.0,42,0.020230593,1.1779306e-07,0,-3.761671756583221e-08,2.0
147,147,33226.32,115532.71,148916.31,188477.78,-52.194866,102.71649197206716,-0.0025932614,1.6830501e-07,3.2165895e-05,2.007982e-05,2.0,42,0.020419683,1.08340004e-07,0,-3.7566800930749664e-08,2.0
148,148,28754.086,137745.75,154064.55,206663.44,-48.200794,103.13249660519068,-0.0026224388,1.8171512e-07,3.5926743e-05,1.9966226e-05,2.0,42,0.020560808,9.9489334e-08,0,-3.7582326740989084e-08,2.0
149,149,24884.947,159732.83,154981.98,222562.33,-44.135147,103.54850627828273,-0.0026478525,4.035402e-07,4.1266932e-05,2.0010655e-05,2.0,42,0.020583566,9.2484505e-08,0,-3.759245902905326e-08,2.0
150,150,21553.963,180798.78,153572.94,237218.98,-40.345024,103.96448403134127,-0.0026056701,1.3273103e-07,4.8081532e-05,2.0151565e-05,2.0,42,0.020554401,8.664737e-08,0,-3.757806167780093e-08,2.0
151,151,18631.234,201714.95,148645.55,250568.2,-36.386833,104.3804958378023,-0.0026176318,2.6906696e-07,5.7468063e-05,2.0224532e-05,2.0,42,0.020458963,8.165028e-08,0,-3.754227778890515e-08,2.0
152,152,16126.037,221958.62,141674.06,263319.53,-32.5497,104.79648628420546,-0.0026225692,2.5249057e-07,6.9662994e-05,2.0165857e-05,2.0,42,0.020255268,7.692277e-08,0,-3.7465996309768596e-08,2.0
153,153,13954.87,242690.84,131887.3,276212.06,-28.521315,105.21250862398301,-0.0026315683,8.113958e-08,8.647516e-05,1.9715693e-05,2.0,42,0.020062853,7.2635686e-08,0,-3.7437343582493976e-08,2.0
154,154,12080.609,254479.38,122680.945,282507.28,-25.738066,105.62850653703208,-0.002622066,1.6104129e-07,0.000107387605,2.0251122e-05,2.0,42,0.019621775,6.945582e-08,0,-3.736488619056461e-08,2.0
155,155,10447.592,267148.8,110131.414,288959.2,-22.40378,106.04449157012277,-0.0026620126,4.3632045e-07,0.00013832246,2.0092877e-05,2.0,42,0.019115737,6.615376e-08,0,-3.733309064470521e-08,2.0
156,156,9045.586,277007.47,98362.08,293952.78,-19.549349,106.47626639067312,-0.0026062105,2.7186093e-07,0.0001788775,2.0028849e-05,2.0,42,0.021677854,7.374604e-08,0,-3.730369628078038e-08,2.0
157,157,7827.7437,284698.5,90739.06,298809.0,-17.678112,106.95693884018692,-0.0026179485,2.7912472e-07,0.00022407286,2.0662863e-05,2.0,42,0.021691933,7.2594645e-08,0,-3.7239075524670294e-08,2.0
158,158,6770.8345,292032.7,79477.23,302654.47,-15.224425,107.49540798572707,-0.0026047013,1.5247409e-07,0.00029575714,2.039513e-05,2.0,42,0.021705585,7.171738e-08,0,-3.718989773559652e-08,2.0
159,159,5860.798,296858.8,70909.85,305210.34,-13.434352,108.10199102791375,-0.0026259043,3.5694615e-08,0.000382963,2.0671474e-05,2.0,42,0.021723723,7.117623e-08,0,-3.7142657789625716e-08,2.0
160,160,5071.625,300494.88,61624.73,306748.72,-11.589386,108.78269607359107,-0.002606341,5.599605e-08,0.00050923467,2.05524e-05,2.0,42,0.02173607,7.085953e-08,0,-3.714621896556874e-08,2.0
161,161,4388.5933,303855.56,54516.35,308707.38,-10.171523,109.46284906587971,-0.002627935,2.2045576e-07,0.0006652242,2.0745676e-05,2.0,42,0.021738512,7.041786e-08,0,-3.7059556710500196e-08,2.0
162,162,3798.7827,306295.53,47851.53,310010.84,-8.8793545,110.14283920485468,-0.0026159922,1.5899296e-07,0.0008755478,2.0860167e-05,2.0,42,0.021750994,7.0162045e-08,0,-3.6960736967828744e-08,2.0
163,163,3286.0488,308450.5,40909.043,311151.5,-7.5549097,110.82270737048384,-0.002595199,2.0853575e-07,0.0011839322,2.0465466e-05,2.0,42,0.021760315,6.993479e-08,0,-3.691967169450155e-08,2.0
164,164,2844.088,309748.28,37007.72,311951.22,-6.8132176,111.50283345612115,-0.0026232027,2.3796345e-07,0.001512115,2.1281197e-05,2.0,42,0.021762459,6.976238e-08,0,-3.6820494187526775e-08,2.0
165,165,2460.7852,311538.2,32665.998,313246.1,-5.985814,112.18268162175082,-0.0026374746,2.1989716e-07,0.001979933,2.153134e-05,2.0,42,0.021786606,6.9551085e-08,0,-3.6774448173596815e-08,2.0
166,166,2129.3164,312621.44,28283.598,313898.28,-5.1696095,112.86284997404437,-0.0026231653,2.7428246e-07,0.0026426842,2.1455404e-05,2.0,42,0.021798246,6.944366e-08,0,-3.671066838883657e-08,2.0
167,167,1843.2289,312451.0,26011.652,313531.88,-4.7589192,113.54294376634061,-0.002611651,1.7948058e-07,0.003319502,2.2847853e-05,2.0,42,0.021774894,6.945034e-08,0,-3.6626217302494464e-08,2.0
168,168,1594.4913,313182.2,22750.53,314007.44,-4.1548457,114.22282787863514,-0.0026447037,3.1414012e-07,0.004387392,2.303083e-05,2.0,42,0.021789303,6.939104e-08,0,-3.65310844379996e-08,2.0
169,169,1380.4436,313716.7,20499.592,314385.75,-3.7386365,114.90270495093864,-0.0026395987,2.476486e-07,0.0056241415,2.3912278e-05,2.0,42,0.021772468,6.925399e-08,0,-3.6418817448785486e-08,2.0
170,170,1194.6187,314133.4,18160.184,314657.9,-3.3086102,115.58284890324285,-0.0026220102,2.1151587e-07,0.0073361904,2.4436207e-05,2.0,42,0.021776559,6.920709e-08,0,-3.643157597983245e-08,2.0
171,171,1033.3434,314989.28,16880.309,315441.28,-3.0675523,116.26310456221108,-0.0026148742,1.2397771e-07,0.009124205,2.6128759e-05,2.0,42,0.021779172,6.904351e-08,0,-3.640811115567091e-08,2.0
172,172,894.71045,314843.44,13957.151,315152.66,-2.5382857,116.94282200784073,-0.0026242833,2.6590112e-07,0.012745029,2.4997264e-05,2.0,42,0.021772532,6.9085665e-08,0,-3.634825703898908e-08,2.0
173,173,774.2569,325753.8,5699.552,325803.66,-1.0023733,117.87395455871592,-0.0026172032,2.2050847e-07,0.0360657,1.1037326e-05,2.0,43,0.021564143,6.618754e-08,0,-3.624242599126208e-08,2.0
174,174,669.7856,325495.2,4808.745,325530.72,-0.8464049,118.55381763102196,-0.002644275,2.1149499e-07,0.049414296,1.07828155e-05,2.0,43,0.021632286,6.6452365e-08,0,-3.625426567028356e-08,2.0
175,175,579.81464,324355.03,4239.091,324382.72,-0.74877274,119.23382920998847,-0.0026515415,2.2821843e-07,0.06475276,1.1058298e-05,2.0,43,0.021660998,6.677605e-08,0,-3.6187323127511485e-08,2.0
176,176,501.44418,323325.7,3915.8738,323349.4,-0.6938888,119.91117292214767,-0.0026672853,2.3075111e-07,0.08105295,1.1887269e-05,2.0,43,0.021678807,6.7044525e-08,0,-3.610005265669391e-08,2.0
177,177,434.02762,322608.16,3464.996,322626.75,-0.6153658,120.59121828773641,-0.0026412008,2.3380525e-07,0.10582786,1.2206883e-05,2.0,43,0.021702036,6.72667e-08,0,-3.606066740435009e-08,2.0
178,178,375.6009,321560.25,4272.7827,321588.62,-0.761282,121.27046634667204,-0.002622625,2.2490357e-07,0.09917054,1.7506647e-05,2.0,43,0.021707818,6.750182e-08,0,-3.605855450001129e-08,2.0
179,179,325.10385,321066.66,4730.4795,321101.5,-0.8441142,121.94970261898561,-0.0026136446,2.3168244e-07,0.10348868,2.2460454e-05,2.0,43,0.021731421,6.767773e-08,0,-3.605575622625655e-08,2.0
180,180,281.3503,320816.97,6005.7466,320873.2,-1.0724611,122.62680710447603,-0.002634009,2.3425244e-07,0.0941902,3.299688e-05,2.0,43,0.02175407,6.779647e-08,0,-3.60264944922143e-08,2.0
181,181,243.36427,320318.56,6781.0215,320390.34,-1.2127485,123.31010473691276,-0.0026320713,2.403609e-07,0.096442446,4.3201577e-05,2.0,43,0.021747245,6.787734e-08,0,-3.601602720892193e-08,2.0
182,182,210.60631,320515.12,8005.9814,320615.1,-1.4308641,123.98717495574965,-0.0026198677,2.2346993e-07,0.09439178,5.8856633e-05,2.0,43,0.021780604,6.793381e-08,0,-3.5933202711450534e-08,2.0
183,183,182.27473,319721.66,9482.372,319862.25,-1.6987922,124.65925458763377,-0.002610943,2.3047225e-07,0.0920824,8.092536e-05,2.0,43,0.02174061,6.7968664e-08,0,-3.593798454719213e-08,2.0
184,184,157.72879,320423.34,10926.479,320609.6,-1.9530369,125.34765110038643,-0.0025911187,2.1875842e-07,0.0923483,0.00010725964,2.0,43,0.021777727,6.7925995e-08,0,-3.588083534220922e-08,2.0
185,185,136.52892,320733.2,13185.513,321004.1,-2.3541346,126.01953235888504,-0.002611241,2.3002525e-07,0.0884094,0.00014916652,2.0,43,0.021781608,6.7854614e-08,0,-3.588064328905105e-08,2.0
186,186,118.14758,320973.25,15109.527,321328.7,-2.6951575,126.70790111162933,-0.0026524544,2.341782e-07,0.08915474,0.00019712749,2.0,43,0.021778524,6.777647e-08,0,-3.579105756788831e-08,2.0
187,187,102.25773,321714.0,17230.217,322175.06,-3.0656934,127.37435527661,-0.0026145948,2.3626397e-07,0.09033026,0.00025836335,2.0,43,0.021796362,6.765379e-08,0,-3.577069239498678e-08,2.0
188,188,88.4436,322121.3,20105.209,322748.12,-3.5714846,128.06428544272785,-0.00260472,2.2579782e-07,0.08950455,0.000347324,2.0,43,0.021784974,6.749838e-08,0,-3.573486209234547e-08,2.0
189,189,76.54279,323027.5,22880.758,323836.84,-4.051621,128.73071480773797,-0.0026564975,2.3741858e-07,0.09087521,0.00045366338,2.0,43,0.021789476,6.7285356e-08,0,-3.5681262812790493e-08,2.0
190,190,66.250786,323791.62,25542.404,324797.53,-4.510455,129.3990108394646,-0.0026061174,2.2421493e-07,0.094051845,0.00058165495,2.0,43,0.02178227,6.706415e-08,0,-3.5690847237415116e-08,2.0
191,191,57.329906,324953.12,29340.299,326275.03,-5.159295,130.05365649724263,-0.0026025586,2.3043496e-07,0.09461813,0.0007651309,2.0,43,0.021782376,6.6760784e-08,0,-3.558357995846053e-08,2.0
192,192,49.60321,326211.28,33189.098,327895.28,-5.8093467,130.73835980970762,-0.002593839,2.3388019e-07,0.09667516,0.0009904566,2.0,43,0.021781862,6.642932e-08,0,-3.552862526550824e-08,2.0
193,193,42.92585,327821.3,37233.45,329929.0,-6.4797997,131.44641912335646,-0.0026376422,2.6559496e-07,0.09957905,0.0012682169,2.0,43,0.021775244,6.5999785e-08,0,-3.555995202365223e-08,2.0
194,194,37.1518,330129.56,42008.223,332791.56,-7.2517824,132.09017526058597,-0.0026224016,2.3583563e-07,0.101977885,0.0016249126,2.0,43,0.021803921,6.551825e-08,0,-3.549304732699178e-08,2.0
195,195,32.150223,332232.6,47474.76,335607.44,-8.132293,132.7293917176139,-0.002639524,1.9149427e-07,0.10427336,0.0020865835,2.0,43,0.021800308,6.495776e-08,0,-3.5347151775141976e-08,2.0
196,196,27.835518,334759.56,52779.61,338894.75,-8.959741,133.45734308552346,-0.002596643,2.3547233e-07,0.10833148,0.002627588,2.0,43,0.021790339,6.429825e-08,0,-3.530501124450641e-08,2.0
197,197,24.082958,335933.5,59972.105,341244.75,-10.122024,134.1593866655312,-0.0026241716,2.4488608e-07,0.11019477,0.0034035149,2.0,43,0.021690434,6.356269e-08,0,-3.5176615299459556e-08,2.0
198,198,20.833313,340863.3,65855.88,347166.8,-10.934998,134.81374970999605,-0.0026122471,2.3214788e-07,0.11600247,0.0041742646,2.0,43,0.02176348,6.268883e-08,0,-3.5242167064557763e-08,2.0
199,199,18.021912,345036.88,73659.836,352811.88,-12.050829,135.5597173987626,-0.002543906,1.8518082e-07,0.11989155,0.005225931,2.0,43,0.021776468,6.17226e-08,0,-3.513352211967084e-08,2.0
200,200,15.604198,349728.97,81996.33,359212.7,-13.195052,136.21500132320216,-0.0026154146,2.2873976e-07,0.12438966,0.0064814137,2.0,43,0.02178265,6.063998e-08,0,-3.527736794398864e-08,2.0
201,201,13.500899,354970.06,90865.86,366415.53,-14.3583555,136.96298069207114,-0.0026063595,1.9322596e-07,0.12973486,0.0079783015,2.0,43,0.021784581,5.9453214e-08,0,-3.52620462324293e-08,2.0
202,202,11.686608,360566.6,100097.56,374202.88,-15.5152855,137.55387685346068,-0.002618377,1.8285304e-07,0.13605301,0.009735111,2.0,43,0.021770334,5.817789e-08,0,-3.5243026200891984e-08,2.0
203,203,10.113269,367452.56,110641.24,383748.44,-16.75723,138.22754533877014,-0.0026184516,1.909912e-07,0.14223666,0.011823673,2.0,43,0.021780973,5.6758466e-08,0,-3.498921366727872e-08,2.0
204,204,8.748621,375208.88,121866.52,394503.7,-17.993614,138.99438262850163,-0.0026216004,2.2864674e-07,0.14927809,0.014245012,2.0,43,0.021801671,5.526354e-08,0,-3.462654761237537e-08,2.0
205,205,7.570237,382833.47,134100.44,405640.72,-19.30454,139.86901877674973,-0.0026054094,2.455842e-07,0.15677631,0.01713396,2.0,43,0.021776535,5.3684293e-08,0,-3.5114980879911604e-08,2.0
206,206,6.554112,392271.6,146754.75,418824.5,-20.511583,140.40530021555605,-0.0026339346,2.0108477e-07,0.16546804,0.020315817,2.0,43,0.021796525,5.2042143e-08,0,-3.461272525111239e-08,2.0
207,207,5.669445,401527.22,160747.39,432508.75,-21.8182,141.01514581785887,-0.0026252335,2.4311663e-07,0.17463675,0.024123134,2.0,43,0.02177277,5.0340645e-08,0,-3.507290886232747e-08,2.0
208,208,4.907347,412852.3,176071.56,448829.84,-23.097078,141.707548597391,-0.0025986647,2.2846042e-07,0.18419766,0.028346477,2.0,43,0.021780582,4.8527482e-08,0,-3.431774677073582e-08,2.0
209,209,4.245922,425226.03,192346.48,466705.84,-24.339113,142.4952892481524,-0.002605577,1.7352279e-07,0.19487846,0.033101365,2.0,43,0.021780377,4.666832e-08,0,-3.503406986649171e-08,2.0
210,210,3.6747382,439115.56,209973.58,486735.44,-25.555908,143.3949597175524,-0.0026165138,2.660041e-07,0.20626667,0.03838596,2.0,43,0.021797476,4.4783008e-08,0,-3.4826344841865676e-08,2.0
211,211,3.180988,452873.1,228404.78,507210.78,-26.763916,144.4232065663964,-0.0026187217,2.206108e-07,0.21905486,0.044420794,2.0,43,0.021798136,4.2976485e-08,0,-3.40111324110339e-08,2.0
212,212,2.752818,468640.1,249361.39,530852.75,-28.017252,145.60214187568636,-0.0026134516,2.0104852e-07,0.23185335,0.051159192,2.0,43,0.021789983,4.1047134e-08,0,-3.4410542784471665e-08,2.0
213,213,2.3804083,485335.78,270253.47,555506.75,-29.110727,146.95697034007753,-0.0026084085,2.0984456e-07,0.2473987,0.058554634,2.0,43,0.021792158,3.922933e-08,0,-3.510638143649815e-08,2.0
214,214,2.060257,503914.34,294742.0,583782.94,-30.323578,148.5133831340063,-0.002605889,2.085942e-07,0.26209378,0.06680946,2.0,43,0.021794992,3.733407e-08,0,-3.470677894744186e-08,2.0
215,215,1.7836765,522277.84,319076.0,612032.4,-31.422073,150.30162980563728,-0.0026100257,2.2427088e-07,0.27964684,0.07600627,2.0,43,0.02179715,3.5614374e-08,0,-3.36560658604288e-08,2.0
216,216,1.5427545,543918.9,345757.47,644512.2,-32.443237,152.36130510343355,-0.0026460662,2.4560953e-07,0.29836765,0.08586825,2.0,43,0.021780917,3.379442e-08,0,-3.321601531052042e-08,2.0
217,217,1.3354719,563862.1,376921.6,678240.6,-33.761307,154.73292326941737,-0.0026111628,2.1032828e-07,0.31618,0.09764923,2.0,43,0.021787608,3.2123715e-08,0,-3.3795733474928764e-08,2.0
218,218,1.1556969,586012.44,407949.2,714026.0,-34.843483,157.46451766582322,-0.0026064946,2.0900113e-07,0.3375749,0.11019305,2.0,43,0.021793062,3.0521385e-08,0,-3.465433301131861e-08,2.0
219,219,1.0000616,610607.9,443751.0,754822.44,-36.00727,160.61412229543203,-0.0026077977,2.2403042e-07,0.35863608,0.12394902,2.0,43,0.021791294,2.8869431e-08,0,-3.480740244242793e-08,2.0

File: data/split_cycle/05232024_9_PEGMEA_1_PEGDA_5_Aerosil380_17,10_NaTFSI_G3_RUN_1_C01_RUN_1.csv
True,index,freq,Re(Z),Im(Z),Z,Phase(Z),time,Ewe_meas,I_meas,Cs,Cp,cycle_number,I_Range,Ewe,I,Ns,(QQo),cycle
0,0,7000018.5,168.26247,1365.1501,1375.4807,-82.97341,2.466487503814278,-0.015506954,1.1975159e-05,1.6654842e-05,1.640561e-05,1.0,40,0.009977622,7.2539165e-06,0,7.582697694229208e-09,1.0
1,1,6057573.0,227.95891,1627.6218,1643.5078,-82.02722,3.018496889999369,-0.015479453,-7.0954766e-06,1.6142396e-05,1.5831842e-05,1.0,40,0.014167118,8.620049e-06,0,6.459115593587386e-09,1.0
2,2,5242039.0,205.88786,1883.4954,1894.715,-83.76167,3.434482856449904,-0.015489533,6.0213442e-06,1.611964e-05,1.59293e-05,1.0,40,0.019564148,1.0325642e-05,0,4.971732543354948e-09,1.0
3,3,4536288.0,183.86604,2186.2292,2193.9473,-85.19263,4.802489828056423,-0.015491005,1.5621723e-05,1.6048107e-05,1.5935395e-05,1.0,40,0.019238804,8.769037e-06,0,1.2104472885590035e-08,1.0
4,4,3925558.5,226.13411,2513.6533,2523.8047,-84.859375,5.218482274474809,-0.015533485,1.1007582e-05,1.6129217e-05,1.5999727e-05,1.0,40,0.018405907,7.29292e-06,0,1.44218384794941e-08,1.0
5,5,3397055.0,296.66992,2881.709,2896.9397,-84.12215,5.634479307598667,-0.015532629,6.951612e-06,1.625801e-05,1.6087508e-05,1.0,40,0.019374203,6.687817e-06,0,1.7596666127625817e-08,1.0
6,6,2939708.2,325.26547,3290.7527,3306.7886,-84.35509,6.050498447351856,-0.015551763,2.356623e-05,1.6452073e-05,1.6292895e-05,1.0,40,0.021173326,6.4029878e-06,0,1.755034983911072e-08,1.0
7,7,2543924.5,348.01007,3773.0344,3789.05,-84.73017,6.6024831135582644,-0.015554837,7.5842004e-06,1.658155e-05,1.6441672e-05,1.0,40,0.020837128,5.4993016e-06,0,1.3815322029939933e-08,1.0
8,8,2201436.2,319.38852,4380.467,4392.095,-85.829834,7.154486979794456,-0.015533746,-1.31235975e-05,1.6504167e-05,1.641689e-05,1.0,40,0.020680064,4.7084736e-06,0,1.4466593243936485e-08,1.0
9,9,1905053.1,351.6438,5016.046,5028.3564,-85.98991,7.706498819316039,-0.0155449435,7.1934865e-06,1.6655264e-05,1.6573813e-05,1.0,40,0.020386856,4.0543778e-06,0,1.7285815252648717e-08,1.0
10,10,1648567.4,268.94986,5948.419,5954.496,-87.41121,8.425495760136982,-0.015554073,-2.2413808e-07,1.6229753e-05,1.6196642e-05,1.0,41,0.01892758,3.178704e-06,0,2.144103102550806e-08,1.0
11,11,1426616.2,261.4503,6850.038,6855.026,-87.81421,8.84148183328216,-0.015579785,3.0160697e-06,1.6286209e-05,1.6262517e-05,1.0,41,0.021834278,3.185149e-06,0,2.165241851815362e-08,1.0
12,12,1234551.2,255.97311,7869.4844,7873.6465,-88.13698,9.39349540611147,-0.015531063,1.611986e-06,1.6381917e-05,1.6364602e-05,1.0,41,0.020951549,2.6609714e-06,0,2.086637333189698e-08,1.0
13,13,1068345.5,337.2739,9187.579,9193.768,-87.89763,9.945494045707164,-0.015558172,2.7274314e-06,1.621464e-05,1.619282e-05,1.0,41,0.020793078,2.2616493e-06,0,2.1227302158867662e-08,1.0
14,14,924510.06,352.77383,10547.347,10553.244,-88.08436,10.497503085265635,-0.015541161,3.0551744e-06,1.6321696e-05,1.6303458e-05,1.0,41,0.020239709,1.917866e-06,0,2.135660023106488e-08,1.0
15,15,800039.0,975.97705,12297.911,12336.578,-85.46245,11.049480738147395,-0.015581592,5.2748924e-06,1.6176242e-05,1.6074997e-05,1.0,41,0.020813998,1.6871776e-06,0,2.210300176544264e-08,1.0
16,16,692334.1,582.51215,13927.984,13940.16,-87.6051,11.601482791040326,-0.01556352,3.4145753e-06,1.6505022e-05,1.6476204e-05,1.0,41,0.020349707,1.45979e-06,0,2.209890800892822e-08,1.0
17,17,599122.25,621.4305,16223.624,16235.521,-87.80641,12.153486843890278,-0.015572687,4.6789946e-06,1.6374077e-05,1.6350088e-05,1.0,41,0.02038009,1.2552779e-06,0,2.367423898833702e-08,1.0
18,18,518454.94,924.6277,18655.244,18678.145,-87.16251,12.705498416762566,-0.015582208,3.4555433e-06,1.645539e-05,1.6415064e-05,1.0,41,0.020676877,1.1070092e-06,0,2.3716857067531314e-08,1.0
19,19,448662.03,1072.2085,21493.94,21520.666,-87.14421,13.258487216400681,-0.015585803,5.2544083e-06,1.6503831e-05,1.6462865e-05,1.0,41,0.020200718,9.3866606e-07,0,2.4272996259643124e-08,1.0
20,20,388258.97,1562.6063,24785.53,24834.738,-86.392555,13.810499109240482,-0.015571214,3.772114e-06,1.6538665e-05,1.6473188e-05,1.0,41,0.020836579,8.390094e-07,0,2.537700813996461e-08,1.0
21,21,335983.9,1443.159,29236.307,29271.904,-87.174065,14.362483615492238,-0.015531678,1.5300494e-06,1.6202392e-05,1.6163009e-05,1.0,41,0.020379925,6.962282e-07,0,2.6237149138362762e-08,1.0
22,22,290751.2,2361.9841,33170.42,33254.41,-85.92699,14.914491081697633,-0.015565998,5.3717254e-06,1.6502421e-05,1.6419168e-05,1.0,41,0.020579427,6.1884805e-07,0,2.738597620782457e-08,1.0
23,23,251605.19,3267.7832,38229.527,38368.934,-85.11435,15.466478654561797,-0.015544198,6.008217e-07,1.6546328e-05,1.642631e-05,1.0,41,0.02041091,5.319645e-07,0,2.8878495654879544e-08,1.0
24,24,217729.38,4121.7954,43709.6,43903.51,-84.61296,16.018498680816265,-0.01552851,-3.8240933e-07,1.6723465e-05,1.6576065e-05,1.0,41,0.020243412,4.610887e-07,0,2.8939802492153098e-08,1.0
25,25,188418.58,5490.5356,50265.75,50564.727,-83.76629,16.570491267048055,-0.015577586,6.9136095e-06,1.6804446e-05,1.6606315e-05,1.0,41,0.020731416,4.099976e-07,0,2.996058076327775e-08,1.0
26,26,163051.14,5273.235,57761.547,58001.754,-84.783745,17.289482127845986,-0.015537119,2.5636373e-08,1.6898863e-05,1.6759184e-05,1.0,42,0.019353747,3.3367522e-07,0,3.1123951112474814e-08,1.0
27,27,141098.2,6760.0337,65707.08,66053.91,-84.126,17.705503267614404,-0.015532404,-6.398766e-09,1.7166687e-05,1.6986885e-05,1.0,42,0.021051096,3.186957e-07,0,3.11755107561078e-08,1.0
28,28,122105.11,8045.1577,75408.49,75836.44,-83.91028,18.257496867183363,-0.015530225,5.335047e-09,1.7284867e-05,1.709034e-05,1.0,42,0.020187158,2.6619338e-07,0,3.128370690515246e-08,1.0
29,29,105663.59,10761.763,87352.67,88013.09,-82.97661,18.67348731358652,-0.015567861,1.8618493e-07,1.7243228e-05,1.6985423e-05,1.0,42,0.021660512,2.4610557e-07,0,3.1283643704100365e-08,1.0
30,30,91439.65,13951.206,100012.63,100981.0,-82.0588,19.225500406493666,-0.015628414,6.1456257e-07,1.7403265e-05,1.7071085e-05,1.0,42,0.020434918,2.0236399e-07,0,3.1356713473453564e-08,1.0
31,31,79127.08,18104.41,114275.6,115700.836,-80.99759,19.641489972913405,-0.015593051,6.235027e-07,1.7601169e-05,1.7170207e-05,1.0,42,0.021465331,1.8552443e-07,0,3.136251858466791e-08,1.0
32,32,68475.36,23470.344,132245.52,134312.08,-79.93619,20.19448279918288,-0.015549211,9.156929e-08,1.7575385e-05,1.7038707e-05,1.0,42,0.020237386,1.5067435e-07,0,3.136022417820941e-08,1.0
33,33,59252.523,29787.91,149668.69,152604.17,-78.74375,20.610499192232965,-0.015553831,3.6479975e-07,1.7946606e-05,1.7262806e-05,1.0,42,0.02090943,1.3701742e-07,0,3.143709261706324e-08,1.0
34,34,51282.285,36325.508,173864.2,177618.42,-78.19893,21.026503612025408,-0.01554485,3.7057356e-07,1.785018e-05,1.7103577e-05,1.0,42,0.02150544,1.2107662e-07,0,3.143109434375704e-08,1.0
35,35,44369.8,52380.496,197061.92,203904.67,-75.11456,21.4424982717901,-0.0155657185,4.907056e-07,1.8202454e-05,1.7001255e-05,1.0,42,0.021895602,1.0738157e-07,0,3.144179366559177e-08,1.0
36,36,38403.727,68837.055,221131.4,231598.02,-72.70891,21.994484777998878,-0.0155343795,5.115284e-08,1.8741153e-05,1.7085493e-05,1.0,42,0.020241437,8.739901e-08,0,3.141067661417512e-08,1.0
37,37,33226.32,87678.305,249128.8,264107.25,-70.61101,22.410504797735484,-0.015592939,7.5350584e-07,1.9227107e-05,1.7108076e-05,1.0,42,0.020434849,7.73733e-08,0,3.140759472273954e-08,1.0
38,38,28754.086,113416.94,279107.72,301271.5,-67.88537,22.826493964152178,-0.015558843,2.1691633e-07,1.9831186e-05,1.7020657e-05,1.0,42,0.020567263,6.82682e-08,0,3.142127885664614e-08,1.0
39,39,24884.947,145074.2,308535.94,340941.28,-64.817,23.242479877284495,-0.0155616,4.6388536e-07,2.0728967e-05,1.697579e-05,1.0,42,0.020588309,6.038667e-08,0,3.146045388823381e-08,1.0
40,40,21553.963,180394.16,337122.4,382352.7,-61.84877,23.659489817073336,-0.015564134,4.8176537e-07,2.190309e-05,1.7027556e-05,1.0,42,0.020538842,5.3717006e-08,0,3.15553317930144e-08,1.0
41,41,18631.234,221601.12,357534.88,420640.28,-58.209248,24.075487063470064,-0.015578425,3.7783727e-07,2.3892417e-05,1.7261367e-05,1.0,42,0.020414565,4.853212e-08,0,3.159628222734066e-08,1.0
42,42,16126.037,272169.66,392082.7,477289.38,-55.233013,24.657494024460902,-0.015555228,2.2642932e-07,2.517183e-05,1.6986605e-05,1.0,43,0.019965457,4.1830926e-08,0,3.162696754951848e-08,1.0
43,43,13954.87,312162.97,421911.22,524837.9,-53.503063,25.073490177543135,-0.0155798225,2.4669103e-07,2.7031696e-05,1.7468881e-05,1.0,43,0.01961763,3.7378456e-08,0,3.165594295371715e-08,1.0
44,44,12080.609,382285.38,422361.72,569676.7,-47.851326,25.489503157295985,-0.015592716,2.3214656e-07,3.1192252e-05,1.7145847e-05,1.0,43,0.019286161,3.3854572e-08,0,3.1683901137572986e-08,1.0
45,45,10447.592,451980.03,429037.8,623184.9,-43.508324,25.90548115040292,-0.015504979,1.9421168e-07,3.550654e-05,1.6829286e-05,1.0,43,0.0187935,3.015718e-08,0,3.170956220225789e-08,1.0
46,46,9045.586,491548.44,419858.34,646452.56,-40.50245,26.337243410904193,-0.015545857,2.155908e-07,4.1906427e-05,1.7677175e-05,1.0,43,0.021347323,3.3022257e-08,0,3.173470393551891e-08,1.0
47,47,7827.7437,562069.0,414387.03,698310.94,-36.399605,26.81691716707428,-0.0155564025,2.3447443e-07,4.906563e-05,1.7277942e-05,1.0,43,0.021363012,3.0592407e-08,0,3.176312847371192e-08,1.0
48,48,6770.8345,621715.06,392505.8,735248.56,-32.265343,27.35539657928166,-0.015577158,2.3393436e-07,5.98869e-05,1.7066941e-05,1.0,43,0.021368245,2.9062614e-08,0,3.179190045668988e-08,1.0
49,49,5860.798,669384.7,365291.9,762570.7,-28.62187,27.96098164806608,-0.015581947,2.6222256e-07,7.434013e-05,1.7058594e-05,1.0,43,0.021357886,2.8007747e-08,0,3.1827244887123244e-08,1.0
50,50,5071.625,712923.3,339703.53,789720.3,-25.477509,28.64169525376201,-0.015580903,2.4013582e-07,9.2378934e-05,1.7093322e-05,1.0,43,0.021366963,2.7056368e-08,0,3.186716192348972e-08,1.0
51,51,4388.5933,746798.94,308533.28,808023.2,-22.447527,29.321838086063508,-0.015558153,2.386646e-07,0.000117541924,1.7137569e-05,1.0,43,0.021360934,2.6436041e-08,0,3.1911298111827886e-08,1.0
52,52,3798.7827,781591.2,277074.53,829249.7,-19.519447,30.001824998355005,-0.01554977,2.2851513e-07,0.0001512095,1.6881137e-05,1.0,43,0.021394307,2.5799595e-08,0,3.195918930575282e-08,1.0
53,53,3286.0488,804263.3,246407.92,841163.7,-17.033869,30.6816822573237,-0.0155433975,2.2281655e-07,0.00019655834,1.6867074e-05,1.0,43,0.02139193,2.5431353e-08,0,3.1998098550600266e-08,1.0
54,54,2844.088,823732.25,218162.22,852132.4,-14.833984,31.361804822954582,-0.015562047,2.1952032e-07,0.00025650603,1.6812895e-05,1.0,43,0.021404289,2.5118503e-08,0,3.2044718397578574e-08,1.0
55,55,2460.7852,833981.8,192663.95,855946.9,-13.008093,32.04168994858628,-0.015539093,2.3223978e-07,0.00033569586,1.7008e-05,1.0,43,0.021390358,2.4990287e-08,0,3.209069199317326e-08,1.0
56,56,2129.3164,847310.75,166419.1,863499.2,-11.111937,32.72181286088016,-0.015547664,2.3697005e-07,0.00044913488,1.6682427e-05,1.0,43,0.021390751,2.4772172e-08,0,3.2136668488786786e-08,1.0
57,57,1843.2289,856153.2,145420.05,868415.4,-9.63985,33.4019529731886,-0.015572351,2.450524e-07,0.00059376773,1.6649843e-05,1.0,43,0.02141746,2.466269e-08,0,3.218651384811297e-08,1.0
58,58,1594.4913,862721.06,124955.56,871723.3,-8.241346,34.08184857881861,-0.015557669,2.3672798e-07,0.00079880795,1.6413313e-05,1.0,43,0.021417087,2.4568676e-08,0,3.223973773014165e-08,1.0
59,59,1380.4436,866819.7,106271.02,873309.75,-6.989513,34.76170799777901,-0.01555903,2.3946555e-07,0.0010848922,1.6064962e-05,1.0,43,0.021426396,2.4534705e-08,0,3.229445440667285e-08,1.0
60,60,1194.6187,867236.06,91470.78,872046.6,-6.020949,35.44184747006511,-0.015538739,2.4225903e-07,0.0014564932,1.6024844e-05,1.0,43,0.021428676,2.4572856e-08,0,3.2338461353424503e-08,1.0
61,61,1033.3434,870458.1,76629.18,873824.56,-5.030959,36.12206331570633,-0.015489048,1.764271e-07,0.0020099317,1.5456855e-05,1.0,43,0.021438396,2.4533982e-08,0,3.237301741506392e-08,1.0
62,62,894.71045,874595.44,66700.66,877135.2,-4.3611965,36.80182060133666,-0.015526517,2.3082467e-07,0.002666905,1.5421787e-05,1.0,43,0.021485833,2.4495463e-08,0,3.2412531097890294e-08,1.0
63,63,774.2569,868533.3,55998.883,870336.7,-3.689052,37.481937966978876,-0.01553302,2.3197936e-07,0.0036707574,1.51963695e-05,1.0,43,0.021441497,2.4635865e-08,0,3.247171595509333e-08,1.0
64,64,669.7856,869355.44,46573.96,870602.1,-3.0665739,38.16182373260381,-0.015554241,2.416819e-07,0.0051020086,1.4601184e-05,1.0,43,0.021481708,2.4674542e-08,0,3.251937334266606e-08,1.0
65,65,579.81464,866783.1,39611.83,867687.75,-2.616586,38.84183944489632,-0.015549434,2.4233378e-07,0.0069295666,1.4442053e-05,1.0,43,0.021473115,2.4747514e-08,0,3.2546614715038145e-08,1.0
66,66,501.44418,866677.2,36445.64,867443.2,-2.407992,39.51919689038186,-0.015530448,2.3523843e-07,0.008708672,1.5373085e-05,1.0,43,0.021496864,2.4781869e-08,0,3.258283145784683e-08,1.0
67,67,434.02762,865325.6,30894.059,865876.94,-2.044719,40.19920073598041,-0.015583064,2.3827398e-07,0.011869374,1.5110032e-05,1.0,43,0.021493712,2.4823057e-08,0,3.264889410860228e-08,1.0
68,68,375.6009,864647.5,29928.258,865165.3,-1.9824016,40.87842602157616,-0.015547273,2.3080621e-07,0.014158332,1.6942471e-05,1.0,43,0.021520304,2.487421e-08,0,3.270589738861387e-08,1.0
69,69,325.10385,862361.3,28928.459,862846.4,-1.9213029,41.55771293390717,-0.015556812,2.4214756e-07,0.016922818,1.9022007e-05,1.0,43,0.021492578,2.4908928e-08,0,3.276786908475169e-08,1.0
70,70,281.3503,861592.6,26344.514,861995.3,-1.7513605,42.23480856606329,-0.0155484835,2.3406525e-07,0.021472497,2.0056406e-05,1.0,43,0.021492915,2.4933913e-08,0,3.283888993048794e-08,1.0
71,71,243.36427,862408.06,26965.201,862829.5,-1.790903,42.91812478515203,-0.015562607,2.3395351e-07,0.024252675,2.368738e-05,1.0,43,0.021510893,2.4930642e-08,0,3.285859014597046e-08,1.0
72,72,210.60631,862501.7,28750.572,862980.75,-1.9091866,43.59519119063043,-0.015534845,2.4529484e-07,0.026284654,2.9173803e-05,1.0,43,0.021518713,2.4935334e-08,0,3.287927964840874e-08,1.0
73,73,182.27473,862883.9,28287.828,863347.44,-1.8776488,44.267265195871005,-0.015557706,2.4017353e-07,0.030866973,3.3137676e-05,1.0,43,0.021520995,2.4927386e-08,0,3.294329953294037e-08,1.0
74,74,157.72879,862969.1,30207.537,863497.7,-2.0047739,44.95563333530299,-0.015574195,2.4682194e-07,0.033403642,4.0879175e-05,1.0,43,0.02152205,2.492427e-08,0,3.296314155796025e-08,1.0
75,75,136.52892,862320.56,34509.66,863010.8,-2.291727,45.62852032718365,-0.015581313,2.391307e-07,0.033779625,5.401367e-05,1.0,43,0.0214926,2.4904208e-08,0,3.30243048165836e-08,1.0
76,76,118.14758,863439.25,35814.535,864181.7,-2.375206,46.31690526660532,-0.015545558,2.4557423e-07,0.03761283,6.460178e-05,1.0,43,0.021503797,2.4883422e-08,0,3.307933618396492e-08,1.0
77,77,102.25773,864714.8,39229.707,865604.25,-2.597569,46.98334052492282,-0.015560799,2.4337672e-07,0.039674267,8.148924e-05,1.0,43,0.021523265,2.4865018e-08,0,3.312138934484427e-08,1.0
78,78,88.4436,866306.9,42366.92,867342.25,-2.7998316,47.67328021102003,-0.015547981,2.3473567e-07,0.04247435,0.00010134436,1.0,43,0.021518566,2.4809774e-08,0,3.316173133350415e-08,1.0
79,79,76.54279,868017.25,46509.73,869262.4,-3.0670652,48.33974890936224,-0.0155515205,2.3799467e-07,0.044706635,0.00012798465,1.0,43,0.02151656,2.4752664e-08,0,3.3211479825440075e-08,1.0
80,80,66.250786,870027.2,52011.465,871580.44,-3.4211516,49.00799552776152,-0.0155775305,2.46077e-07,0.04618809,0.00016448005,1.0,43,0.02152203,2.4693108e-08,0,3.3244308403663916e-08,1.0
81,81,57.329906,874173.44,58725.305,876143.75,-3.8432467,49.662631372208125,-0.015545651,2.2579667e-07,0.04727305,0.00021237992,1.0,43,0.021520495,2.4562745e-08,0,3.329082102264537e-08,1.0
82,82,49.60321,874163.9,65843.23,876640.06,-4.3074636,50.34737428466906,-0.015557744,2.404529e-07,0.048730314,0.0002749026,1.0,43,0.021519775,2.4548017e-08,0,3.3326219875935376e-08,1.0
83,83,42.92585,879424.75,72676.75,882422.7,-4.724259,51.05544447831926,-0.015536113,2.2650435e-07,0.051015925,0.00034605362,1.0,43,0.021533562,2.4402775e-08,0,3.336857015735717e-08,1.0
84,84,37.1518,880695.1,81774.664,884483.44,-5.304841,51.69916504222783,-0.015564172,2.485911e-07,0.05238676,0.00044779544,1.0,43,0.021506617,2.4315455e-08,0,3.3432352011476414e-08,1.0
85,85,32.150223,884423.6,91164.18,889109.7,-5.8851213,52.33838173924596,-0.015547273,2.3307821e-07,0.054301508,0.00057088636,1.0,43,0.021505013,2.4187132e-08,0,3.346532963340307e-08,1.0
86,86,27.835518,890512.0,100694.66,896186.94,-6.451319,53.06534932044451,-0.015551539,2.3644897e-07,0.056782484,0.00071685284,1.0,43,0.021523537,2.4016794e-08,0,3.3539185422659756e-08,1.0
87,87,24.082958,895272.56,113751.625,902470.2,-7.2410927,53.76737826046883,-0.015539205,2.3762222e-07,0.058096863,0.00092300103,1.0,43,0.021519346,2.3844938e-08,0,3.3583428651798935e-08,1.0
88,88,20.833313,904071.4,127145.695,912968.25,-8.005391,54.42175901157316,-0.015538478,2.6088222e-07,0.06008418,0.0011653386,1.0,43,0.021539813,2.3593168e-08,0,3.354331060913582e-08,1.0
89,89,18.021912,909670.75,139692.28,920334.06,-8.730345,55.167721900346805,-0.015545297,2.4043425e-07,0.06321889,0.0014564672,1.0,43,0.021522617,2.3385658e-08,0,3.368264349145673e-08,1.0
90,90,15.604198,919253.1,155027.8,932233.8,-9.572596,55.82299910479924,-0.015544273,2.5222252e-07,0.0657914,0.0018194434,1.0,43,0.021521531,2.308598e-08,0,3.367777045455473e-08,1.0
91,91,13.500899,929038.25,171682.03,944768.1,-10.469885,56.57099788697087,-0.015544143,2.2605737e-07,0.06866456,0.0022674191,1.0,43,0.021513248,2.2770928e-08,0,3.370238583668773e-08,1.0
92,92,11.686608,940156.1,189362.3,959036.8,-11.387911,57.161886848392896,-0.01554977,2.2482826e-07,0.07191809,0.002803849,1.0,43,0.021526156,2.24456e-08,0,3.378338993575309e-08,1.0
93,93,10.113269,953488.5,209350.61,976200.8,-12.383523,57.83550090700737,-0.01555644,2.151257e-07,0.075171694,0.0034571998,1.0,43,0.021531189,2.2056106e-08,0,3.393653701807173e-08,1.0
94,94,8.748621,965635.1,230640.48,992797.2,-13.433333,58.6013999300485,-0.015553114,2.481348e-07,0.07887602,0.0042569153,1.0,43,0.021515971,2.167207e-08,0,3.392638208517222e-08,1.0
95,95,7.570237,981347.44,252591.73,1013333.8,-14.434203,59.47700658501708,-0.015544329,2.43656e-07,0.083232224,0.0051715975,1.0,43,0.021511147,2.1228095e-08,0,3.3848380284653126e-08,1.0
96,96,6.554112,999835.9,276103.8,1037258.44,-15.437445,60.01231946374173,-0.015537249,2.585915e-07,0.087949604,0.0062316745,1.0,43,0.021521522,2.0748466e-08,0,3.412958081474946e-08,1.0
97,97,5.669445,1019035.4,304124.53,1063449.5,-16.617393,60.62213821269688,-0.015545502,2.2978189e-07,0.092305616,0.007549137,1.0,43,0.021525966,2.0241645e-08,0,3.3894003797025204e-08,1.0
98,98,4.907347,1040165.75,333648.25,1092367.1,-17.784397,61.31455995226861,-0.015564451,2.534516e-07,0.09720408,0.00906828,1.0,43,0.021536993,1.9715893e-08,0,3.4167262569945304e-08,1.0
99,99,4.245922,1062848.5,362282.97,1122896.2,-18.82221,62.10233084301581,-0.015547925,2.2520996e-07,0.10346661,0.010770027,1.0,43,0.02152303,1.9167427e-08,0,3.420692579097364e-08,1.0
100,100,3.6747382,1086773.5,395834.56,1156616.5,-20.013096,63.00195955243544,-0.015567218,2.494942e-07,0.109415784,0.012815297,1.0,43,0.021521302,1.860712e-08,0,3.397301015116197e-08,1.0
101,101,3.180988,1114668.4,433194.03,1195885.8,-21.23764,64.03017890793853,-0.015550673,2.4580683e-07,0.11549831,0.015155182,1.0,43,0.02152189,1.799661e-08,0,3.4307962215472324e-08,1.0
102,102,2.752818,1145650.4,470023.28,1238320.1,-22.306755,65.20911992390756,-0.015546303,2.3908126e-07,0.12300514,0.017721321,1.0,43,0.02152431,1.7381863e-08,0,3.460178262112596e-08,1.0
103,103,2.3804083,1177939.0,514979.9,1285591.1,-23.614336,66.56396796161425,-0.0155510735,2.2801305e-07,0.129831,0.020833068,1.0,43,0.021523789,1.6742328e-08,0,3.4391791922231286e-08,1.0
104,104,2.060257,1216130.0,556905.3,1337578.2,-24.604578,68.1203133421659,-0.015534878,2.3913972e-07,0.13871308,0.024045939,1.0,43,0.021524906,1.6092446e-08,0,3.419612343110905e-08,1.0
105,105,1.7836765,1254438.0,607463.25,1393781.2,-25.838648,69.90864910717573,-0.015541217,2.3604684e-07,0.14688723,0.027901968,1.0,43,0.021513825,1.5435582e-08,0,3.448548592655835e-08,1.0
106,106,1.5427545,1296199.5,657104.9,1453244.6,-26.882607,71.96717557826196,-0.015612626,2.950181e-07,0.15699601,0.03209819,1.0,43,0.021512827,1.4803308e-08,0,3.505883540137796e-08,1.0
107,107,1.3354719,1346197.0,712725.5,1523228.1,-27.898367,74.33891041090828,-0.015537693,2.4058644e-07,0.16721034,0.036608152,1.0,43,0.021525247,1.4131335e-08,0,3.539825381098893e-08,1.0
108,108,1.1556969,1393292.1,773822.2,1593757.8,-29.047407,77.07039286059444,-0.015531999,2.4617447e-07,0.17796518,0.04195394,1.0,43,0.021520033,1.35027e-08,0,3.530824153609297e-08,1.0
109,109,1.0000616,1445874.2,834176.44,1669252.1,-29.982182,80.22031282357057,-0.015535279,2.2230391e-07,0.19078115,0.04764391,1.0,43,0.021521052,1.2892632e-08,0,3.50169613722887e-08,1.0
