Repository: Jay2-davic/SPOC_code

# Studying-Polymers-on a-Chip (SPOC) Data Cleaning and Processing
Author: Jay Jimenez jimenez45@llnl.gov

# Project Description

The SPOC project aims to establish an automated, high-throughput experimentation workflow to screen solid state polymer electrolytes. This repository contains code to reproduce the data cleaning workflow, data processing, and active learning for the SPOC project. Electrochemical impedance spectroscopy processing code is included as a Python file which was used to determine bulk ionic conductivities.

File: data/split_cycle/05232024_9_PEGMEA_1_PEGDA_5_Aerosil380_17,10_NaTFSI_G3_RUN_2_C01_RUN_2.csv
True,index,freq,Re(Z),Im(Z),Z,Phase(Z),time,Ewe_meas,I_meas,Cs,Cp,cycle_number,I_Range,Ewe,I,Ns,(QQo),cycle
110,110,7000018.5,137.58714,1254.9784,1262.4979,-83.74348,82.56147730807425,-0.0038594184,-7.4674685e-06,1.8116934e-05,1.7901766e-05,2.0,40,0.009996448,7.917992e-06,0,-2.3153455740035e-08,2.0
111,111,6057573.0,199.23175,1452.573,1466.1725,-82.19016,83.11348144095973,-0.003828024,-2.3654273e-05,1.8087709e-05,1.7753719e-05,2.0,40,0.014091894,9.611348e-06,0,-2.2547071019070152e-08,2.0
112,112,5242039.0,185.51099,1686.1812,1696.3552,-83.72166,83.52950047407649,-0.0038044173,-2.3691458e-05,1.8005934e-05,1.7790597e-05,2.0,40,0.019450221,1.146589e-05,0,-2.5730969845510327e-08,2.0
113,113,4536288.0,149.68059,1952.5581,1958.2869,-85.616356,84.89748315236648,-0.0038003556,-3.9933962e-05,1.7968654e-05,1.7863676e-05,2.0,40,0.018430617,9.411602e-06,0,-2.3468285623552632e-08,2.0
114,114,3925558.5,200.0727,2250.5464,2259.422,-84.919785,85.3135040254856,-0.0038563628,-3.1952255e-05,1.8014853e-05,1.7873594e-05,2.0,40,0.018062681,7.994381e-06,0,-2.3200635459686266e-08,2.0
115,115,3397055.0,258.7213,2567.2058,2580.2097,-84.2452,85.72948265858577,-0.0038896576,-1.4425976e-05,1.8249748e-05,1.806626e-05,2.0,40,0.019193107,7.4385844e-06,0,-2.389038029962561e-08,2.0
116,116,2939708.2,270.59683,2929.544,2942.0146,-84.722664,86.14550035833963,-0.0039023643,-1.1188633e-05,1.8480592e-05,1.8324252e-05,2.0,40,0.021143435,7.18672e-06,0,-2.44072737432695e-08,2.0
117,117,2543924.5,294.20663,3391.1858,3403.924,-85.04165,86.69749998455518,-0.0039247037,-7.8822166e-07,1.844864e-05,1.8310819e-05,2.0,40,0.020677645,6.0746493e-06,0,-3.076144324718043e-08,2.0
118,118,2201436.2,318.89862,3884.4236,3897.492,-85.306725,87.24950163744506,-0.003922282,-1.2267746e-05,1.861176e-05,1.8487157e-05,2.0,40,0.020984756,5.384169e-06,0,-3.418661267993508e-08,2.0
119,119,1905053.1,359.47073,4502.0312,4516.36,-85.43483,87.80148313034442,-0.003892415,-3.8259474e-05,1.8556862e-05,1.8439301e-05,2.0,40,0.020449072,4.5277775e-06,0,-4.370129424457699e-08,2.0
120,120,1648567.4,395.7798,5154.4473,5169.6196,-85.60921,88.3534878231876,-0.003921145,-3.0426607e-05,1.8729723e-05,1.8619943e-05,2.0,40,0.019957278,3.8604926e-06,0,-5.1732955627416646e-08,2.0
121,121,1426616.2,247.77925,6092.4175,6097.454,-87.67106,89.07250623070286,-0.0038974457,-6.7678357e-06,1.8311475e-05,1.8281236e-05,2.0,41,0.019392721,3.180462e-06,0,-5.24381390711791e-08,2.0
122,122,1234551.2,310.35156,7088.9717,7095.7617,-87.49322,89.6244912702532,-0.0038888191,-7.269112e-07,1.8185605e-05,1.8150817e-05,2.0,41,0.02065673,2.9111363e-06,0,-5.239071135462521e-08,2.0
123,123,1068345.5,394.98605,8102.1094,8111.7314,-87.208984,90.1764844431018,-0.0038856703,-1.1663851e-06,1.8386976e-05,1.8343382e-05,2.0,41,0.020624574,2.5425613e-06,0,-5.2398797439996475e-08,2.0
124,124,924510.06,395.50226,9330.76,9339.138,-87.57286,90.72850641599507,-0.003945348,4.0160603e-06,1.8449793e-05,1.8416706e-05,2.0,41,0.020269077,2.1703372e-06,0,-5.237901743069706e-08,2.0
125,125,800039.0,150.7007,11140.3545,11141.374,-89.22498,91.2805004688853,-0.0038962346,1.4667363e-06,1.7857059e-05,1.7853792e-05,2.0,41,0.02090244,1.8761098e-06,0,-5.3292246697823446e-08,2.0
126,126,692334.1,635.0841,12332.227,12348.568,-87.05199,91.83250318843056,-0.003870858,-4.006209e-06,1.8640729e-05,1.8591425e-05,2.0,41,0.020307604,1.644531e-06,0,-5.349034725829623e-08,2.0
127,127,599122.25,832.2718,14343.721,14367.846,-86.67923,92.38449446801678,-0.0039336286,7.274514e-07,1.852008e-05,1.8457938e-05,2.0,41,0.020475848,1.425116e-06,0,-5.3902824756993755e-08,2.0
128,128,518454.94,965.50824,16561.756,16589.875,-86.66358,92.93648278756882,-0.0038988243,-9.317506e-07,1.8535433e-05,1.8472652e-05,2.0,41,0.020600615,1.2417582e-06,0,-5.348850382847736e-08,2.0
129,129,448662.03,1388.9196,19022.781,19073.418,-85.82404,93.48849438710022,-0.0038741932,-2.7343403e-06,1.8647765e-05,1.8548883e-05,2.0,41,0.020259976,1.06221e-06,0,-5.357221611775762e-08,2.0
130,130,388258.97,1761.6605,22014.049,22084.424,-85.42469,94.04050092000398,-0.0038711375,-4.812533e-06,1.8620816e-05,1.850233e-05,2.0,41,0.020876972,9.4532567e-07,0,-5.307168483356881e-08,2.0
131,131,335983.9,3240.4324,25591.508,25795.846,-82.78353,94.59250539951609,-0.0038720134,-2.745514e-06,1.8509973e-05,1.8217885e-05,2.0,41,0.020271473,7.8584253e-07,0,-5.2988952268727215e-08,2.0
132,132,290751.2,2635.2651,29033.58,29152.932,-84.8137,95.14450806574314,-0.0039165057,2.7870215e-06,1.8853762e-05,1.8699704e-05,2.0,41,0.020557348,7.051554e-07,0,-5.321584092258864e-08,2.0
133,133,251605.19,3353.5054,33415.664,33583.516,-84.26914,95.69648715862422,-0.0038671133,-3.065809e-06,1.8929992e-05,1.874124e-05,2.0,41,0.020479703,6.0981415e-07,0,-5.2725452348302994e-08,2.0
134,134,217729.38,4708.6934,38363.645,38651.53,-83.0026,96.24848398487666,-0.003919338,1.3643158e-06,1.9053872e-05,1.8771092e-05,2.0,41,0.020187397,5.222923e-07,0,-5.350108549254035e-08,2.0
135,135,188418.58,5988.165,43759.645,44167.46,-82.20792,96.80048673108104,-0.0038773792,1.14793366e-07,1.9302903e-05,1.8948085e-05,2.0,41,0.020844998,4.719537e-07,0,-5.248337603376621e-08,2.0
136,136,163051.14,8086.905,49972.43,50622.543,-80.80767,97.3525067572773,-0.0038911295,8.4476744e-07,1.953286e-05,1.9034385e-05,2.0,41,0.020229738,3.9961915e-07,0,-5.194978714533743e-08,2.0
137,137,141098.2,7425.046,57423.43,57901.48,-82.63234,98.07150540480507,-0.003909705,1.9549744e-07,1.9643076e-05,1.9320058e-05,2.0,42,0.018945007,3.2719382e-07,0,-5.1590450111268675e-08,2.0
138,138,122105.11,9420.015,66388.555,67053.54,-81.92409,98.48748819789034,-0.0039597317,8.743829e-07,1.963329e-05,1.9245806e-05,2.0,42,0.020524278,3.060879e-07,0,-5.1562585832569377e-08,2.0
139,139,105663.59,12220.91,74876.09,75866.86,-80.7302,98.90350728432531,-0.0038834158,3.0575825e-07,2.011646e-05,1.959448e-05,2.0,42,0.021971771,2.896096e-07,0,-5.150211878312068e-08,2.0
140,140,91439.65,15232.3545,86416.53,87748.74,-80.00335,99.45550117720268,-0.0038958434,1.6662854e-07,2.0141359e-05,1.9534424e-05,2.0,42,0.020439845,2.3293603e-07,0,-5.138009977047907e-08,2.0
141,141,79127.08,19829.785,98721.55,100693.414,-78.64237,99.8714838369342,-0.0038949675,4.776343e-09,2.0374317e-05,1.9584155e-05,2.0,42,0.021476077,2.1328184e-07,0,-5.137718876736012e-08,2.0
142,142,68475.36,24979.945,112763.05,115496.766,-77.50921,100.42350226317649,-0.0039490554,7.5220214e-07,2.0611946e-05,1.9647756e-05,2.0,42,0.020304738,1.7580352e-07,0,-5.134031814979344e-08,2.0
143,143,59252.523,31697.514,127267.37,131155.31,-76.01433,100.83949241627124,-0.0038999983,2.6031293e-07,2.1105527e-05,1.9872778e-05,2.0,42,0.021003693,1.6014367e-07,0,-5.129817913691347e-08,2.0
144,144,51282.285,39426.715,145638.36,150880.73,-74.852165,101.25548459604033,-0.0039225984,5.6557855e-07,2.1309683e-05,1.9854591e-05,2.0,42,0.021537704,1.4274654e-07,0,-5.121714161949598e-08,2.0
145,145,44369.8,51973.098,165061.86,173050.92,-72.52232,101.671501469129,-0.003893589,1.7091244e-07,2.173131e-05,1.9771132e-05,2.0,42,0.021983655,1.2703576e-07,0,-5.119441140924705e-08,2.0
146,146,38403.727,68511.14,185090.23,197363.05,-69.68797,102.22348938867799,-0.0039154254,3.7336733e-07,2.2390472e-05,1.9692397e-05,2.0,42,0.020233043,1.0251687e-07,0,-5.1173521360451464e-08,2.0
147,147,33226.32,85449.33,205063.25,222154.28,-67.37863,102.63948530177004,-0.0039139907,-1.9250077e-08,2.3358774e-05,1.99029e-05,2.0,42,0.020446373,9.203682e-08,0,-5.1138179406136865e-08,2.0
148,148,28754.086,106893.33,225356.44,249422.75,-64.62361,103.05549236151273,-0.0039332374,5.117519e-07,2.4561257e-05,2.0050185e-05,2.0,42,0.020556573,8.241659e-08,0,-5.113828537557098e-08,2.0
149,149,24884.947,134863.7,246608.9,281076.8,-61.32695,103.4714921679406,-0.0039806175,8.2092885e-07,2.5934307e-05,1.996375e-05,2.0,42,0.020597998,7.328245e-08,0,-5.1125821000907394e-08,2.0
150,150,21553.963,159808.33,270605.34,314270.5,-59.435658,103.88750664101099,-0.003900464,1.6141355e-07,2.7287051e-05,2.0231222e-05,2.0,42,0.02054391,6.537015e-08,0,-5.109111050317456e-08,2.0
151,151,18631.234,198420.17,281437.12,344350.72,-54.815212,104.30350258076214,-0.003917922,1.5061094e-07,3.0352683e-05,2.0274862e-05,2.0,42,0.020436563,5.9348107e-08,0,-5.105778814514256e-08,2.0
152,152,16126.037,238236.62,292119.03,376948.56,-50.801163,104.71949596054037,-0.0039911075,9.244845e-07,3.3785676e-05,2.0290285e-05,2.0,42,0.020237274,5.36871e-08,0,-5.0967437510948637e-08,2.0
153,153,13954.87,285838.34,307299.34,419686.12,-47.072178,105.1354978736199,-0.0039097425,1.8897862e-07,3.711357e-05,1.9897878e-05,2.0,42,0.020021636,4.7706212e-08,0,-5.0946176140623776e-08,2.0
154,154,12080.609,326514.9,314018.56,453011.75,-43.882343,105.7174890745955,-0.00393715,4.245212e-07,4.195425e-05,2.015894e-05,2.0,43,0.019306462,4.2618016e-08,0,-5.089811294087563e-08,2.0
155,155,10447.592,376491.2,314115.56,490320.5,-39.839046,106.13349312104401,-0.003926213,4.8897505e-07,4.8496953e-05,1.9903675e-05,2.0,43,0.018827071,3.839748e-08,0,-5.084753172404858e-08,2.0
156,156,9045.586,401871.44,305526.16,504823.62,-37.24422,106.56526556823519,-0.0039089043,4.236273e-07,5.7588404e-05,2.1093685e-05,2.0,43,0.02134983,4.2291664e-08,0,-5.080146794880333e-08,2.0
157,157,7827.7437,456966.94,294769.03,543790.0,-32.82426,107.04593513775035,-0.00392448,4.488241e-07,6.897658e-05,2.026763e-05,2.0,43,0.021382751,3.9321705e-08,0,-5.0737293434090565e-08,2.0
158,158,6770.8345,492648.25,278394.56,565867.3,-29.470705,107.58441313661751,-0.003886397,4.0023693e-07,8.4433974e-05,2.0436639e-05,2.0,43,0.021359399,3.7746304e-08,0,-5.068076414432651e-08,2.0
159,159,5860.798,526131.4,257266.17,585662.1,-26.057571,108.18996113876346,-0.0038894713,3.8409092e-07,0.00010555545,2.036816e-05,2.0,43,0.02138958,3.6522046e-08,0,-5.0619566218226816e-08,2.0
160,160,5071.625,555661.56,235418.58,603474.7,-22.961042,108.8707225577673,-0.003911624,3.9835606e-07,0.00013330065,2.0285963e-05,2.0,43,0.021398822,3.5459355e-08,0,-5.053215182073793e-08,2.0
161,161,4388.5933,586825.06,210630.34,623481.2,-19.74469,109.55083104339428,-0.0039238282,4.3392583e-07,0.0001721765,1.9650293e-05,2.0,43,0.02150645,3.4494143e-08,0,-5.044836545890711e-08,2.0
162,162,3798.7827,597671.44,190855.22,627404.9,-17.709911,110.23082835569221,-0.0039137485,4.4374013e-07,0.00021951876,2.0313462e-05,2.0,43,0.021412037,3.4127943e-08,0,-5.0369328546665956e-08,2.0
163,163,3286.0488,612486.6,168747.16,635307.4,-15.403499,110.91070761466108,-0.003907749,4.3383275e-07,0.00028701834,2.0249523e-05,2.0,43,0.021419445,3.371509e-08,0,-5.0297415144864346e-08,2.0
164,164,2844.088,624297.1,148906.53,641810.0,-13.415456,111.59084074028942,-0.0038930299,4.2543388e-07,0.0003758057,2.0229163e-05,2.0,43,0.02139858,3.334099e-08,0,-5.021430836059595e-08,2.0
165,165,2460.7852,631608.5,130593.09,644968.1,-11.682015,112.27068093259732,-0.0038989733,4.3189604e-07,0.00049525197,2.0304398e-05,2.0,43,0.021412812,3.31998e-08,0,-5.0140082884387005e-08,2.0
166,166,2129.3164,642197.75,113250.8,652107.1,-10.001212,112.95084013821906,-0.00389439,4.2979167e-07,0.000659992,1.9905969e-05,2.0,43,0.02145007,3.2893478e-08,0,-5.004855379815629e-08,2.0
167,167,1843.2289,645845.44,97797.82,653208.06,-8.610658,113.63094731717138,-0.003887012,4.3500611e-07,0.0008829004,1.9790965e-05,2.0,43,0.021437004,3.2818033e-08,0,-4.997791602676423e-08,2.0
168,168,1594.4913,650850.2,83381.82,656169.56,-7.3005185,114.31082204282575,-0.0039030723,4.2807844e-07,0.0011970894,1.9330237e-05,2.0,43,0.021458695,3.270297e-08,0,-4.990783652154107e-08,2.0
169,169,1380.4436,652727.3,70805.47,656556.44,-6.1910286,114.9907082617865,-0.003900818,4.1919543e-07,0.001628301,1.8937564e-05,2.0,43,0.02146543,3.269396e-08,0,-4.982020205359768e-08,2.0
170,170,1194.6187,652997.5,60092.367,655756.7,-5.257859,115.6708250407537,-0.0038883905,4.3576986e-07,0.00221703,1.8617644e-05,2.0,43,0.021486664,3.2766213e-08,0,-4.975881877512666e-08,2.0
171,171,1033.3434,653658.25,49595.426,655537.06,-4.3389254,116.35110075303237,-0.0038854282,4.1375762e-07,0.0031055165,1.7775532e-05,2.0,43,0.02147197,3.2754777e-08,0,-4.9690958582768135e-08,2.0
172,172,894.71045,653559.6,39455.145,654749.5,-3.4547312,117.03081211868266,-0.0039061839,4.320826e-07,0.00450852,1.6371592e-05,2.0,43,0.02149325,3.2826676e-08,0,-4.95915955612638e-08,2.0
173,173,774.2569,653201.6,33304.01,654050.06,-2.9187443,117.7109453776502,-0.0038829874,4.1468883e-07,0.0061721792,1.6003303e-05,2.0,43,0.021521749,3.2905355e-08,0,-4.9498855145703996e-08,2.0
174,174,669.7856,651362.3,28599.365,651989.9,-2.514071,118.39082383661298,-0.0038984146,4.2752004e-07,0.0083086025,1.5986709e-05,2.0,43,0.02152074,3.3007783e-08,0,-4.944441472384161e-08,2.0
175,175,579.81464,650010.44,24812.457,650483.8,-2.1860561,119.07084509557171,-0.003913413,4.331069e-07,0.011062701,1.6096363e-05,2.0,43,0.021535322,3.3106623e-08,0,-4.9358893127102536e-08,2.0
176,176,501.44418,648813.9,20930.729,649151.4,-1.8477205,119.74820584771805,-0.0039088856,4.197543e-07,0.01516398,1.5764852e-05,2.0,43,0.021556154,3.3206668e-08,0,-4.925688516045628e-08,2.0
177,177,434.02762,648320.2,19555.03,648615.06,-1.7276665,120.42819540001801,-0.0039261198,4.4005327e-07,0.018751858,1.7044615e-05,2.0,43,0.021563826,3.3245954e-08,0,-4.917248503581126e-08,2.0
178,178,375.6009,646108.1,17396.83,646342.3,-1.542349,121.10746380561613,-0.003907041,4.2636543e-07,0.024356978,1.7645683e-05,2.0,43,0.021555804,3.3350446e-08,0,-4.91143631649342e-08,2.0
179,179,325.10385,645297.0,16028.709,645496.06,-1.4228929,121.78671034458239,-0.0038982653,4.107222e-07,0.030542143,1.883256e-05,2.0,43,0.021570655,3.3417173e-08,0,-4.905134047745705e-08,2.0
180,180,281.3503,644641.25,16185.572,644844.44,-1.4382731,122.46378203007043,-0.0038930299,4.1794792e-07,0.034949798,2.201866e-05,2.0,43,0.021579184,3.346417e-08,0,-4.897295368828066e-08,2.0
181,181,243.36427,644357.25,16079.366,644557.8,-1.429469,123.14710848915274,-0.0039163567,4.3701786e-07,0.040671892,2.5310952e-05,2.0,43,0.021590302,3.34963e-08,0,-4.891726435071261e-08,2.0
182,182,210.60631,643518.06,16253.71,643723.3,-1.4468452,123.82420537466533,-0.0038729263,4.2846997e-07,0.04649393,2.9641678e-05,2.0,43,0.021567715,3.3504637e-08,0,-4.882375958824091e-08,2.0
183,183,182.27473,643861.3,19113.959,644144.94,-1.700409,124.49627329988289,-0.0038987312,4.0826413e-07,0.045681775,4.0223244e-05,2.0,43,0.021589063,3.3515846e-08,0,-4.876389419316397e-08,2.0
184,184,157.72879,643787.7,19344.326,644078.25,-1.7210873,125.184658692644,-0.0038994951,4.191027e-07,0.05216216,4.7052803e-05,2.0,43,0.021580802,3.3506492e-08,0,-4.8682997860776225e-08,2.0
185,185,136.52892,644430.1,22776.812,644832.5,-2.024226,125.85653555116733,-0.0038853723,4.1850674e-07,0.051180266,6.385495e-05,2.0,43,0.02158686,3.347669e-08,0,-4.861401310364726e-08,2.0
186,186,118.14758,644444.7,22983.496,644854.4,-2.042533,126.54490294388961,-0.0038861549,4.287494e-07,0.058611013,7.445401e-05,2.0,43,0.021584427,3.3471785e-08,0,-4.851281740112739e-08,2.0
187,187,102.25773,645139.6,24645.977,645610.25,-2.1877806,127.21135670886724,-0.0038666287,4.1606714e-07,0.06315067,9.202995e-05,2.0,43,0.021583362,3.3430947e-08,0,-4.844390553073532e-08,2.0
188,188,88.4436,645841.6,28670.645,646477.7,-2.5418446,127.90127212830703,-0.0039014514,4.2496893e-07,0.06276481,0.000123448,2.0,43,0.021589905,3.3396212e-08,0,-4.8367537600031775e-08,2.0
189,189,76.54279,646946.6,30855.965,647682.06,-2.7306392,128.5687262400388,-0.003883714,4.315614e-07,0.06738709,0.00015294357,2.0,43,0.021593079,3.333901e-08,0,-4.828653357943136e-08,2.0
190,190,66.250786,648356.94,33612.86,649227.6,-2.9677365,129.23698475176934,-0.0039066123,4.3193393e-07,0.07146998,0.00019157577,2.0,43,0.021600723,3.3271416e-08,0,-4.823221829905281e-08,2.0
191,191,57.329906,647743.25,37338.508,648818.5,-3.2991068,129.89163619621468,-0.003884366,4.164769e-07,0.07435016,0.0002462348,2.0,43,0.021582665,3.3264566e-08,0,-4.812203414415804e-08,2.0
192,192,49.60321,650605.4,43126.688,652033.2,-3.7924182,130.57635950870463,-0.0038754789,4.2712918e-07,0.07439851,0.00032547454,2.0,43,0.021586835,3.3106957e-08,0,-4.8030449349741805e-08,2.0
193,193,42.92585,651615.5,48097.098,653388.2,-4.2214656,131.28442602229188,-0.0039100964,4.5146928e-07,0.077087216,0.00041771258,2.0,43,0.021583885,3.3033785e-08,0,-4.798959121465845e-08,2.0
194,194,37.1518,655210.75,54084.98,657439.2,-4.7188354,131.92818807958975,-0.0038802112,4.131992e-07,0.07920701,0.00053605065,2.0,43,0.021598222,3.2852046e-08,0,-4.790887482761974e-08,2.0
195,195,32.150223,657353.75,59647.062,660054.3,-5.1847153,132.5673839232477,-0.003873038,4.2752023e-07,0.08299407,0.0006777443,2.0,43,0.021590099,3.270958e-08,0,-4.776496248530352e-08,2.0
196,196,27.835518,660399.44,66456.27,663734.75,-5.746354,133.29531577115995,-0.0039101522,4.327346e-07,0.08603691,0.00086251704,2.0,43,0.02159526,3.253598e-08,0,-4.769120519751604e-08,2.0
197,197,24.082958,664608.5,75716.695,668907.7,-6.4995,133.9974034045299,-0.0038906264,4.3184068e-07,0.08728079,0.001118329,2.0,43,0.021610016,3.2306424e-08,0,-4.755923795333968e-08,2.0
198,198,20.833313,667720.7,84670.51,673067.6,-7.226837,134.65177586229402,-0.00387628,4.3364707e-07,0.09022557,0.0014278302,2.0,43,0.021606155,3.2101017e-08,0,-4.751513971886704e-08,2.0
199,199,18.021912,671989.9,94378.62,678585.06,-7.994699,135.39772760440246,-0.0039799097,4.6808083e-07,0.09357195,0.0018100239,2.0,43,0.021584928,3.1808728e-08,0,-4.741848493253305e-08,2.0
200,200,15.604198,677413.56,104770.6,685467.75,-8.791859,136.05301944885287,-0.0038792982,4.2910304e-07,0.09735074,0.0022742806,2.0,43,0.021590156,3.149697e-08,0,-4.743039049672089e-08,2.0
201,201,13.500899,683175.3,117282.59,693169.3,-9.74117,136.80101172436844,-0.0038919959,4.0521914e-07,0.100513384,0.0028774801,2.0,43,0.021593811,3.115229e-08,0,-4.735501529382802e-08,2.0
202,202,11.686608,690629.3,131380.1,703014.6,-10.77082,137.3918988991063,-0.0038791492,4.129197e-07,0.10365782,0.0036201996,2.0,43,0.021605007,3.0731947e-08,0,-4.730491631353099e-08,2.0
203,203,10.113269,697939.6,145209.52,712885.4,-11.752979,138.06552637103596,-0.0038904215,3.9684812e-07,0.10837609,0.0044966,2.0,43,0.021589542,3.028473e-08,0,-4.713451234620752e-08,2.0
204,204,8.748621,707673.3,160124.81,725562.9,-12.749592,138.8324025941838,-0.0038938962,4.1174644e-07,0.11361139,0.005533362,2.0,43,0.02160008,2.9770101e-08,0,-4.685144530005342e-08,2.0
205,205,7.570237,716774.56,177794.88,738496.3,-13.930961,139.70796876910026,-0.0038857728,4.453701e-07,0.11824734,0.006853828,2.0,43,0.021588204,2.923265e-08,0,-4.702368205337512e-08,2.0
206,206,6.554112,727887.0,195801.14,753762.25,-15.056126,140.24330951450975,-0.0038668523,3.9580524e-07,0.12401982,0.008368598,2.0,43,0.021594202,2.8648559e-08,0,-4.674938368040552e-08,2.0
207,207,5.669445,740430.6,215007.17,771015.94,-16.192307,140.85315189012908,-0.0038754602,4.6171172e-07,0.13056496,0.0101532675,2.0,43,0.021590605,2.80028e-08,0,-4.690304757062316e-08,2.0
208,208,4.907347,755223.56,235589.42,791116.3,-17.325134,141.54556525635417,-0.003869293,4.2502455e-07,0.1376631,0.012208111,2.0,43,0.021591494,2.7292439e-08,0,-4.645378667198235e-08,2.0
209,209,4.245922,771565.8,261764.9,814760.5,-18.740252,142.3333203071088,-0.0038891358,4.2040608e-07,0.14319791,0.014780857,2.0,43,0.02161584,2.65303e-08,0,-4.68085890619609e-08,2.0
210,210,3.6747382,788568.75,286201.34,838899.2,-19.947744,143.23294514988083,-0.0039019545,4.5063106e-07,0.15132897,0.017613508,2.0,43,0.021582643,2.5727337e-08,0,-4.654215719361006e-08,2.0
211,211,3.180988,807251.3,314379.66,866307.8,-21.278158,144.26117373202578,-0.0038765501,4.323899e-07,0.1591489,0.020958878,2.0,43,0.021598289,2.4931426e-08,0,-4.601934716672732e-08,2.0
212,212,2.752818,828484.5,345192.97,897521.44,-22.619339,145.44013085469487,-0.0038824216,4.2627923e-07,0.16748683,0.02477507,2.0,43,0.021592274,2.405767e-08,0,-4.62155641890846e-08,2.0
213,213,2.3804083,852375.5,375841.66,931558.3,-23.794333,146.79404630567296,-0.0038845146,4.328406e-07,0.177895,0.028956994,2.0,43,0.02159887,2.3185741e-08,0,-4.6464504465312375e-08,2.0
214,214,2.060257,878180.2,412633.78,970292.25,-25.167597,148.35027520623407,-0.0038825495,4.3903358e-07,0.18721214,0.033857774,2.0,43,0.021600315,2.226166e-08,0,-4.601975912513624e-08,2.0
215,215,1.7836765,905385.1,447828.2,1010085.3,-26.318256,150.13857214452582,-0.0038793425,4.3465684e-07,0.19924738,0.039165113,2.0,43,0.021599993,2.1384325e-08,0,-4.524740937534213e-08,2.0
216,216,1.5427545,936692.2,488626.75,1056479.2,-27.548857,152.19826024232316,-0.0038276692,4.1623193e-07,0.21112812,0.045162562,2.0,43,0.021590052,2.043585e-08,0,-4.4914305074687735e-08,2.0
217,217,1.3354719,967771.6,533192.5,1104932.6,-28.852509,154.5698469683557,-0.00387777,4.3009035e-07,0.22351228,0.052047256,2.0,43,0.021600738,1.9549372e-08,0,-4.5133349914045065e-08,2.0
218,218,1.1556969,1002684.7,577504.2,1157103.1,-29.94013,157.301415231399,-0.0038730311,4.2311558e-07,0.23846304,0.059400104,2.0,43,0.021591762,1.8660188e-08,0,-4.5403711550074477e-08,2.0
219,219,1.0000616,1042437.25,629149.9,1217581.6,-31.112553,160.4511488743301,-0.0038693815,4.1699423e-07,0.25295264,0.067538485,2.0,43,0.021599993,1.7740078e-08,0,-4.514367337816867e-08,2.0

File: data/split_cycle/05232024_9_PEGMEA_1_PEGDA_5_Aerosil380_17,10_NaTFSI_G3_RUN_4_C01_RUN_1.csv
True,index,freq,Re(Z),Im(Z),Z,Phase(Z),time,Ewe_meas,I_meas,Cs,Cp,cycle_number,I_Range,Ewe,I,Ns,(QQo),cycle
0,0,7000018.5,153.47243,1372.2421,1380.7976,-83.61852,2.46749011715292,-0.026610367,2.1166219e-05,1.6568769e-05,1.6364082e-05,1.0,40,0.010017283,7.2547077e-06,0,9.415280211480119e-09,1.0
1,1,6057573.0,213.24449,1602.2689,1616.3969,-82.419106,3.019487210054649,-0.026615584,6.7841415e-06,1.6397818e-05,1.6112424e-05,1.0,40,0.014146608,8.75194e-06,0,9.491289379045358e-09,1.0
2,2,5242039.0,217.63664,1886.7692,1899.2798,-83.42008,3.4354975231399294,-0.026537443,-2.2022384e-06,1.609167e-05,1.5880376e-05,1.0,40,0.019557983,1.0297578e-05,0,1.161128609116228e-08,1.0
3,3,4536288.0,157.41457,2172.7517,2178.4465,-85.85619,4.80349598810426,-0.026612995,-1.3198025e-05,1.6147653e-05,1.6063339e-05,1.0,40,0.018501505,8.492982e-06,0,1.3967104512175866e-08,1.0
4,4,3925558.5,235.01117,2519.0884,2530.027,-84.67018,5.35548076100531,-0.026623856,3.7328855e-06,1.6094418e-05,1.5955547e-05,1.0,40,0.020344593,8.041255e-06,0,1.754140888958015e-08,1.0
5,5,3397055.0,273.97256,2832.952,2846.169,-84.47615,5.771500327420654,-0.0266072,-7.0210262e-06,1.6537824e-05,1.6384583e-05,1.0,40,0.021188976,7.4447357e-06,0,1.663007613501577e-08,1.0
6,6,2939708.2,282.05853,3258.7258,3270.91,-85.0531,6.32350310034235,-0.026648562,2.449111e-06,1.6613765e-05,1.6490223e-05,1.0,40,0.020286981,6.202244e-06,0,1.7061944585716698e-08,1.0
7,7,2543924.5,324.33246,3806.005,3819.799,-85.12925,6.875489446538268,-0.026677927,-1.0630474e-05,1.6437909e-05,1.6319402e-05,1.0,40,0.020848265,5.457948e-06,0,1.8198253703057314e-08,1.0
8,8,2201436.2,375.03003,4309.3945,4325.6826,-85.0263,7.42749677944812,-0.026651936,-1.1914248e-05,1.6776361e-05,1.6650258e-05,1.0,40,0.020671066,4.778683e-06,0,1.7640481046997695e-08,1.0
9,9,1905053.1,391.96732,4966.4443,4981.888,-85.48739,7.979499445616966,-0.026646085,-1.6658623e-05,1.6821607e-05,1.6717473e-05,1.0,40,0.020405725,4.095982e-06,0,1.979337606983399e-08,1.0
10,10,1648567.4,227.82947,5935.4526,5939.8237,-87.80181,8.698494999815011,-0.026655959,-2.9131252e-06,1.6265207e-05,1.6241276e-05,1.0,41,0.019001389,3.1989819e-06,0,2.1675773911503092e-08,1.0
11,11,1426616.2,247.25183,6759.5586,6764.079,-87.90517,9.114499846211402,-0.026663225,-1.2110775e-06,1.6504207e-05,1.6482154e-05,1.0,41,0.021900095,3.2377054e-06,0,2.1523310657948336e-08,1.0
12,12,1234551.2,320.76352,7810.5513,7817.1353,-87.6483,9.666489952447591,-0.026667492,1.1501655e-06,1.6505524e-05,1.6477732e-05,1.0,41,0.020996751,2.6859905e-06,0,2.25962127903306e-08,1.0
13,13,1068345.5,412.32928,9053.149,9062.534,-87.39224,10.21848773866077,-0.02665883,1.5576174e-07,1.6455411e-05,1.6421347e-05,1.0,41,0.020742826,2.2888548e-06,0,2.333276413235631e-08,1.0
14,14,924510.06,387.2511,10440.59,10447.77,-87.875824,10.770490298193181,-0.026681596,3.4983736e-06,1.6488588e-05,1.6465934e-05,1.0,41,0.02026211,1.9393717e-06,0,2.3023938615232788e-08,1.0
15,15,800039.0,1697.6495,12022.972,12142.234,-81.96294,11.322500964422943,-0.026632968,-6.635966e-07,1.6546157e-05,1.6222715e-05,1.0,41,0.020802615,1.7132444e-06,0,2.2755693742267466e-08,1.0
16,16,692334.1,602.99506,13982.342,13995.338,-87.530624,11.874484244006453,-0.02666792,-4.271005e-07,1.644086e-05,1.6410339e-05,1.0,41,0.020462183,1.4620714e-06,0,2.3125508386650986e-08,1.0
17,17,599122.25,737.2443,16033.651,16050.592,-87.36733,12.426503550173948,-0.02668415,1.7907548e-06,1.6568083e-05,1.6533128e-05,1.0,41,0.020473354,1.2755513e-06,0,2.337304906908481e-08,1.0
18,18,518454.94,977.4665,18444.262,18470.145,-86.96641,12.978494189766934,-0.026672225,2.112912e-06,1.6643622e-05,1.6597009e-05,1.0,41,0.020590398,1.1147936e-06,0,2.391646297289343e-08,1.0
19,19,448662.03,1158.1519,21299.963,21331.426,-86.887695,13.530502669309499,-0.026663842,1.7252117e-07,1.665413e-05,1.6605038e-05,1.0,41,0.020194754,9.467138e-07,0,2.376760427697396e-08,1.0
20,20,388258.97,1474.0776,24677.945,24721.932,-86.581635,14.082503308862215,-0.02664804,2.5818156e-07,1.6610766e-05,1.6551709e-05,1.0,41,0.020848624,8.4332504e-07,0,2.4080562122902745e-08,1.0
21,21,335983.9,2071.546,28778.209,28852.67,-85.882774,14.634483015077421,-0.026691118,2.9881355e-06,1.6460306e-05,1.6375456e-05,1.0,41,0.020367153,7.0590187e-07,0,2.4076472092487066e-08,1.0
22,22,290751.2,2498.0188,32723.154,32818.363,-85.63462,15.186496107984567,-0.026644278,-6.6359775e-07,1.672798e-05,1.663106e-05,1.0,41,0.020567065,6.266938e-07,0,2.5243550957567448e-08,1.0
23,23,251605.19,3414.1948,37716.54,37870.754,-84.82754,15.73847938750987,-0.026647259,-1.857255e-06,1.6771377e-05,1.6635064e-05,1.0,41,0.020442339,5.397922e-07,0,2.4964868933598914e-08,1.0
24,24,217729.38,4296.4316,43127.13,43340.61,-84.31082,16.29149021379999,-0.026691733,3.4369205e-06,1.694933e-05,1.678277e-05,1.0,41,0.020198844,4.6604893e-07,0,2.5813149941651797e-08,1.0
25,25,188418.58,5403.213,49450.42,49744.74,-83.7643,16.843483920005383,-0.026702743,3.2488404e-06,1.7081515e-05,1.6879987e-05,1.0,41,0.020692782,4.1597931e-07,0,2.522600885407024e-08,1.0
26,26,163051.14,5399.054,56799.043,57055.07,-84.570045,17.562487874150975,-0.026655661,-3.3196585e-07,1.7185228e-05,1.703134e-05,1.0,42,0.019177923,3.3613003e-07,0,2.5428583834723562e-08,1.0
27,27,141098.2,6761.392,64995.574,65346.316,-84.06097,17.9784785072261,-0.026651973,-1.9413996e-07,1.735461e-05,1.716881e-05,1.0,42,0.020906739,3.1993753e-07,0,2.538917325287023e-08,1.0
28,28,122105.11,7902.0215,75177.74,75591.9,-83.9996,18.531483413506066,-0.026695253,2.653416e-07,1.7337921e-05,1.7148459e-05,1.0,42,0.020320099,2.6881318e-07,0,2.5342560257240306e-08,1.0
29,29,105663.59,11473.17,85316.43,86084.414,-82.340935,18.94749596659676,-0.026642712,-2.5634782e-07,1.7654771e-05,1.734117e-05,1.0,42,0.021760987,2.527866e-07,0,2.537265730691137e-08,1.0
30,30,91439.65,14950.874,98373.72,99503.35,-81.3583,19.499496179487323,-0.02666315,1.911766e-08,1.7693204e-05,1.7293753e-05,1.0,42,0.02042253,2.0524465e-07,0,2.5370869563097247e-08,1.0
31,31,79127.08,18887.955,112484.36,114059.13,-80.46803,19.91548926589894,-0.026662927,-2.4278926e-08,1.7881455e-05,1.7391098e-05,1.0,42,0.021455357,1.8810731e-07,0,2.5337526981876992e-08,1.0
32,32,68475.36,24004.26,128978.766,131193.47,-79.45729,20.467487078771228,-0.026638707,-1.9600246e-07,1.8020532e-05,1.7417251e-05,1.0,42,0.020205468,1.5401275e-07,0,2.5403694487076577e-08,1.0
33,33,59252.523,31900.824,145889.55,149336.61,-77.6656,20.883485098573146,-0.026680479,2.1691635e-07,1.8411496e-05,1.757134e-05,1.0,42,0.020902311,1.3996777e-07,0,2.5366064838363814e-08,1.0
34,34,51282.285,37417.773,169519.27,173599.75,-77.552765,21.299504424998304,-0.026654897,1.688263e-08,1.8307697e-05,1.7457161e-05,1.0,42,0.021472877,1.2369186e-07,0,2.5386934570945503e-08,1.0
35,35,44369.8,54760.562,192186.42,199835.78,-74.09592,21.715499404730508,-0.02667502,1.1667643e-08,1.8664225e-05,1.7262704e-05,1.0,42,0.021883676,1.095083e-07,0,2.5426559797183124e-08,1.0
36,36,38403.727,67796.08,215702.1,226105.52,-72.55185,22.26748516430962,-0.026656313,5.6740333e-08,1.9212877e-05,1.748553e-05,1.0,42,0.02023679,8.950153e-08,0,2.552423032785161e-08,1.0
37,37,33226.32,89917.69,240956.03,257186.7,-69.53591,22.683480837353272,-0.02665555,-1.19267e-07,1.9879253e-05,1.7449327e-05,1.0,42,0.020442989,7.948696e-08,0,2.5532018712427668e-08,1.0
38,38,28754.086,114785.49,268819.8,292300.88,-66.87762,23.09949712382513,-0.026633676,-3.0142067e-07,2.059014e-05,1.7414925e-05,1.0,42,0.020562429,7.034679e-08,0,2.552205435893266e-08,1.0
39,39,24884.947,143283.16,294822.47,327796.2,-64.08034,23.515502396883676,-0.026669784,2.3773874e-08,2.1693162e-05,1.7548346e-05,1.0,42,0.020586884,6.280391e-08,0,2.5465873048148364e-08,1.0
40,40,21553.963,178964.12,320942.97,367467.75,-60.8551,23.932481910014758,-0.026623689,-1.9507124e-07,2.3007271e-05,1.7550214e-05,1.0,42,0.020568434,5.597344e-08,0,2.5486101090854302e-08,1.0
41,41,18631.234,218670.6,343997.53,407616.4,-57.556904,24.348479796462925,-0.026643848,-1.5912477e-07,2.4832656e-05,1.7686036e-05,1.0,42,0.020433797,5.0129966e-08,0,2.5443706451714417e-08,1.0
42,42,16126.037,265541.94,362241.88,449145.53,-53.756664,24.764499042910757,-0.026638204,-1.7421114e-07,2.724544e-05,1.7722172e-05,1.0,42,0.02021207,4.500116e-08,0,2.545116267366549e-08,1.0
43,43,13954.87,332759.16,372883.94,499771.03,-48.254486,25.346495310514,-0.026645396,1.5282804e-08,3.058586e-05,1.702652e-05,1.0,43,0.019737221,3.9492527e-08,0,2.547679536404453e-08,1.0
44,44,12080.609,373044.75,401836.3,548301.75,-47.12791,25.76248871695134,-0.02666522,6.9754805e-08,3.278552e-05,1.7609264e-05,1.0,43,0.01929497,3.519042e-08,0,2.5477022033260017e-08,1.0
45,45,10447.592,436374.06,404001.7,594676.1,-42.793983,26.178487936704187,-0.026646178,5.1020155e-08,3.7706894e-05,1.740308e-05,1.0,43,0.018801043,3.16156e-08,0,2.548083194530918e-08,1.0
46,46,9045.586,472955.97,396846.78,617393.5,-39.99926,26.610254917206476,-0.026644874,6.757594e-08,4.433641e-05,1.8318175e-05,1.0,43,0.021344645,3.457219e-08,0,2.5491983952041675e-08,1.0
47,47,7827.7437,540180.75,384499.97,663050.1,-35.443214,27.090945526753785,-0.026647352,5.1932695e-08,5.2879484e-05,1.7782268e-05,1.0,43,0.021376437,3.2239548e-08,0,2.550339356795497e-08,1.0
48,48,6770.8345,597221.25,367197.53,701075.75,-31.585005,27.62940640564193,-0.026633602,3.8635942e-08,6.401447e-05,1.7560942e-05,1.0,43,0.021384344,3.0502186e-08,0,2.5507664131688627e-08,1.0
49,49,5860.798,642366.06,345215.16,729251.44,-28.254112,28.235958167817444,-0.02671152,9.461642e-08,7.866354e-05,1.762782e-05,1.0,43,0.021397239,2.9341372e-08,0,2.5523536691092393e-08,1.0
50,50,5071.625,683122.8,319239.28,754036.1,-25.047787,28.916694200161146,-0.026645917,6.318095e-08,9.830071e-05,1.7619965e-05,1.0,43,0.021412266,2.839687e-08,0,2.5540115782507873e-08,1.0
51,51,4388.5933,708604.0,299965.44,769479.6,-22.943857,29.5968265257834,-0.026632596,5.4707538e-08,0.000120899254,1.837265e-05,1.0,43,0.021358708,2.775734e-08,0,2.55512223995302e-08,1.0
52,52,3798.7827,743573.75,262461.12,788535.2,-19.441635,30.276849544752622,-0.026663113,6.035028e-08,0.0001596286,1.7684733e-05,1.0,43,0.021417074,2.7160581e-08,0,2.5557472657595978e-08,1.0
53,53,3286.0488,764151.94,231617.27,798482.75,-16.86225,30.956679123723006,-0.02663267,7.638462e-08,0.00020911018,1.7594866e-05,1.0,43,0.02141656,2.6821569e-08,0,2.556758858284653e-08,1.0
54,54,2844.088,781077.56,209490.48,808683.1,-15.0137825,31.636838462683954,-0.026638186,7.174756e-08,0.00026712395,1.7926051e-05,1.0,43,0.021382881,2.6441606e-08,0,2.5581132376743395e-08,1.0
55,55,2460.7852,795364.6,183953.14,816360.0,-13.022481,32.31670044164639,-0.026652047,8.5714774e-08,0.00035159217,1.7852137e-05,1.0,43,0.02143696,2.62592e-08,0,2.5586281944059984e-08,1.0
56,56,2129.3164,807457.8,158725.64,822910.6,-11.121093,32.99682306061732,-0.026627695,8.3833875e-08,0.00047090452,1.7519498e-05,1.0,43,0.021435425,2.6048303e-08,0,2.560928779228756e-08,1.0
57,57,1843.2289,815002.56,139682.88,826886.0,-9.725404,33.676937679585535,-0.026641091,7.4950776e-08,0.00061815546,1.7639763e-05,1.0,43,0.021437945,2.592612e-08,0,2.561600684350534e-08,1.0
58,58,1594.4913,821968.06,119466.5,830604.44,-8.269579,34.356824565213174,-0.02661905,7.6570984e-08,0.0008355103,1.7284452e-05,1.0,43,0.02144426,2.5817656e-08,0,2.561933713745616e-08,1.0
59,59,1380.4436,825125.44,102420.64,831457.75,-7.0757813,35.036688597509055,-0.026628366,1.02866544e-07,0.0011256775,1.7080814e-05,1.0,43,0.021450236,2.5798348e-08,0,2.562620394782438e-08,1.0
60,60,1194.6187,827016.6,89254.65,831819.0,-6.159728,35.71685006978805,-0.02663049,7.949486e-08,0.001492657,1.7185574e-05,1.0,43,0.021460608,2.5799613e-08,0,2.5638686527819457e-08,1.0
61,61,1033.3434,829976.8,75540.81,833407.44,-5.2004795,36.397095008782344,-0.026613852,7.550962e-08,0.00203889,1.6751063e-05,1.0,43,0.021466682,2.5757727e-08,0,2.5655933728090804e-08,1.0
62,62,894.71045,830249.5,63906.363,832705.4,-4.4015193,37.07684498773597,-0.026628962,7.392674e-08,0.0027835148,1.6394531e-05,1.0,43,0.0214661,2.5778746e-08,0,2.56772672304267e-08,1.0
63,63,774.2569,830486.44,60705.195,832702.1,-4.180654,37.75694339335314,-0.026640961,9.5603845e-08,0.0033861734,1.7996232e-05,1.0,43,0.02148494,2.5801471e-08,0,2.5687857784101e-08,1.0
64,64,669.7856,828725.06,47130.74,830064.2,-3.254984,38.436805585661205,-0.026630396,8.2232624e-08,0.005041736,1.6254187e-05,1.0,43,0.021491652,2.5891554e-08,0,2.569312475190418e-08,1.0
65,65,579.81464,827655.56,40357.67,828638.94,-2.791613,39.1168081779615,-0.02664042,1.0843506e-07,0.0068015023,1.6133417e-05,1.0,43,0.021500124,2.5946312e-08,0,2.5728045762182757e-08,1.0
66,66,501.44418,827294.44,36110.656,828082.2,-2.4993224,39.794192716799444,-0.026637943,8.88438e-08,0.008789459,1.6714217e-05,1.0,43,0.02152546,2.5994352e-08,0,2.5763100356796287e-08,1.0
67,67,434.02762,826041.75,32596.484,826684.6,-2.25978,40.474206135753775,-0.026668666,9.9458866e-08,0.011249469,1.7490162e-05,1.0,43,0.02152726,2.6040475e-08,0,2.5761294203363792e-08,1.0
68,68,375.6009,826176.75,31171.863,826764.6,-2.1607597,41.153448488010326,-0.026638819,8.848998e-08,0.013593484,1.93238e-05,1.0,43,0.021546269,2.6060947e-08,0,2.5756785332448098e-08,1.0
69,69,325.10385,824652.3,29899.88,825194.2,-2.0764956,41.832674893637886,-0.026630675,9.290361e-08,0.016373012,2.1495876e-05,1.0,43,0.02153988,2.6102802e-08,0,2.5751392826954107e-08,1.0
70,70,281.3503,825049.0,29747.404,825585.1,-2.064923,42.509811752461246,-0.026628086,8.413223e-08,0.019016197,2.4688692e-05,1.0,43,0.021551693,2.6104749e-08,0,2.5744535523090405e-08,1.0
71,71,243.36427,823275.06,28530.227,823769.25,-1.9847653,43.19312317154254,-0.026636321,1.0850962e-07,0.022922296,2.7495233e-05,1.0,43,0.021520533,2.6124468e-08,0,2.577639797342209e-08,1.0
72,72,210.60631,825730.25,31365.64,826325.75,-2.1753535,43.87019821701688,-0.026667753,1.1076297e-07,0.024093205,3.4713656e-05,1.0,43,0.021577256,2.6112287e-08,0,2.582307275173918e-08,1.0
73,73,182.27473,826050.8,32424.223,826686.94,-2.2478254,44.54126294222078,-0.02662682,9.383477e-08,0.026929237,4.1426767e-05,1.0,43,0.021559834,2.6079805e-08,0,2.5810259131817227e-08,1.0
74,74,157.72879,826967.7,33152.188,827631.94,-2.295693,45.22964828165277,-0.026606921,1.080068e-07,0.03043666,4.8836762e-05,1.0,43,0.021576196,2.6069797e-08,0,2.5826911440293266e-08,1.0
75,75,136.52892,827148.3,35605.68,827914.3,-2.46485,45.901537406869465,-0.026652532,1.0960835e-07,0.032739814,6.055416e-05,1.0,43,0.021569582,2.6052916e-08,0,2.5842307266327513e-08,1.0
76,76,118.14758,827057.8,38423.51,827949.9,-2.6599388,46.589915546239354,-0.02662136,9.44307e-08,0.035058897,7.550649e-05,1.0,43,0.021540599,2.601679e-08,0,2.587875154673326e-08,1.0
77,77,102.25773,827493.94,41466.0,828532.25,-2.8687112,47.256350084528094,-0.02664098,1.0780196e-07,0.037534602,9.401503e-05,1.0,43,0.021523355,2.5977691e-08,0,2.58936667554993e-08,1.0
78,78,88.4436,830092.6,46746.77,831407.9,-3.2232146,47.94626254399191,-0.026624398,1.1024154e-07,0.038494803,0.0001216962,1.0,43,0.021548249,2.5917783e-08,0,2.5911697696656144e-08,1.0
79,79,76.54279,833017.0,52626.277,834677.7,-3.614886,48.61373564238602,-0.026631981,1.1979513e-07,0.03951056,0.00015706553,1.0,43,0.021564268,2.5835442e-08,0,2.59336430827742e-08,1.0
80,80,66.250786,835422.1,56297.26,837316.9,-3.8552082,49.28196882078191,-0.026638968,1.1281149e-07,0.042671885,0.00019290198,1.0,43,0.021565692,2.5755712e-08,0,2.5934697295534695e-08,1.0
81,81,57.329906,834631.44,63519.836,837045.06,-4.35212,49.936640158557566,-0.02665883,1.099436e-07,0.04370484,0.0002516811,1.0,43,0.021542827,2.5736759e-08,0,2.5979744386948155e-08,1.0
82,82,49.60321,840558.4,70579.85,843516.4,-4.799742,50.622353737737285,-0.026665779,9.493354e-08,0.045460016,0.0003182761,1.0,43,0.021557989,2.5557286e-08,0,2.600693725105933e-08,1.0
83,83,42.92585,843129.9,78457.1,846772.4,-5.3163257,51.33045345134451,-0.026621547,1.1340744e-07,0.047257308,0.00040569546,1.0,43,0.021545483,2.5444244e-08,0,2.59941508392934e-08,1.0
84,84,37.1518,848687.44,87757.99,853212.6,-5.9036527,51.975185535353376,-0.02660446,9.1730364e-08,0.048815038,0.0005164312,1.0,43,0.02155854,2.5267488e-08,0,2.6006273731046174e-08,1.0
85,85,32.150223,852565.9,97479.55,858120.5,-6.522684,52.614375299046515,-0.026672132,1.2510263e-07,0.0507835,0.0006553195,1.0,43,0.02153872,2.5099878e-08,0,2.6087063884650922e-08,1.0
86,86,27.835518,858141.7,107412.29,864837.9,-7.1345205,53.34231648026616,-0.026651973,1.2117317e-07,0.053231273,0.00082111766,1.0,43,0.021534393,2.4899919e-08,0,2.6088195838188988e-08,1.0
87,87,24.082958,866859.9,120019.21,875128.94,-7.8826504,54.04440712693031,-0.026674367,1.1562354e-07,0.055062957,0.0010356595,1.0,43,0.02157771,2.4656607e-08,0,2.6147608211482284e-08,1.0
88,88,20.833313,874718.7,132816.94,884744.7,-8.63382,54.69874441140564,-0.026660394,1.2985144e-07,0.057518605,0.0012962219,1.0,43,0.021590449,2.4403027e-08,0,2.617558260324632e-08,1.0
89,89,18.021912,883218.75,145862.94,895182.3,-9.377711,55.44475250017422,-0.026620178,7.008125e-08,0.06054445,0.001607464,1.0,43,0.02156637,2.4091596e-08,0,2.6178713061452264e-08,1.0
90,90,15.604198,892566.0,161493.64,907058.0,-10.255683,56.09999786459957,-0.026658215,1.231658e-07,0.06315726,0.0020019996,1.0,43,0.021556193,2.3764956e-08,0,2.615079818358633e-08,1.0
91,91,13.500899,902824.5,177950.39,920194.75,-11.150302,56.847992993483786,-0.026639964,1.421891e-07,0.06624582,0.0024774042,1.0,43,0.021564396,2.34346e-08,0,2.6177648207899768e-08,1.0
92,92,11.686608,915258.5,194842.8,935768.06,-12.017882,57.43886579485843,-0.02662857,8.8322345e-08,0.06989519,0.0030302578,1.0,43,0.021551363,2.3030667e-08,0,2.616297908321504e-08,1.0
93,93,10.113269,927995.75,213405.2,952217.4,-12.950782,58.112535506807035,-0.026645005,9.467276e-08,0.07374347,0.0037039183,1.0,43,0.021545252,2.26264e-08,0,2.6209952743429137e-08,1.0
94,94,8.748621,943526.6,233220.95,971923.1,-13.884075,58.879413356567966,-0.026635855,1.0929175e-07,0.078003295,0.004491426,1.0,43,0.02155003,2.2172566e-08,0,2.6406659890449153e-08,1.0
95,95,7.570237,959810.4,254960.27,993096.5,-14.876275,59.754998571559554,-0.026638456,1.3345495e-07,0.08245901,0.0054350086,1.0,43,0.021546043,2.169582e-08,0,2.6282864534630938e-08,1.0
96,96,6.554112,978310.8,277878.22,1017009.5,-15.856604,60.29129321032087,-0.026627453,7.9122614e-08,0.087387994,0.0065239524,1.0,43,0.021562682,2.1202046e-08,0,2.635610195138311e-08,1.0
97,97,5.669445,997472.2,302594.88,1042360.0,-16.87579,60.9011113459419,-0.026634011,1.4305502e-07,0.09277224,0.00781818,1.0,43,0.021553544,2.067764e-08,0,2.632413022636282e-08,1.0
98,98,4.907347,1019904.56,328891.28,1071622.5,-17.87309,61.593526178825414,-0.02664329,1.2156417e-07,0.098610006,0.009288425,1.0,43,0.021561332,2.0120268e-08,0,2.6523973145263213e-08,1.0
99,99,4.245922,1043575.1,358497.22,1103435.2,-18.959028,62.38131384292501,-0.026643401,1.1973911e-07,0.10455922,0.011036724,1.0,43,0.0215599,1.953889e-08,0,2.6220418863976055e-08,1.0
100,100,3.6747382,1070291.4,389035.1,1138802.9,-19.975456,63.28094801903353,-0.026647305,1.435578e-07,0.11132813,0.012992281,1.0,43,0.021557279,1.8929772e-08,0,2.6490599257388206e-08,1.0
101,101,3.180988,1098550.8,420816.8,1176393.0,-20.96011,64.30917326782946,-0.026658447,1.2247664e-07,0.11889539,0.015214101,1.0,43,0.021562176,1.8329057e-08,0,2.6708819286528968e-08,1.0
102,102,2.752818,1126450.8,457229.84,1215709.9,-22.092384,65.48817332382896,-0.026636986,2.4791476e-07,0.12644686,0.017886167,1.0,43,0.021548977,1.7725428e-08,0,2.642612283841666e-08,1.0
103,103,2.3804083,1163396.1,496314.97,1264839.5,-23.103521,66.84204586816486,-0.026649358,1.14636784e-07,0.13471355,0.020742219,1.0,43,0.021552796,1.7039945e-08,0,2.62706424971927e-08,1.0
104,104,2.060257,1195088.2,537921.5,1310570.6,-24.233,68.39834162205807,-0.026648084,1.1731338e-07,0.1436084,0.024193395,1.0,43,0.021554543,1.6446686e-08,0,2.6635924499026457e-08,1.0
105,105,1.7836765,1234010.6,578772.0,1362996.4,-25.127378,70.18664842704675,-0.026651904,1.2365761e-07,0.15416881,0.027798552,1.0,43,0.021551535,1.581188e-08,0,2.7044234075863648e-08,1.0
106,106,1.5427545,1276186.0,630948.1,1423638.4,-26.307858,72.2461683114816,-0.026609777,1.1984486e-07,0.16350447,0.032115713,1.0,43,0.021567987,1.5149906e-08,0,2.7047106974357565e-08,1.0
107,107,1.3354719,1317436.9,679387.2,1482297.9,-27.279642,74.61783663750975,-0.026646096,1.3488284e-07,0.17541553,0.036849514,1.0,43,0.021556145,1.4542383e-08,0,2.66855858117083e-08,1.0
108,108,1.1556969,1366902.4,731875.75,1550504.5,-28.165775,77.34938292720472,-0.026646962,1.2733705e-07,0.188165,0.04192446,1.0,43,0.021553928,1.3901236e-08,0,2.6444625294404045e-08,1.0
109,109,1.0000616,1415502.4,796302.9,1624113.6,-29.360298,80.49826291677891,-0.026659532,1.2991153e-07,0.19985503,0.048043963,1.0,43,0.021556703,1.3272904e-08,0,2.6662635963054258e-08,1.0
