Repository: Jay2-davic/SPOC_code

# Studying-Polymers-on a-Chip (SPOC) Data Cleaning and Processing
Author: Jay Jimenez jimenez45@llnl.gov

# Project Description

The SPOC project aims to establish an automated, high-throughput experimentation workflow to screen solid state polymer electrolytes. This repository contains code to reproduce the data cleaning workflow, data processing, and active learning for the SPOC project. Electrochemical impedance spectroscopy processing code is included as a Python file which was used to determine bulk ionic conductivities.

File: data/split_cycle/06062024_9_PEGMEA_1_PEGDA_10_Aerosil380_20,00_NaTFSI_H3_RUN_3_C01_RUN_1.csv
True,index,freq,Re(Z),Im(Z),Z,Phase(Z),time,Ewe_meas,I_meas,Cs,Cp,cycle_number,I_Range,Ewe,I,Ns,(QQo),cycle
0,0,7000018.5,130.69742,1207.0275,1214.0829,-83.82007,2.468476490554167,-0.035967857,6.728442e-06,1.8836656e-05,1.861836e-05,1.0,40,0.009951826,8.196991e-06,0,1.3096324390049731e-09,1.0
1,1,6057573.0,205.51947,1402.952,1417.9254,-81.66598,3.020496810117038,-0.035967242,-2.7393957e-05,1.872745e-05,1.8334013e-05,1.0,40,0.0139351105,9.827816e-06,0,-5.749501463599118e-09,1.0
2,2,5242039.0,174.43227,1632.3883,1641.6815,-83.90069,3.4364812565327156,-0.035925675,-2.4658939e-05,1.8599292e-05,1.8389315e-05,1.0,40,0.01920272,1.1696983e-05,0,-7.056008011570864e-09,1.0
3,3,4536288.0,138.98048,1881.6317,1886.7574,-85.77571,4.804484441498062,-0.035970967,-1.4239919e-05,1.8645966e-05,1.8544793e-05,1.0,40,0.019560605,1.0367313e-05,0,-2.186634651741315e-08,1.0
4,4,3925558.5,202.79843,2159.68,2169.1807,-84.63554,5.220502701267833,-0.03600311,-1.8556373e-05,1.877281e-05,1.8608725e-05,1.0,40,0.018621292,8.584482e-06,0,-2.408605808876511e-08,1.0
5,5,3397055.0,226.35799,2462.997,2473.3767,-84.74907,5.636494400998345,-0.035983562,-3.7273392e-05,1.902189e-05,1.8862573e-05,1.0,40,0.019685946,7.959138e-06,0,-2.9073593953057754e-08,1.0
6,6,2939708.2,250.14743,2839.4917,2850.4888,-84.96548,6.0524939407769125,-0.036013167,-3.2696465e-05,1.906669e-05,1.8919856e-05,1.0,40,0.021632396,7.5890125e-06,0,-3.2836620224164414e-08,1.0
7,7,2543924.5,235.4464,3257.7632,3266.2603,-85.86628,6.604480820329627,-0.035998803,-2.9868443e-05,1.9204208e-05,1.910442e-05,1.0,40,0.0206564,6.3241746e-06,0,-3.414821696233301e-08,1.0
8,8,2201436.2,272.97897,3758.879,3768.778,-85.84633,7.156487433210714,-0.035996698,-3.5431458e-05,1.9233383e-05,1.9132478e-05,1.0,40,0.020972168,5.564713e-06,0,-4.09183453211881e-08,1.0
9,9,1905053.1,294.2571,4312.2646,4322.2925,-86.096344,7.7084991394367535,-0.03601352,-2.3468192e-05,1.937348e-05,1.928369e-05,1.0,40,0.02049919,4.742666e-06,0,-4.2132602396943895e-08,1.0
10,10,1648567.4,303.34885,5032.8145,5041.948,-86.55071,8.26048135230667,-0.036022242,-1.3067781e-05,1.918238e-05,1.9112944e-05,1.0,40,0.01993069,3.952974e-06,0,-4.993567805874793e-08,1.0
11,11,1426616.2,157.99416,5896.3613,5898.4775,-88.46512,8.979480853158748,-0.036018554,-5.767845e-06,1.8920338e-05,1.8906765e-05,1.0,41,0.019374967,3.2847404e-06,0,-4.95276054132824e-08,1.0
12,12,1234551.2,163.03932,6810.137,6812.0884,-88.62856,9.531487332686083,-0.036018852,-4.743632e-06,1.8930197e-05,1.8919354e-05,1.0,41,0.020609025,3.0253607e-06,0,-5.077538389699517e-08,1.0
13,13,1068345.5,180.26266,7916.134,7918.186,-88.69551,10.083490265562432,-0.036050264,-9.4664733e-07,1.8818946e-05,1.8809193e-05,1.0,41,0.020684104,2.6122277e-06,0,-5.1060858220814175e-08,1.0
14,14,924510.06,270.64,9087.626,9091.655,-88.29417,10.63550117178238,-0.036024198,-2.991321e-06,1.8943405e-05,1.8926617e-05,1.0,41,0.02007711,2.2083007e-06,0,-5.1184523009055346e-08,1.0
15,15,800039.0,181.33502,10586.123,10587.676,-89.01865,11.187485731352353,-0.036042813,-1.5835129e-06,1.8791958e-05,1.8786446e-05,1.0,41,0.020820018,1.966439e-06,0,-5.0609553481902165e-08,1.0
16,16,692334.1,376.8187,12030.64,12036.539,-88.20599,11.73950082421652,-0.0360337,-1.3209461e-06,1.910802e-05,1.9089293e-05,1.0,41,0.020306457,1.6870678e-06,0,-5.1430058949650165e-08,1.0
17,17,599122.25,359.94855,13996.109,14000.737,-88.5268,12.291490503790556,-0.036030162,-2.4345286e-06,1.898005e-05,1.8967505e-05,1.0,41,0.020613927,1.4723458e-06,0,-5.211923176043677e-08,1.0
18,18,518454.94,491.5709,16079.061,16086.573,-88.24889,12.844480370025849,-0.036023192,-1.0602408e-06,1.9091869e-05,1.9074041e-05,1.0,41,0.020505182,1.2746768e-06,0,-5.336868499165664e-08,1.0
19,19,448662.03,622.3205,18581.807,18592.225,-88.08183,13.396493142965483,-0.035997573,-3.7957825e-06,1.9090305e-05,1.9068917e-05,1.0,41,0.020302657,1.0919972e-06,0,-5.41536587593146e-08,1.0
20,20,388258.97,643.05383,21499.186,21508.8,-88.28676,13.948503195802914,-0.03601475,-2.1849971e-06,1.9066749e-05,1.9049705e-05,1.0,41,0.02092035,9.726414e-07,0,-5.497760204327543e-08,1.0
21,21,335983.9,935.6176,25244.557,25261.889,-87.877464,14.500486608681967,-0.03603251,-2.0658183e-06,1.8764365e-05,1.8738627e-05,1.0,41,0.020445507,8.09342e-07,0,-5.557593905521685e-08,1.0
22,22,290751.2,1238.8364,28402.023,28429.027,-87.502464,15.052481888240436,-0.035995524,-2.479222e-06,1.9273002e-05,1.9236404e-05,1.0,41,0.020555584,7.2304914e-07,0,-5.656982941594594e-08,1.0
23,23,251605.19,1524.5266,32914.633,32949.92,-87.34809,15.605489674519049,-0.03601382,-1.4252288e-06,1.9218147e-05,1.9177005e-05,1.0,41,0.020465367,6.211052e-07,0,-5.670926612722837e-08,1.0
24,24,217729.38,1946.3156,37914.793,37964.715,-87.06136,16.15749324738863,-0.03600089,-3.0602232e-06,1.927944e-05,1.922877e-05,1.0,41,0.020226331,5.327666e-07,0,-5.6669569094263275e-08,1.0
25,25,188418.58,2672.6797,43494.918,43576.957,-86.4837,16.709501406963682,-0.036045775,2.0384246e-06,1.9420386e-05,1.9347333e-05,1.0,41,0.02079265,4.771478e-07,0,-5.739609413726675e-08,1.0
26,26,163051.14,3292.4722,49819.484,49928.164,-86.21893,17.262488259904785,-0.035995208,-2.1794128e-06,1.9592826e-05,1.9507623e-05,1.0,41,0.020421539,4.090184e-07,0,-5.737042033041738e-08,1.0
27,27,141098.2,2187.9033,57680.812,57722.293,-87.82774,17.980482267361367,-0.035996698,-1.8832518e-06,1.9555426e-05,1.952733e-05,1.0,42,0.018835204,3.2630726e-07,0,-5.818378026962713e-08,1.0
28,28,122105.11,1775.1808,66005.47,66029.336,-88.459435,18.39650404706481,-0.03599994,-1.858294e-06,1.974724e-05,1.9732966e-05,1.0,42,0.020376636,3.0859974e-07,0,-5.836636028407622e-08,1.0
29,29,105663.59,2250.1648,76044.125,76077.41,-88.3051,18.812501160165993,-0.036021404,-1.6387038e-06,1.9807474e-05,1.9790148e-05,1.0,42,0.021883724,2.8765078e-07,0,-5.8578687292971664e-08,1.0
30,30,91439.65,3271.669,87858.37,87919.26,-87.86741,19.36448217308498,-0.03600195,-2.0367227e-06,1.9810821e-05,1.9783389e-05,1.0,42,0.020415287,2.3220495e-07,0,-5.88667514401719e-08,1.0
31,31,79127.08,3709.4182,101346.08,101413.94,-87.903824,19.780483472830383,-0.035993885,-2.2669292e-06,1.984669e-05,1.9820138e-05,1.0,42,0.021484055,2.1184519e-07,0,-5.9069747761053803e-08,1.0
32,32,68475.36,4166.243,117464.79,117538.65,-87.96868,20.332493925729068,-0.036022708,-2.0478979e-06,1.9786916e-05,1.9762056e-05,1.0,42,0.020253707,1.723153e-07,0,-5.933859651095691e-08,1.0
33,33,59252.523,5000.034,135777.08,135869.11,-87.891014,20.748491438833298,-0.036027048,-2.0074813e-06,1.9782758e-05,1.9755966e-05,1.0,42,0.021030014,1.5478142e-07,0,-5.95536376453985e-08,1.0
34,34,51282.285,2290.4622,153540.9,153557.98,-89.14535,21.16450404524221,-0.03597924,-2.0713653e-06,2.0212901e-05,2.0208407e-05,1.0,42,0.021494532,1.3997665e-07,0,-5.97039981023002e-08,1.0
35,35,44369.8,9031.695,182184.4,182408.14,-87.16192,21.58049078498152,-0.03603642,-1.7927335e-06,1.96889e-05,1.9640629e-05,1.0,42,0.021968937,1.2043836e-07,0,-5.985153418077724e-08,1.0
36,36,38403.727,11358.206,209537.2,209844.81,-86.897255,22.132488091214327,-0.035991017,-2.0307627e-06,1.9778148e-05,1.9720204e-05,1.0,42,0.020232191,9.6415015e-08,0,-6.002204689262235e-08,1.0
37,37,33226.32,14900.344,241233.34,241693.08,-86.465485,22.548481977632036,-0.036013838,-1.7621885e-06,1.9856403e-05,1.9780935e-05,1.0,42,0.020460375,8.465437e-08,0,-6.020579576372616e-08,1.0
38,38,28754.086,20214.398,278724.03,279456.1,-85.8519,22.96449623737135,-0.03599057,-2.130407e-06,1.9858486e-05,1.975458e-05,1.0,42,0.020564776,7.358857e-08,0,-6.043391052839355e-08,1.0
39,39,24884.947,28066.586,322064.75,323285.38,-85.01949,23.380501323816134,-0.036004934,-1.7403971e-06,1.9858215e-05,1.9708541e-05,1.0,42,0.020602416,6.3728265e-08,0,-6.061923629208406e-08,1.0
40,40,21553.963,34510.28,368688.28,370299.88,-84.652534,23.797489503602264,-0.035993457,-1.9445283e-06,2.002782e-05,1.9853871e-05,1.0,42,0.020550605,5.5497196e-08,0,-6.076620620287403e-08,1.0
41,41,18631.234,46125.76,420562.84,423084.72,-83.74103,24.214484803407686,-0.03598669,-1.9786125e-06,2.0311762e-05,2.007034e-05,1.0,42,0.020430973,4.82905e-08,0,-6.096079737339543e-08,1.0
42,42,16126.037,50730.07,496529.47,499114.28,-84.166374,24.79648451108369,-0.036030162,-1.8184031e-06,1.9876845e-05,1.9671501e-05,1.0,43,0.02000356,4.0078117e-08,0,-6.122930550782139e-08,1.0
43,43,13954.87,58538.57,566898.56,569912.94,-84.10447,25.212489890836878,-0.036023807,-1.773913e-06,2.0118194e-05,1.990594e-05,1.0,43,0.01968778,3.454524e-08,0,-6.141509696409702e-08,1.0
44,44,12080.609,84139.52,658879.9,664230.5,-82.72267,25.62948847064399,-0.03600799,-1.81466e-06,1.9995166e-05,1.9674328e-05,1.0,43,0.019320346,2.9086811e-08,0,-6.160501646113881e-08,1.0
45,45,10447.592,108737.75,760977.75,768707.4,-81.867935,26.045504037087085,-0.036013,-1.7421423e-06,2.001852e-05,1.9617957e-05,1.0,43,0.018831104,2.4497103e-08,0,-6.179357135632587e-08,1.0
46,46,9045.586,117799.68,839074.44,847303.2,-82.00834,26.477267337584635,-0.035997666,-1.3983449e-06,2.0969252e-05,2.0563935e-05,1.0,43,0.021342173,2.5188355e-08,0,-6.198378574182782e-08,1.0
47,47,7827.7437,168171.44,988194.5,1002402.1,-80.3419,26.956921947043156,-0.035989694,-1.5458196e-06,2.057506e-05,1.9995949e-05,1.0,43,0.02137181,2.1320595e-08,0,-6.218699510210119e-08,1.0
48,48,6770.8345,220726.23,1134363.0,1155638.1,-78.988884,27.49541770594078,-0.03599219,-1.6731444e-06,2.0721725e-05,1.996578e-05,1.0,43,0.021384427,1.8504432e-08,0,-6.241899663708969e-08,1.0
49,49,5860.798,269335.66,1297399.0,1325060.8,-78.27217,28.10195866812137,-0.035999622,-1.6443348e-06,2.0930993e-05,2.006621e-05,1.0,43,0.021393245,1.6145105e-08,0,-6.267777025061407e-08,1.0
50,50,5071.625,365878.28,1473914.9,1518648.1,-76.05894,28.78268667379598,-0.036012795,-1.5599172e-06,2.1291224e-05,2.005539e-05,1.0,43,0.02140428,1.4094298e-08,0,-6.297684534801383e-08,1.0
51,51,4388.5933,452819.66,1666112.0,1726550.0,-74.79529,29.46284830608056,-0.03599612,-1.5557084e-06,2.1766602e-05,2.026939e-05,1.0,43,0.021390652,1.2389246e-08,0,-6.327127426880352e-08,1.0
52,52,3798.7827,576060.0,1894186.9,1979845.8,-73.084435,30.14280385838356,-0.035991408,-1.5563975e-06,2.2118358e-05,2.024584e-05,1.0,43,0.021422712,1.0820394e-08,0,-6.356312943717333e-08,1.0
53,53,3286.0488,722028.0,2105754.0,2226100.8,-71.07401,30.822706450686383,-0.035968713,-1.5595075e-06,2.3000564e-05,2.0580888e-05,1.0,43,0.02139966,9.613069e-09,0,-6.384810257082189e-08,1.0
54,54,2844.088,910017.5,2370463.5,2539139.5,-68.998276,31.502836616316927,-0.03603424,-1.5241799e-06,2.3607166e-05,2.0574878e-05,1.0,43,0.021440566,8.444029e-09,0,-6.414751040029642e-08,1.0
55,55,2460.7852,1102611.8,2592449.2,2817187.5,-66.959145,32.18269878195133,-0.036036383,-1.5533619e-06,2.4948025e-05,2.1126385e-05,1.0,43,0.02141347,7.60101e-09,0,-6.444720778409854e-08,1.0
56,56,2129.3164,1371209.6,2874918.8,3185180.2,-64.500916,32.862810920909396,-0.03601971,-1.5405308e-06,2.5998861e-05,2.1180562e-05,1.0,43,0.021396792,6.717608e-09,0,-6.474430169828575e-08,1.0
57,57,1843.2289,1682906.6,3136941.2,3559856.0,-61.787327,33.54294396654586,-0.035996437,-1.5522818e-06,2.7525452e-05,2.1373831e-05,1.0,43,0.02141051,6.0144316e-09,0,-6.503507083134312e-08,1.0
58,58,1594.4913,2011043.8,3396092.0,3946864.2,-59.367504,34.22281693217519,-0.03600946,-1.5298599e-06,2.9391282e-05,2.1760708e-05,1.0,43,0.021395853,5.4209752e-09,0,-6.532097442445981e-08,1.0
59,59,1380.4436,2279603.5,3635555.0,4291136.5,-57.911037,34.90271507114812,-0.03601846,-1.5318711e-06,3.171252e-05,2.2762897e-05,1.0,43,0.02142174,4.9920903e-09,0,-6.561615907075632e-08,1.0
60,60,1194.6187,2798112.2,3849710.5,4759170.5,-53.988956,35.582816303445725,-0.035988778,-1.5349625e-06,3.4606906e-05,2.264417e-05,1.0,43,0.02144101,4.5051993e-09,0,-6.590560055528568e-08,1.0
61,61,1033.3434,3352752.5,4029334.8,5241802.0,-50.236637,36.26308492239332,-0.03602418,-1.5292825e-06,3.8224527e-05,2.258643e-05,1.0,43,0.021399735,4.0825148e-09,0,-6.619778010092325e-08,1.0
62,62,894.71045,3887697.2,4151238.0,5687439.5,-46.87766,36.942815034708474,-0.036015477,-1.5360798e-06,4.2850905e-05,2.2828726e-05,1.0,43,0.02140808,3.764098e-09,0,-6.648327626627588e-08,1.0
63,63,774.2569,4414418.0,4340803.5,6191095.0,-44.518265,37.62294106700574,-0.03604119,-1.537011e-06,4.73549e-05,2.3279319e-05,1.0,43,0.021474572,3.4686225e-09,0,-6.67690774904245e-08,1.0
64,64,669.7856,4943870.5,4274167.0,6535316.5,-40.84468,38.30282685930433,-0.036016766,-1.5170659e-06,5.559463e-05,2.3779494e-05,1.0,43,0.021407636,3.2756846e-09,0,-6.705466354208638e-08,1.0
65,65,579.81464,5476643.5,4292441.0,6958352.5,-38.088364,38.98281894493266,-0.036017008,-1.5211443e-06,6.394795e-05,2.43345e-05,1.0,43,0.021405607,3.0762466e-09,0,-6.734065422705882e-08,1.0
66,66,501.44418,5996012.5,4178881.8,7308571.5,-34.874317,39.660178123711376,-0.036002155,-1.5119447e-06,7.595169e-05,2.4830908e-05,1.0,43,0.021375714,2.9247458e-09,0,-6.762905453787877e-08,1.0
67,67,434.02762,6387839.0,3925217.5,7497454.0,-31.570011,40.34020132935257,-0.036018424,-1.5416296e-06,9.3419825e-05,2.5605832e-05,1.0,43,0.021412836,2.8560143e-09,0,-6.791646800235086e-08,1.0
68,68,375.6009,7012689.0,3898962.5,8023697.0,-29.073483,41.01945962829632,-0.03602811,-1.5286867e-06,0.00010867871,2.5662179e-05,1.0,43,0.02141373,2.668811e-09,0,-6.819959175686208e-08,1.0
69,69,325.10385,7443153.5,3677802.5,8302214.5,-26.294846,41.69868064727052,-0.036009647,-1.5205857e-06,0.00013310967,2.6121525e-05,1.0,43,0.02142316,2.580415e-09,0,-6.848939783407262e-08,1.0
70,70,281.3503,8149479.0,3348781.2,8810695.0,-22.338724,42.37579907942563,-0.03602256,-1.5307165e-06,0.0001689219,2.4402772e-05,1.0,43,0.021386122,2.4272913e-09,0,-6.878405842491809e-08,1.0
71,71,243.36427,7984797.0,3142825.0,8581045.0,-21.484653,43.05913127187523,-0.036005512,-1.5414433e-06,0.00020808612,2.7912785e-05,1.0,43,0.021406109,2.4945805e-09,0,-6.907226168466766e-08,1.0
72,72,210.60631,8468768.0,2925734.8,8959908.0,-19.058674,43.73616642403067,-0.035983283,-1.5215727e-06,0.0002582937,2.7540804e-05,1.0,43,0.021399587,2.3883713e-09,0,-6.935039060829161e-08,1.0
73,73,182.27473,8597882.0,-1857188.1,8796177.0,12.188924,44.40825482926448,-0.03596111,-1.5301579e-06,-0.0004701514,-2.0958569e-05,1.0,43,0.02141787,2.4349065e-09,0,-6.964666485581144e-08,1.0
74,74,157.72879,8301743.5,2783390.5,8755924.0,-18.535162,45.096660088667704,-0.03601365,-1.4834889e-06,0.00036252252,3.6633577e-05,1.0,43,0.021392027,2.443149e-09,0,-6.993339614743347e-08,1.0
75,75,136.52892,9054095.0,2234219.2,9325683.0,-13.861577,45.76954230721458,-0.035991557,-1.5033781e-06,0.0005217587,2.994746e-05,1.0,43,0.021385787,2.293214e-09,0,-7.02162860377278e-08,1.0
76,76,118.14758,9465833.0,1971151.8,9668890.0,-11.763086,46.45790660663624,-0.035981458,-1.6247063e-06,0.00068340043,2.8402863e-05,1.0,43,0.021406882,2.2139957e-09,0,-7.051471056958025e-08,1.0
77,77,102.25773,8846485.0,1806007.2,9028951.0,-11.538365,47.12434482490062,-0.035991557,-1.5417972e-06,0.00086179597,3.448013e-05,1.0,43,0.021394813,2.369579e-09,0,-7.079627617954445e-08,1.0
78,78,88.4436,9631874.0,1537888.5,9753876.0,-9.07165,47.81426699101576,-0.036001988,-1.4321828e-06,0.0011701158,2.9088684e-05,1.0,43,0.021423118,2.1963698e-09,0,-7.108341929028149e-08,1.0
79,79,76.54279,9309532.0,1353362.6,9407389.0,-8.271366,48.48174027611094,-0.036005046,-1.5036575e-06,0.0015363906,3.1797415e-05,1.0,43,0.021419244,2.2768532e-09,0,-7.136113354209724e-08,1.0
80,80,66.250786,9556850.0,1582461.9,9686979.0,-9.401958,49.14997558784671,-0.036031038,-1.4755927e-06,0.0015180841,4.0512183e-05,1.0,43,0.021410802,2.2102662e-09,0,-7.16369347678347e-08,1.0
81,81,57.329906,3928381.0,-4358440.0,5867553.0,47.9708,49.80463193895412,-0.036010113,-1.4946812e-06,-0.0006369537,-0.00035144383,1.0,43,0.02140282,3.6476566e-09,0,-7.19083581206353e-08,1.0
82,82,49.60321,10060555.0,1053459.8,10115560.0,-5.9777646,50.490376744797686,-0.035989225,-1.5404936e-06,0.003045737,3.303303e-05,1.0,43,0.021401806,2.1157311e-09,0,-7.219295819801117e-08,1.0
83,83,42.92585,9907989.0,-948944.2,9953328.0,5.470854,51.19843944508466,-0.035992563,-1.389257e-06,-0.0039071543,-3.5514466e-05,1.0,43,0.0213944,2.149472e-09,0,-7.248245812537589e-08,1.0
84,84,37.1518,9994697.0,1066838.2,10051473.0,-6.0927067,51.84217635568348,-0.035996865,-1.6012788e-06,0.0040155193,4.523551e-05,1.0,43,0.021388823,2.1279292e-09,0,-7.27548352989472e-08,1.0
85,85,32.150223,9904341.0,995673.0,9954262.0,-5.740598,52.480382785986876,-0.03599342,-1.3939499e-06,0.004971866,4.9743314e-05,1.0,43,0.021420429,2.1518851e-09,0,-7.300688833692979e-08,1.0
86,86,27.835518,10073917.0,969832.06,10120493.0,-5.499009,53.20734052718035,-0.035990365,-1.5064975e-06,0.0058955494,5.4139473e-05,1.0,43,0.021410441,2.115553e-09,0,-7.331650198653763e-08,1.0
87,87,24.082958,10175085.0,2083125.4,10386133.0,-11.570173,53.909388987201964,-0.0360084,-1.6119125e-06,0.0031724507,0.00012761977,1.0,43,0.021386774,2.0591662e-09,0,-7.361066262379742e-08,1.0
88,88,20.833313,10082574.0,760115.2,10111186.0,-4.311316,54.56375691165158,-0.035996977,-1.3715279e-06,0.010050378,5.679852e-05,1.0,43,0.021392634,2.1157394e-09,0,-7.386700743694677e-08,1.0
89,89,18.021912,10407954.0,1552826.4,10523154.0,-8.485715,55.309730413762736,-0.036025383,-1.5029032e-06,0.0056871725,0.00012383697,1.0,43,0.021398397,2.0334585e-09,0,-7.419019797957145e-08,1.0
90,90,15.604198,10384027.0,1441272.4,10483572.0,-7.9020004,55.96602084490587,-0.036001354,-1.3630731e-06,0.0070767296,0.00013375381,1.0,43,0.021416577,2.04287e-09,0,-7.445352579087968e-08,1.0
91,91,13.500899,9869263.0,757123.75,9898262.0,-4.3868723,56.71400394709781,-0.036011174,-1.3523836e-06,0.015570071,9.109749e-05,1.0,43,0.021409677,2.1629734e-09,0,-7.47620561433047e-08,1.0
92,92,11.686608,10928790.0,423519.34,10936993.0,-2.2192516,57.30490000185091,-0.03599778,-1.63845e-06,0.032155734,4.8217982e-05,1.0,43,0.02139161,1.955895e-09,0,-7.501852297301623e-08,1.0
93,93,10.113269,10294677.0,672264.25,10316604.0,-3.7362309,57.97849891378428,-0.035993513,-1.5296737e-06,0.023409307,9.9401994e-05,1.0,43,0.021386808,2.0730473e-09,0,-7.530441594520593e-08,1.0
94,94,8.748621,10202229.0,556618.9,10217402.0,-3.1228788,58.7443736968271,-0.035987336,-1.5530361e-06,0.032683052,9.699682e-05,1.0,43,0.0214066,2.0951119e-09,0,-7.561608563838462e-08,1.0
95,95,7.570237,10474477.0,566963.3,10489810.0,-3.0982869,59.6200260851474,-0.036004785,-1.4788332e-06,0.03708136,0.00010832541,1.0,43,0.021406272,2.040673e-09,0,-7.597241362673736e-08,1.0
96,96,6.554112,10400526.0,511530.53,10413098.0,-2.8157172,60.156292883941205,-0.036029138,-1.5189469e-06,0.047471695,0.00011455602,1.0,43,0.021389954,2.0541393e-09,0,-7.621526522458192e-08,1.0
97,97,5.669445,10492906.0,-31237.041,10492952.0,0.17056718,60.76613483289839,-0.036029212,-1.3454558e-06,-0.8986895,-7.964419e-06,1.0,43,0.021403572,2.0398045e-09,0,-7.643629396966548e-08,1.0
98,98,4.907347,10486388.0,721105.3,10511152.0,-3.9338,61.45854294576566,-0.036039867,-1.4858167e-06,0.04497536,0.00021167588,1.0,43,0.021389643,2.0349475e-09,0,-7.674155772409128e-08,1.0
99,99,4.245922,10625686.0,996672.5,10672327.0,-5.3585744,62.246285089844605,-0.03601311,-1.4349669e-06,0.03760933,0.00032800643,1.0,43,0.021391468,2.0043864e-09,0,-7.707099414655202e-08,1.0
100,100,3.6747382,10827723.0,560249.5,10842208.0,-2.9619644,63.14595702593215,-0.036002137,-1.3896945e-06,0.07730582,0.00020641428,1.0,43,0.021398224,1.973604e-09,0,-7.740699421116344e-08,1.0
101,101,3.180988,10668005.0,783747.6,10696756.0,-4.2018075,64.17417646144168,-0.03601203,-1.5051473e-06,0.06383838,0.00034271265,1.0,43,0.021409152,2.001462e-09,0,-7.785792213503287e-08,1.0
102,102,2.752818,10802814.0,636533.1,10821551.0,-3.3721347,65.3531119840627,-0.036014933,-1.4717873e-06,0.09082838,0.00031425673,1.0,43,0.021396717,1.977232e-09,0,-7.837794140592022e-08,1.0
103,103,2.3804083,11128319.0,482871.53,11138790.0,-2.4845762,66.70802444845322,-0.0360011,-1.4773804e-06,0.13846406,0.00026021016,1.0,43,0.021411315,1.92223e-09,0,-7.89148372228365e-08,1.0
104,104,2.060257,10865653.0,677545.0,10886757.0,-3.568149,68.26426628234913,-0.03600352,-1.486408e-06,0.11401464,0.00044161096,1.0,43,0.021412777,1.9668647e-09,0,-7.951029628726994e-08,1.0
105,105,1.7836765,11093737.0,787769.0,11121672.0,-4.061769,70.05266727401613,-0.036008563,-1.501404e-06,0.11326746,0.0005682805,1.0,43,0.021407008,1.9248012e-09,0,-8.025186957032204e-08,1.0
106,106,1.5427545,11225839.0,736909.56,11250000.0,-3.7557387,72.11229766512406,-0.03599425,-1.4755555e-06,0.1399939,0.00060066517,1.0,43,0.021412201,1.9033068e-09,0,-8.11596672745137e-08,1.0
107,107,1.3354719,11195484.0,857359.56,11228265.0,-4.3792114,74.48298364441143,-0.036011,-1.4719238e-06,0.13900244,0.0008104441,1.0,43,0.021405319,1.9063782e-09,0,-8.217059508856512e-08,1.0
108,108,1.1556969,11212060.0,931808.0,11250714.0,-4.7508,77.21445873411722,-0.035994586,-1.4709626e-06,0.14779161,0.0010137771,1.0,43,0.021395015,1.9016584e-09,0,-8.326617476541425e-08,1.0
109,109,1.0000616,11321494.0,952898.6,11361525.0,-4.8110867,80.36324675034848,-0.035993088,-1.4744794e-06,0.1670116,0.0011748078,1.0,43,0.021402182,1.883742e-09,0,-8.448219314145039e-08,1.0

File: data/split_cycle/06062024_9_PEGMEA_1_PEGDA_10_Aerosil380_5,72_NaTFSI_C3_RUN_4_C01_RUN_1.csv
True,index,freq,Re(Z),Im(Z),Z,Phase(Z),time,Ewe_meas,I_meas,Cs,Cp,cycle_number,I_Range,Ewe,I,Ns,(QQo),cycle
0,0,7000018.5,190.24446,1451.7974,1464.2092,-82.53446,2.471483824047027,0.005222976,1.5100866e-05,1.5660837e-05,1.5396454e-05,1.0,40,0.010014741,6.8396926e-06,0,1.0594896365394864e-08,1.0
1,1,6057573.0,274.80765,1647.8828,1670.6396,-80.53225,3.0234887835977133,0.005236913,-1.0370023e-05,1.5943922e-05,1.5512516e-05,1.0,40,0.014027326,8.3963805e-06,0,9.392605700576773e-09,1.0
2,2,5242039.0,285.6519,1902.0687,1923.3987,-81.459175,3.4394809099903796,0.005264935,1.4319348e-05,1.5962234e-05,1.5610163e-05,1.0,40,0.019355662,1.0063261e-05,0,1.0036437388180274e-08,1.0
3,3,4536288.0,227.52495,2201.758,2213.483,-84.10012,4.8074952949828,0.005261395,-7.914091e-06,1.593492e-05,1.5766553e-05,1.0,40,0.018837456,8.510324e-06,0,2.1717307532261052e-08,1.0
4,4,3925558.5,275.45078,2506.4907,2521.5806,-83.728645,5.2244829681294505,0.0052064126,-2.689159e-05,1.6175309e-05,1.5982292e-05,1.0,40,0.018220816,7.22595e-06,0,2.474389880328292e-08,1.0
5,5,3397055.0,362.33868,2860.754,2883.6091,-82.78144,5.640497201209655,0.00519937,-1.38492105e-05,1.6377102e-05,1.6118523e-05,1.0,40,0.019311612,6.6970283e-06,0,2.3673564748561503e-08,1.0
6,6,2939708.2,373.23264,3272.6877,3293.9016,-83.49383,6.0564944476645906,0.0051898304,-3.0017287e-05,1.6542888e-05,1.633049e-05,1.0,40,0.021295913,6.4652545e-06,0,2.096394204954461e-08,1.0
7,7,2543924.5,425.3279,3752.945,3776.9697,-83.53416,6.60849138055346,0.0051836637,-7.988509e-06,1.667031e-05,1.6458911e-05,1.0,40,0.02062302,5.460203e-06,0,2.2862856682359556e-08,1.0
8,8,2201436.2,465.71985,4256.8022,4282.2026,-83.756325,7.160496020078426,0.005145375,1.2589051e-05,1.698363e-05,1.6782747e-05,1.0,40,0.020894462,4.8793727e-06,0,2.078656611082705e-08,1.0
9,9,1905053.1,587.782,5008.7725,5043.1426,-83.30692,7.712499806279084,0.005167081,-2.388286e-06,1.667945e-05,1.6452877e-05,1.0,40,0.02046365,4.057718e-06,0,2.0852632607936054e-08,1.0
10,10,1648567.4,266.29843,5840.109,5846.1772,-87.38922,8.431479040445993,0.0051502753,-3.995051e-06,1.6530748e-05,1.6496448e-05,1.0,41,0.01903867,3.2566015e-06,0,1.8333609061329525e-08,1.0
11,11,1426616.2,465.04938,6798.894,6814.7803,-86.08702,8.847485886857612,0.005135836,4.6436144e-06,1.640872e-05,1.6332307e-05,1.0,41,0.021960549,3.2224882e-06,0,1.8868741661264386e-08,1.0
12,12,1234551.2,583.90955,7809.7183,7831.5166,-85.72412,9.39948980641202,0.005130992,3.055175e-06,1.6507285e-05,1.6415519e-05,1.0,41,0.021080852,2.691797e-06,0,2.0956861512265352e-08,1.0
13,13,1068345.5,601.3934,9062.841,9082.772,-86.20352,9.951491859304952,0.0051337676,5.58029e-06,1.6437814e-05,1.636575e-05,1.0,41,0.020743284,2.2838053e-06,0,2.0080758083954228e-08,1.0
14,14,924510.06,813.8241,10394.526,10426.336,-85.52325,10.503496525547234,0.005189514,2.7423282e-06,1.6561658e-05,1.6460755e-05,1.0,41,0.020216068,1.9389427e-06,0,2.082308582715421e-08,1.0
15,15,800039.0,1304.8162,12414.203,12482.587,-83.99986,11.055480871727923,0.0051979725,-3.054636e-06,1.6024707e-05,1.5849611e-05,1.0,41,0.020684445,1.657064e-06,0,2.097845659020297e-08,1.0
16,16,692334.1,1341.5815,13755.764,13821.03,-84.429634,11.607494391297223,0.005125998,5.678986e-06,1.6711665e-05,1.6554202e-05,1.0,41,0.020450529,1.4796675e-06,0,2.1982496697371328e-08,1.0
17,17,599122.25,1688.0287,15865.395,15954.942,-83.92676,12.159485297539504,0.0050973613,7.5430266e-06,1.6743792e-05,1.6556369e-05,1.0,41,0.02049698,1.284679e-06,0,2.186682022281319e-08,1.0
18,18,518454.94,2105.8533,18293.977,18414.781,-83.43348,12.711483990395209,0.0051776827,-1.2986005e-06,1.678035e-05,1.6560907e-05,1.0,41,0.020492034,1.1128036e-06,0,2.2388965612271425e-08,1.0
19,19,448662.03,2617.5874,21054.455,21216.547,-82.913086,13.263478923268849,0.0051436797,2.48721e-06,1.6848328e-05,1.6591872e-05,1.0,41,0.020251911,9.545338e-07,0,2.2487161295948176e-08,1.0
20,20,388258.97,3377.3345,24057.078,24292.99,-82.00857,13.815495722839842,0.005098032,7.736693e-06,1.7039458e-05,1.671012e-05,1.0,41,0.020828612,8.5739185e-07,0,2.3625809420136552e-08,1.0
21,21,335983.9,5663.2617,27644.295,28218.426,-78.42247,14.36748417574563,0.005117987,5.453662e-06,1.7135473e-05,1.6445292e-05,1.0,41,0.020799171,7.3707764e-07,0,2.460439618471592e-08,1.0
22,22,290751.2,5587.741,31889.637,32375.48,-80.061455,14.919494628586108,0.005160206,1.3829373e-06,1.7165208e-05,1.6653892e-05,1.0,41,0.020431174,6.310694e-07,0,2.4672213028007187e-08,1.0
23,23,251605.19,7357.64,36336.062,37073.5,-78.55303,15.471493348159129,0.0051359287,5.354965e-06,1.7408553e-05,1.6722886e-05,1.0,41,0.020464504,5.519982e-07,0,2.4210831645433474e-08,1.0
24,24,217729.38,9380.897,41174.297,42229.42,-77.16517,16.023499161034124,0.005171981,-8.758871e-07,1.7753211e-05,1.6877148e-05,1.0,41,0.020257173,4.7969337e-07,0,2.5071393309944926e-08,1.0
25,25,188418.58,12347.13,46642.51,48249.098,-75.17285,16.576481373951538,0.0051486916,5.3475173e-06,1.8109835e-05,1.692388e-05,1.0,41,0.020828485,4.3168654e-07,0,2.4843768015172272e-08,1.0
26,26,163051.14,13553.978,53257.54,54955.215,-75.72142,17.29547948812251,0.00520781,-4.4055028e-07,1.8328006e-05,1.7213119e-05,1.0,42,0.019166114,3.487588e-07,0,2.5201654148942745e-08,1.0
27,27,141098.2,18023.916,60064.195,62710.2,-73.29668,17.711495641240617,0.0052180206,-3.2619195e-07,1.8779454e-05,1.7228122e-05,1.0,42,0.020906834,3.333881e-07,0,2.5196689502094057e-08,1.0
28,28,122105.11,23046.93,67309.234,71145.586,-71.09861,18.26347908077878,0.0052188216,-5.9159987e-07,1.936474e-05,1.7332653e-05,1.0,42,0.020308197,2.8544562e-07,0,2.5112987001044127e-08,1.0
29,29,105663.59,28612.496,75880.0,81095.31,-69.33977,18.679493073868798,0.0051553617,-1.5912467e-07,1.9850317e-05,1.7379232e-05,1.0,42,0.021714224,2.6776175e-07,0,2.5089695989079867e-08,1.0
30,30,91439.65,35461.656,84162.625,91328.4,-67.15203,19.231502833397826,0.0051890295,-4.323552e-07,2.0680753e-05,1.7562777e-05,1.0,42,0.020399343,2.2336253e-07,0,2.5074608878877037e-08,1.0
31,31,79127.08,45387.83,92266.055,102825.484,-63.80635,19.647491013194667,0.0051515796,4.5718045e-07,2.1799828e-05,1.7552356e-05,1.0,42,0.02139044,2.0802663e-07,0,2.5057623369871608e-08,1.0
32,32,68475.36,55922.75,101178.12,115604.35,-61.069874,20.199489332706435,0.0051470706,-2.6141343e-08,2.297202e-05,1.7596409e-05,1.0,42,0.020246148,1.751331e-07,0,2.5087618043078623e-08,1.0
33,33,59252.523,68259.62,108762.09,128407.82,-57.887417,20.61548740582657,0.005145767,-9.565014e-09,2.4696517e-05,1.7717723e-05,1.0,42,0.020903975,1.6279363e-07,0,2.5103116825807546e-08,1.0
34,34,51282.285,81383.1,116844.79,142393.52,-55.142555,21.031497532239882,0.0051892344,-4.2993383e-07,2.6560938e-05,1.7884702e-05,1.0,42,0.021468805,1.5077094e-07,0,2.512241367832028e-08,1.0
35,35,44369.8,102323.695,120123.83,157796.94,-49.575027,21.447491552011343,0.0051378855,3.1041455e-07,2.9860941e-05,1.7304723e-05,1.0,42,0.021857016,1.3851356e-07,0,2.5157736649826665e-08,1.0
36,36,38403.727,118117.16,120813.25,168960.06,-45.6465,21.999504031584365,0.0051619015,6.903304e-08,3.4303008e-05,1.753853e-05,1.0,42,0.020194115,1.1952005e-07,0,2.5259349508421657e-08,1.0
37,37,33226.32,135846.97,120463.945,181565.31,-41.565395,22.415492584666936,0.0051955506,-3.3066192e-07,3.9763152e-05,1.7503673e-05,1.0,42,0.020397557,1.123428e-07,0,2.5284102577221173e-08,1.0
38,38,28754.086,152956.12,117443.32,192843.22,-37.517906,22.831502124405233,0.0051566474,3.3183346e-07,4.7129437e-05,1.7479948e-05,1.0,42,0.020517288,1.0639362e-07,0,2.5353167069756607e-08,1.0
39,39,24884.947,169656.36,112050.61,203319.02,-33.443016,23.24749289083411,0.005211462,-2.6305267e-07,5.7078058e-05,1.733571e-05,1.0,42,0.020553103,1.0108795e-07,0,2.5411919320558716e-08,1.0
40,40,21553.963,184208.97,105051.27,212058.28,-29.695385,23.664486963971285,0.005146046,4.6071935e-07,7.02897e-05,1.7249791e-05,1.0,42,0.020535007,9.683662e-08,0,2.5476561079712844e-08,1.0
41,41,18631.234,194802.7,96739.95,217501.06,-26.409214,24.080502930417424,0.0051255324,6.493917e-07,8.830242e-05,1.7468741e-05,1.0,42,0.020408658,9.3832455e-08,0,2.550454432612565e-08,1.0
42,42,16126.037,206674.84,87294.484,224354.22,-22.898027,24.496494336839532,0.005202351,-1.3472557e-07,0.00011305913,1.7116336e-05,1.0,42,0.020245314,9.023817e-08,0,2.5468143732049716e-08,1.0
43,43,13954.87,205261.94,79278.805,220039.98,-21.118176,24.91249539659475,0.005151561,4.6556193e-07,0.00014385907,1.8674467e-05,1.0,42,0.019816943,9.0060645e-08,0,2.545989516298006e-08,1.0
44,44,12080.609,220904.16,70266.234,231810.25,-17.645071,25.328488536324585,0.0051276935,8.6004184e-07,0.0001874928,1.722712e-05,1.0,42,0.01960458,8.4571674e-08,0,2.546781196430459e-08,1.0
45,45,10447.592,226103.7,62093.883,234475.02,-15.356311,25.74448815608048,0.005174329,1.4316122e-07,0.0002453325,1.7205195e-05,1.0,42,0.019124873,8.156465e-08,0,2.5479990751580633e-08,1.0
46,46,9045.586,229716.42,54879.258,236180.8,-13.436126,26.1762598833011,0.0051553803,1.8022556e-07,0.0003206086,1.7310216e-05,1.0,42,0.02164883,9.166211e-08,0,2.5504772944304854e-08,1.0
47,47,7827.7437,232234.52,47468.547,237036.14,-11.552087,26.655915746086976,0.0051538525,3.1597214e-08,0.0004283291,1.7177515e-05,1.0,42,0.021657994,9.1370005e-08,0,2.556025758493203e-08,1.0
48,48,6770.8345,235430.06,41397.688,239042.02,-9.972858,27.194417264981894,0.005160001,9.734395e-08,0.00056780846,1.7029643e-05,1.0,42,0.021722225,9.0872e-08,0,2.5654197554929247e-08,1.0
49,49,5860.798,236337.16,35674.59,239014.5,-8.583872,27.79996132044471,0.0051107947,3.9664963e-07,0.0007612098,1.695797e-05,1.0,42,0.021738581,9.095089e-08,0,2.5798949498221665e-08,1.0
50,50,5071.625,237389.94,31584.072,239481.81,-7.5785365,28.480714792785875,0.0051890295,1.3459439e-07,0.0009935847,1.7282082e-05,1.0,42,0.021764899,9.0883304e-08,0,2.5872841168095642e-08,1.0
51,51,4388.5933,238372.02,26609.98,239852.69,-6.369679,29.160812398418784,0.005184856,2.0425236e-07,0.001362857,1.6774524e-05,1.0,42,0.021783555,9.0820556e-08,0,2.586478863620714e-08,1.0
52,52,3798.7827,238799.66,23864.197,239989.11,-5.7068477,29.840845097380225,0.005151058,1.9810619e-07,0.0017556134,1.7359589e-05,1.0,42,0.021787278,9.078445e-08,0,2.581869151595089e-08,1.0
53,53,3286.0488,239992.17,20221.59,240842.6,-4.81633,30.520714756341476,0.005108317,7.061995e-07,0.0023951395,1.6884758e-05,1.0,42,0.021836981,9.06691e-08,0,2.5950163443182166e-08,1.0
54,54,2844.088,239271.03,19840.941,240092.25,-4.740262,31.20083550864365,0.0051638396,1.7799105e-07,0.0028204268,1.926119e-05,1.0,42,0.021764375,9.0650055e-08,0,2.5918070109114745e-08,1.0
55,55,2460.7852,240087.94,16425.049,240649.12,-3.913657,31.88072092760558,0.005157132,1.420447e-07,0.003937674,1.8343599e-05,1.0,42,0.021852015,9.080446e-08,0,2.5940517837831974e-08,1.0
56,56,2129.3164,240164.17,14833.619,240621.83,-3.5343552,32.560810133232735,0.005142823,3.2457086e-07,0.005038866,1.9149482e-05,1.0,42,0.021840364,9.076634e-08,0,2.5936829601841183e-08,1.0
57,57,1843.2289,240561.12,13267.917,240926.73,-3.1568952,33.240935792186065,0.0052050715,-2.7071232e-08,0.0065078586,1.9736659e-05,1.0,42,0.021851266,9.069672e-08,0,2.5946348948505596e-08,1.0
58,58,1594.4913,240442.05,11945.013,240738.58,-2.8440807,33.92082203783502,0.0051356307,3.6182112e-07,0.008356249,2.057279e-05,1.0,42,0.021828668,9.0673744e-08,0,2.596316403430442e-08,1.0
59,59,1380.4436,242094.94,10948.941,242342.4,-2.589484,34.60069380346977,0.0052240384,-6.357649e-08,0.010530023,2.1493877e-05,1.0,42,0.021882428,9.0295494e-08,0,2.59166348316511e-08,1.0
60,60,1194.6187,241198.86,10918.235,241445.84,-2.591812,35.28084372909507,0.0051612123,2.5696178e-07,0.012202207,2.4951913e-05,1.0,42,0.021859413,9.053547e-08,0,2.6015866178584287e-08,1.0
61,61,1033.3434,241967.6,9825.253,242166.98,-2.3252554,35.961070428049425,0.0051873154,1.450248e-07,0.015675873,2.5804136e-05,1.0,42,0.021871202,9.031455e-08,0,2.6075475568944986e-08,1.0
62,62,894.71045,241447.78,9413.904,241631.23,-2.2327971,36.640805340357474,0.0051760618,1.7650117e-07,0.018895911,2.8681461e-05,1.0,42,0.021850206,9.04279e-08,0,2.6087380495243038e-08,1.0
63,63,774.2569,242586.42,8703.012,242742.48,-2.0546577,37.32094841264188,0.005229498,-5.0166268e-08,0.023619218,3.0360789e-05,1.0,42,0.021894408,9.019603e-08,0,2.6028088489418424e-08,1.0
64,64,669.7856,241468.47,9236.873,241645.08,-2.1906626,38.00082940496213,0.0051553245,2.5677556e-07,0.025725238,3.7588365e-05,1.0,42,0.021831134,9.0343796e-08,0,2.6099010518257397e-08,1.0
65,65,579.81464,243480.1,8625.04,243632.81,-2.0287976,38.68081029059249,0.005174422,1.8153005e-07,0.031825107,3.9886003e-05,1.0,42,0.021892503,8.9858595e-08,0,2.621195230636057e-08,1.0
66,66,501.44418,241778.92,8702.054,241935.47,-2.0612872,39.35820029609022,0.0051485985,1.4521115e-07,0.03647336,4.7186764e-05,1.0,42,0.021830393,9.02323e-08,0,2.627662761376352e-08,1.0
67,67,434.02762,242843.39,9064.987,243012.52,-2.137775,40.038188408332644,0.005110925,3.6927122e-07,0.040451586,5.6287594e-05,1.0,42,0.021849113,8.990941e-08,0,2.621998385823786e-08,1.0
68,68,375.6009,242824.77,9811.973,243022.92,-2.3139277,40.71644598725834,0.0051549147,1.7128622e-07,0.043185428,7.03972e-05,1.0,42,0.02186616,8.997571e-08,0,2.6193091615045854e-08,1.0
69,69,325.10385,243586.72,9731.366,243781.03,-2.287768,41.39567721954518,0.005159051,1.2062596e-07,0.05030651,8.016264e-05,1.0,42,0.02187488,8.973168e-08,0,2.6274871709516232e-08,1.0
70,70,281.3503,243010.14,10925.358,243255.61,-2.5741959,42.07281135836092,0.005137997,3.2140463e-07,0.05177702,0.00010444381,1.0,42,0.021857044,8.9852165e-08,0,2.6385080144398306e-08,1.0
71,71,243.36427,244021.38,11282.136,244282.05,-2.64714,42.75610221744864,0.0051708263,1.6942367e-07,0.057965823,0.00012364358,1.0,42,0.021866739,8.951431e-08,0,2.6307779283237033e-08,1.0
72,72,210.60631,244343.61,13121.48,244695.67,-3.0738845,43.43317163627944,0.0051552313,3.508323e-07,0.057592496,0.00016560713,1.0,42,0.021856472,8.932104e-08,0,2.6334895321580138e-08,1.0
73,73,182.27473,246801.1,11979.819,247091.67,-2.7789779,44.35524424005416,0.005145282,7.6759314e-08,0.07288588,0.00017132775,1.0,43,0.021885507,8.857242e-08,0,2.6440796013760113e-08,1.0
74,74,157.72879,246830.17,12641.552,247153.69,-2.9318752,45.04363491281765,0.00517364,1.4251687e-07,0.079819456,0.00020882157,1.0,43,0.021815248,8.826592e-08,0,2.651714234848749e-08,1.0
75,75,136.52892,247324.88,13947.173,247717.81,-3.2276118,45.715510571346385,0.0051494744,1.539141e-07,0.083581336,0.000264952,1.0,43,0.02182127,8.808922e-08,0,2.6512020478142753e-08,1.0
76,76,118.14758,248558.98,16679.416,249117.98,-3.8390465,46.40388980405987,0.0051208,1.6652183e-07,0.08076338,0.00036204787,1.0,43,0.021874413,8.780744e-08,0,2.6499098752289284e-08,1.0
77,77,102.25773,248790.97,19706.89,249570.25,-4.528979,47.07032663570135,0.0051561818,2.7650849e-08,0.07897796,0.00049244356,1.0,43,0.021861233,8.759551e-08,0,2.6525327569678897e-08,1.0
78,78,88.4436,249774.95,21972.088,250739.5,-5.027228,47.760305655159755,0.0051235203,1.4024481e-07,0.08189971,0.000628897,1.0,43,0.021849694,8.714101e-08,0,2.656823078956805e-08,1.0
79,79,76.54279,250605.05,25103.94,251859.28,-5.720425,48.427740620216355,0.00513755,2.4395584e-07,0.08282739,0.00082288997,1.0,43,0.021861082,8.679879e-08,0,2.6578324010467113e-08,1.0
80,80,66.250786,251881.17,28254.111,253460.89,-6.4002495,49.09600078527001,0.0051918803,2.0963373e-07,0.08502516,0.001056547,1.0,43,0.02185186,8.621393e-08,0,2.666716747037512e-08,1.0
81,81,57.329906,252714.0,29201.252,254395.52,-6.5913296,49.750637456389086,0.005151915,1.8600037e-08,0.09506867,0.0012526262,1.0,43,0.021856686,8.591616e-08,0,2.6623351129260125e-08,1.0
82,82,49.60321,255385.0,35459.34,257834.95,-7.904785,50.435353328852216,0.0051674726,1.4339206e-07,0.09048565,0.0017114232,1.0,43,0.021866811,8.4809336e-08,0,2.6654617393475633e-08,1.0
83,83,42.92585,256482.88,39642.63,259528.42,-8.786251,51.14345530918217,0.0051658144,1.8244437e-07,0.093527384,0.0021821964,1.0,43,0.021872578,8.427816e-08,0,2.675286446681587e-08,1.0
84,84,37.1518,259472.64,44690.234,263293.12,-9.77245,51.787186513101915,0.0051718513,2.1829335e-07,0.09585785,0.0027616834,1.0,43,0.021872675,8.307347e-08,0,2.6732362571449878e-08,1.0
85,85,32.150223,261932.94,49759.324,266617.44,-10.756292,52.42537902339245,0.0051859366,1.4519843e-07,0.09948593,0.0034652415,1.0,43,0.021829294,8.1874965e-08,0,2.668409132492913e-08,1.0
86,86,27.835518,265008.97,56297.105,270922.72,-11.99332,53.15333393795299,0.0051372796,1.2789772e-07,0.10156282,0.004385469,1.0,43,0.021868192,8.071745e-08,0,2.6656785111593033e-08,1.0
87,87,24.082958,269015.38,61828.312,276029.0,-12.943617,53.85535914465436,0.0051611937,2.3933706e-07,0.106886506,0.005362759,1.0,43,0.021829316,7.9083414e-08,0,2.6621252320475086e-08,1.0
88,88,20.833313,272369.38,69457.93,281086.25,-14.30629,54.509745949093485,0.005133656,1.8501414e-07,0.10998664,0.006715903,1.0,43,0.021885952,7.7862055e-08,0,2.6881756333370926e-08,1.0
89,89,18.021912,277235.0,76362.65,287559.56,-15.399886,55.25572419785749,0.005174394,2.0644903e-07,0.115648046,0.008155388,1.0,43,0.021848151,7.597783e-08,0,2.6700687133424476e-08,1.0
90,90,15.604198,281590.78,83817.516,293800.53,-16.576014,55.91103468229994,0.0051574116,4.8377686e-08,0.12168693,0.009903947,1.0,43,0.021832785,7.4311586e-08,0,2.6951732605545213e-08,1.0
91,91,13.500899,287199.72,93536.18,302047.5,-18.03957,56.6589944511652,0.005165945,1.1584847e-07,0.12603113,0.012086111,1.0,43,0.021864757,7.2388474e-08,0,2.7050876664174064e-08,1.0
92,92,11.686608,292941.28,101959.125,310177.78,-19.19061,57.24988543923246,0.005150387,2.3970932e-07,0.13356896,0.014432328,1.0,43,0.021804683,7.0297375e-08,0,2.702981116057954e-08,1.0
93,93,10.113269,301121.94,113132.94,321672.94,-20.591438,57.92350088452804,0.0051606535,2.3475555e-07,0.13910396,0.017206345,1.0,43,0.021866381,6.797706e-08,0,2.6719352310338865e-08,1.0
94,94,8.748621,309106.0,123779.3,332968.22,-21.82328,58.69039468097617,0.0051609795,2.1368358e-07,0.14697129,0.02031061,1.0,43,0.021890698,6.57441e-08,0,2.6577465199680873e-08,1.0
95,95,7.570237,316822.7,135238.16,344479.28,-23.11558,59.56601088255411,0.00515757,9.68712e-08,0.15545739,0.023959827,1.0,43,0.02184053,6.340158e-08,0,2.726130667384889e-08,1.0
96,96,6.554112,326580.44,148172.27,358622.1,-24.40419,60.10231653469964,0.005170454,2.1505213e-07,0.16388507,0.02797687,1.0,43,0.02187275,6.0991084e-08,0,2.6565269161547543e-08,1.0
97,97,5.669445,336652.06,161679.1,373463.16,-25.652914,60.712130216968944,0.0051674913,1.1615339e-08,0.17363039,0.03254153,1.0,43,0.021885836,5.8602396e-08,0,2.7364542585524998e-08,1.0
98,98,4.907347,348359.44,176346.02,390451.3,-26.84938,61.404536809859565,0.005172317,1.1873434e-07,0.183911,0.03751502,1.0,43,0.021878613,5.6034164e-08,0,2.6495015457360438e-08,1.0
99,99,4.245922,361719.16,191435.14,409253.2,-27.889446,62.19228975396254,0.005154505,1.3495487e-07,0.1958062,0.04284357,1.0,43,0.021873632,5.344768e-08,0,2.719446896685292e-08,1.0
100,100,3.6747382,374852.72,206890.55,428156.8,-28.8954,63.091926730034174,0.0051519056,4.5853536e-08,0.20934042,0.048879713,1.0,43,0.021860087,5.1056265e-08,0,2.74595852363047e-08,1.0
101,101,3.180988,389408.3,225001.47,449738.25,-30.01947,64.121213578881,0.0051590046,1.4591437e-07,0.22236823,0.05565751,1.0,43,0.021857463,4.860041e-08,0,2.653894411376978e-08,1.0
102,102,2.752818,405605.5,244626.1,473664.16,-31.09474,65.30014054159983,0.0051484006,1.7356142e-07,0.2363414,0.063038275,1.0,43,0.021878667,4.619025e-08,0,2.674370559111959e-08,1.0
103,103,2.3804083,422100.0,263588.9,497641.97,-31.983553,66.65500788594363,0.005164523,1.5262292e-07,0.2536539,0.071164235,1.0,43,0.02187103,4.3949328e-08,0,2.7800384897661444e-08,1.0
104,104,2.060257,441348.25,285568.56,525678.3,-32.904354,68.21134787981282,0.005155031,1.5442028e-07,0.27051315,0.079830535,1.0,43,0.021870784,4.160488e-08,0,2.7928898010420966e-08,1.0
105,105,1.7836765,458700.03,308876.7,553001.4,-33.955303,69.99957433811505,0.005174993,1.5907604e-07,0.28888097,0.090123236,1.0,43,0.021864215,3.9537362e-08,0,2.702439752607777e-08,1.0
106,106,1.5427545,479535.9,333379.38,584034.7,-34.80751,72.05916163595975,0.0050972905,1.9669046e-07,0.3094458,0.100828834,1.0,43,0.02188144,3.7465995e-08,0,2.6385499778884086e-08,1.0
107,107,1.3354719,499156.8,360963.9,615997.1,-35.87247,74.42982430857955,0.005145379,1.6157065e-07,0.33015785,0.11336835,1.0,43,0.021856554,3.5481584e-08,0,2.6881206409317472e-08,1.0
108,108,1.1556969,518836.5,390080.9,649118.2,-36.93723,77.16150483829551,0.0051409947,1.7636708e-07,0.35303804,0.12749211,1.0,43,0.021866353,3.3686245e-08,0,2.8159789208472792e-08,1.0
109,109,1.0000616,540185.0,422724.6,685927.06,-38.04514,80.31112322790432,0.005135553,1.752862e-07,0.37647474,0.14298649,1.0,43,0.021854362,3.1861056e-08,0,2.9143878042390664e-08,1.0
