Repository: Jay2-davic/SPOC_code

# Studying-Polymers-on a-Chip (SPOC) Data Cleaning and Processing
Author: Jay Jimenez jimenez45@llnl.gov

# Project Description

The SPOC project aims to establish an automated, high-throughput experimentation workflow to screen solid state polymer electrolytes. This repository contains code to reproduce the data cleaning workflow, data processing, and active learning for the SPOC project. Electrochemical impedance spectroscopy processing code is included as a Python file which was used to determine bulk ionic conductivities.

File: data/split_cycle/06122024_9_PEGMEA_1_PEGDA_10_Aerosil380_5,72_NaTFSI_C4_RUN_4_C01_RUN_1.csv
True,index,freq,Re(Z),Im(Z),Z,Phase(Z),time,Ewe_meas,I_meas,Cs,Cp,cycle_number,I_Range,Ewe,I,Ns,(QQo),cycle
0,0,7000018.5,202.95811,1244.3059,1260.7495,-80.73609,2.4664928638085257,-0.008172328,7.379633e-06,1.8272325e-05,1.7798791e-05,1.0,40,0.009992768,7.9260535e-06,0,5.267838684403614e-09,1.0
1,1,6057573.0,236.69307,1474.2037,1493.0841,-80.87863,3.0184977166645695,-0.0081272945,-1.768194e-05,1.782231e-05,1.7374427e-05,1.0,40,0.014009605,9.382998e-06,0,5.6324567976528465e-09,1.0
2,2,5242039.0,213.22862,1720.6372,1733.799,-82.935684,3.4344893097586464,-0.008120531,-5.700048e-06,1.7645363e-05,1.7378477e-05,1.0,40,0.01932756,1.1147521e-05,0,2.9414767345012176e-09,1.0
3,3,4536288.0,196.39532,1978.1847,1987.9099,-84.33022,4.802500361431157,-0.008161112,-7.690822e-06,1.7735876e-05,1.7562768e-05,1.0,40,0.018748727,9.431376e-06,0,-6.605305183509498e-09,1.0
4,4,3925558.5,250.68207,2283.2634,2296.9836,-83.73453,5.218494967819424,-0.0081808055,7.3609335e-06,1.7756716e-05,1.7545222e-05,1.0,40,0.018170085,7.910411e-06,0,-6.582321020333539e-09,1.0
5,5,3397055.0,288.0331,2609.9668,2625.8123,-83.702385,5.634490614262177,-0.008180992,-2.2766558e-06,1.795075e-05,1.7734756e-05,1.0,40,0.019297358,7.3491005e-06,0,-7.545490148676967e-09,1.0
6,6,2939708.2,320.98,2964.374,2981.7012,-83.82014,6.050489060668042,-0.008177936,-1.0090914e-05,1.8263454e-05,1.8051805e-05,1.0,40,0.021206291,7.1121453e-06,0,-1.0744242265259471e-08,1.0
7,7,2543924.5,329.79355,3431.6228,3447.4336,-84.51049,6.602493620215682,-0.008233216,-5.439566e-06,1.8231247e-05,1.8064404e-05,1.0,40,0.020744443,6.0173584e-06,0,-1.1902890523480715e-08,1.0
8,8,2201436.2,415.56335,3938.0886,3959.9539,-83.976204,7.15449553981307,-0.0081786625,-1.2993354e-05,1.8358132e-05,1.815596e-05,1.0,40,0.020886496,5.274429e-06,0,-1.5358394987240823e-08,1.0
9,9,1905053.1,455.38394,4533.8135,4556.626,-84.26435,7.706485486036399,-0.008205548,-2.3784485e-05,1.8426777e-05,1.8242734e-05,1.0,40,0.020478163,4.4941503e-06,0,-2.2066483224272638e-08,1.0
10,10,1648567.4,327.36108,5438.1064,5447.9507,-86.555084,8.425494666822487,-0.008250302,1.8554213e-07,1.7752755e-05,1.7688655e-05,1.0,41,0.019038366,3.4945922e-06,0,-1.9564088983322058e-08,1.0
11,11,1426616.2,411.9484,6179.7983,6193.5137,-86.18628,8.84148615328013,-0.008202213,-1.799525e-06,1.8052555e-05,1.797269e-05,1.0,41,0.021909012,3.5374123e-06,0,-1.9353330562103346e-08,1.0
12,12,1234551.2,504.4739,7046.32,7064.3555,-85.90495,9.393498792807804,-0.008211771,6.8834606e-07,1.8295685e-05,1.8202383e-05,1.0,41,0.020927163,2.9623598e-06,0,-1.9597126423321577e-08,1.0
13,13,1068345.5,615.9273,8254.442,8277.39,-85.73263,9.945494712359505,-0.008186618,-8.63209e-08,1.804765e-05,1.7947723e-05,1.0,41,0.02086074,2.5202078e-06,0,-2.0309504335453236e-08,1.0
14,14,924510.06,837.3943,9461.595,9498.579,-84.94224,10.497491698566591,-0.008220323,3.1743548e-06,1.8194669e-05,1.8053257e-05,1.0,41,0.020168673,2.123336e-06,0,-1.9081063424833485e-08,1.0
15,15,800039.0,1118.6964,11245.106,11300.615,-84.31874,11.049499458138598,-0.008124593,-2.5779168e-06,1.7690714e-05,1.7517348e-05,1.0,41,0.020948725,1.8537686e-06,0,-1.8486315860643445e-08,1.0
16,16,692334.1,1009.0297,12429.307,12470.196,-85.35882,11.601478204334853,-0.008182612,1.2600349e-06,1.8495135e-05,1.8374043e-05,1.0,41,0.020319523,1.629447e-06,0,-1.7212753497583815e-08,1.0
17,17,599122.25,1520.0781,14418.534,14498.44,-83.981804,12.153500523912953,-0.008202399,5.337849e-07,1.8423985e-05,1.8221463e-05,1.0,41,0.02050412,1.4142294e-06,0,-1.7312888434159074e-08,1.0
18,18,518454.94,2033.8073,16610.54,16734.586,-83.01941,12.705498070135945,-0.008175458,1.7181309e-06,1.8480996e-05,1.8208028e-05,1.0,41,0.020474229,1.223468e-06,0,-1.779171050539061e-08,1.0
19,19,448662.03,2501.3508,19038.924,19202.535,-82.5153,13.257499803003157,-0.008188649,4.2764006e-07,1.8631954e-05,1.8315806e-05,1.0,41,0.020235566,1.0537966e-06,0,-1.7929143599706285e-08,1.0
20,20,388258.97,3397.9385,21895.617,22157.709,-81.17874,13.809500922536245,-0.008201859,2.664118e-06,1.8721536e-05,1.828126e-05,1.0,41,0.020866437,9.4172356e-07,0,-1.8514191518654064e-08,1.0
21,21,335983.9,1755.7935,24314.828,24378.139,-85.8698,14.361499508755514,-0.008196604,3.3717456e-06,1.948186e-05,1.9380803e-05,1.0,41,0.020234296,8.300181e-07,0,-1.8028711798087e-08,1.0
22,22,290751.2,5423.868,28489.863,29001.562,-79.221085,14.913481428317027,-0.00818455,6.976562e-07,1.921358e-05,1.8541557e-05,1.0,41,0.020411298,7.037999e-07,0,-1.698932629739147e-08,1.0
23,23,251605.19,7141.3936,32610.201,33383.0,-77.647644,15.465492521208944,-0.008187848,-3.041964e-07,1.939756e-05,1.8509867e-05,1.0,41,0.020453911,6.127044e-07,0,-1.678158814259392e-08,1.0
24,24,217729.38,9303.585,37149.293,38296.562,-75.940155,16.017495347448858,-0.008261089,7.045825e-06,1.9676712e-05,1.8515442e-05,1.0,41,0.020245941,5.286621e-07,0,-1.5043191762976626e-08,1.0
25,25,188418.58,11842.751,41848.344,43491.777,-74.198906,16.569480706966715,-0.00820307,2.904338e-06,2.0184505e-05,1.8687893e-05,1.0,41,0.020848267,4.793611e-07,0,-1.4834030042818667e-08,1.0
26,26,163051.14,14971.079,47458.957,49764.3,-72.49195,17.121500546549214,-0.0082248505,2.7944689e-06,2.0567339e-05,1.8705903e-05,1.0,41,0.02030438,4.0801095e-07,0,-1.5226380733303636e-08,1.0
27,27,141098.2,16487.588,53839.953,56307.914,-72.97366,17.84049279402825,-0.008155745,1.5545346e-07,2.095048e-05,1.9154219e-05,1.0,42,0.018915359,3.3592718e-07,0,-1.5347701978623006e-08,1.0
28,28,122105.11,21158.486,60363.527,63964.34,-70.68353,18.256486280442914,-0.00817624,3.5958482e-07,2.1592936e-05,1.9230256e-05,1.0,42,0.020462148,3.198993e-07,0,-1.525551092906399e-08,1.0
29,29,105663.59,27710.854,66508.94,72050.88,-67.38102,18.672481606859947,-0.008142685,2.6009124e-08,2.2647211e-05,1.9297282e-05,1.0,42,0.021899594,3.0394622e-07,0,-1.5225082089011485e-08,1.0
30,30,91439.65,34599.547,74156.75,81831.24,-64.98751,19.224493526417064,-0.008144679,2.5453917e-07,2.3471179e-05,1.927516e-05,1.0,42,0.020391759,2.4919282e-07,0,-1.522823100826424e-08,1.0
31,31,79127.08,43567.508,81213.984,92162.02,-61.78852,19.641490639565745,-0.008185556,8.700993e-07,2.4766474e-05,1.9231884e-05,1.0,42,0.021418376,2.3239916e-07,0,-1.5158942174345607e-08,1.0
32,32,68475.36,52832.49,88684.58,103229.0,-59.21627,20.193497812462738,-0.008165136,5.50306e-07,2.620823e-05,1.9343295e-05,1.0,42,0.02025543,1.9621841e-07,0,-1.5078900053766257e-08,1.0
33,33,59252.523,64745.062,94159.555,114271.37,-55.487194,20.609483432228444,-0.008201188,9.930251e-07,2.8526525e-05,1.9368805e-05,1.0,42,0.0209336,1.83192e-07,0,-1.5024699761079872e-08,1.0
34,34,51282.285,75787.914,100722.57,126050.96,-53.040653,21.025501905271085,-0.008192841,8.0249015e-07,3.0812433e-05,1.9673755e-05,1.0,42,0.02149596,1.705339e-07,0,-1.4965505236275256e-08,1.0
35,35,44369.8,93802.555,101448.58,138169.22,-47.242554,21.441495285049314,-0.008177936,7.6896504e-07,3.5357916e-05,1.9061454e-05,1.0,42,0.021909267,1.5856835e-07,0,-1.4874965367079045e-08,1.0
36,36,38403.727,108459.164,101366.66,148454.0,-43.064034,21.993494671274675,-0.008169868,8.887244e-07,4.0883835e-05,1.9061543e-05,1.0,42,0.020226669,1.3624873e-07,0,-1.4847959763328521e-08,1.0
37,37,33226.32,121157.766,100193.336,157219.3,-39.58959,22.40948994437349,-0.008231111,1.0155615e-06,4.7807833e-05,1.9416235e-05,1.0,42,0.02041737,1.2986554e-07,0,-1.4793972812433973e-08,1.0
38,38,28754.086,136616.77,97226.47,167681.62,-35.438435,22.82549860412837,-0.008161205,7.9988274e-07,5.6929326e-05,1.9139656e-05,1.0,42,0.020565063,1.2264351e-07,0,-1.471083311241629e-08,1.0
39,39,24884.947,147947.64,91916.16,174175.44,-31.851648,23.241482730576536,-0.008192766,9.282098e-07,6.958114e-05,1.9377665e-05,1.0,42,0.02054683,1.1796629e-07,0,-1.4677092634622567e-08,1.0
40,40,21553.963,158788.14,85404.61,180298.7,-28.273699,23.65848699034541,-0.0081892265,9.092122e-07,8.6459295e-05,1.9399435e-05,1.0,42,0.020530991,1.138721e-07,0,-1.4638710675885748e-08,1.0
41,41,18631.234,168392.19,78630.9,185846.03,-25.030268,24.074483276781393,-0.008189729,7.590939e-07,0.00010863887,1.9447561e-05,1.0,42,0.020421408,1.0988347e-07,0,-1.4619823288027392e-08,1.0
42,42,16126.037,176761.95,70752.82,190396.3,-21.814833,24.490497829887317,-0.008213038,1.132155e-06,0.0001394918,1.9262792e-05,1.0,42,0.020228958,1.06246596e-07,0,-1.4470892981529518e-08,1.0
43,43,13954.87,185298.73,66808.78,196974.7,-19.826584,24.906487236294197,-0.008177899,6.21268e-07,0.00017071073,1.963844e-05,1.0,42,0.020023758,1.0165649e-07,0,-1.4336340340172861e-08,1.0
44,44,12080.609,186172.47,56922.87,194680.25,-17.001192,25.322503709379816,-0.008164987,4.1695066e-07,0.00023144323,1.9786741e-05,1.0,42,0.019565118,1.0049873e-07,0,-1.4184604551795587e-08,1.0
45,45,10447.592,193170.52,48647.703,199202.03,-14.135323,25.738483275839826,-0.008168583,5.7824417e-07,0.0003131422,1.867578e-05,1.0,42,0.019152995,9.61486e-08,0,-1.4031011204452012e-08,1.0
46,46,9045.586,195565.3,43734.168,200395.77,-12.605621,26.170243483007653,-0.008206703,5.335445e-07,0.0004023116,1.9161398e-05,1.0,42,0.021715969,1.08365406e-07,0,-1.3928764998651922e-08,1.0
47,47,7827.7437,197939.38,36442.61,201266.14,-10.431902,26.649924119148636,-0.008178029,5.6036475e-07,0.00055792276,1.8291594e-05,1.0,42,0.021770611,1.0816828e-07,0,-1.3777641216291967e-08,1.0
48,48,6770.8345,199493.38,32341.82,202098.0,-9.20866,27.18839366469183,-0.008208063,7.41401e-07,0.0007267976,1.8613086e-05,1.0,42,0.021813532,1.0793542e-07,0,-1.371750201243977e-08,1.0
49,49,5860.798,200138.38,28039.898,202093.06,-7.9753737,27.7949620935251,-0.008121743,5.4267116e-07,0.0009684717,1.864391e-05,1.0,42,0.021831565,1.0802729e-07,0,-1.3634180444647468e-08,1.0
50,50,5071.625,200887.67,24270.537,202348.5,-6.8888845,28.47567716587946,-0.008163552,5.8774407e-07,0.0012929854,1.8601691e-05,1.0,42,0.021860942,1.080361e-07,0,-1.3497280169461254e-08,1.0
51,51,4388.5933,201095.58,21337.365,202224.42,-6.0567403,29.155841224841424,-0.0081863385,6.1419183e-07,0.0016996287,1.892206e-05,1.0,42,0.021866182,1.081283e-07,0,-1.3409043334216836e-08,1.0
52,52,3798.7827,201793.47,18440.738,202634.31,-5.2214274,29.835831363801844,-0.008209032,6.715572e-07,0.0022719428,1.881603e-05,1.0,42,0.021889962,1.0802693e-07,0,-1.3356514766908824e-08,1.0
53,53,3286.0488,202832.19,16504.889,203502.6,-4.6520305,30.51570664944302,-0.0081885,5.6148275e-07,0.002934496,1.9302734e-05,1.0,42,0.02193481,1.07786384e-07,0,-1.3275789086540355e-08,1.0
54,54,2844.088,202906.48,14610.499,203431.83,-4.118536,31.195832388402778,-0.008176315,7.045237e-07,0.0038301172,1.9756242e-05,1.0,42,0.021946168,1.07879714e-07,0,-1.3104704234614258e-08,1.0
55,55,2460.7852,202575.84,13589.753,203031.17,-3.8379235,31.875700847369444,-0.0081797615,6.3300325e-07,0.0047592097,2.1322227e-05,1.0,42,0.02193954,1.0805996e-07,0,-1.3084457289281056e-08,1.0
56,56,2129.3164,203037.83,12048.277,203394.98,-3.395953,32.55581365300168,-0.008191928,7.4605776e-07,0.00620376,2.1768295e-05,1.0,42,0.02197287,1.0803054e-07,0,-1.2897420562204184e-08,1.0
57,57,1843.2289,203573.78,11211.253,203882.27,-3.1522193,33.23597773863003,-0.008142424,6.188482e-07,0.007701702,2.328821e-05,1.0,42,0.021987982,1.0784647e-07,0,-1.285537310564486e-08,1.0
58,58,1594.4913,203224.77,9464.904,203445.05,-2.6665425,33.91584185093234,-0.008175048,6.3430707e-07,0.0105458535,2.2825483e-05,1.0,42,0.021959102,1.0793628e-07,0,-1.281963330806536e-08,1.0
59,59,1380.4436,202865.94,8121.6865,203028.45,-2.2925975,34.81670912039408,-0.00817665,7.194236e-07,0.014195649,2.2716105e-05,1.0,42,0.020139748,9.9196676e-08,0,-1.254559682486114e-08,1.0
60,60,1194.6187,203797.27,8177.7637,203961.28,-2.2978723,35.49683461936365,-0.008179203,6.6634203e-07,0.01629132,2.6189664e-05,1.0,42,0.020154597,9.88158e-08,0,-1.2420275599713716e-08,1.0
61,61,1033.3434,204083.5,7765.491,204231.19,-2.1790853,36.17710361161153,-0.0082011325,7.9336536e-07,0.019833827,2.8674793e-05,1.0,42,0.02018233,9.8821e-08,0,-1.225083434610916e-08,1.0
62,62,894.71045,203570.98,7434.142,203706.69,-2.0914364,36.8568380172801,-0.008179296,8.36017e-07,0.02392802,3.186823e-05,1.0,42,0.020158546,9.895869e-08,0,-1.2075014271381541e-08,1.0
63,63,774.2569,206004.67,5804.6626,206086.44,-1.6140152,37.53697407623986,-0.00819666,7.991392e-07,0.035412624,2.8093977e-05,1.0,42,0.020243902,9.823015e-08,0,-1.1979093553190712e-08,1.0
64,64,669.7856,203911.66,7838.514,204062.27,-2.201408,38.21680429521075,-0.008180656,8.0454043e-07,0.030314514,4.472936e-05,1.0,42,0.020142917,9.8709656e-08,0,-1.189340519150312e-08,1.0
65,65,579.81464,205469.88,7769.6436,205616.72,-2.1655524,38.896814114181325,-0.00822308,8.1534296e-07,0.03532888,5.044466e-05,1.0,42,0.020205177,9.826622e-08,0,-1.1664104186991005e-08,1.0
66,66,501.44418,205424.17,7788.0103,205571.75,-2.1711493,39.574206039629644,-0.008176035,6.1884805e-07,0.040754072,5.8492096e-05,1.0,42,0.020210087,9.8311595e-08,0,-1.1460429861609297e-08,1.0
67,67,434.02762,204496.39,7978.5444,204651.97,-2.2342947,40.25420119197224,-0.008182892,9.639714e-07,0.0459599,6.9854534e-05,1.0,42,0.020148154,9.845082e-08,0,-1.137977834663421e-08,1.0
68,68,375.6009,205310.61,8515.616,205487.14,-2.375081,40.93243386418908,-0.00819912,6.654109e-07,0.049759667,8.5455555e-05,1.0,42,0.020157386,9.8095605e-08,0,-1.1346235600449647e-08,1.0
69,69,325.10385,205300.39,9425.541,205516.64,-2.6286592,41.611707976473554,-0.008163943,6.695083e-07,0.05193878,0.0001092472,1.0,42,0.020147262,9.803227e-08,0,-1.113510423998069e-08,1.0
70,70,281.3503,206418.86,10110.444,206666.31,-2.8041198,42.288808728626464,-0.008195878,7.678489e-07,0.055950306,0.0001339071,1.0,42,0.020187926,9.7683674e-08,0,-1.0899403957410206e-08,1.0
71,71,243.36427,206788.45,10282.26,207043.94,-2.846606,42.972130921058124,-0.008184122,4.545746e-07,0.06360258,0.0001568653,1.0,42,0.020182656,9.748006e-08,0,-1.0900652946273156e-08,1.0
72,72,210.60631,206710.75,12174.228,207068.94,-3.3705409,43.64917073989636,-0.008150435,5.933316e-07,0.062073655,0.00021456569,1.0,42,0.020167332,9.739429e-08,0,-1.0880280699832341e-08,1.0
73,73,182.27473,207326.81,11284.908,207633.7,-3.115565,44.32125445178826,-0.008169607,6.709985e-07,0.07737409,0.00022855776,1.0,42,0.020237658,9.746808e-08,0,-1.0665171316643956e-08,1.0
74,74,157.72879,206660.2,14133.674,207142.95,-3.9124165,45.00962459120274,-0.008221534,5.4658256e-07,0.071392745,0.0003323716,1.0,42,0.020102633,9.704715e-08,0,-1.065767504732213e-08,1.0
75,75,136.52892,209009.42,15914.305,209614.42,-4.354189,45.68153571637231,-0.008184383,7.117873e-07,0.07325003,0.000422222,1.0,42,0.020191047,9.6324705e-08,0,-1.038443728493579e-08,1.0
76,76,118.14758,209448.44,17598.47,210186.47,-4.802878,46.3708824958303,-0.008216391,8.168328e-07,0.076545626,0.0005366124,1.0,42,0.020172384,9.597375e-08,0,-1.0209345682917389e-08,1.0
77,77,102.25773,210116.31,19817.396,211048.8,-5.387988,47.03736087415018,-0.008197276,9.308187e-07,0.07853755,0.00069247617,1.0,42,0.020189706,9.566369e-08,0,-1.0077938653351036e-08,1.0
78,78,88.4436,211230.48,22248.963,212399.0,-6.012809,47.726306746859336,-0.008219913,6.363555e-07,0.080880515,0.00088747987,1.0,42,0.020173762,9.498049e-08,0,-9.989649841925629e-09,1.0
79,79,76.54279,212949.38,23309.562,214221.31,-6.24676,48.64073828366236,-0.008186059,7.253954e-07,0.08920346,0.0010561475,1.0,43,0.02014041,9.401683e-08,0,-9.841152409113294e-09,1.0
80,80,66.250786,215067.56,25898.943,216621.36,-6.866628,49.30897084870958,-0.008210821,6.833448e-07,0.092757076,0.0013258933,1.0,43,0.020169731,9.3110536e-08,0,-9.688633167436942e-09,1.0
81,81,57.329906,217158.61,26660.945,218789.1,-6.9992776,49.96362866650634,-0.008176054,6.2779264e-07,0.104127005,0.0015461909,1.0,43,0.020161659,9.215111e-08,0,-9.643567657581157e-09,1.0
82,82,49.60321,218313.06,32571.82,220729.52,-8.485806,50.64935795238125,-0.008200256,7.867019e-07,0.09850728,0.002145021,1.0,43,0.020189384,9.1466624e-08,0,-9.550976767404438e-09,1.0
83,83,42.92585,219350.42,35166.742,222151.55,-9.108275,51.35744619931211,-0.00819463,5.866546e-07,0.105431184,0.0026420115,1.0,43,0.020134158,9.063254e-08,0,-9.340871325400327e-09,1.0
84,84,37.1518,222751.02,40521.918,226406.8,-10.310258,52.001181163213914,-0.008243613,8.026059e-07,0.10571834,0.0033865024,1.0,43,0.020192316,8.9185995e-08,0,-9.141151818319168e-09,1.0
85,85,32.150223,224649.48,44692.734,229052.03,-11.25176,52.64038114025607,-0.008225353,5.6490296e-07,0.110764146,0.0042170114,1.0,43,0.02015249,8.798215e-08,0,-9.176417597344679e-09,1.0
86,86,27.835518,228113.34,49962.12,233520.69,-12.354026,53.36833290816867,-0.008211752,6.9730254e-07,0.11444055,0.0052385484,1.0,43,0.020200327,8.650337e-08,0,-8.90389146188935e-09,1.0
87,87,24.082958,231471.06,54716.34,237850.23,-13.299742,54.0703940615349,-0.008231707,7.664773e-07,0.120779514,0.006391756,1.0,43,0.020173792,8.48172e-08,0,-8.832773959406786e-09,1.0
88,88,20.833313,234137.66,60271.887,241770.84,-14.435705,54.724773985974025,-0.008210467,5.50675e-07,0.12674971,0.007877143,1.0,43,0.02017062,8.342867e-08,0,-8.977137917640999e-09,1.0
89,89,18.021912,239141.48,66441.67,248199.81,-15.52711,55.47071580807096,-0.00819122,6.261256e-07,0.13291645,0.009524823,1.0,43,0.020160306,8.122611e-08,0,-8.49326137243726e-09,1.0
90,90,15.604198,243241.58,73347.06,254059.55,-16.780159,56.12599383917404,-0.008192673,5.788886e-07,0.139058,0.011590185,1.0,43,0.020187061,7.945799e-08,0,-8.431255744246622e-09,1.0
91,91,13.500899,248029.69,80498.89,260765.8,-17.981018,56.87396486138459,-0.008174256,5.907515e-07,0.14644264,0.013955521,1.0,43,0.02018551,7.740858e-08,0,-8.36164370905701e-09,1.0
92,92,11.686608,253574.64,87274.36,268173.28,-18.992245,57.464864862762624,-0.008185854,8.2338875e-07,0.15604325,0.016526744,1.0,43,0.020128548,7.505799e-08,0,-8.084313066428933e-09,1.0
93,93,10.113269,259788.27,94941.484,276593.25,-20.075193,58.13853212140384,-0.008207616,7.293429e-07,0.16575727,0.019529965,1.0,43,0.020141937,7.282151e-08,0,-7.693531151236104e-09,1.0
94,94,8.748621,266543.88,104191.31,286184.3,-21.3504,58.905372211156646,-0.008205129,6.937915e-07,0.17460191,0.023143038,1.0,43,0.02015872,7.043964e-08,0,-7.928460219778493e-09,1.0
95,95,7.570237,274343.56,113713.2,296976.56,-22.513615,59.78099747945089,-0.008182938,7.0164117e-07,0.18488418,0.027106732,1.0,43,0.02018081,6.795422e-08,0,-7.959462596822922e-09,1.0
96,96,6.554112,282025.0,122994.28,307677.9,-23.562557,60.31731470490922,-0.008215982,8.20334e-07,0.19743374,0.031549945,1.0,43,0.020152196,6.54977e-08,0,-7.2337929831028076e-09,1.0
97,97,5.669445,290988.47,134306.28,320487.84,-24.775778,60.92712697383831,-0.008164577,5.3076633e-07,0.2090178,0.03670733,1.0,43,0.020151451,6.2877426e-08,0,-7.820506291323396e-09,1.0
98,98,4.907347,300499.8,146647.7,334373.56,-26.012962,61.619565086759394,-0.008211939,6.766953e-07,0.22115567,0.04253875,1.0,43,0.020177662,6.034467e-08,0,-7.252103973832814e-09,1.0
99,99,4.245922,310640.34,158552.92,348764.2,-27.040071,62.40731853750185,-0.0081714615,6.905694e-07,0.23641437,0.048860576,1.0,43,0.020173272,5.7842154e-08,0,-6.810346542202546e-09,1.0
100,100,3.6747382,321326.9,171586.42,364270.34,-28.10192,63.30694764692453,-0.008188202,5.906295e-07,0.25241247,0.056005284,1.0,43,0.020178767,5.539503e-08,0,-7.63973516731885e-09,1.0
101,101,3.180988,332566.2,185932.14,381013.16,-29.208818,64.33519916239311,-0.008187727,7.87995e-07,0.26909375,0.06408149,1.0,43,0.020163363,5.2920385e-08,0,-6.926824916090239e-09,1.0
102,102,2.752818,344527.78,200415.66,398579.75,-30.187042,65.51415639175684,-0.00817419,7.4628423e-07,0.28847685,0.07293631,1.0,43,0.020168014,5.0599695e-08,0,-5.8131688425668844e-09,1.0
103,103,2.3804083,356524.62,218101.89,417945.25,-31.455973,66.86897645611316,-0.008191592,6.286681e-07,0.3065556,0.08348132,1.0,43,0.020170767,4.8261743e-08,0,-6.128019862796454e-09,1.0
104,104,2.060257,369115.44,234922.2,437532.47,-32.474567,68.42532821002533,-0.008192697,6.9216145e-07,0.32883245,0.09479867,1.0,43,0.020163324,4.608418e-08,0,-6.8881052309623686e-09,1.0
105,105,1.7836765,382520.7,255409.7,459952.38,-33.731106,70.21369981499447,-0.008201541,7.595646e-07,0.34935477,0.10772481,1.0,43,0.020181281,4.3876895e-08,0,-6.431811149666375e-09,1.0
106,106,1.5427545,393485.6,276749.28,481062.44,-35.119778,72.27320089944988,-0.008181118,7.068933e-07,0.3727664,0.12336924,1.0,43,0.02014774,4.188176e-08,0,-4.889616975650836e-09,1.0
107,107,1.3354719,407286.5,301376.7,506665.78,-36.50005,74.64500045211753,-0.0081976075,7.1508407e-07,0.39543557,0.13991101,1.0,43,0.020170016,3.980931e-08,0,-3.565593324605586e-09,1.0
108,108,1.1556969,419535.8,331252.66,534545.25,-38.29354,77.37644482179894,-0.008192562,6.867257e-07,0.41573521,0.15964915,1.0,43,0.02016987,3.7732764e-08,0,-3.449271379043939e-09,1.0
109,109,1.0000616,429775.12,363475.88,562868.9,-40.222374,80.52525995808537,-0.008179599,6.9374613e-07,0.43784237,0.18258053,1.0,43,0.020171102,3.5836237e-08,0,-4.189011660956322e-09,1.0

File: data/split_cycle/06122024_9_PEGMEA_1_PEGDA_10_Aerosil380_8,58_NaTFSI_D4_RUN_2_C01_RUN_1.csv
True,index,freq,Re(Z),Im(Z),Z,Phase(Z),time,Ewe_meas,I_meas,Cs,Cp,cycle_number,I_Range,Ewe,I,Ns,(QQo),cycle
0,0,7000018.5,145.06862,1229.2904,1237.8206,-83.26965,2.468474010558566,-0.006273046,4.8758015e-05,1.8495517e-05,1.824148e-05,1.0,40,0.009993791,8.073699e-06,0,1.882166892928202e-08,1.0
1,1,6057573.0,216.26193,1360.9525,1378.028,-80.97092,3.0205036367697176,-0.006233323,9.295872e-06,1.9305387e-05,1.8829916e-05,1.0,40,0.013972285,1.0139333e-05,0,2.201283279306507e-08,1.0
2,2,5242039.0,197.36238,1566.894,1579.2748,-82.82096,3.436500829848228,-0.0062101264,9.779639e-06,1.9376721e-05,1.9074103e-05,1.0,40,0.01918597,1.2148595e-05,0,2.3672712524962156e-08,1.0
3,3,4536288.0,166.08157,1816.1768,1823.7546,-84.77508,4.804497534845723,-0.0062519177,1.9510258e-05,1.9317966e-05,1.9157764e-05,1.0,40,0.019457854,1.0669119e-05,0,3.125950140393899e-08,1.0
4,4,3925558.5,215.43791,2097.7046,2108.7385,-84.136185,5.220485874597216,-0.0062646614,8.7935505e-06,1.9327439e-05,1.9125708e-05,1.0,40,0.018542772,8.793301e-06,0,3.355781194482195e-08,1.0
5,5,3397055.0,274.6437,2388.4294,2404.1682,-83.440414,5.6364997610508,-0.006268388,1.2905346e-05,1.961576e-05,1.9359773e-05,1.0,40,0.019575417,8.142282e-06,0,3.680779381795673e-08,1.0
6,6,2939708.2,293.6851,2735.3442,2751.0652,-83.87181,6.052502847422147,-0.006277294,3.2305438e-06,1.979265e-05,1.9567084e-05,1.0,40,0.021470493,7.804429e-06,0,3.65247781667727e-08,1.0
7,7,2543924.5,336.37305,3160.476,3178.326,-83.92481,6.604484847019194,-0.006297472,1.6682241e-05,1.9795361e-05,1.9573637e-05,1.0,40,0.020663356,6.5013332e-06,0,3.334958874366597e-08,1.0
8,8,2201436.2,349.90656,3627.26,3644.098,-84.48997,7.156484819861362,-0.0062601715,-9.556692e-07,1.9931287e-05,1.9747524e-05,1.0,40,0.020915965,5.7396824e-06,0,3.530283318360085e-08,1.0
9,9,1905053.1,414.06512,4156.543,4177.116,-84.3111,7.708481966081308,-0.006325494,1.3314663e-05,2.0099293e-05,1.9901792e-05,1.0,40,0.020451583,4.896101e-06,0,3.601263675159316e-08,1.0
10,10,1648567.4,482.74887,4750.831,4775.295,-84.19788,8.2614949256822,-0.006316942,4.756188e-06,2.0320942e-05,2.0113268e-05,1.0,40,0.019963475,4.1805743e-06,0,3.9598236887021205e-08,1.0
11,11,1426616.2,391.70172,5638.393,5651.9824,-86.026024,8.980496479867725,-0.006296131,1.3866487e-06,1.9785983e-05,1.9690953e-05,1.0,41,0.01935331,3.4241632e-06,0,4.529141198301861e-08,1.0
12,12,1234551.2,415.53223,6517.766,6530.9985,-86.35211,9.53250213272986,-0.0062645683,2.9155128e-06,1.977936e-05,1.9699291e-05,1.0,41,0.02060381,3.1547718e-06,0,4.572440029762209e-08,1.0
13,13,1068345.5,519.14594,7538.883,7556.7363,-86.06069,10.084487118961988,-0.0063017015,5.881965e-06,1.976066e-05,1.9667397e-05,1.0,41,0.020710982,2.7407311e-06,0,4.6793981842469636e-08,1.0
14,14,924510.06,602.28876,8681.852,8702.718,-86.03156,10.636495198501507,-0.006285827,1.91366e-06,1.9828785e-05,1.9733814e-05,1.0,41,0.0201271,2.3127375e-06,0,4.795058045975667e-08,1.0
15,15,800039.0,569.5332,9694.739,9711.454,-86.63793,11.18850418474176,-0.0062886034,3.6529366e-06,2.0519785e-05,2.0449212e-05,1.0,41,0.020573724,2.1185008e-06,0,4.8057678649456645e-08,1.0
16,16,692334.1,1080.2699,11416.746,11467.74,-84.59468,11.740480797627242,-0.0063348846,5.8186506e-06,2.0135483e-05,1.9956808e-05,1.0,41,0.020452041,1.7834412e-06,0,4.988151594862068e-08,1.0
17,17,599122.25,1200.8153,13222.336,13276.751,-84.81079,12.292495623842115,-0.006346548,9.155676e-06,2.0090767e-05,1.992642e-05,1.0,41,0.02047124,1.5418863e-06,0,5.001521388221874e-08,1.0
18,18,518454.94,1533.9164,15150.571,15228.023,-84.2188,12.844495223398553,-0.0062756916,2.4201734e-06,2.0261896e-05,2.005631e-05,1.0,41,0.020564385,1.3504304e-06,0,5.094803949910758e-08,1.0
19,19,448662.03,2086.4468,17406.717,17531.316,-83.16488,13.396492102910997,-0.006254507,1.6268847e-06,2.037905e-05,2.0090401e-05,1.0,41,0.020190602,1.1516877e-06,0,5.1715809801799475e-08,1.0
20,20,388258.97,2681.081,20089.393,20267.508,-82.39836,13.948486235836754,-0.0063032107,5.0570193e-06,2.0404777e-05,2.004771e-05,1.0,41,0.020891307,1.0307783e-06,0,5.1869966265456926e-08,1.0
21,21,335983.9,2648.08,22570.303,22725.115,-83.30832,14.500491915357998,-0.0063104024,5.917346e-06,2.098767e-05,2.0702693e-05,1.0,41,0.020348951,8.9543886e-07,0,5.298863142445814e-08,1.0
22,22,290751.2,4607.055,26187.518,26589.68,-80.02231,15.052480741607724,-0.0062533705,2.1352598e-06,2.0902791e-05,2.0275274e-05,1.0,41,0.020468751,7.698006e-07,0,5.4409956081822014e-08,1.0
23,23,251605.19,5641.208,30069.08,30593.672,-79.37435,15.604496181156719,-0.0063034156,4.2320726e-06,2.1036834e-05,2.032158e-05,1.0,41,0.020471172,6.6913094e-07,0,5.377953982592645e-08,1.0
24,24,217729.38,7145.0283,34222.406,34960.33,-78.20707,16.156479247350944,-0.0063151163,5.5318737e-06,2.1359574e-05,2.0467398e-05,1.0,41,0.020216828,5.782791e-07,0,5.509297784507636e-08,1.0
25,25,188418.58,9315.411,39376.992,40463.867,-76.69024,16.70850079358206,-0.006281989,2.60639e-06,2.1451311e-05,2.0314408e-05,1.0,41,0.020744197,5.1265977e-07,0,5.570545114325398e-08,1.0
26,26,163051.14,11936.35,44148.625,45733.77,-74.870804,17.260483193123946,-0.0063185073,6.310264e-06,2.210951e-05,2.0603427e-05,1.0,41,0.020405147,4.4617244e-07,0,5.687642740608586e-08,1.0
27,27,141098.2,15027.218,49775.695,51994.586,-73.201004,17.81249087266042,-0.00627081,2.2469878e-06,2.2661116e-05,2.076824e-05,1.0,41,0.020297969,3.903862e-07,0,5.7576318562512245e-08,1.0
28,28,122105.11,16155.023,57808.83,60023.707,-74.38666,18.531497066811426,-0.0063068066,9.933974e-07,2.2547176e-05,2.091389e-05,1.0,42,0.018846927,3.139914e-07,0,5.761672516078578e-08,1.0
29,29,105663.59,20885.828,64779.668,68063.375,-72.12999,18.947480179922422,-0.006299615,8.1906643e-07,2.325177e-05,2.1062335e-05,1.0,42,0.0201604,2.962004e-07,0,5.777511098568371e-08,1.0
30,30,91439.65,26767.516,71549.42,76392.54,-69.48856,19.363499453029362,-0.0062757847,8.233503e-07,2.4326491e-05,2.1339774e-05,1.0,42,0.02133187,2.7924023e-07,0,5.793399512359996e-08,1.0
31,31,79127.08,33696.766,80022.48,86827.81,-67.16447,19.91548513257294,-0.0062995404,9.950737e-07,2.513524e-05,2.1349577e-05,1.0,42,0.020221993,2.3289765e-07,0,5.8101546827445185e-08,1.0
32,32,68475.36,42459.625,89133.67,98730.09,-64.528786,20.331495179008925,-0.0063291835,1.051508e-06,2.6076183e-05,2.1253405e-05,1.0,42,0.02109123,2.1362514e-07,0,5.8199818563404825e-08,1.0
33,33,59252.523,52330.15,96436.12,109719.5,-61.513947,20.7474914387858,-0.0062556067,7.1346216e-07,2.78531e-05,2.151718e-05,1.0,42,0.021786742,1.9856763e-07,0,5.8363247623861114e-08,1.0
34,34,51282.285,62778.6,105716.3,122951.57,-59.29645,21.2994903982908,-0.006260507,9.263471e-07,2.9356943e-05,2.170334e-05,1.0,42,0.020239864,1.6461655e-07,0,5.846125392291255e-08,1.0
35,35,44369.8,80354.54,111136.516,137142.9,-54.13211,21.71548737809644,-0.006263395,9.090258e-07,3.2275715e-05,2.1195454e-05,1.0,42,0.020651542,1.505841e-07,0,5.861557265990669e-08,1.0
36,36,38403.727,95438.484,115502.266,149830.83,-50.433384,22.13147926449892,-0.006320277,1.0541155e-06,3.5880315e-05,2.1322341e-05,1.0,42,0.020957796,1.3987639e-07,0,5.8774176449884884e-08,1.0
37,37,33226.32,112110.52,116334.03,161562.3,-46.05917,22.547480484267,-0.0062538926,6.378442e-07,4.1174764e-05,2.1348365e-05,1.0,42,0.021140076,1.3084784e-07,0,5.8956526239430536e-08,1.0
38,38,28754.086,129222.55,117738.86,174816.78,-42.33767,22.96349426402594,-0.006265463,7.3525354e-07,4.7011134e-05,2.132427e-05,1.0,42,0.021279335,1.2172364e-07,0,5.910806580835547e-08,1.0
39,39,24884.947,146617.7,114444.65,185995.5,-37.974354,23.37948367043282,-0.0062723565,8.633944e-07,5.5884055e-05,2.1157972e-05,1.0,42,0.021329066,1.1467517e-07,0,5.9238493127660557e-08,1.0
40,40,21553.963,161744.3,110215.336,195725.92,-34.271187,23.79550097018364,-0.0063344375,1.1088734e-06,6.699632e-05,2.12441e-05,1.0,42,0.021310993,1.0888181e-07,0,5.94072785519811e-08,1.0
41,41,18631.234,175360.55,103008.31,203376.58,-30.430347,24.211504563310882,-0.0063001737,9.88369e-07,8.292896e-05,2.1273987e-05,1.0,42,0.021190189,1.04191884e-07,0,5.9523125937598563e-08,1.0
42,42,16126.037,187633.98,95432.25,210508.5,-26.958279,24.627493756386684,-0.006331084,1.3318162e-06,0.00010341828,2.1254376e-05,1.0,42,0.020998342,9.9750565e-08,0,5.973312221602494e-08,1.0
43,43,13954.87,201556.5,89834.78,220670.14,-24.022781,25.043488656141562,-0.006342468,1.3360999e-06,0.00012695501,2.104029e-05,1.0,42,0.02079362,9.422943e-08,0,5.991347204343869e-08,1.0
44,44,12080.609,205390.61,79540.36,220254.33,-21.169586,25.459485635888996,-0.006283722,1.33312e-06,0.0001656318,2.1600805e-05,1.0,42,0.020313479,9.2227374e-08,0,6.008424897154975e-08,1.0
45,45,10447.592,213777.06,69180.52,224692.19,-17.93213,25.875492828985443,-0.006274648,1.2221144e-06,0.00022020141,2.0874295e-05,1.0,42,0.019812258,8.8175106e-08,0,6.024585052542777e-08,1.0
46,46,9045.586,219164.92,61808.926,227713.88,-15.749521,26.44826082952204,-0.0063058934,1.2109393e-06,0.00028466378,2.0972762e-05,1.0,42,0.020276131,8.904214e-08,0,6.048930280008142e-08,1.0
47,47,7827.7437,223148.45,54212.848,229639.42,-13.655184,26.928933332383167,-0.0062623885,9.997307e-07,0.00037504322,2.0902242e-05,1.0,42,0.020312777,8.8455096e-08,0,6.069752376405319e-08,1.0
48,48,6770.8345,226341.22,46843.56,231137.77,-11.69285,27.467400051275035,-0.006297081,1.3888093e-06,0.000501797,2.061038e-05,1.0,42,0.020333938,8.797324e-08,0,6.09384032070976e-08,1.0
49,49,5860.798,227610.55,42310.223,231509.64,-10.530442,28.073960986774182,-0.006165038,3.1954167e-07,0.0006418271,2.1437321e-05,1.0,42,0.020320652,8.777454e-08,0,6.115623272365381e-08,1.0
50,50,5071.625,228823.66,36739.035,231754.23,-9.121341,28.754717792464362,-0.0063278605,1.2969876e-06,0.00085417187,2.1465718e-05,1.0,42,0.020332348,8.773237e-08,0,6.143515263276356e-08,1.0
51,51,4388.5933,230870.3,32049.6,233084.25,-7.9033356,29.43481798475841,-0.0062876903,1.1848646e-06,0.001131546,2.1393978e-05,1.0,42,0.020379081,8.7432255e-08,0,6.162893322957765e-08,1.0
52,52,3798.7827,231303.45,27685.646,232954.47,-6.825492,30.114826017059386,-0.0063024466,1.1196767e-06,0.001513286,2.137412e-05,1.0,42,0.02038877,8.752256e-08,0,6.179907591138386e-08,1.0
53,53,3286.0488,231771.6,23639.438,232974.02,-5.823718,30.794712102695485,-0.006322383,1.4012886e-06,0.0020488445,2.1094454e-05,1.0,42,0.020397114,8.755102e-08,0,6.207138780484634e-08,1.0
54,54,2844.088,232901.94,21321.871,233875.89,-5.230774,31.47483746832586,-0.0062607676,1.1239606e-06,0.0026245315,2.181381e-05,1.0,42,0.020420294,8.731252e-08,0,6.226981536906785e-08,1.0
55,55,2460.7852,233593.88,20077.957,234455.16,-4.9126368,32.15467427395197,-0.0062851193,1.1781598e-06,0.0032212683,2.3623616e-05,1.0,42,0.020418745,8.709019e-08,0,6.2478646638114e-08,1.0
56,56,2129.3164,233736.98,17593.998,234398.22,-4.304686,32.83484739958658,-0.006292218,1.2591789e-06,0.004248302,2.3935134e-05,1.0,42,0.020426877,8.714604e-08,0,6.266543780929171e-08,1.0
57,57,1843.2289,233047.8,14712.769,233511.77,-3.6124017,33.514964631875046,-0.006278915,1.2381327e-06,0.0058687613,2.3297951e-05,1.0,42,0.020394212,8.733698e-08,0,6.289436705717537e-08,1.0
58,58,1594.4913,234171.28,13921.108,234584.7,-3.4021385,34.19484493085474,-0.0063169794,1.2863717e-06,0.007170082,2.5250642e-05,1.0,42,0.020415623,8.702879e-08,0,6.312075465332375e-08,1.0
59,59,1380.4436,234683.7,12147.658,234997.89,-2.96309,34.87468784314842,-0.0062881005,1.2409264e-06,0.009490932,2.5360983e-05,1.0,42,0.020446844,8.700863e-08,0,6.328605114600271e-08,1.0
60,60,1194.6187,233891.14,12477.786,234223.73,-3.05376,35.55481102211343,-0.006299857,1.3241807e-06,0.010677099,3.0301671e-05,1.0,42,0.020409668,8.713749e-08,0,6.356101411864243e-08,1.0
61,61,1033.3434,235441.95,11153.609,235706.0,-2.7122495,36.23507270772825,-0.0063097132,1.2789217e-06,0.013808929,3.092072e-05,1.0,42,0.020461053,8.680752e-08,0,6.383934637480316e-08,1.0
62,62,894.71045,235900.6,10844.391,236149.72,-2.6320436,36.91481191337516,-0.0062745176,1.1049631e-06,0.016403347,3.4591383e-05,1.0,42,0.020461159,8.664486e-08,0,6.40426682664336e-08,1.0
63,63,774.2569,236126.22,10718.517,236369.38,-2.5990527,37.59496879900689,-0.0062727104,9.0604686e-07,0.01917787,3.9435497e-05,1.0,42,0.020446405,8.650192e-08,0,6.418023823888517e-08,1.0
64,64,669.7856,236825.97,9786.674,237028.1,-2.3663633,38.274829471309204,-0.00629423,1.1528297e-06,0.024280032,4.1392326e-05,1.0,42,0.020473683,8.637661e-08,0,6.438721565838455e-08,1.0
65,65,579.81464,235657.34,9756.467,235859.22,-2.3707528,38.9548172102659,-0.0062919757,1.0794467e-06,0.028134447,4.81413e-05,1.0,42,0.020433918,8.663608e-08,0,6.466875780289863e-08,1.0
66,66,501.44418,235582.94,10056.259,235797.47,-2.4442842,39.63216977575212,-0.0063048503,1.078888e-06,0.03156175,5.740579e-05,1.0,42,0.02042751,8.6631594e-08,0,6.4934172621699e-08,1.0
67,67,434.02762,235676.47,12064.72,235985.08,-2.93052,40.31220556804328,-0.006280219,1.0202189e-06,0.030393839,7.9442136e-05,1.0,42,0.020415986,8.6513886e-08,0,6.50591542834249e-08,1.0
68,68,375.6009,236377.45,12125.393,236688.25,-2.936513,40.990438986889785,-0.0062646614,1.0714379e-06,0.03494602,9.1714064e-05,1.0,42,0.02044866,8.639491e-08,0,6.518744234749797e-08,1.0
69,69,325.10385,236858.28,11979.033,237161.0,-2.8952494,41.6696886458958,-0.006252253,9.865074e-07,0.04086733,0.00010426372,1.0,42,0.020432629,8.61551e-08,0,6.54171724845097e-08,1.0
70,70,281.3503,237760.78,12217.923,238074.5,-2.9416971,42.34677881137759,-0.0062991674,1.178346e-06,0.046299398,0.00012193948,1.0,42,0.020444736,8.587537e-08,0,6.571889320830711e-08,1.0
71,71,243.36427,237403.53,14318.651,237834.94,-3.4515312,43.030085323815,-0.0063006394,9.3491576e-07,0.045673177,0.00016554426,1.0,42,0.020439053,8.593798e-08,0,6.581140943789798e-08,1.0
72,72,210.60631,238684.1,15100.555,239161.3,-3.620042,43.70717775597586,-0.0062990556,1.1273132e-06,0.050044443,0.00019950779,1.0,42,0.02045171,8.5514294e-08,0,6.59536246927905e-08,1.0
73,73,182.27473,238965.92,14471.651,239403.72,-3.46557,44.37924352122354,-0.006299503,1.1476145e-06,0.060335863,0.00022047022,1.0,42,0.02041185,8.526121e-08,0,6.620069903934143e-08,1.0
74,74,157.72879,237019.69,20110.717,237871.34,-4.849833,45.06764966062474,-0.0062752073,1.0218951e-06,0.050174333,0.0003586348,1.0,42,0.02037338,8.5648736e-08,0,6.630619726810494e-08,1.0
75,75,136.52892,241401.58,17878.727,242062.73,-4.235717,45.9894968776789,-0.006300453,9.692434e-07,0.0652017,0.00035569372,1.0,43,0.020403463,8.428998e-08,0,6.666308126822744e-08,1.0
76,76,118.14758,242569.25,20420.242,243427.25,-4.811993,46.677916137094144,-0.0062873736,8.8758196e-07,0.06596816,0.00046421355,1.0,43,0.020429479,8.392437e-08,0,6.688343927321681e-08,1.0
77,77,102.25773,242947.45,24134.627,244143.28,-5.673203,47.34434014206636,-0.0062793805,1.0819865e-06,0.064488664,0.0006301951,1.0,43,0.02041277,8.360979e-08,0,6.705636098843747e-08,1.0
78,78,88.4436,244955.8,26882.584,246426.48,-6.2628417,48.03430894817575,-0.0062985527,9.436742e-07,0.06693953,0.00079661765,1.0,43,0.020446673,8.297271e-08,0,6.721947455177594e-08,1.0
79,79,76.54279,245856.97,29885.186,247666.66,-6.930597,48.70070577984734,-0.006308148,9.2419464e-07,0.06957606,0.0010130636,1.0,43,0.020451777,8.2577834e-08,0,6.74116444985206e-08,1.0
80,80,66.250786,247585.39,33983.258,249906.75,-7.81551,49.368963144894224,-0.0062992233,8.593683e-07,0.070691,0.0013071883,1.0,43,0.020414889,8.1690025e-08,0,6.754657228164342e-08,1.0
81,81,57.329906,251365.34,34631.516,253739.78,-7.844463,50.02364613602185,-0.006297901,1.1196606e-06,0.08016179,0.0014932526,1.0,43,0.020441618,8.056134e-08,0,6.776143068960197e-08,1.0
82,82,49.60321,252573.5,42246.777,256082.34,-9.49569,50.709385635185754,-0.006289516,9.562074e-07,0.075948074,0.00206702,1.0,43,0.020446535,7.9843595e-08,0,6.794666881609897e-08,1.0
83,83,42.92585,255079.5,45820.85,259162.31,-10.183639,51.4174152421474,-0.006291752,8.430918e-07,0.08091668,0.0025294186,1.0,43,0.020427931,7.882292e-08,0,6.807671467441484e-08,1.0
84,84,37.1518,258050.66,52366.457,263310.44,-11.471312,52.06115737944492,-0.0062883054,9.890208e-07,0.08180637,0.0032356188,1.0,43,0.020442242,7.763551e-08,0,6.829686750349692e-08,1.0
85,85,32.150223,261886.06,58476.895,268335.34,-12.587169,52.70039636976435,-0.00629559,8.4934914e-07,0.084654845,0.0040203575,1.0,43,0.020469356,7.6282745e-08,0,6.853082439405295e-08,1.0
86,86,27.835518,264799.5,64951.58,272649.0,-13.781753,53.42834424434113,-0.006300546,9.94645e-07,0.088030085,0.004995773,1.0,43,0.020420771,7.4897656e-08,0,6.876886695758621e-08,1.0
87,87,24.082958,269626.78,71260.836,278884.75,-14.804443,54.13038401104859,-0.006276213,9.876985e-07,0.09273836,0.006054966,1.0,43,0.020423569,7.323301e-08,0,6.901959961438407e-08,1.0
88,88,20.833313,274644.94,76959.586,285223.8,-15.65366,54.78474780215765,-0.0062732697,8.192171e-07,0.099265665,0.007226915,1.0,43,0.02043182,7.163435e-08,0,6.89948625069429e-08,1.0
89,89,18.021912,280437.9,85658.9,293228.34,-16.985132,55.53071607759193,-0.0062422664,8.9650194e-07,0.103097185,0.0087979175,1.0,43,0.020457543,6.97666e-08,0,6.936788002629986e-08,1.0
90,90,15.604198,286237.94,92935.03,300946.97,-17.98745,56.186010935372906,-0.0063005276,8.543955e-07,0.10974866,0.010465939,1.0,43,0.020456556,6.797396e-08,0,6.933412781189969e-08,1.0
91,91,13.500899,292856.94,101195.6,309847.94,-19.062395,56.932973984163254,-0.006284048,8.2809055e-07,0.116491914,0.012425728,1.0,43,0.020440526,6.5969544e-08,0,6.948451678056324e-08,1.0
92,92,11.686608,299733.88,111246.32,319712.6,-20.362423,57.52386761223897,-0.0062600225,9.860407e-07,0.12241821,0.014821693,1.0,43,0.02041143,6.384306e-08,0,6.96896826118009e-08,1.0
93,93,10.113269,308808.9,120573.766,331513.16,-21.32805,58.1975450842001,-0.0062804613,1.0212191e-06,0.13051961,0.017265528,1.0,43,0.020477762,6.1770585e-08,0,7.017421152250986e-08,1.0
94,94,8.748621,316837.75,129836.15,342408.5,-22.283205,58.96440621398506,-0.006280182,1.0581576e-06,0.14011508,0.02014592,1.0,43,0.020437272,5.968681e-08,0,7.053926553478026e-08,1.0
95,95,7.570237,326623.97,141059.8,355782.34,-23.358171,59.839994282257976,-0.0062906435,8.715561e-07,0.14904156,0.023428533,1.0,43,0.020438353,5.7446226e-08,0,7.017875073326686e-08,1.0
96,96,6.554112,336879.34,152840.0,369929.4,-24.40349,60.37632510767435,-0.006284355,1.0483526e-06,0.15888001,0.027120994,1.0,43,0.020450095,5.5281074e-08,0,7.097316070265967e-08,1.0
97,97,5.669445,348077.1,164555.75,385014.62,-25.302753,60.98611094997614,-0.0062749465,7.602004e-07,0.17059508,0.031162923,1.0,43,0.020443007,5.3096702e-08,0,7.041012945665335e-08,1.0
98,98,4.907347,359004.22,177998.77,400708.84,-26.372787,61.678541302884696,-0.006296466,1.0348509e-06,0.18220335,0.03595278,1.0,43,0.020426141,5.0975018e-08,0,7.1417953484901e-08,1.0
99,99,4.245922,370625.72,192812.33,417779.88,-27.485012,62.4663251536258,-0.0062676426,8.3209403e-07,0.19440764,0.041408345,1.0,43,0.020440362,4.8926154e-08,0,7.102108635101819e-08,1.0
100,100,3.6747382,383174.53,207929.95,435955.94,-28.486506,63.365949436381925,-0.006299615,8.9340995e-07,0.20829394,0.04738333,1.0,43,0.020434318,4.687244e-08,0,7.103515947876164e-08,1.0
101,101,3.180988,395520.28,224374.52,454730.94,-29.565788,64.39417268519173,-0.0063077477,9.945788e-07,0.22298957,0.054290343,1.0,43,0.020451147,4.4974172e-08,0,7.218493504198757e-08,1.0
102,102,2.752818,409133.7,242264.19,475481.12,-30.631449,65.57311271454091,-0.00629282,8.5610316e-07,0.23864558,0.061953414,1.0,43,0.02042758,4.296192e-08,0,7.237366666600862e-08,1.0
103,103,2.3804083,422120.22,262842.75,497264.3,-31.909393,66.92804141889792,-0.0062850257,9.444066e-07,0.25437397,0.07107062,1.0,43,0.020439927,4.110475e-08,0,7.178424608613672e-08,1.0
104,104,2.060257,436283.84,285020.66,521133.72,-33.156254,68.48435570616857,-0.0062957625,9.015852e-07,0.27103317,0.08107309,1.0,43,0.020455487,3.9251898e-08,0,7.208064694781571e-08,1.0
105,105,1.7836765,447253.44,310425.78,544426.1,-34.763405,70.27268973779428,-0.0062875184,8.988523e-07,0.28743938,0.09345099,1.0,43,0.020433784,3.75327e-08,0,7.345378637987131e-08,1.0
106,106,1.5427545,462317.3,338483.06,572981.75,-36.20952,72.33221378226881,-0.006268605,9.2163054e-07,0.30477992,0.10636008,1.0,43,0.020486668,3.5754486e-08,0,7.470253737538337e-08,1.0
107,107,1.3354719,472219.1,372903.44,601704.1,-38.297554,74.703996934928,-0.006287643,8.973182e-07,0.31958693,0.12274839,1.0,43,0.020439757,3.396978e-08,0,7.490787586421868e-08,1.0
108,108,1.1556969,482472.12,410345.3,633374.0,-40.381355,77.43537823794759,-0.0062986063,8.8835804e-07,0.33560368,0.14086568,1.0,43,0.020447405,3.2283303e-08,0,7.446400706948767e-08,1.0
109,109,1.0000616,495022.0,454829.38,672247.4,-42.576996,80.58521430756082,-0.006287663,8.9022365e-07,0.34990072,0.16017091,1.0,43,0.020444214,3.0411744e-08,0,7.448504482795255e-08,1.0
