Repository: Jay2-davic/SPOC_code

# Studying-Polymers-on a-Chip (SPOC) Data Cleaning and Processing
Author: Jay Jimenez jimenez45@llnl.gov

# Project Description

The SPOC project aims to establish an automated, high-throughput experimentation workflow to screen solid state polymer electrolytes. This repository contains code to reproduce the data cleaning workflow, data processing, and active learning for the SPOC project. Electrochemical impedance spectroscopy processing code is included as a Python file which was used to determine bulk ionic conductivities.

File: data/split_cycle/07022024_9_PEGMEA_1_PEGDA_10_Aerosil380_8,58_NaTFSI_D3_RUN_2_C01_RUN_2.csv
True,index,freq,Re,Im,Z,Phase,time,Ewe_meas,I_meas,Cs,Cp,cycle_number,I_Range,Ewe,I,Ns,(QQo),cycle
110,110,7000018.5,75.79291,1167.1644,1169.6228,-86.28456,82.79449878583546,0.0003189733,-9.253566e-06,1.9479998e-05,1.9398196e-05,2.0,40,0.010050503,8.592943e-06,0,1.5022562719422756e-08,2.0
111,111,6057573.0,320.8937,1433.0476,1468.5361,-77.37831,83.34648467871011,0.00037956377,-8.3582214e-05,1.8334154e-05,1.7458739e-05,2.0,40,0.01420427,9.672401e-06,0,1.1696515907642338e-08,2.0
112,112,5242039.0,242.2157,1572.8011,1591.3428,-81.24507,83.76249789845315,0.00033594706,-2.5347319e-05,1.9303945e-05,1.8856723e-05,2.0,40,0.019357625,1.2164334e-05,0,1.2494351906262974e-08,2.0
113,113,4536288.0,178.69183,1822.8494,1831.5869,-84.401245,85.13148476349306,0.0003979535,-3.729197e-05,1.9247253e-05,1.9064053e-05,2.0,40,0.019594217,1.0697945e-05,0,2.7495307510592444e-08,2.0
114,114,3925558.5,301.26407,2049.3525,2071.3777,-81.63716,85.54849499664851,0.00030712376,-1.7533057e-05,1.9783449e-05,1.9364967e-05,2.0,40,0.018558107,8.959306e-06,0,2.6330662366286994e-08,2.0
115,115,3397055.0,355.6691,2305.0193,2332.298,-81.228325,85.96449448305066,0.00027626962,-6.667513e-06,2.0325582e-05,1.9852901e-05,2.0,40,0.01953217,8.374645e-06,0,2.624376707761458e-08,2.0
116,116,2939708.2,365.80682,2627.5305,2652.8723,-82.07418,86.38049788950593,0.00024942134,-4.5478355e-05,2.0604788e-05,2.0213009e-05,2.0,40,0.021373497,8.056738e-06,0,2.459713800029601e-08,2.0
117,117,2543924.5,394.6111,3012.7974,3038.5303,-82.53797,86.93248479571776,0.00024709236,1.3886266e-06,2.0765672e-05,2.0415438e-05,2.0,40,0.020571813,6.7703168e-06,0,1.3934816033563477e-08,2.0
118,118,2201436.2,427.2335,3357.5059,3384.5789,-82.74824,87.48549087528954,0.00016613748,3.9771545e-05,2.1532638e-05,2.118954e-05,2.0,40,0.020837381,6.1565656e-06,0,1.2021598651386572e-08,2.0
119,119,1905053.1,530.757,3905.524,3941.4236,-82.26097,88.03750442151795,0.0002337893,-1.9542445e-05,2.139113e-05,2.100323e-05,2.0,40,0.020555496,5.215247e-06,0,1.0100874415977204e-09,2.0
120,120,1648567.4,679.59534,4437.6523,4489.388,-81.2932,88.5895067944366,0.0002903739,-1.4370134e-05,2.1755053e-05,2.1256532e-05,2.0,40,0.019833408,4.4178423e-06,0,9.424686004323569e-10,2.0
121,121,1426616.2,700.0187,5285.9424,5332.093,-82.4562,89.14149850062677,0.00020518959,2.8515291e-05,2.1105252e-05,2.0741492e-05,2.0,40,0.020709068,3.8838534e-06,0,-7.551982907390453e-09,2.0
122,122,1234551.2,698.036,5992.301,6032.8203,-83.35563,89.86049090811866,0.0003133468,-7.726855e-06,2.1513813e-05,2.1225787e-05,2.0,41,0.019554272,3.2413152e-06,0,-6.011617847210715e-09,2.0
123,123,1068345.5,954.82355,7047.7666,7112.152,-82.28461,90.41250352098723,0.00034878435,-9.572261e-06,2.1137661e-05,2.075668e-05,2.0,41,0.020421019,2.8712855e-06,0,-6.831255394783477e-09,2.0
124,124,924510.06,1033.208,8163.9214,8229.042,-82.78712,90.96450466723763,0.0002790644,-1.7045517e-06,2.1086751e-05,2.075433e-05,2.0,41,0.020230902,2.458476e-06,0,-7.279362349945097e-09,2.0
125,125,800039.0,1663.0586,8646.191,8804.68,-79.112366,91.51648413346265,0.00014627607,1.2464773e-05,2.3008279e-05,2.2187414e-05,2.0,41,0.020414189,2.3185612e-06,0,-5.598960828403597e-09,2.0
126,126,692334.1,1230.9535,10386.43,10459.119,-83.24109,92.0684950396826,0.00027915757,-1.9876034e-06,2.213289e-05,2.1826318e-05,2.0,41,0.020271108,1.9381275e-06,0,-4.6581132295548696e-09,2.0
127,127,599122.25,1941.1055,12117.456,12271.945,-80.89906,92.62048434585449,0.00017580736,6.8670615e-06,2.192266e-05,2.1374173e-05,2.0,41,0.020481616,1.6689787e-06,0,-3.977443178032145e-09,2.0
128,128,518454.94,2414.0498,14802.4795,14998.034,-80.73751,93.17250386541127,0.00015918785,5.716233e-06,2.0738373e-05,2.0201094e-05,2.0,41,0.020767152,1.3846583e-06,0,-5.198977889793177e-09,2.0
129,129,448662.03,2664.1204,15896.607,16118.302,-80.48618,93.7244882916275,0.00039538232,-8.510819e-06,2.2314973e-05,2.1705344e-05,2.0,41,0.020243715,1.2559459e-06,0,-4.585531315926576e-09,2.0
130,130,388258.97,3497.4585,18151.307,18485.188,-79.093704,94.27649778450723,0.00036223646,-7.542483e-06,2.2583474e-05,2.1775033e-05,2.0,41,0.020851986,1.1280376e-06,0,-4.094423244507163e-09,2.0
131,131,335983.9,6606.868,20214.85,21267.13,-71.90093,94.82849101073225,0.00018244027,7.991816e-06,2.3433175e-05,2.1171632e-05,2.0,41,0.020580456,9.677119e-07,0,-4.2790265724228506e-09,2.0
132,132,290751.2,5827.863,23180.406,23901.783,-75.887566,95.38048698366038,0.00023760882,2.006773e-06,2.3614437e-05,2.2210537e-05,2.0,41,0.02064665,8.6381215e-07,0,-3.0540695256861106e-09,2.0
133,133,251605.19,7706.975,26477.686,27576.535,-73.77108,95.93248954319279,0.00035023765,-9.4586685e-06,2.389024e-05,2.2024253e-05,2.0,41,0.020499036,7.4335065e-07,0,-3.1626105041833657e-09,2.0
134,134,217729.38,8170.1143,30521.33,31595.924,-75.01411,96.48450783608132,0.00029659687,-1.6449616e-06,2.3949675e-05,2.2348298e-05,2.0,41,0.020110462,6.364891e-07,0,-3.0492926318892444e-09,2.0
135,135,188418.58,10750.922,33421.766,35108.355,-72.16835,97.03650172895868,7.458116e-05,1.4036452e-05,2.5273594e-05,2.2903656e-05,2.0,41,0.020751,5.910559e-07,0,-2.3033521859289073e-09,2.0
136,136,163051.14,13616.631,37628.914,40016.844,-70.10652,97.58850522185094,0.00029657825,-3.9373053e-06,2.5940277e-05,2.2936774e-05,2.0,41,0.020319581,5.077757e-07,0,-1.8949203862605023e-09,2.0
137,137,141098.2,16096.388,42366.812,45321.523,-69.196754,98.14050330137252,0.00033222075,-1.5499921e-06,2.6623971e-05,2.3265662e-05,2.0,41,0.020157397,4.447643e-07,0,-1.7245704467639831e-09,2.0
138,138,122105.11,17504.697,44467.848,47789.16,-68.513,98.69248306096415,0.0001748944,9.395899e-06,2.9311646e-05,2.5378948e-05,2.0,41,0.020122252,4.210631e-07,0,-1.552650555613945e-09,2.0
139,139,105663.59,24265.086,54577.69,59728.71,-66.030205,99.2745038086141,0.00036018697,-5.023852e-07,2.7598126e-05,2.3043245e-05,2.0,42,0.020109424,3.3667936e-07,0,-2.19612448134596e-09,2.0
140,140,91439.65,30062.822,58373.41,65659.945,-62.751133,99.69048633499187,0.00022890783,4.6258222e-07,2.9817453e-05,2.3566747e-05,2.0,42,0.021308556,3.24529e-07,0,-2.0959436745433794e-09,2.0
141,141,79127.08,36214.273,63898.184,73446.93,-60.45762,100.24249390789191,0.00033976662,-5.2029645e-08,3.1477954e-05,2.3825181e-05,2.0,42,0.02020636,2.751151e-07,0,-1.9138191129859866e-09,2.0
142,142,68475.36,44350.08,68245.336,81390.14,-56.981674,100.65848462100257,0.0002891442,-1.224326e-07,3.4057506e-05,2.3945018e-05,2.0,42,0.021026606,2.583434e-07,0,-1.906250756401483e-09,2.0
143,143,59252.523,53896.27,73464.76,91114.65,-53.73495,101.07449226742028,0.00017534159,1.2100081e-06,3.656236e-05,2.3769273e-05,2.0,42,0.021811021,2.3937997e-07,0,-1.7969458144967298e-09,2.0
144,144,51282.285,62207.312,80103.92,101421.83,-52.16771,101.62649805363617,0.00023000708,3.819355e-07,3.874351e-05,2.4168165e-05,2.0,42,0.020459699,2.0172875e-07,0,-1.8522734712828676e-09,2.0
145,145,44369.8,73825.91,77141.125,106775.55,-46.258007,102.04248775340966,0.00014303415,7.929919e-07,4.6499328e-05,2.4270292e-05,2.0,42,0.020761354,1.9443922e-07,0,-1.884771255554776e-09,2.0
146,146,38403.727,86540.37,81171.34,118650.84,-43.166393,102.45849955981248,0.00015456718,1.528684e-06,5.1055675e-05,2.3895043e-05,2.0,42,0.02116424,1.7837412e-07,0,-1.745103933320058e-09,2.0
147,147,33226.32,95539.4,77776.2,123194.62,-39.148163,102.87449109958834,0.00016865278,7.792095e-07,6.15873e-05,2.4547155e-05,2.0,42,0.021307578,1.7295868e-07,0,-1.6252388744264736e-09,2.0
148,148,28754.086,106318.28,75221.07,130237.42,-35.279728,103.29050495932461,0.00028370376,1.506119e-07,7.35836e-05,2.4546438e-05,2.0,42,0.021421513,1.6448047e-07,0,-1.7144072652699707e-09,2.0
149,149,24884.947,116190.16,74079.17,137796.5,-32.520298,103.70649615241564,0.00022424986,5.9742825e-07,8.633508e-05,2.4951873e-05,2.0,42,0.021518327,1.5616018e-07,0,-1.720938052293835e-09,2.0
150,150,21553.963,126745.99,68047.02,143857.38,-28.230335,104.12350643888931,0.00030371422,1.2043925e-07,0.00010851352,2.4279394e-05,2.0,42,0.02158398,1.5003735e-07,0,-1.5840286684061233e-09,2.0
151,151,18631.234,133213.77,62306.336,147064.56,-25.066288,104.53949184532394,0.00021776604,5.5812967e-07,0.00013710279,2.4609039e-05,2.0,42,0.021386934,1.4542547e-07,0,-1.574817193347597e-09,2.0
152,152,16126.037,140677.92,56239.53,151503.02,-21.7903,104.95550282506156,0.00026367462,2.1300646e-07,0.00017548935,2.4181965e-05,2.0,42,0.021253325,1.4028318e-07,0,-1.5316216479944622e-09,2.0
153,153,13954.87,143982.66,53124.08,153470.44,-20.252125,105.371489351528,0.00036313082,-7.4898077e-07,0.00021468561,2.572387e-05,2.0,42,0.020950736,1.3651318e-07,0,-1.5541700729780278e-09,2.0
154,154,12080.609,148102.05,51645.484,156848.56,-19.224457,105.78748755794368,0.00024545277,1.846965e-07,0.0002550932,2.7656839e-05,2.0,42,0.020567738,1.3113119e-07,0,-1.5479855849993068e-09,2.0
155,155,10447.592,152612.77,40432.992,157878.06,-14.838933,106.20350525769754,0.00043428538,-9.817948e-07,0.00037676282,2.4711337e-05,2.0,42,0.020036966,1.2691419e-07,0,-1.4405633134590486e-09,2.0
156,156,9045.586,155491.27,35258.51,159438.69,-12.776089,106.7762714982673,0.00023405015,1.608564e-07,0.0004990217,2.4403942e-05,2.0,42,0.020347852,1.276218e-07,0,-1.229383073155294e-09,2.0
157,157,7827.7437,157772.72,31214.766,160830.94,-11.191237,107.25592672105995,0.0002645503,4.994613e-07,0.0006513636,2.4536037e-05,2.0,42,0.020371204,1.2666223e-07,0,-1.137632943975496e-09,2.0
158,158,6770.8345,158187.31,27214.379,160511.2,-9.761549,107.7944241866062,0.00029311274,1.0758891e-07,0.00086373306,2.4829369e-05,2.0,42,0.020340089,1.2672068e-07,0,-1.162539187173116e-09,2.0
159,159,5860.798,159593.53,21622.139,161051.58,-7.7155995,108.40096416210872,0.0004370988,-8.9239353e-07,0.001255928,2.2637687e-05,2.0,42,0.02046553,1.2707439e-07,0,-1.039598955052481e-09,2.0
160,160,5071.625,161925.5,20331.248,163196.89,-7.1565657,109.08170230112592,0.0002607308,4.9555024e-07,0.0015435084,2.3955943e-05,2.0,42,0.020585803,1.261409e-07,0,-9.162378579554955e-10,2.0
161,161,4388.5933,161994.55,16396.008,162822.19,-5.779415,109.76183188008144,0.00029687636,1.552695e-07,0.0022118553,2.2428785e-05,2.0,42,0.020586321,1.2643437e-07,0,-8.229992374219187e-10,2.0
162,162,3798.7827,161410.75,14875.86,162094.8,-5.265591,110.44180940571823,0.00029294507,3.390993e-07,0.0028163951,2.3720271e-05,2.0,42,0.02052055,1.2659598e-07,0,-7.173433820659467e-10,2.0
163,163,3286.0488,162130.25,12240.103,162591.62,-4.3173833,111.12170237135433,0.0002800519,1.2714553e-07,0.0039569545,2.2425123e-05,2.0,42,0.020600073,1.2669824e-07,0,-7.639441120173748e-10,2.0
164,164,2844.088,162811.9,11994.154,163253.11,-4.2132993,111.80183131030935,0.0001968612,8.5873995e-07,0.0046655997,2.5183948e-05,2.0,42,0.02065334,1.2651115e-07,0,-5.829097931923223e-10,2.0
165,165,2460.7852,162308.81,9483.179,162585.61,-3.3438058,112.4816982759512,0.00025299864,7.1085674e-07,0.0068201274,2.3202574e-05,2.0,42,0.020612776,1.2678106e-07,0,-4.5883223773894125e-10,2.0
166,166,2129.3164,162204.03,9015.768,162454.4,-3.1813908,113.16180862823967,0.00018871913,5.9463616e-07,0.008290433,2.5534047e-05,2.0,42,0.020647176,1.270952e-07,0,-2.4868096789000385e-10,2.0
167,167,1843.2289,163634.66,8816.871,163872.02,-3.0841966,113.84194572721026,0.00038561932,-1.1106955e-07,0.00979324,2.8349523e-05,2.0,42,0.020708675,1.2637102e-07,0,-1.7627107750486617e-10,2.0
168,168,1594.4913,162557.58,8926.866,162802.5,-3.1432467,114.52185063948855,0.0002428257,5.15293e-07,0.011181471,3.361823e-05,2.0,42,0.020684691,1.270539e-07,0,-4.541624563275054e-11,2.0
169,169,1380.4436,162380.3,8458.316,162600.44,-2.9818165,115.20169315180829,0.00021705801,6.4380623e-07,0.013630681,3.6884336e-05,2.0,42,0.02064357,1.2695888e-07,0,1.2438566593865454e-10,2.0
170,170,1194.6187,163284.3,6734.209,163423.11,-2.3616674,115.88181150410674,0.00026445714,3.5120573e-07,0.01978355,3.3593133e-05,2.0,42,0.020715587,1.2676045e-07,0,1.1644590492565497e-10,2.0
171,171,1033.3434,159404.9,6391.6743,159533.0,-2.2961645,116.56210558969178,0.00020571129,2.2101626e-07,0.024096882,3.8680228e-05,2.0,42,0.020512652,1.2857936e-07,0,1.0388330149919195e-10,2.0
172,172,894.71045,160578.81,4660.736,160646.44,-1.6625203,117.24183455537423,0.00021163619,5.9277346e-07,0.03816657,3.2125503e-05,2.0,42,0.020556891,1.2796357e-07,0,2.85298069050002e-10,2.0
173,173,774.2569,159891.02,6913.9917,160040.44,-2.476036,117.92197674766066,0.00013777998,1.264209e-06,0.029730774,5.548869e-05,2.0,42,0.020506479,1.2813311e-07,0,4.5598463534485887e-10,2.0
174,174,669.7856,162429.36,7504.284,162602.61,-2.645201,118.60183259329642,0.00023794419,5.298207e-07,0.031664677,6.744327e-05,2.0,42,0.02063661,1.2691439e-07,0,4.0403791282865125e-10,2.0
175,175,579.81464,163311.27,9724.759,163600.55,-3.40779,119.28180833226361,0.00020710868,7.1420936e-07,0.028226182,9.9733326e-05,2.0,42,0.020686945,1.264479e-07,0,4.663351086734558e-10,2.0
176,176,501.44418,163126.5,7254.2397,163287.72,-2.5462673,119.9591747377126,0.00030214916,3.0929937e-07,0.04375278,8.635399e-05,2.0,42,0.020662231,1.265388e-07,0,6.124534128003252e-10,2.0
177,177,434.02762,163772.42,7913.5747,163963.5,-2.7664123,120.63921935672988,0.0002151017,5.424856e-07,0.04633723,0.000107939675,2.0,42,0.02066132,1.2601171e-07,0,7.779428448427458e-10,2.0
178,178,375.6009,164843.45,10410.271,165171.84,-3.6135714,121.3174459489237,0.00025862543,4.2142236e-07,0.04070347,0.00016169014,2.0,42,0.020726934,1.2548709e-07,0,9.818327781367683e-10,2.0
179,179,325.10385,163984.72,10270.84,164306.05,-3.5839198,121.9966939012229,0.00021720707,7.054555e-07,0.047664173,0.00018625025,2.0,42,0.020647753,1.2566642e-07,0,1.1630452867630067e-09,2.0
180,180,281.3503,164297.5,11826.486,164722.6,-4.117172,122.67379212004016,0.00028877155,7.6691833e-07,0.04783183,0.0002465597,2.0,42,0.020655144,1.2539351e-07,0,1.2799708817053576e-09,2.0
181,181,243.36427,165258.11,13347.131,165796.22,-4.6174917,123.35710089912754,0.00026013458,6.0543863e-07,0.048997667,0.0003175426,2.0,42,0.020651745,1.2456101e-07,0,1.532668553776774e-09,2.0
182,182,210.60631,165897.23,13852.409,166474.56,-4.773122,124.0341790112725,0.0002459372,4.921977e-07,0.054553602,0.00037772724,2.0,42,0.02068346,1.2424397e-07,0,1.4565271095135933e-09,2.0
183,183,182.27473,163989.16,12385.049,164456.17,-4.3189836,124.70528752318933,0.00024960763,4.961091e-07,0.070501104,0.0003998444,2.0,42,0.020561017,1.250243e-07,0,1.6225610583811248e-09,2.0
184,184,157.72879,170381.86,16201.225,171150.39,-5.431794,125.39365147590433,0.00019099223,6.482763e-07,0.06228182,0.0005580861,2.0,42,0.020885317,1.2202904e-07,0,1.8500894189826688e-09,2.0
185,185,136.52892,169251.67,18607.043,170271.4,-6.2737393,126.06553049440845,0.00020749992,5.730309e-07,0.06264957,0.0007481512,2.0,42,0.020722281,1.2170148e-07,0,1.8577603656994135e-09,2.0
186,186,118.14758,169465.03,20691.525,170723.56,-6.9613056,126.75389842048753,0.00028875293,3.9963106e-07,0.06510327,0.0009563148,2.0,42,0.020672996,1.2109047e-07,0,1.9120214249368988e-09,2.0
187,187,102.25773,171081.14,22695.168,172579.92,-7.556584,127.4203478921263,0.00023269004,1.023386e-06,0.068578914,0.0011859785,2.0,42,0.02069601,1.1992131e-07,0,1.9742957778786282e-09,2.0
188,188,88.4436,171948.36,24885.191,173739.78,-8.234943,128.11030384487822,0.00033777303,5.5235985e-09,0.072312385,0.0014835293,2.0,42,0.020655936,1.1889008e-07,0,2.075574271641203e-09,2.0
189,189,76.54279,173375.19,27821.36,175593.23,-9.116482,128.77775550329534,0.00023464637,8.2744987e-07,0.07473731,0.0018761978,2.0,42,0.020704744,1.1791311e-07,0,2.1543775546963355e-09,2.0
190,190,66.250786,175297.05,30959.564,178009.97,-10.015838,129.44599622834357,0.000349865,-1.0307941e-08,0.07759509,0.00234712,2.0,42,0.02067088,1.1612203e-07,0,2.1930320608309413e-09,2.0
191,191,57.329906,177185.11,33958.426,180409.92,-10.849463,130.10062713947627,0.00022480881,6.7677263e-07,0.08175068,0.0028964472,2.0,42,0.02069255,1.1469741e-07,0,2.2649430499003624e-09,2.0
192,192,49.60321,179081.58,37996.1,183068.06,-11.978919,130.78635834532906,0.00015108303,9.073514e-07,0.084444486,0.0036376775,2.0,42,0.02067669,1.12945365e-07,0,2.343903376731207e-09,2.0
193,193,42.92585,182629.5,40449.258,187055.28,-12.488419,131.75444823128055,0.00038519077,2.747026e-07,0.09166228,0.004286194,2.0,43,0.020712111,1.1072722e-07,0,2.6152787254420198e-09,2.0
194,194,37.1518,184912.77,44112.977,190101.78,-13.41775,132.39816658190102,0.000259911,4.1497026e-07,0.09711223,0.0052291886,2.0,43,0.020648658,1.0861896e-07,0,2.6751025016713312e-09,2.0
195,195,32.150223,188635.2,51033.28,195416.56,-15.138385,133.03740271893912,0.00026728917,4.3046455e-07,0.09700244,0.006615564,2.0,43,0.020752441,1.0619592e-07,0,2.5283383708054112e-09,2.0
196,196,27.835518,191120.81,54156.44,198645.62,-15.820733,133.76530611349153,0.0003013666,3.5400817e-07,0.105577335,0.007847168,2.0,43,0.020632274,1.0386473e-07,0,2.6561580253366102e-09,2.0
197,197,24.082958,195710.62,59411.5,204529.64,-16.886616,134.46737953348202,0.00031876864,3.6176456e-07,0.11123457,0.009385736,2.0,43,0.02069653,1.0119086e-07,0,2.60061748995276e-09,2.0
198,198,20.833313,199369.78,64722.28,209612.22,-17.985212,135.1217647112935,0.00027673546,3.8005226e-07,0.118034236,0.011253365,2.0,43,0.02063665,9.845156e-08,0,2.750264426861548e-09,2.0
199,199,18.021912,205012.0,69709.25,216539.38,-18.77933,135.86774864005565,0.00042780154,2.828593e-07,0.12668607,0.01312913,2.0,43,0.020680875,9.55063e-08,0,2.8187414713644425e-09,2.0
200,200,15.604198,210882.14,76291.35,224258.0,-19.88873,136.52302125783172,0.00018909178,4.1344296e-07,0.13369137,0.015472415,2.0,43,0.020741044,9.248742e-08,0,3.139026168951157e-09,2.0
201,201,13.500899,215337.39,83813.95,231073.52,-21.26706,137.26999886665726,0.0002768193,4.42327e-07,0.14065045,0.018504333,2.0,43,0.0206791,8.949143e-08,0,3.249435518254234e-09,2.0
202,202,11.686608,220298.92,89966.7,237961.39,-22.214352,137.8608730013657,0.00031737128,4.3163746e-07,0.1513735,0.02163717,2.0,43,0.020556383,8.638537e-08,0,3.370324745080724e-09,2.0
203,203,10.113269,228456.94,97455.81,248375.14,-23.102264,138.53454290001537,0.0002673637,4.7560616e-07,0.16148078,0.024861086,2.0,43,0.020656355,8.316595e-08,0,3.192464493195028e-09,2.0
204,204,8.748621,236342.6,105587.766,258856.33,-24.07305,139.30037824306055,0.00022172525,4.3069684e-07,0.17229272,0.028666625,2.0,43,0.020685885,7.991261e-08,0,2.7527399758765134e-09,2.0
205,205,7.570237,243851.3,113670.37,269043.5,-24.992403,140.17600364467944,0.00031317913,3.5425916e-07,0.18495384,0.03301512,2.0,43,0.020652495,7.676266e-08,0,3.588434088102746e-09,2.0
206,206,6.554112,252678.14,123250.695,281135.16,-26.002075,140.71129601672874,0.00025191798,4.9005723e-07,0.197023,0.03786739,2.0,43,0.020697866,7.362247e-08,0,3.070850485158082e-09,2.0
207,207,5.669445,261892.8,131662.72,293126.1,-26.690287,141.32113673901767,0.00025847636,3.5729437e-07,0.21321452,0.04301634,2.0,43,0.020673282,7.052692e-08,0,3.749274279255606e-09,2.0
208,208,4.907347,271587.06,141883.14,306415.34,-27.58357,142.01355474526645,0.00022756631,4.3240044e-07,0.22858226,0.04900982,2.0,43,0.02067095,6.746056e-08,0,2.886979597580108e-09,2.0
209,209,4.245922,282371.06,152774.64,321050.62,-28.415255,142.80133416931494,0.00028202686,4.526713e-07,0.2453561,0.055558734,2.0,43,0.02068582,6.4431646e-08,0,4.056609910341377e-09,2.0
210,210,3.6747382,292230.7,163320.31,334772.0,-29.199718,143.70096866542008,0.00023812117,3.847347e-07,0.26518777,0.06311545,2.0,43,0.020614186,6.157679e-08,0,3.851117024971984e-09,2.0
211,211,3.180988,304872.2,177274.11,352665.78,-30.17673,144.72918876758195,0.00021749585,4.196805e-07,0.28223625,0.07131432,2.0,43,0.020727897,5.87749e-08,0,2.9786647109563753e-09,2.0
212,212,2.752818,316621.03,189803.3,369153.3,-30.941221,145.9081320502737,0.00029311952,4.4247653e-07,0.3046063,0.08052538,2.0,43,0.020681374,5.6023808e-08,0,3.823081692298148e-09,2.0
213,213,2.3804083,328947.03,203344.36,386723.53,-31.72301,147.26302683461108,0.00025405496,4.3156962e-07,0.32880357,0.09090748,2.0,43,0.020673035,5.3456883e-08,0,4.9963330336738486e-09,2.0
214,214,2.060257,341712.22,219836.58,406319.28,-32.754734,148.81936656186008,0.00027323267,3.9764492e-07,0.3513976,0.1028641,2.0,43,0.020669524,5.0870153e-08,0,4.679703166082621e-09,2.0
215,215,1.7836765,353795.72,235971.23,425269.12,-33.70211,150.60769758016977,0.0002916861,3.7275214e-07,0.37813336,0.116422094,2.0,43,0.020652,4.856219e-08,0,3.600407638792152e-09,2.0
216,216,1.5427545,378730.7,252662.64,455275.03,-33.708447,152.66731253129547,0.00026049226,4.164569e-07,0.40830272,0.12575251,2.0,43,0.020883845,4.5870834e-08,0,3.465065942279071e-09,2.0
217,217,1.3354719,380845.6,277154.3,471017.9,-36.04466,155.03893496395904,0.0002659948,4.2754363e-07,0.42999533,0.14887857,2.0,43,0.020659989,4.386243e-08,0,4.780314537737319e-09,2.0
218,218,1.1556969,394907.2,300065.3,495974.7,-37.22893,157.7704110936902,0.0002611197,4.2732964e-07,0.45894477,0.16798596,2.0,43,0.020663446,4.16623e-08,0,6.468846725868005e-09,2.0
219,219,1.0000616,409679.94,329095.12,525491.44,-38.77485,160.92011300325976,0.00029587702,4.118038e-07,0.48358402,0.1896634,2.0,43,0.02067858,3.9350937e-08,0,7.201722853171925e-09,2.0

File: data/split_cycle/07022024_9_PEGMEA_1_PEGDA_10_Aerosil380_8,58_NaTFSI_D3_RUN_4_C01_RUN_1.csv
True,index,freq,Re,Im,Z,Phase,time,Ewe_meas,I_meas,Cs,Cp,cycle_number,I_Range,Ewe,I,Ns,(QQo),cycle
0,0,7000018.5,53.00435,1651.5527,1652.4031,-88.161804,2.468477957212599,-0.042016797,-2.821246e-05,1.37666575e-05,1.3752492e-05,1.0,40,0.010199988,6.172821e-06,0,1.1386386623826184e-08,1.0
1,1,6057573.0,231.28865,1773.8942,1788.9088,-82.57141,3.0204822501109447,-0.042025276,-1.4258533e-05,1.4811321e-05,1.4563736e-05,1.0,40,0.014236902,7.958428e-06,0,9.837487151116875e-09,1.0
2,2,5242039.0,238.0577,2025.3165,2039.2593,-83.29616,3.4365013365459163,-0.041984584,-2.292863e-05,1.4990875e-05,1.4786586e-05,1.0,40,0.019621043,9.621652e-06,0,1.2790313529096566e-08,1.0
3,3,4536288.0,207.83986,2320.936,2330.2234,-84.88281,4.804489854868734,-0.042140886,7.234957e-05,1.5116678e-05,1.4996419e-05,1.0,40,0.019249048,8.260602e-06,0,2.0880105325520366e-08,1.0
4,4,3925558.5,245.20177,2657.5269,2668.815,-84.728424,5.220499394607032,-0.042000588,-4.7599373e-05,1.5256012e-05,1.512723e-05,1.0,40,0.018230759,6.8310314e-06,0,2.439920117251404e-08,1.0
5,5,3397055.0,325.34387,2928.5894,2946.6055,-83.66087,5.636482614354463,-0.04220058,5.2906937e-05,1.5997757e-05,1.5802727e-05,1.0,40,0.019193565,6.513789e-06,0,2.6405088943262298e-08,1.0
6,6,2939708.2,244.6121,3424.97,3433.694,-85.914856,6.052484340762021,-0.042023785,-4.4603898e-05,1.5807353e-05,1.572713e-05,1.0,40,0.020897308,6.085955e-06,0,3.0085342484514715e-08,1.0
7,7,2543924.5,318.2079,3847.0457,3860.1836,-85.27155,6.604501460358733,-0.042001035,-7.1321236e-05,1.6262547e-05,1.6152038e-05,1.0,40,0.020611402,5.3394874e-06,0,2.7092226003863593e-08,1.0
8,8,2201436.2,272.98697,4400.359,4408.8184,-86.450066,7.156496846553637,-0.042177532,5.9065333e-05,1.642956e-05,1.6366572e-05,1.0,40,0.02068448,4.6916157e-06,0,3.9189957671714146e-08,1.0
9,9,1905053.1,395.39127,5091.75,5107.0786,-85.5597,7.708479646098567,-0.04226173,5.5437275e-05,1.6407634e-05,1.6309288e-05,1.0,40,0.020541914,4.0222435e-06,0,4.523909507928971e-08,1.0
10,10,1648567.4,137.20197,6373.026,6374.5024,-88.76669,8.427502453589113,-0.041988645,-1.4654164e-05,1.5148435e-05,1.5141418e-05,1.0,41,0.018888995,2.9632108e-06,0,5.203031728196648e-08,1.0
11,11,1426616.2,218.3438,7165.3335,7168.6597,-88.25461,8.843497460038634,-0.04195984,-1.4320819e-05,1.5569569e-05,1.5555124e-05,1.0,41,0.021758216,3.035186e-06,0,5.2426714715870225e-08,1.0
12,12,1234551.2,504.82523,8089.383,8105.1196,-86.42904,9.395495939563261,-0.04196513,-8.501507e-06,1.5936597e-05,1.5874773e-05,1.0,41,0.021026306,2.5942006e-06,0,5.2747244849733474e-08,1.0
13,13,1068345.5,195.91887,9554.558,9556.566,-88.8253,9.947478979098378,-0.04202235,-7.3041265e-06,1.5591857e-05,1.5585303e-05,1.0,41,0.020916605,2.1887156e-06,0,5.3772129211207836e-08,1.0
14,14,924510.06,84.044495,10705.587,10705.917,-89.55021,10.499492738657864,-0.042209953,1.2440562e-05,1.6080443e-05,1.6079452e-05,1.0,41,0.020239512,1.8904976e-06,0,5.4111548644878367e-08,1.0
15,15,800039.0,750.5027,11454.359,11478.92,-86.251274,11.051500098226825,-0.04223041,1.1161246e-05,1.7367534e-05,1.7293294e-05,1.0,41,0.020805256,1.812475e-06,0,5.528484883836882e-08,1.0
16,16,692334.1,425.39462,14680.427,14686.589,-88.3402,11.603478631092003,-0.042093914,-2.9578002e-06,1.5659061e-05,1.5645925e-05,1.0,41,0.020328246,1.3841367e-06,0,5.645103762129287e-08,1.0
17,17,599122.25,218.52827,16714.994,16716.422,-89.25097,12.155484577320749,-0.042068053,8.7643e-07,1.5892729e-05,1.5890015e-05,1.0,41,0.020674482,1.2367767e-06,0,5.8477588906608305e-08,1.0
18,18,518454.94,313.95203,18699.396,18702.031,-89.038124,12.707498123549158,-0.041994363,-1.3497735e-05,1.6416536e-05,1.641191e-05,1.0,41,0.02016249,1.0780909e-06,0,5.998305140068538e-08,1.0
19,19,448662.03,811.1435,21993.922,22008.875,-87.88787,13.259491669741692,-0.04212911,-2.302313e-06,1.6128653e-05,1.6106746e-05,1.0,41,0.020331997,9.23809e-07,0,5.7218677037635895e-08,1.0
20,20,388258.97,435.83383,26090.773,26094.414,-89.04299,13.811494389286963,-0.042174812,6.67898e-06,1.5711285e-05,1.57069e-05,1.0,41,0.02071808,7.9396614e-07,0,5.629890814636143e-08,1.0
21,21,335983.9,1138.4718,33104.957,33124.527,-88.03039,14.36348404220189,-0.04211657,-7.142188e-08,1.4308977e-05,1.4292075e-05,1.0,41,0.021529464,6.499553e-07,0,5.5822793027775534e-08,1.0
22,22,290751.2,246.77177,33989.816,33990.71,-89.58403,14.91550004176679,-0.042124562,5.1408197e-06,1.6104595e-05,1.6103748e-05,1.0,41,0.020721598,6.096253e-07,0,5.674032810787821e-08,1.0
23,23,251605.19,1185.574,38350.156,38368.477,-88.229294,15.467482601321535,-0.042296853,1.4109075e-05,1.6494281e-05,1.6478534e-05,1.0,41,0.020445501,5.328724e-07,0,5.729785720391097e-08,1.0
24,24,217729.38,1685.6826,45782.223,45813.246,-87.89134,16.019488894176902,-0.04220479,3.455546e-06,1.5966372e-05,1.5944755e-05,1.0,41,0.020280179,4.4267063e-07,0,5.798179010657299e-08,1.0
25,25,188418.58,1284.8921,53431.3,53446.746,-88.622444,16.73847895502695,-0.04218696,9.634114e-07,1.5808864e-05,1.5799727e-05,1.0,42,0.019966256,3.735729e-07,0,5.7820920220155615e-08,1.0
26,26,163051.14,2173.2456,59189.965,59229.848,-87.89725,17.154503588128136,-0.04227211,1.4232654e-06,1.6491047e-05,1.6468846e-05,1.0,42,0.02179125,3.6790993e-07,0,5.787046379929074e-08,1.0
27,27,141098.2,1690.163,69804.99,69825.45,-88.61299,17.70647972097504,-0.042146176,4.7986724e-08,1.6158912e-05,1.6149444e-05,1.0,42,0.020545838,2.942457e-07,0,5.789276325375465e-08,1.0
28,28,122105.11,-4704.433,78409.164,78550.164,-93.43355,18.122490460722474,-0.04213632,-4.8916155e-07,1.6623386e-05,1.6563761e-05,1.0,42,0.02217193,2.8226458e-07,0,5.7838175623792727e-08,1.0
29,29,105663.59,3329.8406,92974.59,93034.2,-87.94885,18.674480060319183,-0.042223535,9.3584634e-07,1.6200576e-05,1.6179823e-05,1.0,42,0.020440534,2.1970988e-07,0,5.7610941458261265e-08,1.0
30,30,91439.65,475.30627,107974.43,107975.48,-89.74779,19.090497173398035,-0.042084187,-1.6191821e-07,1.6119986e-05,1.6119673e-05,1.0,42,0.021635687,2.0037594e-07,0,5.757938286596481e-08,1.0
31,31,79127.08,2517.2974,119776.234,119802.69,-88.79601,19.642482932918938,-0.042033676,-3.936147e-07,1.6792848e-05,1.6785432e-05,1.0,42,0.02024856,1.690159e-07,0,5.7616672661151905e-08,1.0
32,32,68475.36,2479.4763,141846.77,141868.44,-88.99857,20.058491272706306,-0.04193683,-1.5714671e-06,1.6385751e-05,1.6380745e-05,1.0,42,0.021175692,1.4926289e-07,0,5.764291042287203e-08,1.0
33,33,59252.523,631.6834,161840.36,161841.6,-89.77637,20.474485185783124,-0.042174365,3.750441e-07,1.659688e-05,1.6596627e-05,1.0,42,0.021859502,1.3506727e-07,0,5.760269510988102e-08,1.0
34,34,51282.285,-6802.564,188498.97,188621.67,-92.066795,21.026503692002734,-0.04212037,-4.6811522e-07,1.6464319e-05,1.6442906e-05,1.0,42,0.020363823,1.07961206e-07,0,5.769664189624122e-08,1.0
35,35,44369.8,-2248.9863,214176.47,214188.28,-90.601616,21.442498991760658,-0.042140216,-4.2564994e-07,1.6747921e-05,1.6746073e-05,1.0,42,0.020632535,9.632896e-08,0,5.768699238854581e-08,1.0
36,36,38403.727,3683.42,259283.86,259310.02,-89.186104,21.858497571520275,-0.042259086,9.906041e-07,1.5983476e-05,1.5980253e-05,1.0,42,0.020998674,8.097903e-08,0,5.760399573919238e-08,1.0
37,37,33226.32,8203.26,292417.94,292532.97,-88.39309,22.27449020461063,-0.042135928,2.4429585e-07,1.6380753e-05,1.6367874e-05,1.0,42,0.021173432,7.237964e-08,0,5.7573327978109903e-08,1.0
38,38,28754.086,15660.413,338268.2,338630.5,-87.349335,22.69049486439326,-0.042033527,-1.3300855e-06,1.6362867e-05,1.6327871e-05,1.0,42,0.021299304,6.2898366e-08,0,5.749268305929374e-08,1.0
39,39,24884.947,28684.281,395921.56,396959.28,-85.85619,23.106488750810968,-0.04207834,-3.4220935e-07,1.6153783e-05,1.6069436e-05,1.0,42,0.021300666,5.3659573e-08,0,5.751933867677926e-08,1.0
40,40,21553.963,26428.432,446607.62,447388.9,-86.61342,23.523484397301218,-0.04214394,-2.9210787e-07,1.6533579e-05,1.6475882e-05,1.0,42,0.021256834,4.75131e-08,0,5.742632407427529e-08,1.0
41,41,18631.234,25748.832,534554.75,535174.56,-87.24226,24.105481624923414,-0.042243227,1.3782157e-07,1.598035e-05,1.5943357e-05,1.0,43,0.020915477,3.90816e-08,0,5.727633948503039e-08,1.0
42,42,16126.037,-4120.7935,609765.06,609779.0,-90.3872,24.521480444673216,-0.042103846,2.3607255e-08,1.6185642e-05,1.6184902e-05,1.0,43,0.02076213,3.4048615e-08,0,5.728372969461246e-08,1.0
43,43,13954.87,132523.23,567000.06,582281.25,-76.84459,24.937497451115632,-0.042028777,-5.1294073e-08,2.0114594e-05,1.9072686e-05,1.0,43,0.020138487,3.4585497e-08,0,5.7287118460335606e-08,1.0
44,44,12080.609,105486.99,912198.06,918277.06,-83.40359,25.353480617544847,-0.04219436,1.4918153e-07,1.4442491e-05,1.4251906e-05,1.0,43,0.020203859,2.200192e-08,0,5.72846953512107e-08,1.0
45,45,10447.592,40989.39,947741.2,948627.2,-87.52353,25.769504877302097,-0.041989874,-4.3695934e-08,1.6073638e-05,1.6043627e-05,1.0,43,0.01946579,2.0519957e-08,0,5.728868072180365e-08,1.0
46,46,9045.586,7620.2095,1033636.9,1033664.94,-89.57761,26.342267277854262,-0.042090207,3.5488675e-08,1.702219e-05,1.7021266e-05,1.0,43,0.020087179,1.9432969e-08,0,5.729911866462404e-08,1.0
47,47,7827.7437,31722.695,1223336.9,1223748.1,-88.51458,26.82193847396411,-0.042112976,8.8396355e-08,1.6620246e-05,1.6609078e-05,1.0,43,0.02007592,1.640527e-08,0,5.7301115162487864e-08,1.0
48,48,6770.8345,61746.973,1519931.1,1521184.9,-87.673645,27.360421806195518,-0.042070568,-2.3862526e-08,1.5465146e-05,1.5439664e-05,1.0,43,0.020238496,1.330443e-08,0,5.7306158215182514e-08,1.0
49,49,5860.798,219419.12,1779887.8,1793361.4,-82.972206,27.966994688351406,-0.042511545,3.3015894e-07,1.5257056e-05,1.5028663e-05,1.0,43,0.020295639,1.1317094e-08,0,5.732036845185758e-08,1.0
50,50,5071.625,80857.484,1922576.0,1924275.5,-87.591736,28.6476886673845,-0.04210757,2.0217897e-08,1.6322607e-05,1.6293787e-05,1.0,43,0.020110875,1.0451141e-08,0,5.731794888333318e-08,1.0
51,51,4388.5933,184323.8,2188557.2,2196305.5,-85.18582,29.327809953014366,-0.042075116,3.3253922e-08,1.657055e-05,1.6453838e-05,1.0,43,0.020093285,9.148675e-09,0,5.732310717727924e-08,1.0
52,52,3798.7827,311533.34,2725945.2,2743689.2,-83.48026,30.007801825311617,-0.042163856,6.543431e-08,1.5369458e-05,1.5171307e-05,1.0,43,0.020286165,7.393755e-09,0,5.733187290707893e-08,1.0
53,53,3286.0488,237229.22,3081226.0,3090344.8,-85.59738,30.687674950939254,-0.04216041,4.969796e-08,1.5718915e-05,1.5626289e-05,1.0,43,0.020236041,6.54815e-09,0,5.7342496424114635e-08,1.0
54,54,2844.088,445100.7,3487957.2,3516242.2,-82.72775,31.367837223238894,-0.04213291,3.923189e-08,1.6043752e-05,1.5786676e-05,1.0,43,0.02019611,5.743663e-09,0,5.735037974798828e-08,1.0
55,55,2460.7852,761483.5,3876273.5,3950361.2,-78.885925,32.047712695537484,-0.042161286,4.720248e-08,1.6685222e-05,1.606524e-05,1.0,43,0.020134773,5.0969446e-09,0,5.735305502970059e-08,1.0
56,56,2129.3164,866966.56,4585168.5,4666412.0,-79.292885,32.72780216783576,-0.04218329,6.819049e-08,1.630139e-05,1.5738708e-05,1.0,43,0.020189019,4.3264543e-09,0,5.7364807187230385e-08,1.0
57,57,1843.2289,906261.44,5466522.0,5541134.5,-80.5869,33.407938760123216,-0.042298306,1.3601512e-07,1.579537e-05,1.5372856e-05,1.0,43,0.020310812,3.6654608e-09,0,5.739083436905496e-08,1.0
58,58,1594.4913,1645926.1,5887268.0,6113018.5,-74.3804,34.0878393791063,-0.042119067,3.8412463e-08,1.6954467e-05,1.572535e-05,1.0,43,0.020189151,3.3026486e-09,0,5.7397711411843036e-08,1.0
59,59,1380.4436,2210455.5,6493764.5,6859671.5,-71.2016,34.76772005140083,-0.042162813,9.640419e-08,1.7754355e-05,1.5910777e-05,1.0,43,0.020157041,2.9384848e-09,0,5.7411544924578256e-08,1.0
60,60,1194.6187,2332089.5,7303811.5,7667092.5,-72.29184,35.44780576370249,-0.042122997,6.414931e-08,1.8240691e-05,1.6553087e-05,1.0,43,0.020166734,2.6302975e-09,0,5.7426568708547835e-08,1.0
61,61,1033.3434,3114764.5,8278893.0,8845441.0,-69.38222,36.128083289338974,-0.04207668,4.9474473e-08,1.8603865e-05,1.6297041e-05,1.0,43,0.020129679,2.2757123e-09,0,5.744286267115347e-08,1.0
62,62,894.71045,3356353.0,10476533.0,11001039.0,-72.23617,36.80782225495204,-0.042177532,6.8209104e-08,1.6979311e-05,1.5398833e-05,1.0,43,0.020396128,1.8540184e-09,0,5.745410213272449e-08,1.0
63,63,774.2569,2290922.2,10854725.0,11093844.0,-78.08245,37.48796490058885,-0.04216984,4.831983e-08,1.893722e-05,1.8129665e-05,1.0,43,0.020389996,1.837956e-09,0,5.746309873909203e-08,1.0
64,64,669.7856,5026662.0,10641536.0,11769011.0,-64.715706,38.16782191956008,-0.04208689,5.2826582e-08,2.2329554e-05,1.825613e-05,1.0,43,0.020164747,1.7133764e-09,0,5.74708620085751e-08,1.0
65,65,579.81464,7673105.5,12221767.0,14430805.0,-57.878456,38.84783949851408,-0.042119235,8.759554e-08,2.2459339e-05,1.6109567e-05,1.0,43,0.020265954,1.4043536e-09,0,5.74796360987951e-08,1.0
66,66,501.44418,7762710.0,12452334.0,14673796.0,-58.060837,39.525167877349304,-0.042107068,2.3402375e-08,2.5488645e-05,1.8355378e-05,1.0,43,0.020184942,1.3755773e-09,0,5.7488943812974154e-08,1.0
67,67,434.02762,8630971.0,13534368.0,16052189.0,-57.474026,40.20521329631447,-0.042028926,3.1466087e-08,2.709348e-05,1.9260708e-05,1.0,43,0.020150837,1.2553326e-09,0,5.7490840137566817e-08,1.0
68,68,375.6009,10633157.0,13735690.0,17370470.0,-52.255608,40.88443559521693,-0.042030435,1.7443034e-08,3.084914e-05,1.9289495e-05,1.0,43,0.020116631,1.1580936e-09,0,5.749782189886411e-08,1.0
69,69,325.10385,13178986.0,13928677.0,19175342.0,-46.58417,41.563693974188936,-0.042155623,8.658989e-08,3.514699e-05,1.8544779e-05,1.0,43,0.020103063,1.0483809e-09,0,5.751038478342727e-08,1.0
70,70,281.3503,16233502.0,16120430.0,22877824.0,-44.79976,42.24079947301652,-0.042100586,5.494957e-08,3.509103e-05,1.7422879e-05,1.0,43,0.020219414,8.837997e-10,0,5.751395564069778e-08,1.0
71,71,243.36427,18108602.0,16035544.0,24188016.0,-41.52556,42.92410539879347,-0.04216518,6.614193e-08,4.0783045e-05,1.7924478e-05,1.0,43,0.02020884,8.3548973e-10,0,5.752937528384846e-08,1.0
72,72,210.60631,19244498.0,16234229.0,25177388.0,-40.15023,43.6012018842448,-0.042049013,2.2471212e-08,4.6549725e-05,1.9353482e-05,1.0,43,0.020174405,8.012906e-10,0,5.7532378599016575e-08,1.0
73,73,182.27473,19792548.0,18414014.0,27033698.0,-42.9336,44.27327060952666,-0.04208197,2.3067145e-08,4.7418212e-05,2.2000431e-05,1.0,43,0.020379052,7.538388e-10,0,5.754287835031175e-08,1.0
74,74,157.72879,21319484.0,16963000.0,27244518.0,-38.507763,44.961656508923625,-0.042144686,7.4969186e-08,5.9484868e-05,2.3059694e-05,1.0,43,0.020168865,7.402908e-10,0,5.7553462996702624e-08,1.0
75,75,136.52892,23112698.0,17461118.0,28967006.0,-37.07022,45.63349904745701,-0.042057507,4.8804008e-08,6.6761095e-05,2.4258297e-05,1.0,43,0.020105071,6.9406797e-10,0,5.7563458415241304e-08,1.0
76,76,118.14758,27108050.0,15329876.0,31142438.0,-29.488598,46.32189126685262,-0.04212402,5.6141428e-08,8.7873246e-05,2.12926e-05,1.0,43,0.02017614,6.478664e-10,0,5.756901327092113e-08,1.0
77,77,102.25773,25901766.0,12034382.0,28560950.0,-24.92035,46.98834124513087,-0.042127527,5.727743e-08,0.00012933026,2.2961618e-05,1.0,43,0.020139351,7.051359e-10,0,5.758042217172191e-08,1.0
78,78,88.4436,28128174.0,11846128.0,30520894.0,-22.8383,47.678260797896655,-0.042110085,4.6774108e-08,0.00015190682,2.2884193e-05,1.0,43,0.020046886,6.56825e-10,0,5.7591880301243256e-08,1.0
79,79,76.54279,30464616.0,13807680.0,33447644.0,-24.381775,48.34570944298321,-0.042071182,2.2825043e-08,0.00015058964,2.5662885e-05,1.0,43,0.02015904,6.0270433e-10,0,5.759803783621464e-08,1.0
80,80,66.250786,29820130.0,10431393.0,31591994.0,-19.28037,49.01399779471103,-0.04212039,4.9288193e-08,0.00023029621,2.5108302e-05,1.0,43,0.020131264,6.3722677e-10,0,5.7602759460219406e-08,1.0
81,81,57.329906,40240056.0,14373072.0,42729936.0,-19.655874,49.66864374582656,-0.042053204,4.781699e-08,0.0001931476,2.1853652e-05,1.0,43,0.020247545,4.738492e-10,0,5.760652820135112e-08,1.0
82,82,49.60321,39872640.0,4422065.0,40117104.0,-6.3285117,50.35437812501914,-0.042154245,7.2175744e-08,0.00072557986,8.816096e-06,1.0,43,0.020224048,5.041253e-10,0,5.7615950232656805e-08,1.0
83,83,42.92585,33884984.0,11337364.0,35731332.0,-18.499401,51.06244439861621,-0.041985366,-2.440265e-08,0.00032703116,3.2924178e-05,1.0,43,0.020155877,5.640953e-10,0,5.762735253796711e-08,1.0
84,84,37.1518,39584604.0,8479514.0,40482628.0,-12.090741,51.70718594928621,-0.042035952,1.31225075e-08,0.000505207,2.2165314e-05,1.0,43,0.02022745,4.9965754e-10,0,5.763215345914584e-08,1.0
85,85,32.150223,41348344.0,8975324.0,42311252.0,-12.246981,52.345376886223676,-0.042241924,8.4131656e-08,0.0005515514,2.4818442e-05,1.0,43,0.02032658,4.8040605e-10,0,5.7639896946540444e-08,1.0
86,86,27.835518,23911542.0,3388959.0,24150504.0,-8.066748,53.07332212085021,-0.042165525,6.833008e-08,0.0016871531,3.3222685e-05,1.0,43,0.019945595,8.2588736e-10,0,5.7649312041039146e-08,1.0
87,87,24.082958,35770136.0,9145477.0,36920760.0,-14.341781,53.77539607419749,-0.042157523,5.5340635e-08,0.00072261,4.433793e-05,1.0,43,0.020217972,5.476044e-10,0,5.7662201608115835e-08,1.0
88,88,20.833313,36249980.0,7567148.0,37031376.0,-11.791114,54.42975826529437,-0.042108223,2.681035e-08,0.001009554,4.215551e-05,1.0,43,0.020133771,5.436949e-10,0,5.767543489594838e-08,1.0
89,89,18.021912,37068216.0,5350958.5,37452440.0,-8.214153,55.175716754063615,-0.042051565,3.1084266e-08,0.0016503943,3.3689194e-05,1.0,43,0.020164559,5.3840443e-10,0,5.7683648553231294e-08,1.0
90,90,15.604198,36885720.0,8309095.0,37810016.0,-12.694884,55.83200571854832,-0.042069096,3.628941e-08,0.0012275098,5.9281432e-05,1.0,43,0.020131765,5.324453e-10,0,5.7692392588553866e-08,1.0
91,91,13.500899,45522156.0,1778191.4,45556870.0,-2.2369568,56.580006980744656,-0.04213399,5.401838e-08,0.0066294717,1.0100158e-05,1.0,43,0.020255946,4.4462986e-10,0,5.770464085161247e-08,1.0
92,92,11.686608,40797628.0,8678988.0,41710564.0,-12.009653,57.170887435466284,-0.041976143,-4.4254676e-08,0.0015691431,6.7937355e-05,1.0,43,0.020173881,4.836636e-10,0,5.770266547985376e-08,1.0
93,93,10.113269,40081548.0,7839818.0,40841070.0,-11.067141,57.8445153607463,-0.042107478,6.696133e-08,0.0020073478,7.396739e-05,1.0,43,0.02016182,4.9366533e-10,0,5.771199215813342e-08,1.0
94,94,8.748621,38302924.0,5496715.5,38695320.0,-8.166555,58.61040665049222,-0.042131092,4.461381e-08,0.0033096136,6.678315e-05,1.0,43,0.020125726,5.201075e-10,0,5.772474019996008e-08,1.0
95,95,7.570237,39355776.0,6681722.0,39918948.0,-9.63565,59.48599087877665,-0.042101257,3.5563094e-08,0.00314646,8.815376e-05,1.0,43,0.020121897,5.040688e-10,0,5.773947475299648e-08,1.0
96,96,6.554112,40197244.0,6713399.0,40753996.0,-9.481541,60.02229130422347,-0.0422417,1.04095406e-07,0.0036171277,9.815408e-05,1.0,43,0.020112056,4.93499e-10,0,5.774428318751005e-08,1.0
97,97,5.669445,42860332.0,10959643.0,44239370.0,-14.343525,60.63215178649989,-0.042101257,4.0293326e-08,0.002561434,0.00015720204,1.0,43,0.02021049,4.56844e-10,0,5.7757849496222217e-08,1.0
98,98,4.907347,43414890.0,5549042.5,43768076.0,-7.2837267,61.32453259275644,-0.042108,4.3328875e-08,0.0058446066,9.394561e-05,1.0,43,0.020152299,4.6043372e-10,0,5.776333321818979e-08,1.0
99,99,4.245922,41342876.0,8427775.0,42193136.0,-11.521919,62.11231188350939,-0.042141873,5.6811814e-08,0.0044476967,0.00017745058,1.0,43,0.020151975,4.776126e-10,0,5.777011970685978e-08,1.0
100,100,3.6747382,45217948.0,9924137.0,46294184.0,-12.378636,63.01195101958001,-0.042092003,5.000516e-08,0.004364163,0.00020055505,1.0,43,0.020206248,4.3647488e-10,0,5.7787168888919005e-08,1.0
101,101,3.180988,40860600.0,10610150.0,42215684.0,-14.556344,64.04023480173782,-0.04212569,5.6374205e-08,0.004715596,0.00029787354,1.0,43,0.02013231,4.7689175e-10,0,5.779621134751009e-08,1.0
102,102,2.752818,45004680.0,9053006.0,45906188.0,-11.37366,65.21912811105722,-0.042084165,1.8970125e-08,0.006386307,0.00024836647,1.0,43,0.020173946,4.3946027e-10,0,5.78042960538683e-08,1.0
103,103,2.3804083,44506932.0,7944293.5,45210384.0,-10.120463,66.57397342874901,-0.042166147,5.1193986e-08,0.008416148,0.00025986487,1.0,43,0.020134756,4.453569e-10,0,5.78252953665972e-08,1.0
104,104,2.060257,47679336.0,10165491.0,48750960.0,-12.035563,68.13033550264663,-0.042133898,6.068071e-08,0.007599244,0.0003304158,1.0,43,0.020179447,4.1392922e-10,0,5.7857385072049774e-08,1.0
105,105,1.7836765,48611468.0,10826179.0,49802420.0,-12.555346,69.91864188098407,-0.04211132,4.7198707e-08,0.008241928,0.00038947392,1.0,43,0.020184662,4.052948e-10,0,5.7875064901732205e-08,1.0
106,106,1.5427545,36896800.0,9109990.0,38004812.0,-13.869202,71.97719000538928,-0.042089947,-3.772424e-08,0.011324144,0.00065067486,1.0,43,0.020148298,5.3015126e-10,0,5.787795511471493e-08,1.0
107,107,1.3354719,50230736.0,7671271.0,50813140.0,-8.683156,74.34786505132797,-0.042111546,3.3166963e-08,0.015535244,0.0003540794,1.0,43,0.020152992,3.9660986e-10,0,5.789765060007331e-08,1.0
108,108,1.1556969,51544640.0,12266211.0,52984052.0,-13.385847,77.07945504770032,-0.042111684,2.6542585e-08,0.011227053,0.00060172257,1.0,43,0.020190246,3.810627e-10,0,5.7924669367198174e-08,1.0
109,109,1.0000616,53057864.0,12772988.0,54573676.0,-13.53565,80.22927298399736,-0.042146515,5.445294e-08,0.012459506,0.0006825264,1.0,43,0.020167468,3.6954573e-10,0,5.798740245409127e-08,1.0
