Repository: Jay2-davic/SPOC_code

# Studying-Polymers-on a-Chip (SPOC) Data Cleaning and Processing
Author: Jay Jimenez jimenez45@llnl.gov

# Project Description

The SPOC project aims to establish an automated, high-throughput experimentation workflow to screen solid state polymer electrolytes. This repository contains code to reproduce the data cleaning workflow, data processing, and active learning for the SPOC project. Electrochemical impedance spectroscopy processing code is included as a Python file which was used to determine bulk ionic conductivities.

File: data/split_cycle/07032024_9_PEGMEA_1_PEGDA_10_Aerosil380_14,30_NaTFSI_F3_RUN_4_C01_RUN_1.csv
True,index,freq,Re,Im,Z,Phase,time,Ewe_meas,I_meas,Cs,Cp,cycle_number,I_Range,Ewe,I,Ns,(QQo),cycle
0,0,7000018.5,195.22891,1339.89,1354.0382,-81.710045,2.4694749439076986,0.005493416,5.300007e-05,1.6968826e-05,1.6616068e-05,1.0,40,0.009969288,7.362634e-06,0,1.2398104799744816e-09,1.0
1,1,6057573.0,259.3831,1603.4835,1624.3273,-80.8113,3.0214893968368415,0.0055420636,2.0700998e-05,1.6385398e-05,1.5967573e-05,1.0,40,0.014212273,8.749636e-06,0,1.9924178163124552e-11,1.0
2,2,5242039.0,221.76073,1825.0002,1838.4242,-83.0718,3.4374842432152946,0.0056804228,-4.568301e-05,1.6636308e-05,1.6394242e-05,1.0,40,0.019457046,1.0583545e-05,0,-5.918894055585926e-10,1.0
3,3,4536288.0,227.22836,2076.5195,2088.915,-83.75511,4.805478201567894,0.005559074,4.2469328e-05,1.6895985e-05,1.669606e-05,1.0,40,0.020930996,1.0020032e-05,0,6.319341906595986e-09,1.0
4,4,3925558.5,246.37216,2387.1763,2399.8562,-84.10757,5.221502594620688,0.005563453,-1.909591e-05,1.6983773e-05,1.6804775e-05,1.0,40,0.018992685,7.914093e-06,0,5.318402842362957e-09,1.0
5,5,3397055.0,351.82648,2735.5437,2758.0757,-82.67125,5.637481201061746,0.005425727,4.626482e-05,1.7126707e-05,1.684802e-05,1.0,40,0.019920398,7.2225707e-06,0,4.181348531902687e-09,1.0
6,6,2939708.2,325.34314,3160.8665,3177.566,-84.12333,6.053487034136197,0.0055362876,1.2365811e-05,1.7128123e-05,1.6948565e-05,1.0,40,0.021606706,6.7997667e-06,0,1.4564291426874358e-09,1.0
7,7,2543924.5,372.22507,3549.2517,3568.7168,-84.01303,6.6055032736912835,0.005554118,-3.243598e-05,1.762703e-05,1.7435264e-05,1.0,40,0.020804355,5.829646e-06,0,6.622627181261325e-10,1.0
8,8,2201436.2,431.55542,4184.6934,4206.887,-84.11207,7.157478313281899,0.0054808026,1.2347194e-05,1.7276285e-05,1.709448e-05,1.0,40,0.020358074,4.8392253e-06,0,-1.8098150866939653e-10,1.0
9,9,1905053.1,339.28406,4610.834,4623.3003,-85.79153,7.709487672807882,0.0054799826,2.4105808e-05,1.8118972e-05,1.8021392e-05,1.0,40,0.020776592,4.4938874e-06,0,-1.9544244221126265e-09,1.0
10,10,1648567.4,545.01636,5354.1436,5381.8115,-84.18769,8.26148759239004,0.005487659,-1.3030557e-05,1.803115e-05,1.784623e-05,1.0,40,0.020022705,3.7204397e-06,0,-6.99076467836019e-10,1.0
11,11,1426616.2,428.0454,6260.142,6274.7593,-86.08842,8.980497493204894,0.0054751383,4.807475e-06,1.7820865e-05,1.7737933e-05,1.0,41,0.019206513,3.0609162e-06,0,9.60114134699255e-09,1.0
12,12,1234551.2,407.2026,7214.767,7226.249,-86.769646,9.53250063941232,0.00555382,-7.1085965e-06,1.7868524e-05,1.7811786e-05,1.0,41,0.020487132,2.835099e-06,0,1.0238987183895018e-08,1.0
13,13,1068345.5,687.25336,8315.341,8343.692,-85.27531,10.084492158988724,0.0055342754,-3.7867912e-07,1.7915478e-05,1.7793931e-05,1.0,41,0.020679897,2.4785065e-06,0,1.0997725939536924e-08,1.0
14,14,924510.06,769.37946,9866.61,9896.5625,-85.54121,10.636499278509291,0.0053548147,1.2092336e-05,1.7447794e-05,1.7342341e-05,1.0,41,0.020343876,2.0556506e-06,0,1.1468442597052647e-08,1.0
15,15,800039.0,2516.3538,13817.51,14044.771,-79.67878,11.188481998076895,0.005471859,3.0030378e-06,1.4397238e-05,1.3935077e-05,1.0,41,0.020748802,1.4773328e-06,0,1.2103976023584866e-08,1.0
16,16,692334.1,638.17096,13738.645,13753.458,-87.34048,11.74048599760863,0.00558337,-7.8888515e-06,1.6732487e-05,1.6696464e-05,1.0,41,0.020428024,1.4853009e-06,0,1.1607452165733889e-08,1.0
17,17,599122.25,1425.5936,15203.571,15270.262,-84.64321,12.29247959717759,0.0055733835,-1.371224e-06,1.7472663e-05,1.7320377e-05,1.0,41,0.02053436,1.3447288e-06,0,1.1736249550540694e-08,1.0
18,18,518454.94,1750.579,17068.275,17157.812,-84.14403,12.844502290041419,0.0055250153,8.466323e-07,1.7985374e-05,1.7798153e-05,1.0,41,0.020661388,1.2041971e-06,0,1.2862562887155111e-08,1.0
19,19,448662.03,2262.7449,19719.164,19848.562,-83.454025,13.396482076292159,0.0054339995,1.0917299e-05,1.7989218e-05,1.775543e-05,1.0,41,0.020039208,1.0096051e-06,0,1.3907467899391197e-08,1.0
20,20,388258.97,3661.981,22854.55,23146.07,-80.89688,13.948486822511768,0.0055264127,-5.015844e-07,1.7936014e-05,1.748706e-05,1.0,41,0.02089415,9.027083e-07,0,1.3367037847904347e-08,1.0
21,21,335983.9,5262.765,28489.684,28971.69,-79.534004,14.500499702029629,0.0055436846,-6.682158e-06,1.6627004e-05,1.6078355e-05,1.0,41,0.02085794,7.1994214e-07,0,1.2310694313056401e-08,1.0
22,22,290751.2,5237.409,28977.611,29447.111,-79.754974,15.052504581602989,0.005470145,3.67901e-06,1.8890178e-05,1.8292616e-05,1.0,41,0.020629775,7.005704e-07,0,1.2528867057720087e-08,1.0
23,23,251605.19,6227.3936,34727.832,35281.76,-79.83377,15.604482847818872,0.0054288013,7.235771e-06,1.8214736e-05,1.7647277e-05,1.0,41,0.020390183,5.7792414e-07,0,1.2811110282282496e-08,1.0
24,24,217729.38,8238.359,37938.16,38822.348,-77.74831,16.15649807403679,0.0055207303,7.5020616e-06,1.9267565e-05,1.8399915e-05,1.0,41,0.020190049,5.2006254e-07,0,1.3677914602011595e-08,1.0
25,25,188418.58,9728.44,45196.582,46231.74,-77.85258,16.708486046904,0.0054303478,9.459213e-06,1.8689203e-05,1.7861648e-05,1.0,41,0.020836366,4.50694e-07,0,1.287800276516767e-08,1.0
26,26,163051.14,14793.061,49179.96,51356.63,-73.259,17.260489673150005,0.0055585154,-4.8572224e-06,1.9847606e-05,1.820084e-05,1.0,41,0.020271158,3.9471357e-07,0,1.3356932614571172e-08,1.0
27,27,141098.2,15160.849,56452.066,58452.434,-74.96728,17.979493600636488,0.005358485,1.891687e-06,1.9981073e-05,1.8636883e-05,1.0,42,0.018990658,3.248908e-07,0,1.3472986751641337e-08,1.0
28,28,122105.11,25064.64,66507.18,71073.49,-69.35002,18.396483780437848,0.0056008096,-1.9115969e-07,1.9598272e-05,1.7160879e-05,1.0,42,0.02080585,2.9273713e-07,0,1.3422361287040651e-08,1.0
29,29,105663.59,24890.8,72796.98,76934.73,-71.123375,18.948498899961123,0.005629856,-1.32118e-07,2.0690997e-05,1.8525216e-05,1.0,42,0.020331765,2.6427293e-07,0,1.3451702297300095e-08,1.0
30,30,91439.65,30021.979,81170.83,86544.914,-69.7025,19.364492839755258,0.0054324716,9.965643e-07,2.1443004e-05,1.886264e-05,1.0,42,0.021516288,2.4861413e-07,0,1.3551381083293358e-08,1.0
31,31,79127.08,40388.875,90903.8,99472.414,-66.04426,19.916488812625175,0.005473145,3.0482744e-07,2.2126513e-05,1.8478713e-05,1.0,42,0.02015081,2.0257687e-07,0,1.3596103882043823e-08,1.0
32,32,68475.36,49249.18,97677.72,109391.125,-63.24272,20.332498085714178,0.0054100207,1.8900109e-06,2.3795252e-05,1.8972176e-05,1.0,42,0.020933054,1.9135972e-07,0,1.3661195315101052e-08,1.0
33,33,59252.523,61773.004,103975.336,120941.2,-59.284943,20.74849690546398,0.0055259285,2.1505421e-07,2.583348e-05,1.9093917e-05,1.0,42,0.021631965,1.7886349e-07,0,1.3702248118930418e-08,1.0
34,34,51282.285,72661.98,117641.37,138272.39,-58.298172,21.30048802503734,0.005526152,2.2287664e-07,2.6381089e-05,1.9095978e-05,1.0,42,0.020334413,1.4706055e-07,0,1.3838775103523333e-08,1.0
35,35,44369.8,90968.32,119554.76,150228.4,-52.732765,21.716479324764805,0.005607088,1.5415026e-07,3.0003073e-05,1.9001827e-05,1.0,42,0.020688225,1.3771181e-07,0,1.385703488424851e-08,1.0
36,36,38403.727,106626.84,123331.73,163033.73,-49.15484,22.132504251232604,0.005554323,3.899441e-07,3.3602526e-05,1.922944e-05,1.0,42,0.020942884,1.2845736e-07,0,1.3983864669827817e-08,1.0
37,37,33226.32,123881.57,125389.164,176264.25,-45.34652,22.54847925764625,0.005507241,4.413495e-07,3.8201277e-05,1.9331672e-05,1.0,42,0.021186965,1.2020001e-07,0,1.4044453490350724e-08,1.0
38,38,28754.086,142014.02,127642.3,190946.42,-41.949226,22.964502904069377,0.005529431,5.990708e-08,4.3363663e-05,1.9377248e-05,1.0,42,0.021347525,1.1179851e-07,0,1.4074938219212266e-08,1.0
39,39,24884.947,158975.08,126981.93,203463.72,-38.61624,23.380497190490132,0.0056245835,9.287359e-08,5.0366467e-05,1.9617848e-05,1.0,42,0.021357283,1.0496851e-07,0,1.4131132107005919e-08,1.0
40,40,21553.963,175300.48,123005.03,214150.64,-35.05661,23.797488303651335,0.005531891,-1.6083112e-08,6.0030245e-05,1.9805104e-05,1.0,42,0.021334656,9.962452e-08,0,1.4159950628392061e-08,1.0
41,41,18631.234,190761.78,113455.92,221951.12,-30.742146,24.213489470042987,0.0055376105,3.066901e-07,7.529243e-05,1.9673922e-05,1.0,42,0.021233244,9.56663e-08,0,1.420486597591116e-08,1.0
42,42,16126.037,205978.98,107155.9,232184.69,-27.484682,24.629502183146542,0.005492969,2.4001218e-07,9.210355e-05,1.9617397e-05,1.0,42,0.021063201,9.071744e-08,0,1.4288447355175154e-08,1.0
43,43,13954.87,215247.48,102989.6,238617.56,-25.569746,25.045499136234866,0.005550895,2.368458e-07,0.0001107391,2.0629226e-05,1.0,42,0.020765085,8.702245e-08,0,1.4426351134506336e-08,1.0
44,44,12080.609,228149.88,74106.445,239883.58,-17.994562,25.461489769309992,0.0055902265,-2.2598809e-07,0.00017777688,1.6966264e-05,1.0,42,0.020404266,8.5059035e-08,0,1.4495467637287362e-08,1.0
45,45,10447.592,234338.58,85394.555,249412.9,-20.022081,25.877479762391886,0.005516091,2.824776e-07,0.00017839133,2.0912034e-05,1.0,42,0.01985677,7.961404e-08,0,1.4592660953199024e-08,1.0
46,46,9045.586,239592.16,78367.59,252083.08,-18.112274,26.45025178961805,0.0055055455,5.2106526e-07,0.00022451581,2.1698641e-05,1.0,42,0.02020396,8.014802e-08,0,1.4582730698421e-08,1.0
47,47,7827.7437,245740.55,66406.484,254554.98,-15.12186,26.930937465833267,0.005494925,7.7902325e-07,0.00030617733,2.083679e-05,1.0,42,0.02026501,7.9609556e-08,0,1.4727082876137467e-08,1.0
48,48,6770.8345,248948.0,58990.344,255841.69,-13.330846,27.469406558055198,0.005438881,6.2368974e-07,0.00039847128,2.1184404e-05,1.0,42,0.02031064,7.938753e-08,0,1.4852012854394797e-08,1.0
49,49,5860.798,251095.98,54016.723,256840.42,-12.140659,28.074990586814238,0.005054024,2.9451242e-06,0.0005027304,2.223642e-05,1.0,42,0.02025686,7.886944e-08,0,1.5268851625742703e-08,1.0
50,50,5071.625,256664.8,46425.094,260829.66,-10.25271,28.755710512508813,0.0055133332,5.339167e-07,0.0006759588,2.1414693e-05,1.0,42,0.02035345,7.8033494e-08,0,1.527282397975539e-08,1.0
51,51,4388.5933,258061.25,41957.78,261449.92,-9.234825,29.435839878147817,0.005511377,5.756371e-07,0.0008643354,2.2260263e-05,1.0,42,0.020337626,7.7787845e-08,0,1.5304180750662816e-08,1.0
52,52,3798.7827,261205.55,35329.035,263583.9,-7.702727,30.115819777100114,0.005550448,1.9326363e-07,0.0011858887,2.1304419e-05,1.0,42,0.020396993,7.73833e-08,0,1.5409405733756918e-08,1.0
53,53,3286.0488,262854.22,32642.266,264873.28,-7.078973,30.79569490274298,0.005506309,1.6325005e-08,0.0014837674,2.2534614e-05,1.0,42,0.020397153,7.700721e-08,0,1.5736682613235292e-08,1.0
54,54,2844.088,263538.38,32867.445,265580.0,-7.108993,31.47580242836557,0.0054764426,6.197787e-07,0.0017025942,2.6076681e-05,1.0,42,0.02038407,7.675303e-08,0,1.5812283103826394e-08,1.0
55,55,2460.7852,262783.22,24811.334,263951.94,-5.3937345,32.155684007339005,0.0055161095,5.5626714e-07,0.0026067316,2.3032806e-05,1.0,42,0.020387597,7.723981e-08,0,1.5876213720584588e-08,1.0
56,56,2129.3164,263355.44,25394.486,264576.97,-5.507812,32.83480635959131,0.0054282984,8.365751e-07,0.0029433405,2.7115355e-05,1.0,42,0.02036035,7.695436e-08,0,1.599535964466418e-08,1.0
57,57,1843.2289,264532.8,17857.777,265134.88,-3.8619986,33.51495039186557,0.0055072038,4.568091e-07,0.0048351893,2.1934844e-05,1.0,42,0.02030415,7.658046e-08,0,1.587493482288455e-08,1.0
58,58,1594.4913,266845.44,21988.44,267749.84,-4.7106104,34.194816824179725,0.005541411,4.5569152e-07,0.0045394534,3.0614978e-05,1.0,42,0.020418044,7.625791e-08,0,1.590924547089539e-08,1.0
59,59,1380.4436,268043.4,19690.49,268765.66,-4.201406,34.87469749648153,0.0055147307,2.9179054e-07,0.005855243,3.1427546e-05,1.0,42,0.020426597,7.600151e-08,0,1.597902020671841e-08,1.0
60,60,1194.6187,269673.16,20388.688,270442.8,-4.323632,35.55481600877829,0.0054991734,4.0037477e-07,0.0065343375,3.7138918e-05,1.0,42,0.020433951,7.555738e-08,0,1.6045263701622798e-08,1.0
61,61,1033.3434,269649.16,18311.514,270270.2,-3.8849156,36.2350599077472,0.005598592,3.1190564e-07,0.008411069,3.8610324e-05,1.0,42,0.020456001,7.5687225e-08,0,1.6135247917666086e-08,1.0
62,62,894.71045,270586.84,-48.622395,270586.84,0.0102956155,36.91482866003935,0.0055867797,2.9681922e-07,-3.658485,-1.1813012e-07,1.0,42,0.020435654,7.552346e-08,0,1.6300443961296126e-08,1.0
63,63,774.2569,265517.84,29091.893,267106.84,-6.2527633,37.59493170568021,0.0056296512,-6.985069e-07,0.007065829,8.381795e-05,1.0,42,0.020332742,7.6122134e-08,0,1.634475248099982e-08,1.0
64,64,669.7856,270581.78,19646.506,271294.1,-4.1528664,38.27481413797068,0.0055440012,3.1916937e-07,0.01209481,6.3429165e-05,1.0,42,0.020399798,7.51944e-08,0,1.6412439334636098e-08,1.0
65,65,579.81464,277493.7,16874.08,278006.25,-3.4798071,38.954827263602056,0.0054492587,5.0448926e-07,0.016267126,5.992968e-05,1.0,42,0.020505782,7.376015e-08,0,1.653357231334724e-08,1.0
66,66,501.44418,274459.28,20391.453,275215.75,-4.249088,39.63217625571997,0.005471207,7.263144e-07,0.015565008,8.544746e-05,1.0,42,0.020446608,7.429301e-08,0,1.6683352906764507e-08,1.0
67,67,434.02762,274427.9,22712.09,275366.16,-4.731107,40.31221575473319,0.005569732,5.1696804e-07,0.016145283,0.000109834495,1.0,42,0.020425966,7.417748e-08,0,1.6802752804288348e-08,1.0
68,68,375.6009,276801.66,22720.832,277732.6,-4.6925144,40.99042877359898,0.0055165566,5.773136e-07,0.018649591,0.00012481422,1.0,42,0.020438239,7.358963e-08,0,1.681199526705779e-08,1.0
69,69,325.10385,285210.34,16561.307,285690.78,-3.3232617,41.92068417781411,0.0055451565,4.6545617e-07,0.02955993,9.933451e-05,1.0,43,0.020422732,7.1485445e-08,0,1.702750804948779e-08,1.0
70,70,281.3503,284417.5,18107.092,284993.3,-3.6427495,42.59777775662951,0.0056247697,3.918398e-07,0.031240935,0.00012611075,1.0,43,0.020347469,7.13963e-08,0,1.7042014035391223e-08,1.0
71,71,243.36427,284490.53,20093.91,285199.28,-4.0401607,43.28110114907031,0.0054841377,4.6467403e-07,0.03254609,0.00016155891,1.0,43,0.020300826,7.11812e-08,0,1.720832148413513e-08,1.0
72,72,210.60631,286589.78,22193.402,287447.8,-4.4281254,43.958172754530096,0.005517004,4.615082e-07,0.034050606,0.00020298065,1.0,43,0.020384183,7.091438e-08,0,1.7362817652340872e-08,1.0
73,73,182.27473,287781.5,23751.775,288760.0,-4.718159,44.62925033309148,0.0055048186,4.832411e-07,0.036761865,0.00024872282,1.0,43,0.020382978,7.058796e-08,0,1.7409703307193207e-08,1.0
74,74,157.72879,289976.44,24737.48,291029.7,-4.8760166,45.317646019164386,0.005556093,4.562565e-07,0.04079,0.0002947067,1.0,43,0.020442626,7.024241e-08,0,1.7538154576313184e-08,1.0
75,75,136.52892,292290.06,32750.568,294119.16,-6.3932214,45.990509597730124,0.0054604937,5.1553315e-07,0.035593987,0.00044133433,1.0,43,0.020485755,6.965121e-08,0,1.7530583548921355e-08,1.0
76,76,118.14758,291933.25,32937.426,293785.47,-6.437186,46.67890979046933,0.005536213,5.001507e-07,0.040898338,0.0005140725,1.0,43,0.02035817,6.929604e-08,0,1.7638705692278064e-08,1.0
77,77,102.25773,294431.62,37428.707,296801.1,-7.2446904,47.34536496878718,0.005504297,4.6115426e-07,0.041583322,0.0006612989,1.0,43,0.02039029,6.870019e-08,0,1.770105576457532e-08,1.0
78,78,88.4436,296729.22,40565.953,299489.28,-7.784667,48.0352741748502,0.0055371076,4.5823046e-07,0.044360045,0.0008138658,1.0,43,0.020396408,6.8103965e-08,0,1.779829180120935e-08,1.0
79,79,76.54279,299626.1,45973.73,303132.62,-8.72326,48.702720259942,0.005558795,4.4389077e-07,0.045227863,0.0010403038,1.0,43,0.020427281,6.7387276e-08,0,1.7871651703322043e-08,1.0
80,80,66.250786,302069.6,50795.94,306310.75,-9.545536,49.37098231833079,0.0055201156,4.835389e-07,0.047293354,0.0013005697,1.0,43,0.02041385,6.664425e-08,0,1.7962073556104624e-08,1.0
81,81,57.329906,305795.34,55270.594,310750.12,-10.245244,50.024610909403236,0.0055094766,4.5266208e-07,0.05022787,0.0015889506,1.0,43,0.020477783,6.589791e-08,0,1.8077912903205274e-08,1.0
82,82,49.60321,309353.44,60536.62,315220.94,-11.072155,50.71137715529767,0.0054962295,4.8383674e-07,0.05300199,0.0019547823,1.0,43,0.020439208,6.48409e-08,0,1.8191574914346197e-08,1.0
83,83,42.92585,313418.62,66091.766,320311.34,-11.907719,51.41944854895701,0.0054026796,5.720906e-07,0.05609884,0.002388383,1.0,43,0.02045172,6.3849505e-08,0,1.8260411705596446e-08,1.0
84,84,37.1518,317392.25,72181.78,325496.62,-12.812364,52.06318503283546,0.0054895594,4.796836e-07,0.059348907,0.0029186022,1.0,43,0.020423835,6.2746686e-08,0,1.8294222827409496e-08,1.0
85,85,32.150223,321129.5,79273.59,330769.5,-13.866719,52.70138834315003,0.005498428,4.7286755e-07,0.062446423,0.0035868546,1.0,43,0.020371333,6.15877e-08,0,1.8439186861425563e-08,1.0
86,86,27.835518,326428.47,88835.516,338300.6,-15.224003,53.42932536438457,0.005542129,4.374281e-07,0.06436269,0.0044381493,1.0,43,0.020392861,6.02803e-08,0,1.8439049539662713e-08,1.0
87,87,24.082958,334384.06,92930.64,347057.34,-15.531458,54.1314041177684,0.0055078743,4.8404127e-07,0.071113385,0.0050987857,1.0,43,0.020440707,5.8897204e-08,0,1.8553873929208128e-08,1.0
88,88,20.833313,339772.97,104594.02,355507.5,-17.110199,54.78576097553014,0.0055152527,4.985485e-07,0.07303902,0.0063222423,1.0,43,0.020409707,5.7410062e-08,0,1.8849595556061202e-08,1.0
89,89,18.021912,345145.06,114092.414,363513.7,-18.292007,55.53170839763334,0.005841848,2.605385e-07,0.07740384,0.0076249065,1.0,43,0.020315548,5.5886613e-08,0,1.8714660516568373e-08,1.0
90,90,15.604198,355204.38,126209.78,376960.28,-19.560938,56.187033175403485,0.005484119,4.600177e-07,0.080813825,0.009059005,1.0,43,0.020428687,5.4193208e-08,0,1.888497307111524e-08,1.0
91,91,13.500899,364692.62,137382.81,389711.1,-20.641819,56.93497651760117,0.0055110697,4.6152613e-07,0.08580746,0.010663611,1.0,43,0.020451017,5.247738e-08,0,1.904047857941836e-08,1.0
92,92,11.686608,374566.03,149040.06,403128.6,-21.697641,57.52588142568129,0.0055813766,4.0856256e-07,0.09137526,0.012489569,1.0,43,0.020446207,5.071882e-08,0,1.9004485387968825e-08,1.0
93,93,10.113269,381752.12,163839.44,415425.12,-23.227922,58.199502710980596,0.0055270093,4.021935e-07,0.096052825,0.014940375,1.0,43,0.020356921,4.9002626e-08,0,1.8867479984936035e-08,1.0
94,94,8.748621,395075.8,176032.47,432518.6,-24.016142,58.96639381404384,0.0054956055,4.507993e-07,0.1033446,0.017118422,1.0,43,0.020391492,4.714593e-08,0,1.9146240775377423e-08,1.0
95,95,7.570237,409128.44,190976.84,451506.62,-25.02267,59.84197142900666,0.0055025085,4.7068852e-07,0.11008545,0.019695323,1.0,43,0.020435162,4.5259938e-08,0,1.9501343666524857e-08,1.0
96,96,6.554112,421481.56,206391.83,469301.94,-26.090147,60.3772999344219,0.0054555563,3.4759105e-07,0.11765592,0.022755904,1.0,43,0.020382594,4.343173e-08,0,1.9079797588069387e-08,1.0
97,97,5.669445,435888.25,225939.1,490965.4,-27.399593,60.98713212340954,0.0054576616,5.698554e-07,0.12424765,0.026312929,1.0,43,0.02040878,4.1568672e-08,0,1.9698352579659783e-08,1.0
98,98,4.907347,451595.78,241534.14,512130.34,-28.139915,61.67955346292001,0.0054786038,4.2063002e-07,0.1342749,0.029866949,1.0,43,0.020359702,3.9754923e-08,0,1.938773871191489e-08,1.0
99,99,4.245922,468197.16,262912.3,536965.06,-29.316036,62.46728094035643,0.0054241805,5.549012e-07,0.14257297,0.034179598,1.0,43,0.020384356,3.7962167e-08,0,1.943640821651164e-08,1.0
100,100,3.6747382,486763.5,283159.12,563132.1,-30.18734,63.366946076450404,0.005474477,5.229535e-07,0.15295482,0.038672626,1.0,43,0.020402763,3.6230862e-08,0,2.0163082009249914e-08,1.0
101,101,3.180988,504246.12,304537.22,589073.06,-31.12969,64.39519665858825,0.0055471873,4.173336e-07,0.16429248,0.043909665,1.0,43,0.02033668,3.452319e-08,0,1.9849339885708743e-08,1.0
102,102,2.752818,524571.6,331634.1,620609.8,-32.301067,65.57416652792017,0.0054995776,4.6724378e-07,0.17433453,0.049781103,1.0,43,0.020408448,3.2884508e-08,0,1.953096512513435e-08,1.0
103,103,2.3804083,543658.44,359585.94,651817.9,-33.481403,66.92898405896267,0.005532047,4.7090614e-07,0.18593706,0.056587283,1.0,43,0.020376388,3.126086e-08,0,2.0200559042978473e-08,1.0
104,104,2.060257,564814.6,387711.1,685080.6,-34.467243,68.48530423952616,0.0055102496,4.835703e-07,0.19924642,0.063815124,1.0,43,0.02038107,2.9749886e-08,0,2.101394454040031e-08,1.0
105,105,1.7836765,586770.0,422825.8,723243.2,-35.776478,70.27365008451306,0.005501615,4.7683056e-07,0.21102922,0.07212683,1.0,43,0.020394722,2.8198983e-08,0,2.102982899732749e-08,1.0
106,106,1.5427545,581825.75,445832.78,732999.4,-37.461685,72.3332137823163,0.0056252084,3.5630993e-07,0.23139359,0.08560282,1.0,43,0.019928299,2.7187335e-08,0,2.0505485584223098e-08,1.0
107,107,1.3354719,629900.25,501071.84,804889.6,-38.50148,74.70483837496431,0.005501506,4.874679e-07,0.2378403,0.09217492,1.0,43,0.020397797,2.5342354e-08,0,2.0409360767017444e-08,1.0
108,108,1.1556969,650507.94,551990.56,853143.7,-40.316372,77.43638930466841,0.005501451,4.786329e-07,0.24948506,0.10443919,1.0,43,0.020417526,2.3932108e-08,0,2.1188055551138906e-08,1.0
109,109,1.0000616,672886.4,603892.5,904136.2,-41.90689,80.58609254760086,0.0055022524,4.7553877e-07,0.26353222,0.11756696,1.0,43,0.020415526,2.2580144e-08,0,2.2485214136044342e-08,1.0

File: data/split_cycle/07032024_9_PEGMEA_1_PEGDA_10_Aerosil380_17,10_NaTFSI_G3_RUN_1_C01_RUN_1.csv
True,index,freq,Re,Im,Z,Phase,time,Ewe_meas,I_meas,Cs,Cp,cycle_number,I_Range,Ewe,I,Ns,(QQo),cycle
0,0,7000018.5,33.282803,1230.3304,1230.7805,-88.45042,2.4694892905827146,-0.056411453,5.1325576e-05,1.8479881e-05,1.846637e-05,1.0,40,0.010012817,8.135339e-06,0,8.501293689470736e-09,1.0
1,1,6057573.0,260.95505,1660.762,1681.1388,-81.070145,3.0214813701750245,-0.056329116,-6.146588e-06,1.5820278e-05,1.5439091e-05,1.0,40,0.014169109,8.42828e-06,0,6.0231882781067725e-09,1.0
2,2,5242039.0,255.38585,1839.8723,1857.5123,-82.09748,3.4375013365934137,-0.056344133,2.3268558e-05,1.6501834e-05,1.61899e-05,1.0,40,0.019411176,1.0450093e-05,0,2.4383791104583e-09,1.0
3,3,4536288.0,211.43315,2021.8724,2032.8975,-84.03011,4.805503268231405,-0.056381546,3.128748e-05,1.735265e-05,1.716494e-05,1.0,40,0.018721476,9.209258e-06,0,-1.214753761053089e-08,1.0
4,4,3925558.5,256.63782,2404.5354,2418.1921,-83.907845,5.221480354637606,-0.056302696,-3.6678015e-05,1.6861162e-05,1.6671253e-05,1.0,40,0.018130396,7.4975e-06,0,-1.701652448564851e-08,1.0
5,5,3397055.0,309.8745,2731.989,2749.5066,-83.52891,5.637499787757406,-0.056386895,-1.0630463e-05,1.7148992e-05,1.693117e-05,1.0,40,0.019254224,7.0027927e-06,0,-2.219603298885886e-08,1.0
6,6,2939708.2,328.3679,3098.4507,3115.802,-83.950485,6.053493034181884,-0.056415364,-9.92345e-06,1.7473154e-05,1.7279086e-05,1.0,40,0.02120197,6.804659e-06,0,-2.421504424565531e-08,1.0
7,7,2543924.5,298.53033,3606.9934,3619.3262,-85.26874,6.6055026603571605,-0.056438766,3.383642e-05,1.734485e-05,1.7226848e-05,1.0,40,0.020591276,5.689257e-06,0,-3.546195391192618e-08,1.0
8,8,2201436.2,284.00723,4075.3206,4085.2048,-86.01353,7.157483779912582,-0.05644795,4.486942e-05,1.7739943e-05,1.7654203e-05,1.0,40,0.020980507,5.1357297e-06,0,-3.5419586453763765e-08,1.0
9,9,1905053.1,471.6712,4659.569,4683.381,-84.21985,7.709481672820402,-0.056460787,4.656251e-05,1.7929464e-05,1.7747607e-05,1.0,40,0.02035454,4.346121e-06,0,-3.468200825958926e-08,1.0
10,10,1648567.4,469.81973,5452.2085,5472.4136,-85.07496,8.428477813635254,-0.05641868,1.9210959e-06,1.7706838e-05,1.7576325e-05,1.0,41,0.018952208,3.4632264e-06,0,-3.3197030185663023e-08,1.0
11,11,1426616.2,332.30496,6490.716,6499.217,-87.06919,8.844490180053981,-0.056398876,-1.3730827e-06,1.7187804e-05,1.714287e-05,1.0,41,0.021937063,3.3753395e-06,0,-3.371746990857913e-08,1.0
12,12,1234551.2,466.04337,7336.8003,7351.5874,-86.36538,9.396486792975338,-0.05638231,-2.8516538e-06,1.7571316e-05,1.75007e-05,1.0,41,0.020935275,2.8477216e-06,0,-3.453421921986117e-08,1.0
13,13,1068345.5,513.69965,8508.914,8524.406,-86.545135,9.948489912523655,-0.05622532,-1.5698832e-05,1.750791e-05,1.744433e-05,1.0,41,0.020642877,2.4216206e-06,0,-3.445507561206777e-08,1.0
14,14,924510.06,574.7088,10147.338,10163.6,-86.75844,10.50049324540305,-0.056519292,1.2265518e-05,1.6965098e-05,1.6910853e-05,1.0,41,0.02035141,2.0023822e-06,0,-3.4082401989457546e-08,1.0
15,15,800039.0,1726.3339,10441.195,10582.948,-80.611725,11.052504018269246,-0.056319542,-1.2106687e-05,1.9052795e-05,1.854581e-05,1.0,41,0.02097632,1.9820866e-06,0,-3.490507503119586e-08,1.0
16,16,692334.1,761.06085,13424.62,13446.176,-86.755295,11.604504311137134,-0.056377914,3.5505186e-06,1.712389e-05,1.706903e-05,1.0,41,0.020433212,1.51963e-06,0,-3.474947320012234e-08,1.0
17,17,599122.25,1000.864,15281.915,15314.655,-86.25286,12.15648449739092,-0.056515656,1.0813019e-05,1.7383087e-05,1.7308843e-05,1.0,41,0.020526972,1.3403483e-06,0,-3.512485569096195e-08,1.0
18,18,518454.94,1929.748,17919.805,18023.41,-83.853615,12.708478816930437,-0.056423694,5.703197e-06,1.713073e-05,1.6934348e-05,1.0,41,0.02049711,1.1372492e-06,0,-3.507356531430301e-08,1.0
19,19,448662.03,1675.4487,20280.021,20349.113,-85.27719,13.260486256476725,-0.056375455,7.0883164e-07,1.7491715e-05,1.7373137e-05,1.0,41,0.020384546,1.0017412e-06,0,-3.5461082875482615e-08,1.0
20,20,388258.97,2334.0286,23488.91,23604.588,-84.3253,13.812484389374731,-0.056479234,1.219848e-05,1.745162e-05,1.7280992e-05,1.0,41,0.020870784,8.841834e-07,0,-3.404187760279203e-08,1.0
21,21,335983.9,815.94775,22768.709,22783.324,-87.94761,14.364502522250405,-0.0563449,7.941386e-08,2.0804784e-05,2.0778101e-05,1.0,41,0.019657409,8.627981e-07,0,-3.3975268266518e-08,1.0
22,22,290751.2,3631.7903,30888.326,31101.104,-83.29406,14.91648060179432,-0.056352593,-6.520149e-06,1.7721653e-05,1.7479999e-05,1.0,41,0.020459747,6.5784633e-07,0,-3.438703412043272e-08,1.0
23,23,251605.19,5280.9956,36550.273,36929.816,-81.77847,15.468488014681498,-0.056263495,-1.187764e-05,1.7306527e-05,1.6952623e-05,1.0,41,0.020609114,5.5806163e-07,0,-3.509160796232338e-08,1.0
24,24,217729.38,7273.422,40182.387,40835.363,-79.739975,16.02047929420951,-0.056537475,7.423852e-06,1.8191453e-05,1.7614324e-05,1.0,41,0.020160824,4.9370993e-07,0,-3.4200668369787006e-08,1.0
25,25,188418.58,9135.077,46591.758,47478.85,-78.906944,16.572489213809604,-0.05652324,9.498319e-06,1.8129562e-05,1.7458426e-05,1.0,41,0.02077778,4.376218e-07,0,-3.452777805522247e-08,1.0
26,26,163051.14,9674.467,52739.12,53619.12,-79.605225,17.291502714593662,-0.056495555,5.327987e-07,1.8508168e-05,1.7905639e-05,1.0,42,0.019110693,3.5641563e-07,0,-3.4210398279629175e-08,1.0
27,27,141098.2,12509.164,59834.79,61128.4,-78.19172,17.707495001057396,-0.056510963,1.0442445e-06,1.8851455e-05,1.8062023e-05,1.0,42,0.020905234,3.419889e-07,0,-3.419949437084766e-08,1.0
28,28,122105.11,14547.74,68929.52,70447.97,-78.08248,18.25950164059759,-0.056458905,2.84526e-07,1.8909543e-05,1.810317e-05,1.0,42,0.020613983,2.926129e-07,0,-3.4245349400393264e-08,1.0
29,29,105663.59,19348.076,77786.58,80156.72,-76.03211,18.81150038682972,-0.056424066,9.619238e-09,1.9363777e-05,1.823558e-05,1.0,42,0.020239264,2.5249616e-07,0,-3.4011343689990014e-08,1.0
30,30,91439.65,24074.658,91558.12,94670.37,-75.2679,19.227491019904846,-0.056474686,7.918741e-07,1.9010291e-05,1.7780923e-05,1.0,42,0.02156731,2.2781478e-07,0,-3.4041560597352304e-08,1.0
31,31,79127.08,34529.926,100198.45,105981.34,-70.98526,19.779503792786272,-0.05638216,-4.4393726e-08,2.0074003e-05,1.7943088e-05,1.0,42,0.020295303,1.9149883e-07,0,-3.397244836844409e-08,1.0
32,32,68475.36,42698.395,112469.66,120302.02,-69.21105,20.19549237252795,-0.05638492,-4.634586e-07,2.0665715e-05,1.8062394e-05,1.0,42,0.021118486,1.7554557e-07,0,-3.404063055036562e-08,1.0
33,33,59252.523,53840.797,124844.76,135959.72,-66.6713,20.611488978989655,-0.056348775,-3.4109163e-07,2.151508e-05,1.8141078e-05,1.0,42,0.021846136,1.6068094e-07,0,-3.411777694429041e-08,1.0
34,34,51282.285,62141.78,136117.58,149631.53,-65.46187,21.163485271827085,-0.056403756,-1.5711011e-08,2.2800195e-05,1.8867777e-05,1.0,42,0.020174645,1.3482884e-07,0,-3.4051436229888585e-08,1.0
35,35,44369.8,82393.52,144936.02,166718.75,-60.382545,21.579502758249873,-0.056339793,-1.3677406e-07,2.4748924e-05,1.870424e-05,1.0,42,0.020496985,1.2294349e-07,0,-3.417220730570837e-08,1.0
36,36,38403.727,108598.36,158285.14,191957.78,-55.546246,21.995487124688225,-0.056473233,2.2622942e-07,2.6182228e-05,1.7802273e-05,1.0,42,0.020903071,1.08894106e-07,0,-3.4243877794151366e-08,1.0
37,37,33226.32,129477.8,164156.86,209074.1,-51.735588,22.41149551779381,-0.056363977,-4.1466072e-07,2.9179568e-05,1.7988563e-05,1.0,42,0.021082863,1.00839195e-07,0,-3.4293823135435376e-08,1.0
38,38,28754.086,153700.06,172363.47,230939.11,-48.275955,22.827501457562903,-0.05640873,2.3610077e-07,3.211259e-05,1.7888373e-05,1.0,42,0.02128046,9.2147495e-08,0,-3.422420858438131e-08,1.0
39,39,24884.947,175823.69,163339.83,239987.23,-42.89202,23.24349638397689,-0.056433678,3.7392667e-07,3.915537e-05,1.8138411e-05,1.0,42,0.021161536,8.817776e-08,0,-3.4314702550472886e-08,1.0
40,40,21553.963,200075.81,159234.31,255706.66,-38.515224,23.660481310478644,-0.05657569,1.403523e-06,4.6372053e-05,1.7982315e-05,1.0,42,0.021216111,8.297051e-08,0,-3.427457282645473e-08,1.0
41,41,18631.234,222990.02,161203.23,275156.38,-35.8638,24.07649866354768,-0.05637322,-3.0197893e-07,5.299132e-05,1.818834e-05,1.0,42,0.021086803,7.66357e-08,0,-3.427212191823465e-08,1.0
42,42,16126.037,242025.97,151545.84,285556.84,-32.05296,24.492487056617392,-0.056410052,4.7636482e-07,6.51251e-05,1.8342196e-05,1.0,42,0.020793235,7.281645e-08,0,-3.421891296742885e-08,1.0
43,43,13954.87,278085.84,127263.984,305823.25,-24.59086,24.908481663063867,-0.056365933,-6.2028204e-07,8.9616675e-05,1.5518826e-05,1.0,42,0.02086415,6.82229e-08,0,-3.419825145559842e-08,1.0
44,44,12080.609,272757.0,145979.52,309364.5,-28.155685,25.32449144279235,-0.056371413,1.0736804e-08,9.0248366e-05,2.0094732e-05,1.0,42,0.02025221,6.546391e-08,0,-3.4131443762278045e-08,1.0
45,45,10447.592,285182.28,116780.58,308166.56,-22.268831,25.7404837825743,-0.056465093,8.68051e-07,0.00013044676,1.8732835e-05,1.0,42,0.0196063,6.362241e-08,0,-3.4107354654886557e-08,1.0
46,46,9045.586,297133.8,97560.83,312740.5,-18.177061,26.3132534364413,-0.056501683,3.202863e-07,0.00018034659,1.7550547e-05,1.0,42,0.020366926,6.512404e-08,0,-3.412448852402486e-08,1.0
47,47,7827.7437,309762.97,92323.664,323228.66,-16.596485,26.7929390592617,-0.056416743,2.450409e-07,0.00022022697,1.7967053e-05,1.0,42,0.020432016,6.321227e-08,0,-3.4113447179426635e-08,1.0
48,48,6770.8345,315982.1,82133.74,326482.22,-14.570547,27.331416978122434,-0.056477446,2.1822076e-07,0.00028619124,1.8112587e-05,1.0,42,0.020524476,6.2865524e-08,0,-3.4085039819246415e-08,1.0
49,49,5860.798,322189.88,65520.074,328784.4,-11.4948435,27.937989966972964,-0.057190537,5.4827956e-06,0.00041446608,1.6459451e-05,1.0,42,0.020530151,6.2442595e-08,0,-3.392297323925477e-08,1.0
50,50,5071.625,323209.25,61772.42,329059.34,-10.820004,28.618698666003183,-0.0563386,-3.0626242e-07,0.00050801714,1.7902727e-05,1.0,42,0.02047651,6.222741e-08,0,-3.389961761480621e-08,1.0
51,51,4388.5933,332427.97,51574.457,336404.94,-8.818832,29.29881944497174,-0.056423765,3.9348316e-07,0.0007031697,1.6527409e-05,1.0,42,0.020631924,6.1330624e-08,0,-3.3913401833675356e-08,1.0
52,52,3798.7827,329316.38,46435.527,332574.1,-8.026125,29.97881747726933,-0.056382477,-1.511152e-07,0.00090224674,1.7589327e-05,1.0,42,0.02059814,6.193549e-08,0,-3.397537373961098e-08,1.0
53,53,3286.0488,326596.66,44867.85,329664.22,-7.8223286,30.658678629566566,-0.05638898,1.5843429e-07,0.0010794707,1.9995754e-05,1.0,42,0.020434272,6.1985105e-08,0,-3.397499057204476e-08,1.0
54,54,2844.088,330179.3,31712.412,331698.75,-5.4862037,31.338846395199653,-0.056408785,-1.5986907e-07,0.0017646065,1.612942e-05,1.0,42,0.020526,6.188145e-08,0,-3.396860538429792e-08,1.0
55,55,2460.7852,331830.8,32311.066,333400.2,-5.5614786,32.01868218749587,-0.056369845,-1.01758594e-07,0.0020016823,1.8800354e-05,1.0,42,0.020504631,6.150156e-08,0,-3.401872128807367e-08,1.0
56,56,2129.3164,333556.75,29149.783,334828.03,-4.994434,32.6988295797928,-0.05638192,-2.2229443e-08,0.002564157,1.9434423e-05,1.0,42,0.020540062,6.134511e-08,0,-3.4039241505534514e-08,1.0
57,57,1843.2289,325715.2,21680.697,326435.97,-3.8081818,33.378943825431634,-0.0563669,3.0855273e-07,0.003982608,1.7567829e-05,1.0,42,0.020425785,6.2572106e-08,0,-3.402001052059411e-08,1.0
58,58,1594.4913,330641.28,24894.865,331577.16,-4.305828,34.0588160710613,-0.05635591,-5.612701e-08,0.0040094815,2.2601567e-05,1.0,42,0.020480879,6.176806e-08,0,-3.406269913641522e-08,1.0
59,59,1380.4436,330718.72,23292.549,331537.94,-4.0286946,34.73871066335414,-0.056346428,-3.5692278e-07,0.0049497634,2.4431605e-05,1.0,42,0.020478215,6.176734e-08,0,-3.407979924013619e-08,1.0
60,60,1194.6187,351888.6,14182.22,352174.28,-2.3079515,35.66980230757326,-0.056355312,-1.4810964e-08,0.009393915,1.52342045e-05,1.0,43,0.020319218,5.7696482e-08,0,-3.414288015754104e-08,1.0
61,61,1033.3434,349856.1,8448.2295,349958.1,-1.383294,36.35009820651612,-0.056363493,1.0981905e-08,0.01823097,1.0624514e-05,1.0,43,0.020264754,5.790623e-08,0,-3.4161435430641874e-08,1.0
62,62,894.71045,344669.12,3788.8557,344689.94,-0.6298118,37.029824265497155,-0.05645371,8.138354e-10,0.04694935,5.6726826e-06,1.0,43,0.020175137,5.853126e-08,0,-3.4160792268174784e-08,1.0
63,63,774.2569,346246.97,3930.2793,346269.28,-0.65034145,37.70993453779374,-0.056501366,9.5325184e-08,0.052301202,6.737993e-06,1.0,43,0.020263787,5.8520314e-08,0,-3.4114407120860336e-08,1.0
64,64,669.7856,349228.03,7367.887,349305.75,-1.2086264,38.38984241010621,-0.056467608,1.3496205e-08,0.032250866,1.4348809e-05,1.0,43,0.020468185,5.8596758e-08,0,-3.4126946595387705e-08,1.0
65,65,579.81464,347865.25,5685.1865,347911.72,-0.9363056,39.06982836239331,-0.056385107,8.021033e-09,0.04828211,1.2892513e-05,1.0,43,0.02049199,5.8899968e-08,0,-3.4164819705466697e-08,1.0
66,66,501.44418,346071.0,9169.108,346192.44,-1.5176896,39.74717623452307,-0.056371093,-1.4289154e-08,0.034615483,2.428228e-05,1.0,43,0.02047619,5.9146846e-08,0,-3.419104004070661e-08,1.0
67,67,434.02762,343823.44,6556.562,343885.94,-1.0924729,40.42721653348417,-0.056386746,5.1989854e-08,0.05592765,2.0330595e-05,1.0,43,0.02042391,5.939152e-08,0,-3.4134809927327564e-08,1.0
68,68,375.6009,345534.5,9943.599,345677.53,-1.6483711,41.10545112573891,-0.056324795,-3.7549118e-08,0.042613767,3.5261015e-05,1.0,43,0.020549998,5.9448464e-08,0,-3.4092854563513126e-08,1.0
69,69,325.10385,342777.3,11649.254,342975.22,-1.9464424,41.78468974468706,-0.056413185,-3.3574448e-09,0.042024244,4.8480895e-05,1.0,43,0.020461038,5.965748e-08,0,-3.40904030099731e-08,1.0
70,70,281.3503,343532.2,13452.671,343795.5,-2.2425485,42.46181671017257,-0.056399528,2.614128e-08,0.042049825,6.438443e-05,1.0,43,0.020530537,5.9717294e-08,0,-3.4114910990195626e-08,1.0
71,71,243.36427,343640.94,15039.305,343969.88,-2.5059273,43.14512439593091,-0.05634188,-1.2762006e-08,0.043484606,8.312856e-05,1.0,43,0.020546302,5.9732855e-08,0,-3.40481664638888e-08,1.0
72,72,210.60631,342986.66,16972.363,343406.34,-2.8329153,43.82216269473429,-0.056376815,-5.424607e-09,0.04452526,0.00010876131,1.0,43,0.020502713,5.970394e-08,0,-3.4047608643200195e-08,1.0
73,73,182.27473,341830.0,20677.473,342454.8,-3.4616334,44.49426059334655,-0.05634311,-1.054587e-08,0.04222758,0.00015395173,1.0,43,0.02042544,5.9644194e-08,0,-3.4036102460806365e-08,1.0
74,74,157.72879,344413.6,23759.799,345232.16,-3.946368,45.18264345275384,-0.056370627,2.2100117e-08,0.04246845,0.00020115435,1.0,43,0.020532673,5.947497e-08,0,-3.40099074261131e-08,1.0
75,75,136.52892,343923.44,29990.084,345228.53,-4.983579,45.854502524627605,-0.056354847,-2.2371438e-08,0.03887029,0.00029333224,1.0,43,0.02045928,5.9263e-08,0,-3.401445470624736e-08,1.0
76,76,118.14758,345861.44,31482.684,347291.38,-5.201122,46.542902557353955,-0.056410275,1.8803824e-08,0.042788155,0.00035162445,1.0,43,0.02050408,5.903999e-08,0,-3.404217737848835e-08,1.0
77,77,102.25773,346402.16,34335.957,348099.72,-5.660762,47.209336962288944,-0.056328632,-5.741192e-09,0.045328863,0.00044102763,1.0,43,0.020454764,5.876122e-08,0,-3.4036753813918253e-08,1.0
78,78,88.4436,346913.6,38885.746,349086.16,-6.3956203,47.89929518176359,-0.05636122,-3.069584e-08,0.046276793,0.0005742207,1.0,43,0.020386472,5.8399547e-08,0,-3.402832098600427e-08,1.0
79,79,76.54279,350941.22,45195.01,353839.4,-7.338291,48.566746200143825,-0.056330215,-4.6041144e-08,0.04600715,0.0007505747,1.0,43,0.020488271,5.790274e-08,0,-3.4049019545962324e-08,1.0
80,80,66.250786,356043.03,48860.52,359380.0,-7.8140097,49.23499751187046,-0.056362152,2.3329212e-08,0.049166698,0.00090882316,1.0,43,0.020591505,5.7297303e-08,0,-3.399914838917025e-08,1.0
81,81,57.329906,356519.28,58166.797,361233.12,-9.266273,49.88962548965719,-0.05632651,5.5341004e-10,0.04772696,0.0012374821,1.0,43,0.020540893,5.686326e-08,0,-3.4049053821498513e-08,1.0
82,82,49.60321,359482.16,64807.16,365277.12,-10.219469,50.57335842875182,-0.056482997,6.953264e-08,0.04950936,0.0015584339,1.0,43,0.020514172,5.616057e-08,0,-3.404642533552721e-08,1.0
83,83,42.92585,362887.25,70990.29,369765.84,-11.068774,51.281435502372915,-0.05643418,2.4334831e-08,0.05222787,0.0019250703,1.0,43,0.020472687,5.5366627e-08,0,-3.400776392057677e-08,1.0
84,84,37.1518,368471.4,77622.57,376558.7,-11.8960495,51.925191852933494,-0.056394942,3.632796e-08,0.055188973,0.0023451087,1.0,43,0.020511486,5.447089e-08,0,-3.4039114696588555e-08,1.0
85,85,32.150223,373319.28,87333.47,383398.5,-13.166861,52.56437004331383,-0.056456633,3.604861e-08,0.05668334,0.0029411423,1.0,43,0.020526517,5.3538333e-08,0,-3.408509372569569e-08,1.0
86,86,27.835518,378081.6,97721.51,390506.3,-14.491898,53.292298637883505,-0.056409374,4.4698915e-08,0.058510073,0.0036639948,1.0,43,0.020496525,5.248705e-08,0,-3.410786761449843e-08,1.0
87,87,24.082958,386380.16,100311.14,399189.12,-14.553699,53.99438875124906,-0.056444466,4.895428e-08,0.06588114,0.004160084,1.0,43,0.020517355,5.139758e-08,0,-3.415126535992958e-08,1.0
88,88,20.833313,390229.75,118170.38,407729.7,-16.847498,54.64874795569631,-0.05642343,1.21181385e-08,0.06464771,0.0054303245,1.0,43,0.020440035,5.0131337e-08,0,-3.401212221480396e-08,1.0
89,89,18.021912,401473.3,130974.96,422297.6,-18.06818,55.39472841779934,-0.05644319,5.560263e-08,0.06742656,0.0064859013,1.0,43,0.020575717,4.8723265e-08,0,-3.411714958701293e-08,1.0
90,90,15.604198,409451.03,143125.88,433745.5,-19.267357,56.05000511556864,-0.056308493,-3.7114007e-09,0.07126241,0.0077593774,1.0,43,0.020522175,4.7313865e-08,0,-3.3971430728615146e-08,1.0
91,91,13.500899,419224.53,157034.39,447670.66,-20.535097,56.79797283108928,-0.056383662,4.993186e-08,0.07506935,0.0092370855,1.0,43,0.020532686,4.5865608e-08,0,-3.392925918629292e-08,1.0
92,92,11.686608,434066.56,172747.98,467178.38,-21.701359,57.38886061916128,-0.05635101,3.5955356e-08,0.07883492,0.010779018,1.0,43,0.020650437,4.420247e-08,0,-3.395017184596267e-08,1.0
93,93,10.113269,442262.4,188244.48,480657.9,-23.056534,58.06254427778185,-0.05643107,8.6702755e-08,0.08360001,0.0128226755,1.0,43,0.02053093,4.2714223e-08,0,-3.41440481640151e-08,1.0
94,94,8.748621,456591.2,204969.17,500487.62,-24.175875,58.829375407571206,-0.056378733,1.9222618e-08,0.08875483,0.01488615,1.0,43,0.020536361,4.1032706e-08,0,-3.4284150816528187e-08,1.0
95,95,7.570237,470017.47,224190.62,520747.4,-25.500376,59.704017395793926,-0.05639386,-7.7526785e-09,0.093776315,0.017380964,1.0,43,0.020510852,3.9387334e-08,0,-3.3873632767831434e-08,1.0
96,96,6.554112,485004.75,245018.73,543381.8,-26.802372,60.24030955458875,-0.056460973,3.8599676e-08,0.09910761,0.020150943,1.0,43,0.02049879,3.772447e-08,0,-3.4306976737027604e-08,1.0
97,97,5.669445,503480.75,267084.72,569936.06,-27.9449,60.85012729020673,-0.056359172,-1.3093338e-09,0.105106734,0.023082156,1.0,43,0.02054761,3.6052484e-08,0,-3.383841949187369e-08,1.0
98,98,4.907347,518970.25,288671.28,593852.9,-29.0845,61.54255142973852,-0.05642686,3.442799e-08,0.112349145,0.026547229,1.0,43,0.020467445,3.4465515e-08,0,-3.438231808127491e-08,1.0
99,99,4.245922,543264.4,312899.0,626930.56,-29.940258,62.330290027166484,-0.056394868,6.3479625e-08,0.11979645,0.029841002,1.0,43,0.020537201,3.2758336e-08,0,-3.3943415044150194e-08,1.0
100,100,3.6747382,564563.25,337231.84,657614.6,-30.851234,63.22990900327568,-0.056371775,-1.4678568e-09,0.1284296,0.033773758,1.0,43,0.020526417,3.1213442e-08,0,-3.383153246793697e-08,1.0
101,101,3.180988,587005.2,366942.34,692258.44,-32.009884,64.25822894540033,-0.056418058,1.4072909e-08,0.1363516,0.03831064,1.0,43,0.020566508,2.9709293e-08,0,-3.4409323711567214e-08,1.0
102,102,2.752818,612010.3,395549.47,728708.44,-32.875065,65.43709369472344,-0.056411903,4.2932978e-08,0.14616446,0.043066125,1.0,43,0.020554222,2.8206374e-08,0,-3.4283704377214916e-08,1.0
103,103,2.3804083,631573.25,426252.38,761955.3,-34.015636,66.791037919058,-0.056417376,4.2423878e-08,0.15685625,0.049088128,1.0,43,0.020489395,2.6890547e-08,0,-3.367417502072022e-08,1.0
104,104,2.060257,661208.7,460729.78,805896.3,-34.86876,68.34726201961166,-0.056372777,6.684227e-09,0.16766888,0.054800775,1.0,43,0.020515762,2.5457075e-08,0,-3.3627603845783525e-08,1.0
105,105,1.7836765,682935.7,500657.22,846793.25,-36.244984,70.13568162461888,-0.056428183,1.1801558e-08,0.17822292,0.062300246,1.0,43,0.020503866,2.4213543e-08,0,-3.421935696843923e-08,1.0
106,106,1.5427545,715551.1,571074.2,915499.4,-38.593018,72.19527958906838,-0.05646153,7.078955e-08,0.180647,0.070291,1.0,43,0.020854697,2.2779586e-08,0,-3.462554102406518e-08,1.0
107,107,1.3354719,737668.56,593984.1,947086.06,-38.84165,74.5669068483985,-0.05640542,4.4189775e-08,0.20063679,0.078918956,1.0,43,0.020532463,2.1679616e-08,0,-3.4336336713494416e-08,1.0
108,108,1.1556969,760640.6,647655.2,999015.25,-40.41307,77.29854175142827,-0.056392513,5.567168e-08,0.21263383,0.08936672,1.0,43,0.02052883,2.0549066e-08,0,-3.359150402485985e-08,1.0
109,109,1.0000616,787091.25,708383.9,1058924.1,-41.98728,80.44814294108073,-0.056375068,2.831563e-08,0.22465946,0.100538485,1.0,43,0.020496096,1.9355586e-08,0,-3.3083147903080326e-08,1.0
