Repository: Jay2-davic/SPOC_code

# Studying-Polymers-on a-Chip (SPOC) Data Cleaning and Processing
Author: Jay Jimenez jimenez45@llnl.gov

# Project Description

The SPOC project aims to establish an automated, high-throughput experimentation workflow to screen solid state polymer electrolytes. This repository contains code to reproduce the data cleaning workflow, data processing, and active learning for the SPOC project. Electrochemical impedance spectroscopy processing code is included as a Python file which was used to determine bulk ionic conductivities.

File: data/split_cycle/07052023_9_PEGMEA_1_PEGDA_15_Aerosil380_15_LiTFSI_1_C10_RUN_3.csv
True,index,freq,Re(Z),Im(Z),Z,Phase(Z),time,Ewe_meas,I_meas,Cs,Cp,cycle_number,I_Range,Ewe,I,Ns,(QQo),THD_Ewe,NSD_Ewe,NSR_Ewe,THD_I,NSD_I,NSR_I,Ewe_h2,Ewe_h3,Ewe_h4,Ewe_h5,Ewe_h6,Ewe_h7,I_h2,I_h3,I_h4,I_h5,I_h6,I_h7,cycle
84,84,7000018.5,86.61308,339.3794,350.25732,-75.68314,250.62348587726592,-0.045716245,0.00015308031,6.699393e-05,6.28973e-05,3.0,40,0.017940864,5.1221952e-05,0,5.622999122588605e-06,0.8755044,0.106425546,4.0698466,2.104275,0.26587,17.527605,3.7886184e-05,2.1471156e-05,0.00011809226,8.790544e-05,8.260064e-06,6.6200428e-06,1.7604573e-07,1.5847063e-07,5.1027416e-07,8.744039e-07,1.3191777e-07,1.1145779e-07,3.0
85,85,4765894.0,127.23295,380.02368,400.75705,-71.48932,252.6975012558105,-0.045684025,0.00015682731,8.787495e-05,7.901764e-05,3.0,40,0.018822521,4.6967412e-05,0,5.7166615151825476e-06,1.8445351,0.11927158,3.812187,4.0915937,0.27542683,10.975387,0.00033283522,1.0573349e-05,5.253518e-06,9.489021e-05,1.5399357e-05,1.2106986e-05,1.2411828e-06,1.17463486e-07,8.141013e-08,1.444876e-06,1.3668532e-07,1.2243342e-07,3.0
86,86,3244822.5,178.62874,459.37967,492.88733,-68.75154,254.96249291006825,-0.045705963,0.00015882197,0.000106772,9.274823e-05,3.0,40,0.018953556,3.8454134e-05,0,5.8196002811656e-06,4.7995553,0.08348323,3.812461,9.307516,0.1435446,9.733302,0.00090841943,4.095897e-05,1.4498665e-05,9.248819e-06,1.0471614e-05,8.814246e-06,3.5711703e-06,1.3028547e-07,6.942834e-08,9.2823086e-08,9.706096e-08,8.64668e-08,3.0
87,87,2209211.8,263.39438,596.9647,652.49023,-66.19184,257.22749603094417,-0.045719415,0.00016040649,0.00012067967,0.000101014426,3.0,40,0.020512303,3.143695e-05,0,5.907439678905828e-06,0.9467083,0.06407237,3.5336573,1.7218262,0.11673635,8.275082,0.0001833088,6.134812e-05,5.812942e-06,7.993768e-06,8.960416e-06,7.859972e-06,4.5356344e-07,1.995454e-07,9.392795e-08,9.0198114e-08,1.04049896e-07,8.320305e-08,3.0
88,88,1504119.6,415.5007,764.7244,870.31274,-61.483265,259.4925005918776,-0.045720514,0.00015479546,0.00013836709,0.000106829706,3.0,40,0.021302124,2.4476401e-05,0,6.021270453418563e-06,0.3623985,0.08779198,3.3808963,0.9974194,0.1522773,6.9785676,6.382172e-05,3.4405384e-05,1.3851091e-05,1.629599e-05,8.026384e-06,7.972521e-06,1.4337223e-07,9.5878136e-08,8.234169e-08,1.031334e-07,5.1260272e-08,7.60031e-08,3.0
89,89,1024068.44,654.885,933.47424,1140.2844,-54.94817,261.7574950994749,-0.045747884,0.00015818825,0.00016649025,0.00011157505,3.0,40,0.020793866,1.8235683e-05,0,6.125118529130961e-06,0.19007757,0.07427999,3.4903088,0.82591724,0.1816326,6.8518696,2.4925013e-05,1.8629222e-05,9.938191e-06,1.4712106e-05,9.933066e-06,7.855278e-06,4.4977053e-08,3.9470507e-08,3.5968363e-08,4.3201297e-08,6.9131964e-08,9.662818e-08,3.0
90,90,697233.1,977.80316,1054.6884,1438.2164,-47.16635,264.0225111270265,-0.04574376,0.00015652916,0.00021643024,0.00011639056,3.0,40,0.021306748,1.4814702e-05,0,6.239890638891818e-06,0.15613718,0.068619415,3.3634577,0.6920446,0.08741471,6.1480517,2.0818865e-05,1.4146116e-05,9.778732e-06,9.141046e-06,1.0433327e-05,7.273105e-06,2.3769033e-08,2.4657426e-08,3.5547394e-08,3.6211564e-08,5.0088193e-08,5.107498e-08,3.0
91,91,474706.8,1350.3365,1085.715,1732.6816,-38.800426,266.28750707462314,-0.04573505,0.00015802047,0.0003088011,0.00012124755,3.0,40,0.02105289,1.2150466e-05,0,6.357220247810397e-06,0.11052935,0.04518956,3.3504846,0.65197384,0.114676215,5.924978,8.741986e-06,9.779206e-06,1.2335552e-05,7.662908e-06,6.4333885e-06,6.312652e-06,1.18612e-08,1.4921557e-08,2.8925784e-08,3.6264357e-08,3.317507e-08,3.889996e-08,3.0
92,92,323198.12,1707.563,1014.7071,1986.3036,-30.720596,268.55251043554745,-0.045732755,0.00016351973,0.00048530035,0.0001266487,3.0,40,0.021213686,1.0679982e-05,0,6.446335241396595e-06,0.105608724,0.059680678,3.341331,0.47946292,0.101077035,5.6922436,8.568977e-06,9.240776e-06,7.2371936e-06,9.150113e-06,9.171877e-06,7.0999363e-06,9.58907e-09,1.5768887e-08,1.4401199e-08,2.9961196e-08,1.9388002e-08,2.1822382e-08,3.0
93,93,220049.0,2003.6119,869.1244,2183.9958,-23.450178,270.8174963030906,-0.04573365,0.0001602761,0.0008321829,0.00013178897,3.0,40,0.021140555,9.679759e-06,0,6.568311091049559e-06,0.16709396,0.090462476,3.4325197,0.68287784,0.09958174,5.749704,7.8676585e-06,1.0265576e-05,1.0805527e-05,2.8381046e-05,8.3980485e-06,5.228361e-06,6.7279298e-09,1.08996625e-08,1.2851868e-08,5.8804e-08,9.931046e-09,1.9898303e-08,3.0
94,94,149820.0,2214.2646,693.67236,2320.377,-17.394436,273.08251494404976,-0.04573089,0.00015278222,0.0015314257,0.0001368635,3.0,40,0.021024719,9.060906e-06,0,6.642101676400494e-06,0.09522492,0.07595002,3.407393,0.2954719,0.13869295,5.654859,6.5694658e-06,1.1261002e-05,7.3585793e-06,6.6546395e-06,6.078357e-06,7.052282e-06,6.551725e-09,9.259241e-09,1.0139871e-08,1.1029306e-08,8.285253e-09,1.3995899e-08,3.0
95,95,101998.59,2349.804,526.3225,2408.027,-12.625056,275.34751057162066,-0.04573807,0.0001520179,0.002964654,0.00014162996,3.0,40,0.02092907,8.691377e-06,0,6.755853643943233e-06,0.47588637,0.06687911,3.410089,0.9958203,0.061947316,5.8126802,9.948219e-06,9.756005e-05,7.0270676e-06,9.720757e-06,7.2468197e-06,5.0542485e-06,4.2849058e-09,8.504508e-08,7.089291e-09,9.813208e-09,7.728838e-09,5.6537215e-09,3.0
96,96,69449.59,2427.6719,390.99182,2458.956,-9.149278,277.6125145725382,-0.04572574,0.00016048111,0.005861149,0.00014818921,3.0,40,0.020601265,8.378053e-06,0,6.8520514145184275e-06,0.13876042,0.06215705,3.49961,0.20252061,0.07877607,5.91595,1.08536915e-05,1.2876407e-05,6.476938e-06,1.4654663e-05,1.1680757e-05,6.2384565e-06,5.3237383e-09,6.3510064e-09,5.7112595e-09,7.229767e-09,6.991817e-09,6.4731167e-09,3.0
97,97,47283.254,2488.1492,254.73105,2501.1545,-5.8454456,279.8775102267682,-0.04572759,0.00016616675,0.013213897,0.00013706091,3.0,40,0.020296622,8.114901e-06,0,6.956643496790952e-06,0.14439055,0.051773135,3.539361,0.19902356,0.117771566,6.079406,1.406389e-05,1.2329965e-05,9.317555e-06,1.2948599e-05,1.0078542e-05,8.0443e-06,8.467273e-09,4.788642e-09,4.8945363e-09,6.30839e-09,5.9103074e-09,6.2484644e-09,3.0
98,98,32196.41,2494.5967,201.2654,2502.7026,-4.612663,282.0055122478225,-0.04573861,0.00015846785,0.02456086,0.00015884124,3.0,40,0.021494905,8.588677e-06,0,7.056655608077613e-06,0.13075884,0.09708812,3.3647487,0.18899742,0.19522522,5.8061266,6.5869413e-06,1.3241769e-05,8.569354e-06,1.3142139e-05,1.1507342e-05,9.50625e-06,4.8165987e-09,4.6400475e-09,5.8847998e-09,6.5487042e-09,8.960211e-09,4.867077e-09,3.0
99,99,21915.822,2508.197,154.16524,2512.9304,-3.517235,284.1335028289177,-0.045731783,0.00015613768,0.047105968,0.00017729148,3.0,40,0.021867635,8.702045e-06,0,7.156426631671643e-06,0.3846929,0.068523504,3.3091438,0.5879639,0.1327714,5.656626,6.947053e-05,1.8615796e-05,3.5506404e-05,1.6649594e-05,9.381224e-06,9.641772e-06,4.622147e-08,5.4390523e-09,1.7409931e-08,7.417482e-09,4.766152e-09,4.7432507e-09,3.0
100,100,14919.832,2518.9836,129.01846,2522.2856,-2.9320393,286.2615137300163,-0.04574072,0.00016534656,0.08268073,0.00021633138,3.0,40,0.021535,8.537891e-06,0,7.248777400645394e-06,0.12932947,0.051088143,3.3599155,0.23274477,0.097438276,5.814034,7.6791675e-06,1.2809261e-05,8.780866e-06,1.6370559e-05,7.941331e-06,8.056475e-06,4.9587223e-09,8.452604e-09,6.3045316e-09,1.0611722e-08,5.0544613e-09,7.116318e-09,3.0
101,101,10159.962,2526.6025,116.375916,2529.2812,-2.6371934,288.3895125510462,-0.04573938,0.00016376199,0.13460617,0.00028496856,3.0,40,0.020417439,8.072428e-06,0,7.337557939742712e-06,0.15028457,0.053990915,3.5487092,0.2353291,0.09554836,6.0997953,8.0489735e-06,1.535151e-05,9.920715e-06,1.7246286e-05,7.2201306e-06,7.975159e-06,5.690843e-09,9.567464e-09,3.7101058e-09,1.0976017e-08,4.5846336e-09,4.926976e-09,3.0
102,102,6916.754,2532.306,121.19535,2535.2043,-2.740067,290.66723487261334,-0.045579553,0.00015434803,0.1898593,0.0004338882,3.0,40,0.020319667,8.015001e-06,0,7.440437334803189e-06,0.16863135,0.08514948,3.5337179,0.2109817,0.120746545,6.1949697,1.1104043e-05,2.04873e-05,5.2708233e-06,1.7968548e-05,8.278349e-06,1.0198478e-05,6.0383645e-09,6.921384e-09,5.0812403e-09,8.652012e-09,3.5618328e-09,6.5647696e-09,3.0
103,103,4708.491,2542.0686,139.31725,2545.8833,-3.1369386,292.9098440991511,-0.045556847,0.0001520365,0.24262385,0.0007265513,3.0,40,0.020347819,7.992439e-06,0,7.530136194555578e-06,0.18877335,0.071475476,3.551847,0.20607536,0.10033483,6.1820927,1.2119389e-05,1.8985756e-05,7.569877e-06,2.2606231e-05,1.2539119e-05,9.3153285e-06,2.9390985e-09,7.831753e-09,5.430911e-09,7.2361552e-09,8.177401e-09,3.9155745e-09,3.0
104,104,3206.0295,2553.1147,171.69867,2558.8816,-3.8473861,295.1266875911242,-0.045543898,0.00015591392,0.28912503,0.0013017247,3.0,40,0.02035864,7.95607e-06,0,7.6211465571557e-06,0.1702232,0.10873548,3.5310175,0.26809815,0.13410056,6.23394,1.3550128e-05,1.9612487e-05,5.7929137e-06,1.397762e-05,1.0680382e-05,1.39320255e-05,1.42694025e-08,4.3880686e-09,6.9905237e-09,9.1336405e-09,5.5213563e-09,5.3326663e-09,3.0
105,105,2182.901,2568.652,224.98187,2578.486,-5.005621,297.34394774975954,-0.045561735,0.0001573493,0.32406983,0.0024671983,3.0,40,0.02036323,7.897359e-06,0,7.72456686474647e-06,0.16141202,0.10207622,3.5129743,0.20859838,0.14785044,6.2644253,7.1270038e-06,1.8469824e-05,1.20065515e-05,1.6971162e-05,9.472742e-06,7.537394e-06,4.745504e-09,4.4241624e-09,1.0612358e-08,5.9937e-09,5.9598064e-09,4.409943e-09,3.0
106,106,1486.4281,2586.9675,302.55795,2604.6003,-6.670705,299.5605577749957,-0.045566138,0.00016042516,0.3538895,0.0047753216,3.0,40,0.020359075,7.816583e-06,0,7.822901840659294e-06,0.1654751,0.07518693,3.5224864,0.19668454,0.113539726,6.2991138,7.4112454e-06,1.7107915e-05,1.0243853e-05,1.8484936e-05,8.159011e-06,1.1332121e-05,4.6879407e-09,8.187836e-09,2.4640325e-09,7.700216e-09,4.1087524e-09,5.1118145e-09,3.0
107,107,1012.2657,2615.2668,414.73242,2647.947,-9.011003,301.7723379333911,-0.045549944,0.00015994046,0.37910336,0.0092998305,3.0,40,0.020366117,7.691286e-06,0,7.914317917473e-06,0.15896304,0.06007342,3.5189774,0.22240722,0.093878165,6.4205666,8.713779e-06,1.8375044e-05,7.6035917e-06,1.7370165e-05,1.2021143e-05,8.735022e-06,3.841157e-09,7.908611e-09,7.3823347e-09,9.714167e-09,5.4587823e-09,3.6464007e-09,3.0
108,108,688.8978,2650.6653,571.38904,2711.5515,-12.164785,303.99009155874955,-0.045553636,0.00015850506,0.40432763,0.017954012,3.0,40,0.020367682,7.5114494e-06,0,8.016607398290287e-06,0.1725692,0.07160514,3.513448,0.21759059,0.12954143,6.6042595,7.122282e-06,1.8711153e-05,1.1422576e-05,1.8931816e-05,1.2377186e-05,8.987342e-06,6.2981855e-09,6.324458e-09,5.52215e-09,7.08903e-09,6.579939e-09,5.1242837e-09,3.0
109,109,468.94922,2696.4856,790.08704,2809.8528,-16.330912,306.20821033077664,-0.045559756,0.00015022825,0.4295556,0.033962693,3.0,40,0.020363992,7.2473517e-06,0,8.10569910223113e-06,0.1399409,0.042300094,7.4083023,0.24630928,0.087474026,7.555962,7.5283674e-06,1.4026376e-05,9.6808235e-06,1.7135311e-05,9.132506e-06,5.9448157e-06,3.9993404e-09,5.5680878e-09,9.0382795e-09,7.2951694e-09,6.4887637e-09,6.0278573e-09,3.0
110,110,319.28494,2761.344,1095.1556,2970.587,-21.633396,308.6782181014132,-0.045564793,1.5858568e-05,0.45516184,0.06186329,3.0,41,0.02040499,6.86901e-06,0,8.120565863140201e-06,0.19224934,0.061782535,13.721648,0.120580286,0.015827103,1.6619332,6.4381607e-06,2.0890495e-05,1.41119335e-05,2.367739e-05,9.115385e-06,1.1287074e-05,7.8481716e-10,5.0873825e-09,7.2235795e-10,6.1991687e-09,8.341415e-10,1.2246033e-09,3.0
111,111,217.43552,2847.4219,1532.7089,3233.7297,-28.29267,310.88351956612314,-0.045571752,1.6200016e-05,0.47756225,0.10728571,3.0,41,0.020397317,6.307675e-06,0,8.13533139737097e-06,0.1965527,0.058546513,9.864952,0.12410598,0.015980104,1.8502047,1.3963094e-05,2.4566974e-05,9.746061e-06,2.0790741e-05,8.1254975e-06,7.2517832e-06,8.2223167e-10,5.3730727e-09,7.510981e-10,5.3998064e-09,4.8098625e-10,9.414659e-10,3.0
112,112,148.05719,2968.2917,2148.3494,3664.1726,-35.89575,313.1143821787846,-0.045568507,1.597047e-05,0.5003636,0.17200604,3.0,41,0.020382676,5.5626956e-06,0,8.138472368960012e-06,0.16391437,0.061768286,7.1628366,0.14100455,0.018861644,2.0347674,8.304978e-06,1.6546359e-05,8.952946e-06,1.9886e-05,8.769801e-06,1.0658891e-05,1.1332804e-09,5.0972115e-09,6.613896e-10,5.5793596e-09,8.1264623e-10,1.0656355e-09,3.0
113,113,100.80636,3143.693,3013.3008,4354.6284,-43.786774,315.3221948702994,-0.04557082,1.5455395e-05,0.52394986,0.25088373,3.0,41,0.020378038,4.679627e-06,0,8.143125459153528e-06,0.4175491,0.17209323,7.304891,0.21549985,0.06305354,2.7923713,7.912131e-05,1.2436845e-05,1.33725e-05,1.7312874e-05,9.62696e-06,1.0386491e-05,6.2516112e-09,5.120969e-09,7.082586e-10,5.6283653e-09,7.369736e-10,8.0904416e-10,3.0
114,114,68.616714,3398.1553,4223.7197,5421.0024,-51.1819,317.48880446658586,-0.045561176,1.6698243e-05,0.54915524,0.33336967,3.0,41,0.020365495,3.7567768e-06,0,8.154026223842972e-06,0.1707633,0.057049036,7.9055133,0.18448931,0.029956702,3.9073517,6.9498724e-06,1.9741501e-05,9.325491e-06,2.1315029e-05,1.0783425e-05,6.1445076e-06,1.5462107e-09,3.790271e-09,4.867098e-10,5.3706963e-09,6.101646e-10,1.0819922e-09,3.0
115,115,46.71924,3771.6592,5910.3745,7011.2725,-57.456337,319.58943051300594,-0.045547854,1.6237263e-05,0.5763806,0.40958658,3.0,41,0.020366767,2.9048604e-06,0,8.163789349051374e-06,0.17195453,0.04329361,7.7766395,0.22059219,0.036914367,5.1463056,8.551843e-06,1.7755487e-05,8.4407475e-06,2.3587147e-05,8.105874e-06,6.867393e-06,1.0689352e-09,3.610863e-09,7.3274786e-10,4.886785e-09,7.157381e-10,1.1062306e-09,3.0
116,116,31.801239,4302.5244,8238.963,9294.742,-62.425682,321.67442954538274,-0.04556375,1.6390277e-05,0.60744023,0.47728077,3.0,41,0.020358063,2.1902774e-06,0,8.176835207552964e-06,0.14567307,0.0652514,7.823222,0.25672224,0.05565495,7.1114984,5.5044075e-06,1.8575698e-05,6.2894396e-06,1.7323018e-05,6.586764e-06,4.627447e-06,8.1812795e-10,3.0733178e-09,7.646184e-10,4.2210733e-09,6.1102057e-10,1.0050688e-09,3.0
117,117,21.656305,5055.4194,11455.3,12521.229,-66.18731,323.7454496437276,-0.045557685,1.6985568e-05,0.6415483,0.53696793,3.0,41,0.020356465,1.6257562e-06,0,8.188261856747381e-06,0.16392128,0.056571227,7.4054594,0.3216894,0.061069444,9.192496,7.734503e-06,2.1354643e-05,6.169568e-06,2.0146343e-05,7.904825e-06,7.4708682e-06,1.045679e-09,3.228909e-09,7.193475e-10,3.75642e-09,5.526474e-10,5.90004e-10,3.0
118,118,14.74984,6226.3013,15747.059,16933.3,-68.42643,326.2211456546502,-0.04559996,1.8184413e-06,0.68522525,0.59258276,3.0,42,0.020203838,1.1931423e-06,0,8.17813928051108e-06,0.5604153,1.657771,6.5606084,0.3208519,0.3017565,1.2518321,7.248137e-05,4.6959733e-05,4.3416254e-05,3.1886273e-05,2.167018e-05,3.1530646e-05,8.6403823e-10,2.0648927e-09,4.4149542e-10,2.9295357e-09,3.5305867e-10,5.9588817e-10,3.0
119,119,10.041743,7514.862,22107.059,23349.416,-71.22554,328.4319429596944,-0.045569364,1.6001349e-06,0.71693546,0.6426728,3.0,42,0.020359892,8.719658e-07,0,8.183373265142539e-06,0.1486441,0.05999224,6.4576516,0.3279937,0.042425923,1.7527113,1.1052426e-05,1.8700697e-05,3.9072156e-06,1.558452e-05,7.455667e-06,7.772067e-06,6.341347e-10,1.4634658e-09,2.1297798e-10,2.3209712e-09,1.5581002e-10,3.8139222e-10,3.0
120,120,6.8350806,9500.647,30743.291,32177.822,-72.8272,331.0614101245592,-0.045559224,2.3513126e-06,0.75740147,0.6913748,3.0,42,0.020358238,6.326792e-07,0,8.179703522570745e-06,0.13544983,0.033902124,4.535522,0.4058992,0.18653075,1.8898103,4.0134128e-06,1.442861e-05,4.9386067e-06,1.9859319e-05,5.803273e-06,5.6799186e-06,7.834355e-10,1.3224074e-09,4.998612e-10,1.7837025e-09,4.0078565e-10,6.075135e-10,3.0
121,121,4.6544523,12213.657,42781.355,44490.65,-74.066475,334.4456468986755,-0.045567255,2.0294037e-06,0.7992764,0.73904115,3.0,42,0.0203556,4.5752537e-07,0,8.178450315405775e-06,0.14434555,0.037707496,1.8173863,0.3813947,0.11113874,1.559206,4.3566506e-06,1.7351582e-05,6.234897e-06,1.983199e-05,5.8212427e-06,6.0229977e-06,4.2298656e-10,8.5986485e-10,2.2307327e-10,1.3577278e-09,2.2099378e-10,2.907147e-10,3.0
122,122,3.1693728,16120.61,59620.086,61761.062,-74.86966,339.0121397288458,-0.045571234,1.7150264e-06,0.84227556,0.78489196,3.0,42,0.020354558,3.2956942e-07,0,8.18832599669415e-06,0.13050324,0.029718768,1.3992476,0.39118722,0.11037423,2.1339488,2.897147e-06,1.7358394e-05,4.8021307e-06,1.7280518e-05,5.8425867e-06,3.283633e-06,3.062935e-10,6.4567357e-10,1.5458855e-10,9.878638e-10,1.3389868e-10,2.6452995e-10,3.0
123,123,2.1581502,21811.586,82985.4,85803.97,-75.27367,346.3178677292308,-0.045564193,9.783355e-08,0.88866234,0.83123803,3.0,43,0.020351162,2.3718206e-07,0,8.183915739459533e-06,0.13821508,0.027710486,3.1581,0.37189576,0.061023224,1.1222267,3.4820457e-06,1.7363454e-05,4.1066614e-06,1.883167e-05,7.984738e-06,5.114256e-06,1.8370643e-10,4.7586424e-10,8.511979e-11,6.809751e-10,7.987968e-11,1.77848e-10,3.0
124,124,1.4679656,29968.598,115503.2,119327.73,-75.454704,355.2729353278992,-0.045577638,1.6589284e-07,0.9386641,0.87945884,3.0,43,0.020350356,1.7054172e-07,0,8.188641084331808e-06,0.124547906,0.025549613,3.3240573,0.37143192,0.068417355,1.4440224,3.9909946e-06,1.6862698e-05,2.8029335e-06,1.7226745e-05,5.1839183e-06,1.5548395e-06,1.2321169e-10,3.2054825e-10,4.8737236e-11,5.13644e-10,4.291569e-11,1.10386256e-10,3.0
125,125,1.0000616,41853.957,160076.62,165457.78,-75.34735,368.0747772692994,-0.04556457,1.5967764e-07,0.994181,0.93056536,3.0,43,0.02035169,1.2300231e-07,0,8.183156480768389e-06,0.12677078,0.024556156,0.7560546,0.37292784,0.04813665,2.4268818,4.4745148e-06,1.6742477e-05,3.8921066e-06,1.7946033e-05,3.8946073e-06,2.2604918e-06,9.487394e-11,2.453495e-10,2.4118105e-11,3.6273193e-10,3.134035e-11,8.4643265e-11,3.0

File: data/split_cycle/07052023_9_PEGMEA_1_PEGDA_15_Aerosil380_15_LiTFSI_2_C10_RUN_1.csv
True,index,freq,Re(Z),Im(Z),Z,Phase(Z),time,Ewe_meas,I_meas,Cs,Cp,cycle_number,I_Range,Ewe,I,Ns,(QQo),THD_Ewe,NSD_Ewe,NSR_Ewe,THD_I,NSD_I,NSR_I,Ewe_h2,Ewe_h3,Ewe_h4,Ewe_h5,Ewe_h6,Ewe_h7,I_h2,I_h3,I_h4,I_h5,I_h6,I_h7,cycle
0,0,7000018.5,95.690926,322.16638,336.07727,-73.45735,5.2974735582538415,-0.024436863,0.00017651265,7.0573355e-05,6.485193e-05,1.0,40,0.018257953,5.432665e-05,0,1.7596941850931417e-07,0.9693313,0.09457922,3.92539,1.799324,0.22100492,16.452808,4.1684416e-05,1.4237904e-05,0.00013935134,9.4216106e-05,9.733196e-06,8.730965e-06,2.1823945e-07,1.5275491e-07,5.986133e-07,6.3334915e-07,1.1031528e-07,7.373883e-08,1.0
1,1,4765894.0,135.99066,353.4239,378.68445,-68.95425,7.3724786968377884,-0.024397686,0.0001774075,9.448869e-05,8.2303195e-05,1.0,40,0.02143049,5.6591947e-05,0,2.8466706664549847e-07,2.0628178,0.11592511,3.2451375,4.000386,0.17457132,9.014806,0.000433939,1.7046968e-05,8.62018e-06,7.566248e-05,2.6388081e-05,9.273067e-06,1.9236554e-06,1.5616274e-07,8.88758e-08,1.140763e-06,2.4757554e-07,7.5433206e-08,1.0
2,2,3244822.5,190.63306,422.81714,463.80524,-65.731094,9.636489177675685,-0.024433674,0.00018378287,0.00011600497,9.640742e-05,1.0,40,0.01928916,4.1588923e-05,0,4.067582837918861e-07,4.8745933,0.05390939,3.534472,9.459561,0.14887233,8.581368,0.0009391595,3.966385e-05,8.154366e-06,7.707085e-06,1.1685669e-05,1.0575891e-05,3.927003e-06,9.927916e-08,9.084297e-08,6.981931e-08,8.154933e-08,1.17344136e-07,1.0
3,3,2209211.8,283.01602,537.2137,607.2039,-62.218746,11.90049219186767,-0.024440352,0.00018538609,0.00013410214,0.000104968916,1.0,40,0.020685788,3.4067285e-05,0,5.100777128814053e-07,1.0148745,0.06810881,3.2587342,1.6561855,0.107249886,7.1407,0.0001978868,6.517279e-05,8.053883e-06,1.0247489e-05,1.3815588e-05,1.3317214e-05,4.7286827e-07,1.7368554e-07,7.6201516e-08,8.060135e-08,1.594725e-07,1.2819805e-07,1.0
4,4,1504119.6,441.6215,664.3983,797.78107,-56.388256,14.16448312610737,-0.024458505,0.0001832983,0.00015926093,0.00011045842,1.0,40,0.020863771,2.6152253e-05,0,6.192456769564577e-07,0.3674052,0.05809881,3.2004032,0.98372364,0.11399338,6.3027735,6.582481e-05,2.5582907e-05,1.2592772e-05,2.0041844e-05,8.977149e-06,6.2730373e-06,1.2272294e-07,1.0868325e-07,7.914724e-08,1.1298703e-07,1.0900238e-07,6.309371e-08,1.0
5,5,1024068.44,669.9603,767.6458,1018.88513,-48.887276,16.428493686922593,-0.024458244,0.00018108,0.0002024558,0.000114921575,1.0,40,0.020837955,2.0451722e-05,0,7.313134533155789e-07,0.24151228,0.0775626,3.204963,0.839061,0.13065739,5.764936,3.6674355e-05,1.8909514e-05,7.6025476e-06,1.21738085e-05,2.0667336e-05,7.047975e-06,4.5680707e-08,3.746117e-08,2.9308088e-08,4.0712816e-08,1.0783731e-07,9.2197645e-08,1.0
6,6,697233.1,948.9901,803.4409,1243.4225,-40.252163,18.69348982119118,-0.02446871,0.00018536756,0.00028411107,0.00011862019,1.0,40,0.021244317,1.7085356e-05,0,8.321860030297709e-07,0.16006821,0.06812939,3.1489058,0.54327875,0.12127458,5.07332,2.6513037e-05,1.0928738e-05,5.6249314e-06,6.8922545e-06,1.1064967e-05,8.549358e-06,1.6266172e-08,2.4616455e-08,2.4279485e-08,4.182137e-08,4.890862e-08,4.5388063e-08,1.0
7,7,474706.8,1227.6045,752.49365,1439.8817,-31.50735,20.957481848745374,-0.024458934,0.0001820121,0.00044554524,0.00012168692,1.0,40,0.021120086,1.4667931e-05,0,9.26311480093975e-07,0.16759987,0.07448286,3.1631358,0.46096343,0.09181245,4.634803,2.5907895e-05,1.2575842e-05,7.832494e-06,1.3805268e-05,8.041589e-06,5.5854584e-06,1.2271119e-08,1.9625542e-08,2.0998975e-08,2.9165895e-08,3.7233903e-08,2.7772835e-08,1.0
8,8,323198.12,1449.9279,633.8329,1582.4143,-23.612442,23.221487876289757,-0.024461621,0.00017690436,0.0007769204,0.0001246481,1.0,40,0.02113416,1.3355643e-05,0,1.0444171460665832e-06,0.12976576,0.06211547,3.1590488,0.35134983,0.08091354,4.343804,1.5979704e-05,1.0236453e-05,7.4486215e-06,9.91253e-06,9.723832e-06,7.372481e-06,7.975601e-09,1.3965426e-08,1.4788335e-08,1.7303579e-08,2.5265166e-08,1.9416223e-08,1.0
9,9,220049.0,1602.379,495.4521,1677.2273,-17.181494,25.485481877141865,-0.024450408,0.00018868576,0.0014598191,0.00012738508,1.0,40,0.021163134,1.2617928e-05,0,1.189377482397352e-06,0.14107718,0.075367585,3.1516385,0.32566625,0.0793677,4.1234255,1.1559879e-05,1.0188537e-05,6.8793847e-06,1.6995924e-05,9.72033e-06,1.0804796e-05,6.5995898e-09,9.473313e-09,9.51383e-09,2.9294961e-08,1.537804e-08,1.56503e-08,1.0
10,10,149820.0,1695.4032,372.46353,1735.8344,-12.390489,27.75049761138507,-0.024471564,0.00018501341,0.002852112,0.00013131597,1.0,40,0.021019764,1.2109314e-05,0,1.3006730262723068e-06,0.11222423,0.07921179,3.175652,0.24012607,0.08178879,4.0293093,1.18369e-05,8.746394e-06,7.848438e-06,6.7871083e-06,1.01170335e-05,5.6252466e-06,6.531352e-09,7.787522e-09,9.588813e-09,9.5431325e-09,1.7516662e-08,1.116648e-08,1.0
11,11,101998.59,1752.4507,274.3886,1773.8018,-8.898792,30.014497425610898,-0.024463058,0.00017794828,0.0056866943,0.00013607611,1.0,40,0.021011755,1.1845605e-05,0,1.3870301003929248e-06,0.15686463,0.045758516,3.17831,0.23567557,0.078072846,3.9734528,1.6629165e-05,1.880283e-05,1.0455686e-05,9.485675e-06,8.463515e-06,4.52763e-06,7.3046516e-09,1.8615829e-08,4.772252e-09,8.29872e-09,5.4587814e-09,1.2942127e-08,1.0
12,12,69449.59,1786.545,203.96638,1798.1505,-6.5131474,32.27848217313294,-0.02446205,0.00017470468,0.011235485,0.00014456293,1.0,40,0.020647872,1.1482839e-05,0,1.5027006352503223e-06,0.124697834,0.071143344,3.243495,0.16082866,0.05480711,4.0667152,1.5224326e-05,8.676885e-06,7.5377434e-06,1.0635096e-05,8.206639e-06,7.2047974e-06,7.819812e-09,6.2159686e-09,7.462547e-09,6.270042e-09,7.2179347e-09,5.583493e-09,1.0
13,13,47283.254,1818.584,131.34514,1823.3209,-4.130949,34.54248364063096,-0.02443222,0.00017356753,0.025627062,0.00013298435,1.0,40,0.020388925,1.1182302e-05,0,1.6340915000386739e-06,0.11548375,0.071400955,3.2987635,0.121166386,0.0767901,4.156513,1.08848735e-05,8.330549e-06,8.768174e-06,1.20566065e-05,5.60881e-06,6.0791353e-06,7.206019e-09,6.0879697e-09,2.9254228e-09,3.1011733e-09,5.104462e-09,5.0490083e-09,1.0
14,14,32196.41,1824.6964,110.44756,1828.036,-3.4638462,36.807504921540385,-0.024445502,0.00017036119,0.044756543,0.00016338016,1.0,40,0.020210799,1.1056018e-05,0,1.72837497527184e-06,0.1319452,0.29469225,3.2770712,0.15341991,0.3404787,4.1801004,1.0842101e-05,9.356028e-06,6.313659e-06,8.950482e-06,1.47633245e-05,9.551226e-06,7.623681e-09,7.558717e-09,4.369645e-09,6.9112676e-09,6.527045e-09,4.81944e-09,1.0
15,15,21915.822,1835.6687,91.26968,1837.9363,-2.846409,38.935482195956865,-0.024447292,0.00016577542,0.07956752,0.00019621309,1.0,40,0.020792563,1.13129945e-05,0,1.8226184472170594e-06,0.15743788,0.09141519,3.2490466,0.1585123,0.10609637,4.1216054,1.884314e-05,1.3069343e-05,1.441871e-05,1.1181349e-05,7.58074e-06,8.420055e-06,8.554757e-09,8.257189e-09,5.7208953e-09,4.8982334e-09,6.674244e-09,5.7104415e-09,1.0
16,16,14919.832,1845.5743,85.03092,1847.5321,-2.6379158,41.06348869702197,-0.02444401,0.00017274731,0.1254525,0.0002657352,1.0,40,0.020588739,1.1143914e-05,0,1.914066365170786e-06,0.1350376,0.054110643,3.2231162,0.17594737,0.06756208,4.1472087,1.10400715e-05,1.5436117e-05,4.6234877e-06,1.2383622e-05,7.876732e-06,9.11052e-06,6.7316708e-09,9.766957e-09,6.164371e-09,1.0032619e-08,5.5572236e-09,5.7468887e-09,1.0
17,17,10159.962,1856.3865,85.93531,1858.3745,-2.6504276,43.191486238123616,-0.02443414,0.00017323198,0.1822873,0.0003897923,1.0,40,0.019578665,1.0535371e-05,0,2.0105657350590668e-06,0.16954161,0.05954788,6.496238,0.20750673,0.06707265,4.895896,8.614363e-06,1.2735487e-05,8.069093e-06,2.1713868e-05,9.353012e-06,6.4152737e-06,4.240281e-09,8.506327e-09,4.3373136e-09,1.1104333e-08,1.2274916e-08,6.4845853e-09,1.0
18,18,6916.754,1868.6058,97.12481,1871.1283,-2.975394,45.46921959964675,-0.024287391,0.0001738285,0.23691231,0.00063832354,1.0,40,0.020205421,1.0798522e-05,0,2.1210146262054775e-06,0.38278878,0.5509848,9.651508,0.20509793,0.19791271,5.3835053,9.634729e-06,6.539642e-05,9.713602e-06,2.5151365e-05,8.1079725e-06,2.5835683e-05,6.122951e-09,1.2600965e-08,6.1346843e-09,7.523306e-09,5.6153233e-09,8.731944e-09,1.0
19,19,4708.491,1879.4955,121.48756,1883.4177,-3.6983616,47.710847119480604,-0.024266908,0.0001817884,0.27823168,0.0011576489,1.0,40,0.02023379,1.0743123e-05,0,2.221915472638304e-06,0.14005135,0.09062302,6.0097723,0.14635663,0.0894455,4.988935,8.82799e-06,1.3164231e-05,7.323468e-06,1.30349335e-05,9.898169e-06,9.362359e-06,5.0222364e-09,7.961207e-09,3.8772754e-09,8.18355e-09,6.2251018e-09,3.4344723e-09,1.0
20,20,3206.0295,1895.1013,159.14362,1901.7717,-4.8002253,49.927707864793774,-0.024258979,0.00017103228,0.31193447,0.0021843642,1.0,40,0.020248141,1.0646988e-05,0,2.3350014038927234e-06,0.13851291,0.117854774,4.6321588,0.1840908,0.13835892,4.7545767,1.2305899e-05,1.1795558e-05,6.01413e-06,1.1337102e-05,1.3999609e-05,8.260065e-06,5.6995746e-09,1.1669929e-08,5.024205e-09,9.995706e-09,4.0298347e-09,5.854359e-09,1.0
21,21,2182.901,1914.4135,214.61542,1926.4056,-6.3964396,52.14497279675561,-0.024254464,0.0001737353,0.3397232,0.004216495,1.0,40,0.020256061,1.0514951e-05,0,2.434763787101676e-06,0.14859413,0.10063169,3.8838587,0.15866897,0.1317302,4.8284125,1.11580985e-05,1.5677755e-05,9.725294e-06,1.2852946e-05,9.9797235e-06,8.136512e-06,5.7441873e-09,8.00764e-09,4.6431774e-09,8.551458e-09,5.7709033e-09,4.9826236e-09,1.0
22,22,1486.4281,1936.1235,294.10333,1958.3337,-8.637381,54.3605578886054,-0.024274258,0.0001671362,0.3640628,0.008211127,1.0,40,0.020259093,1.0345067e-05,0,2.5336240735733657e-06,0.15392983,0.084861286,3.6977348,0.17719056,0.096980184,4.8916364,1.221546e-05,1.3789669e-05,7.021332e-06,1.7532902e-05,1.0212615e-05,7.7936e-06,4.1275245e-09,9.932176e-09,4.6420725e-09,9.961315e-09,5.956473e-09,4.329784e-09,1.0
23,23,1012.2657,1965.0792,407.69775,2006.9265,-11.72095,56.572323060332565,-0.024266142,0.00016309098,0.38564464,0.015914792,1.0,40,0.020258408,1.0094245e-05,0,2.6273297887749626e-06,0.14995521,0.0908883,3.63845,0.15724555,0.06906234,5.0225587,1.4547503e-05,1.1881373e-05,8.449225e-06,1.2798384e-05,1.0656051e-05,1.020171e-05,4.571766e-09,5.607237e-09,5.3389315e-09,7.17175e-09,6.8034303e-09,6.2270558e-09,1.0
24,24,688.8978,2002.8232,566.40063,2081.3723,-15.790962,58.79008849905222,-0.0242798,0.00017237444,0.40788862,0.030205742,1.0,40,0.020260165,9.734042e-06,0,2.738014304968096e-06,0.15799344,0.049638093,3.588036,0.15842864,0.08088608,5.1637154,1.2901048e-05,1.3724522e-05,9.129704e-06,1.7218706e-05,1.0276287e-05,8.288009e-06,4.26773e-09,8.480608e-09,3.957493e-09,6.4216814e-09,4.3019788e-09,5.646164e-09,1.0
25,25,468.94922,2049.6077,791.0943,2196.9802,-21.105267,61.00722812433378,-0.024268512,0.00017889893,0.42900866,0.055625033,1.0,40,0.020256361,9.220093e-06,0,2.8504892514982508e-06,0.15100394,0.054067206,3.5570314,0.18964146,0.1038436,5.399879,1.5652751e-05,1.004444e-05,7.339531e-06,1.5732428e-05,9.683143e-06,9.921652e-06,6.9159083e-09,6.953347e-09,4.7404267e-09,1.0232824e-08,5.184363e-09,4.539175e-09,1.0
26,26,319.28494,2111.6506,1110.6693,2385.9285,-27.743118,63.22520708301454,-0.024264071,0.00016066754,0.4488042,0.09725493,1.0,40,0.020253878,8.488887e-06,0,2.95774476173296e-06,0.16272885,0.04529382,3.5226462,0.19807976,0.089068286,5.8531756,1.5056808e-05,1.1513093e-05,1.658808e-05,1.5758229e-05,8.483703e-06,7.8935855e-06,4.904919e-09,5.9235137e-09,4.779424e-09,9.95388e-09,5.972469e-09,6.3074634e-09,1.0
27,27,217.43552,2198.3398,1558.3711,2694.6648,-35.33227,65.67953855960513,-0.024268456,1.60284e-05,0.46969804,0.1570909,1.0,41,0.02030142,7.5339317e-06,0,2.9871667464402283e-06,0.14038348,0.05009043,4.311945,0.13519132,0.016679933,1.1885096,1.32514615e-05,1.2571447e-05,7.0236633e-06,1.5090332e-05,6.4014876e-06,9.366697e-06,1.4610911e-09,6.7846755e-09,6.507814e-10,7.2346946e-09,7.4839285e-10,1.0973558e-09,1.0
28,28,148.05719,2316.3481,2196.4683,3192.1687,-43.478333,67.90936514551868,-0.0242684,1.6457556e-05,0.48940197,0.23170952,1.0,41,0.020280078,6.353072e-06,0,2.988858739805652e-06,0.13938548,0.06320524,4.2855535,0.15651742,0.014190851,1.4247714,1.1739689e-05,1.3830628e-05,6.5672793e-06,1.2825968e-05,7.849894e-06,9.206453e-06,1.3078485e-09,6.355997e-09,6.396248e-10,7.2910162e-09,5.637186e-10,1.4619745e-09,1.0
29,29,100.80636,2486.2961,3097.9211,3972.2517,-51.250546,70.11718077035039,-0.024250938,1.614776e-05,0.5096381,0.3099767,1.0,41,0.02026236,5.100976e-06,0,2.994453903104891e-06,0.14532158,0.043555617,4.308389,0.1860992,0.019770002,1.803646,1.3346205e-05,1.028931e-05,7.5716325e-06,1.552317e-05,1.1753168e-05,6.1926676e-06,2.0672506e-09,5.598451e-09,7.343666e-10,7.159016e-09,7.3519774e-10,1.0696664e-09,1.0
30,30,68.616714,2736.2224,4366.7695,5153.2114,-57.9287,72.28379143330676,-0.024260005,1.6519089e-05,0.5311656,0.38141218,1.0,41,0.020254808,3.9305214e-06,0,3.0068567072768626e-06,0.14110729,0.040772915,4.301571,0.22125131,0.025779748,2.4616468,1.3803911e-05,1.3753363e-05,8.06506e-06,1.3864782e-05,9.166493e-06,5.6576823e-06,2.2545819e-09,5.0484874e-09,5.649277e-10,6.4771393e-09,6.949996e-10,1.1731657e-09,1.0
31,31,46.71924,3104.3875,6140.8013,6880.891,-63.181824,74.3834084396658,-0.024269743,1.754731e-05,0.5547526,0.44183496,1.0,41,0.02025109,2.9430912e-06,0,3.0148143071869464e-06,0.13698536,0.05025752,4.284787,0.25870278,0.03556735,3.4584627,1.09725015e-05,1.0873449e-05,9.300529e-06,1.4382339e-05,1.0540479e-05,4.482458e-06,1.5102358e-09,4.438537e-09,7.9045354e-10,5.7506697e-09,5.22895e-10,1.0788335e-09,1.0
32,32,31.801239,3645.759,8605.181,9345.624,-67.03907,76.4684206720267,-0.024266927,1.7364415e-05,0.58158886,0.49308237,1.0,41,0.020242317,2.1659673e-06,0,3.029183316868076e-06,0.14574641,0.053813383,4.228363,0.29258797,0.049643986,4.970022,1.3702731e-05,1.51706045e-05,6.253454e-06,1.4279823e-05,1.1205938e-05,4.8409347e-06,1.6906463e-09,3.3355585e-09,7.6006995e-10,4.8460738e-09,5.6409977e-10,1.0361739e-09,1.0
33,33,21.656305,4428.7534,12028.55,12817.951,-69.78696,78.53944613042404,-0.024266459,1.780481e-05,0.6109737,0.53803664,1.0,41,0.020242253,1.5792112e-06,0,3.0384362275426104e-06,0.14947306,0.055150393,4.262169,0.38279995,0.07060067,8.330075,1.2230022e-05,1.34841275e-05,9.191292e-06,1.5869802e-05,9.903255e-06,6.791981e-06,1.5933224e-09,2.6436355e-09,1.0521131e-09,4.7913775e-09,7.6761203e-10,1.1458657e-09,1.0
34,34,14.74984,5559.27,16790.582,17686.977,-71.68057,81.01716427473002,-0.024226237,1.2396564e-06,0.642639,0.5791504,1.0,42,0.020275265,1.1463387e-06,0,3.030468752284106e-06,0.5111151,2.665447,3.3881865,0.34940508,0.50031734,1.5505786,4.420037e-05,2.0049985e-05,7.6224496e-05,1.7354774e-05,1.5519814e-05,2.5246809e-05,1.2584344e-09,1.9457143e-09,7.257166e-10,3.0884708e-09,1.9031961e-10,6.616896e-10,1.0
35,35,10.041743,7184.737,23331.521,24412.709,-72.88425,83.22793005977292,-0.0242523,1.587259e-06,0.6793099,0.6204719,1.0,42,0.02024141,8.291341e-07,0,3.035031502093602e-06,0.14713429,0.055543166,4.3883295,0.3627997,0.06831984,2.8784955,1.26639925e-05,1.4676e-05,5.514104e-06,1.7479391e-05,8.265581e-06,5.9154004e-06,8.497804e-10,1.5139506e-09,2.708342e-10,2.3791844e-09,1.8750196e-10,4.2933743e-10,1.0
36,36,6.8350806,9504.259,32394.234,33759.7,-73.64865,85.85742925133673,-0.02425659,2.0282405e-06,0.71880114,0.66183096,1.0,42,0.020241477,5.995751e-07,0,3.0313852790624513e-06,0.13787718,0.042849325,3.5270216,0.4107288,0.16596147,2.7580197,1.3940086e-05,1.3019245e-05,7.357321e-06,1.5176246e-05,7.0001074e-06,5.1621173e-06,9.811314e-10,1.0595811e-09,4.566819e-10,1.7304599e-09,4.987877e-10,5.0414317e-10,1.0
37,37,4.6544523,12822.214,44975.465,46767.527,-74.087494,89.24061647872986,-0.024252225,1.9590598e-06,0.76028407,0.7031345,1.0,42,0.020240925,4.327987e-07,0,3.034581658282605e-06,0.10521723,0.03254552,1.7061201,0.38931978,0.12670632,6.6785517,1.199239e-05,1.109491e-05,4.1750845e-06,1.0005177e-05,4.7439316e-06,2.9772782e-06,5.705245e-10,8.0761536e-10,1.7553736e-10,1.2724534e-09,1.7797297e-10,3.058227e-10,1.0
38,38,3.1693728,17710.94,62255.504,64725.77,-74.11959,93.80814098895644,-0.02424612,1.646175e-06,0.8066201,0.74622554,1.0,42,0.020239173,3.126911e-07,0,3.0395766324711435e-06,0.11007152,0.027190158,1.2716895,0.3851875,0.086679146,4.557551,9.376744e-06,1.2874851e-05,4.0488717e-06,1.211186e-05,5.9521317e-06,3.6696376e-06,4.3888607e-10,5.893215e-10,1.5674023e-10,9.103099e-10,7.914052e-11,1.7241482e-10,1.0
39,39,2.1581502,24935.936,85929.85,89474.805,-73.81783,101.11495714937337,-0.024248023,7.794769e-08,0.8582117,0.7915548,1.0,43,0.020234734,2.2615008e-07,0,3.034441143060753e-06,0.12549925,0.027642272,0.8680194,0.40746439,0.053741746,1.3120117,1.1040232e-05,1.3910161e-05,2.888395e-06,1.5187942e-05,7.122749e-06,3.384854e-06,3.403513e-10,4.3758008e-10,6.673509e-11,7.021183e-10,6.3676626e-11,1.7412267e-10,1.0
40,40,1.4679656,35289.47,118206.82,123362.06,-73.377525,110.06901584131992,-0.024236377,1.6647245e-07,0.917195,0.8421385,1.0,43,0.020235145,1.6403054e-07,0,3.0377159865936137e-06,0.10556396,0.020905245,0.68569565,0.4151801,0.098881796,1.7123693,1.1673426e-05,1.169246e-05,2.1319652e-06,1.188268e-05,3.5560236e-06,3.3197975e-06,2.7029196e-10,3.3911995e-10,4.9342516e-11,5.0721455e-10,4.915614e-11,9.844885e-11,1.0
41,41,1.0000616,49952.84,161419.8,168972.3,-72.80484,122.8699627960159,-0.024259586,1.564827e-07,0.9859083,0.8997444,1.0,43,0.020234428,1.1974997e-07,0,3.0343843601820783e-06,0.09873646,0.024646714,0.6915549,0.38153088,0.060736995,2.2253647,1.0366002e-05,1.0653947e-05,2.0458506e-06,1.2014739e-05,4.5653665e-06,1.881787e-06,1.8312958e-10,2.1815984e-10,2.09094e-11,3.484707e-10,2.3781555e-11,6.3425404e-11,1.0
