Repository: Jay2-davic/SPOC_code

# Studying-Polymers-on a-Chip (SPOC) Data Cleaning and Processing
Author: Jay Jimenez jimenez45@llnl.gov

# Project Description

The SPOC project aims to establish an automated, high-throughput experimentation workflow to screen solid state polymer electrolytes. This repository contains code to reproduce the data cleaning workflow, data processing, and active learning for the SPOC project. Electrochemical impedance spectroscopy processing code is included as a Python file which was used to determine bulk ionic conductivities.

File: data/split_cycle/07052023_9_PEGMEA_1_PEGDA_15_Aerosil380_15_LiTFSI_3_C16_RUN_2.csv
True,index,freq,Re(Z),Im(Z),Z,Phase(Z),time,Ewe_meas,I_meas,Cs,Cp,cycle_number,I_Range,Ewe,I,Ns,(QQo),THD_Ewe,NSD_Ewe,NSR_Ewe,THD_I,NSD_I,NSR_I,Ewe_h2,Ewe_h3,Ewe_h4,Ewe_h5,Ewe_h6,Ewe_h7,I_h2,I_h3,I_h4,I_h5,I_h6,I_h7,cycle
42,42,7000018.5,154.97758,226.796,274.6898,-55.65385,125.904483820108,-0.03811408,0.0019915479,0.000100250276,6.8339425e-05,2.0,39,0.017461777,6.356908e-05,0,4.389665318918175e-06,0.96628326,0.08602905,11.35765,1.6208093,0.27913374,28.221766,5.199428e-05,1.0217984e-05,0.00013976372,7.740441e-05,5.3751755e-06,6.5297277e-06,3.4984453e-07,7.9431985e-08,5.482159e-07,7.705756e-07,1.00279244e-07,1.0740732e-07,2.0
43,43,4765894.0,135.01024,247.88383,282.2661,-61.425026,128.11548280515126,-0.03812302,0.0011177132,0.00013471859,0.00010389782,2.0,39,0.01961694,6.949803e-05,0,5.110081071320685e-06,1.5733919,0.092221975,6.820817,1.441657,0.15786071,17.442768,0.00030651834,8.141353e-06,9.851037e-06,1.8282371e-05,2.2400103e-05,7.866243e-06,9.200066e-07,1.1602211e-07,1.3830214e-07,2.6095626e-07,1.8183924e-07,9.430494e-08,2.0
44,44,3244822.5,152.35057,323.49704,357.5766,-64.78196,130.24349581290153,-0.03812181,0.0011311393,0.00015162083,0.000124097,2.0,39,0.019445186,5.4380478e-05,0,5.7855523185647696e-06,3.6505969,0.07022002,5.688903,7.211657,0.16456497,18.532503,0.0007087637,3.614137e-05,7.4043814e-06,7.2511466e-06,6.409702e-06,6.7438014e-06,3.9146516e-06,8.609728e-08,1.0531715e-07,8.878559e-08,9.001452e-08,1.01643955e-07,2.0
45,45,2209211.8,207.92558,433.56985,480.84912,-64.37918,132.5075007204141,-0.03811609,0.0010973866,0.00016615893,0.00013509032,2.0,39,0.021193175,4.407448e-05,0,6.502527137817929e-06,0.97765374,0.05311256,3.8736482,1.8555179,0.13508552,15.689052,0.00018472644,9.212172e-05,1.1919208e-05,6.9214598e-06,7.0312412e-06,5.4683055e-06,6.979028e-07,3.4267146e-07,1.594958e-07,1.0464236e-07,5.293623e-08,8.589223e-08,2.0
46,46,1504119.6,420.15982,740.1969,851.132,-60.41935,135.0734835889598,-0.038125623,0.00011022421,0.00014295209,0.0001081163,2.0,40,0.019748753,2.3202925e-05,0,6.755290064546267e-06,0.40622616,0.07544085,7.94373,1.1477348,0.118440755,15.43334,7.2352304e-05,2.146521e-05,1.3127928e-05,1.8334615e-05,1.11210975e-05,6.3051143e-06,1.107872e-07,1.1035411e-07,8.9252275e-08,1.4473686e-07,9.114646e-08,6.948638e-08,2.0
47,47,1024068.44,658.9335,894.6544,1111.1255,-53.627502,137.33849070986616,-0.03814019,0.00011408372,0.0001737144,0.00011262122,2.0,40,0.02059338,1.8533803e-05,0,6.827740520170689e-06,0.23527944,0.06491187,6.955713,1.0468091,0.11043106,12.917315,3.6805326e-05,1.0468221e-05,1.468576e-05,9.924759e-06,1.6065793e-05,1.5414202e-05,4.1076493e-08,7.870669e-08,5.6505915e-08,5.0868326e-08,9.254331e-08,1.1256407e-07,2.0
48,48,697233.1,977.4803,993.2291,1393.5465,-45.457867,139.60349265745026,-0.038133558,0.000117663534,0.00022982257,0.000116747775,2.0,40,0.021027545,1.5089231e-05,0,6.883197073516562e-06,0.15418322,0.05121955,5.836118,0.81400627,0.07545714,10.39602,1.973811e-05,1.2774687e-05,1.1922823e-05,7.862082e-06,1.1179177e-05,1.0343651e-05,2.0726981e-08,4.5454318e-08,2.9307868e-08,3.778291e-08,5.0527913e-08,7.832077e-08,2.0
49,49,474706.8,1333.2904,993.40765,1662.6852,-36.68905,141.86849455171614,-0.03812477,0.00012348071,0.00033749486,0.00012047644,2.0,40,0.021225765,1.2765956e-05,0,6.950137077450967e-06,0.10606216,0.04593618,4.5662403,0.5547494,0.062240046,8.065786,1.3607303e-05,9.06746e-06,6.8603454e-06,6.9374887e-06,6.5839813e-06,6.767525e-06,1.9281458e-08,3.1609893e-08,2.215765e-08,2.3821924e-08,2.6160455e-08,3.5691635e-08,2.0
50,50,323198.12,1654.657,894.11285,1880.7784,-28.385078,144.13349353926606,-0.038126014,0.00012331292,0.00055075565,0.00012447104,2.0,40,0.021197112,1.1270393e-05,0,7.033813548117324e-06,0.10450575,0.056314476,3.3837173,0.5125017,0.07786769,5.9934483,7.6059455e-06,9.620737e-06,7.954214e-06,9.118123e-06,7.5007824e-06,8.375846e-06,1.7586274e-08,2.258126e-08,1.1722129e-08,1.2747166e-08,2.0673484e-08,3.6607908e-08,2.0
51,51,220049.0,1900.9935,736.5872,2038.7097,-21.180098,146.3985038868559,-0.038125884,0.000114698996,0.000981921,0.00012817819,2.0,40,0.021204725,1.0401051e-05,0,7.1093271589395e-06,0.111288786,0.05821165,2.5756407,0.38670096,0.09783115,4.698886,9.450375e-06,9.306788e-06,1.1549747e-05,9.431694e-06,4.9672067e-06,6.9025004e-06,1.3386685e-08,1.8524222e-08,8.6063405e-09,1.0458101e-08,1.1773579e-08,2.4633671e-08,2.0
52,52,149820.0,2063.613,568.5844,2140.511,-15.404404,148.66348420779104,-0.038122702,0.0001287572,0.0018683379,0.00013182883,2.0,40,0.02101238,9.816526e-06,0,7.210544848595848e-06,0.10642765,0.070088945,2.1125433,0.28777364,0.06896831,3.8517158,9.172523e-06,1.0814535e-05,9.4290845e-06,7.028173e-06,5.841492e-06,7.0293104e-06,1.4072675e-08,1.3366787e-08,1.1933814e-08,8.565655e-09,8.099489e-09,8.965895e-09,2.0
53,53,101998.59,2162.9272,420.2533,2203.3762,-10.995478,150.92850484870723,-0.03813259,0.00013364216,0.0037129133,0.00013507027,2.0,40,0.020955143,9.51047e-06,0,7.307298780134463e-06,0.13239595,0.050227232,5.3791037,0.28258872,0.07451623,3.7031972,1.1839994e-05,1.632311e-05,7.820894e-06,8.177338e-06,5.487195e-06,1.1051972e-05,1.5130698e-08,1.1717687e-08,8.5978185e-09,5.298985e-09,5.9823075e-09,1.1884745e-08,2.0
54,54,69449.59,2217.7942,304.079,2238.543,-7.8070755,153.19350772959297,-0.038137488,0.00013285906,0.007536401,0.00013906122,2.0,40,0.02058318,9.1949005e-06,0,7.381614711296379e-06,0.13855349,0.074588455,5.6167603,0.20441951,0.07775637,3.4680908,1.3181005e-05,1.4016857e-05,8.88771e-06,9.991236e-06,1.0060025e-05,7.998989e-06,1.0931102e-08,5.762544e-09,4.5770645e-09,5.8207585e-09,6.147387e-09,8.663087e-09,2.0
55,55,47283.254,2248.2744,219.14124,2258.9292,-5.567083,155.45749175714445,-0.038155533,0.000118111006,0.01535991,0.00014455452,2.0,40,0.020329736,8.999723e-06,0,7.4747985190792105e-06,0.12309446,0.048248906,3.77822,0.20948017,0.079698116,3.388445,1.2075492e-05,1.4131619e-05,5.379099e-06,8.763088e-06,7.122177e-06,7.883322e-06,1.3638284e-08,3.6594077e-09,3.925366e-09,5.2943783e-09,4.0319548e-09,8.280527e-09,2.0
56,56,32196.41,2264.986,159.90492,2270.6235,-4.038304,157.58549684486934,-0.038129497,0.0001240214,0.030913688,0.00015331486,2.0,40,0.021618633,9.521012e-06,0,7.551628593725986e-06,0.13085222,0.055380434,2.4537563,0.19006218,0.05916151,2.9880314,1.29225455e-05,2.033181e-05,5.6725767e-06,7.7147815e-06,6.3295934e-06,4.9972923e-06,1.240495e-08,4.880292e-09,4.5937205e-09,5.5204215e-09,3.934142e-09,6.505026e-09,2.0
57,57,21915.822,2276.3164,123.00017,2279.6372,-3.0929546,159.85050767243956,-0.038140748,0.00012003143,0.059041403,0.00017188446,2.0,40,0.020220844,8.870203e-06,0,7.621000477302106e-06,0.14126371,0.08344986,2.4655485,0.1910753,0.08234066,3.3648868,1.1504082e-05,1.7855291e-05,7.872048e-06,1.1274864e-05,5.199432e-06,7.658582e-06,1.1654506e-08,5.9542855e-09,3.1847207e-09,5.3112967e-09,3.2396457e-09,6.3604246e-09,2.0
58,58,14919.832,2283.5442,102.28894,2285.834,-2.5647893,161.97850590685266,-0.038144305,0.000121355224,0.10428636,0.00020883126,2.0,40,0.019929308,8.718616e-06,0,7.692103610141507e-06,0.16760011,0.072003335,2.4443595,0.25064895,0.06754519,3.5612414,1.28638085e-05,2.1083571e-05,8.368726e-06,1.5509782e-05,8.795697e-06,7.757991e-06,1.3364468e-08,9.784847e-09,4.3053228e-09,8.904739e-09,3.963401e-09,7.147223e-09,2.0
59,59,10159.962,2289.0322,94.18348,2290.969,-2.356137,164.1064956879418,-0.038151156,0.00012273491,0.1663234,0.0002811023,2.0,40,0.018890154,8.245486e-06,0,7.757324125122143e-06,0.15770742,0.050270528,2.5113652,0.23100449,0.057535544,3.6524308,7.5633575e-06,1.9237325e-05,7.1613135e-06,1.5418129e-05,4.280159e-06,8.859253e-06,1.3077645e-08,9.187922e-09,6.0421947e-09,6.33232e-09,2.8887115e-09,2.7315672e-09,2.0
60,60,6916.754,2296.8926,97.98081,2298.9814,-2.4426417,166.2122040813265,-0.03812838,0.00012191455,0.23484255,0.00042656765,2.0,40,0.02150306,9.353298e-06,0,7.818707797284484e-06,0.16196823,0.086757176,2.2033389,0.20211366,0.08408781,3.1913652,1.1834415e-05,2.3248867e-05,9.673287e-06,1.4610684e-05,6.8601753e-06,7.318636e-06,1.0094936e-08,4.2140895e-09,9.628801e-09,4.9153206e-09,4.6188973e-09,7.8926625e-09,2.0
61,61,4708.491,2303.7275,114.93183,2306.5928,-2.85609,168.45484245452099,-0.038124472,0.00012198913,0.29410204,0.00073019165,2.0,40,0.021531774,9.334883e-06,0,7.892843693142418e-06,0.15060824,0.08429652,2.0887198,0.23006341,0.09964649,3.0583732,1.29182345e-05,2.4313553e-05,6.2338772e-06,1.11538075e-05,6.819548e-06,5.747694e-06,1.6039092e-08,3.6930086e-09,4.798321e-09,6.907048e-09,4.2898973e-09,8.15845e-09,2.0
62,62,3206.0295,2312.8975,144.66656,2317.4172,-3.5790606,170.67072343977634,-0.038116835,0.0001157804,0.34315035,0.0013372491,2.0,40,0.021546455,9.297616e-06,0,7.962812714299654e-06,0.17052951,0.12211343,2.0494623,0.23009084,0.123424664,2.976482,1.1985997e-05,2.5519532e-05,1.131744e-05,1.4524397e-05,7.631585e-06,6.4863943e-06,1.410697e-08,5.1589564e-09,3.3007563e-09,1.0091324e-08,5.0817044e-09,6.603445e-09,2.0
63,63,2182.901,2325.6113,192.0164,2333.525,-4.7199764,172.8879670384049,-0.038108602,0.00012044161,0.3797063,0.0025709851,2.0,40,0.021554975,9.237088e-06,0,8.031282942532976e-06,0.15840983,0.11127554,1.9578573,0.19033585,0.12307667,2.863315,1.1991451e-05,2.3174192e-05,1.1114694e-05,1.3512007e-05,7.697867e-06,7.22175e-06,1.2210353e-08,2.8385658e-09,3.9425383e-09,6.6596493e-09,2.860502e-09,8.040814e-09,2.0
64,64,1486.4281,2341.8376,260.65927,2356.2993,-6.35119,175.10059194339556,-0.03811868,0.0001136176,0.4107741,0.0050267642,2.0,40,0.021556782,9.148575e-06,0,8.094637646900739e-06,0.15984672,0.04846202,1.8760853,0.19705418,0.0778623,2.8107338,6.936145e-06,2.4575944e-05,8.660952e-06,1.7439179e-05,6.9752023e-06,5.2920623e-06,1.1791886e-08,4.394061e-09,4.9265667e-09,7.477234e-09,2.821163e-09,7.608359e-09,2.0
65,65,1012.2657,2363.2222,360.6351,2390.5808,-8.676577,177.3123361285252,-0.03812795,0.0001101683,0.43597102,0.009921715,2.0,40,0.021555172,9.01671e-06,0,8.162173790062423e-06,0.17869774,0.07182031,1.8192164,0.24022105,0.07067649,2.739865,1.3995196e-05,2.607736e-05,6.9158473e-06,1.8389555e-05,9.283211e-06,6.322502e-06,1.6521744e-08,3.506632e-09,3.9206762e-09,8.008877e-09,5.324026e-09,7.044045e-09,2.0
66,66,688.8978,2392.2065,501.67,2444.2432,-11.843873,179.53010274053668,-0.03812179,0.000108434346,0.4605186,0.019399684,2.0,40,0.02155558,8.818918e-06,0,8.228219510852139e-06,0.16347341,0.048928376,1.7859423,0.23568688,0.05934438,2.7474117,1.0829553e-05,2.283008e-05,8.488996e-06,1.5880187e-05,1.003215e-05,7.0782366e-06,1.2918945e-08,5.282917e-09,2.9956337e-09,9.625726e-09,9.540822e-09,5.3070424e-09,2.0
67,67,468.94922,2431.318,699.2771,2529.8806,-16.045889,181.74820199256646,-0.038102254,0.00010910557,0.48533878,0.03708033,2.0,40,0.021557206,8.521037e-06,0,8.290876259480354e-06,0.16331121,0.04664761,1.7772123,0.23873572,0.07741652,2.7928867,8.096374e-06,2.3580958e-05,8.255289e-06,1.7118195e-05,8.053033e-06,8.802062e-06,1.1513933e-08,6.8506547e-09,6.2126753e-09,9.164859e-09,4.7789537e-09,5.6953127e-09,2.0
68,68,319.28494,2481.3591,979.70337,2667.7634,-21.54536,183.966219644557,-0.038104154,0.00010394091,0.5088,0.06861857,2.0,40,0.02155248,8.078858e-06,0,8.35404530018655e-06,0.15296096,0.049052272,1.7817038,0.22246154,0.07977823,2.9213626,9.580148e-06,2.0496778e-05,8.049796e-06,1.7785282e-05,6.4091914e-06,8.260629e-06,1.2262572e-08,7.2822233e-09,4.6514503e-09,6.8370465e-09,2.8534906e-09,4.6516755e-09,2.0
69,69,217.43552,2554.0327,1375.5535,2900.9016,-28.30606,186.42054144115536,-0.038100634,1.5475705e-06,0.5321232,0.11964681,2.0,41,0.021595696,7.4444774e-06,0,8.355392218733868e-06,0.16660324,0.04617481,1.8470002,0.15301163,0.012614853,0.53109264,1.0219821e-05,2.5747546e-05,1.2866574e-05,1.2764401e-05,6.648976e-06,6.364233e-06,1.1132755e-09,8.732616e-09,6.457244e-10,6.8574337e-09,1.1292053e-09,1.5226145e-09,2.0
70,70,148.05719,2654.5632,1938.6239,3287.0913,-36.140602,188.65138933373964,-0.038093034,1.3599618e-05,0.55449426,0.19286822,2.0,41,0.021580694,6.5652857e-06,0,8.370774240762608e-06,0.16432399,0.037733786,1.8528975,0.18034942,0.016496416,0.58413035,1.0381372e-05,2.5053574e-05,8.754043e-06,1.575638e-05,7.638177e-06,5.7236125e-06,1.730739e-09,8.914126e-09,1.1681023e-09,7.3138247e-09,6.2353905e-10,1.3235718e-09,2.0
71,71,100.80636,2802.535,2733.9531,3915.1885,-44.2903,190.8591472786211,-0.038133856,1.1503556e-05,0.5774856,0.28159046,2.0,41,0.021570377,5.5094097e-06,0,8.384063125660835e-06,0.17641637,0.05943748,1.8387759,0.19526334,0.013347549,0.6873792,9.8181445e-06,2.6954294e-05,6.689698e-06,1.8594805e-05,7.2483413e-06,1.0224223e-05,1.5328704e-09,7.910181e-09,1.0706888e-09,6.7959616e-09,7.9992946e-10,1.415836e-09,2.0
72,72,68.616714,3019.2603,3853.725,4895.6235,-51.922527,193.02578271491802,-0.038080428,1.28778765e-05,0.6018794,0.37295368,2.0,41,0.021560134,4.4039607e-06,0,8.39033388785093e-06,0.15149193,0.04752816,1.8514692,0.22082943,0.018808145,0.8437185,8.139336e-06,2.4115916e-05,6.0126326e-06,1.2324625e-05,7.795497e-06,7.4806303e-06,1.9293278e-09,6.919766e-09,5.836822e-10,6.1353904e-09,1.2365201e-09,1.6276677e-09,2.0
73,73,46.71924,3343.8542,5416.458,6365.4834,-58.310863,195.12538420126657,-0.038074207,1.5507208e-05,0.6289397,0.45538318,2.0,41,0.02155584,3.3863632e-06,0,8.400308645720744e-06,0.16611585,0.05140339,1.8455864,0.26576835,0.028858459,1.0959845,1.1967769e-05,2.7298678e-05,6.8083027e-06,1.42069375e-05,6.6343023e-06,7.2626613e-06,1.939624e-09,6.4585888e-09,4.464222e-10,5.732184e-09,8.077909e-10,1.0986335e-09,2.0
74,74,31.801239,3820.198,7590.4536,8497.582,-63.28435,197.21044259364135,-0.03807821,1.4421867e-05,0.6593384,0.52608156,2.0,41,0.021554187,2.5365082e-06,0,8.404243299888574e-06,0.15408072,0.046567034,1.8467569,0.30006677,0.025949914,1.4720514,9.8553965e-06,2.4306451e-05,7.799968e-06,1.5697704e-05,4.606578e-06,4.2880306e-06,1.6416624e-09,5.0596474e-09,3.5155742e-10,5.179166e-09,1.007701e-09,9.235319e-10,2.0
75,75,21.656305,4509.152,10588.765,11508.883,-66.93361,199.2814790653356,-0.03806808,1.4748199e-05,0.6940496,0.58750933,2.0,41,0.021547692,1.8722662e-06,0,8.41209366290741e-06,0.15878436,0.061406743,1.8418471,0.34049737,0.053246863,1.9803958,1.3222638e-05,2.208184e-05,8.463243e-06,1.6959262e-05,6.684726e-06,6.011505e-06,1.3882331e-09,4.064196e-09,7.768111e-10,4.413364e-09,5.822355e-10,8.981265e-10,2.0
76,76,14.74984,5481.465,14709.497,15697.636,-69.562195,201.7571381162561,-0.038096946,1.3963192e-06,0.73355895,0.6441131,2.0,42,0.021539422,1.3721443e-06,0,8.427870327202376e-06,0.16099437,0.18700849,1.8312286,0.37092385,0.04492018,0.61547315,1.3833753e-05,2.1911497e-05,9.938207e-06,1.6209504e-05,5.797385e-06,5.8756555e-06,1.1140115e-09,3.2719127e-09,3.7899925e-10,3.6360202e-09,2.0532065e-10,6.8261635e-10,2.0
77,77,10.041743,6802.39,20463.121,21564.133,-71.61206,203.96794360797503,-0.0380797,1.4361932e-06,0.7745316,0.69745934,2.0,42,0.021547029,9.992068e-07,0,8.423960207035735e-06,0.16259539,0.052600514,1.864721,0.39087045,0.058998287,0.83325386,1.4004215e-05,2.4183018e-05,8.055077e-06,1.3813443e-05,8.573282e-06,7.6268248e-06,1.0269563e-09,2.3423077e-09,3.4870992e-10,2.8311857e-09,1.7963477e-10,5.2670457e-10,2.0
78,78,6.8350806,8645.545,28426.203,29711.857,-73.08339,206.59742927949992,-0.038085483,7.192018e-07,0.81913906,0.7497832,2.0,42,0.021546049,7.251667e-07,0,8.431015852065533e-06,0.14436239,0.033316873,1.4185781,0.44316277,0.20890139,1.1639866,1.18737735e-05,1.9336132e-05,9.153275e-06,1.5662134e-05,5.68613e-06,7.1404374e-06,8.760841e-10,1.804915e-09,6.9483835e-10,2.0928628e-09,5.6722493e-10,6.168539e-10,2.0
79,79,4.6544523,11146.717,39587.004,41126.395,-74.2741,209.98163834695333,-0.038091265,9.3061516e-07,0.86377156,0.80031854,2.0,42,0.021546328,5.239051e-07,0,8.43242438395378e-06,0.14584608,0.029051665,0.95128137,0.4306179,0.13158602,1.3296194,1.1261211e-05,2.41429e-05,6.5338895e-06,1.3847201e-05,2.8827073e-06,2.8094398e-06,6.8753275e-10,1.3510383e-09,2.659536e-10,1.5456701e-09,2.4203606e-10,3.463104e-10,2.0
80,80,3.1693728,14759.618,55152.43,57093.23,-75.01787,214.54809253715212,-0.038077544,1.3859733e-06,0.9105046,0.8496542,2.0,42,0.021545319,3.773708e-07,0,8.428040873129804e-06,0.13835192,0.029448174,0.7432651,0.4343144,0.10355482,1.6726252,8.637671e-06,2.2888307e-05,6.6618345e-06,1.406587e-05,4.4625413e-06,3.4383659e-06,4.3103987e-10,9.559192e-10,1.9719217e-10,1.1790997e-09,1.6845754e-10,2.5850558e-10,2.0
81,81,2.1581502,20000.787,76809.36,79370.71,-75.40458,221.85304565745173,-0.03808731,2.1025224e-07,0.9601174,0.89914984,2.0,43,0.021543952,2.7143454e-07,0,8.435701574391967e-06,0.14088841,0.026129104,0.58608764,0.46779975,0.062084313,1.1938701,9.890822e-06,2.2917791e-05,6.7959954e-06,1.4387099e-05,3.6661656e-06,4.168841e-06,3.220795e-10,8.042124e-10,1.2672324e-10,8.95805e-10,7.876467e-11,1.4124293e-10,2.0
82,82,1.4679656,27604.604,106989.99,110493.766,-75.53258,230.807844029463,-0.03811218,9.679395e-08,1.0133537,0.95010555,2.0,43,0.021543562,1.9497537e-07,0,8.43157262314662e-06,0.13543446,0.021735251,0.4672631,0.4520646,0.08323506,1.492542,8.8624965e-06,2.2571678e-05,5.3540934e-06,1.44156775e-05,2.9513858e-06,2.631887e-06,2.7892724e-10,5.574663e-10,9.042939e-11,5.959415e-10,5.927964e-11,1.2474835e-10,2.0
83,83,1.0000616,38760.008,148267.62,153250.2,-75.34964,243.60893487746944,-0.038113207,1.130441e-07,1.073364,1.0047027,2.0,43,0.021543967,1.4058034e-07,0,8.437952491766446e-06,0.13732852,0.02637591,0.38618365,0.44103876,0.043200113,1.9698684,9.113128e-06,2.2765102e-05,5.4780626e-06,1.5089891e-05,1.8925751e-06,2.5836923e-06,1.7649728e-10,3.821328e-10,4.8112108e-11,4.4270085e-10,3.7631544e-11,7.894707e-11,2.0

File: data/split_cycle/07052023_9_PEGMEA_1_PEGDA_15_Aerosil380_15_LiTFSI_3_C16_RUN_3.csv
True,index,freq,Re(Z),Im(Z),Z,Phase(Z),time,Ewe_meas,I_meas,Cs,Cp,cycle_number,I_Range,Ewe,I,Ns,(QQo),THD_Ewe,NSD_Ewe,NSR_Ewe,THD_I,NSD_I,NSR_I,Ewe_h2,Ewe_h3,Ewe_h4,Ewe_h5,Ewe_h6,Ewe_h7,I_h2,I_h3,I_h4,I_h5,I_h6,I_h7,cycle
84,84,7000018.5,143.35223,218.24576,261.11505,-56.701546,247.44750756645226,-0.038114768,0.0018746258,0.000104177794,7.277848e-05,3.0,39,0.018286383,7.00319e-05,0,1.0376319706208935e-05,0.94001293,0.10580543,2.0377574,1.5311424,0.25069484,6.502225,5.1851865e-05,7.820759e-06,0.00014093741,8.2049846e-05,7.555265e-06,6.3794355e-06,3.786023e-07,1.3482423e-07,5.896818e-07,7.7712684e-07,1.1074035e-07,1.1848107e-07,3.0
85,85,4765894.0,129.10272,248.01134,279.60175,-62.50069,249.65950745818554,-0.03810166,0.000960698,0.00013464932,0.00010594184,3.0,39,0.019206928,6.869388e-05,0,1.1068906672300147e-05,1.6369271,0.108991414,1.8485678,1.7279801,0.19659293,4.562952,0.00031259097,1.2524361e-05,5.283144e-06,1.8419742e-05,2.0990854e-05,9.275107e-06,1.0724838e-06,8.2534086e-08,1.4725073e-07,3.566354e-07,2.568646e-07,1.3637946e-07,3.0
86,86,3244822.5,147.62279,325.78592,357.67157,-65.623375,251.7875096925709,-0.03811784,0.0009461524,0.00015055558,0.00012490868,3.0,39,0.018971663,5.3042135e-05,0,1.1678130025041431e-05,3.5794926,0.08121129,1.8569436,7.2400117,0.14904569,4.8995,0.0006779525,3.625106e-05,5.666125e-06,7.6290794e-06,6.251061e-06,6.7309334e-06,3.834489e-06,6.639955e-08,8.48378e-08,1.055202e-07,7.262368e-08,8.663246e-08,3.0
87,87,2209211.8,203.64708,437.74493,482.7968,-65.05128,254.0525138268422,-0.038120672,0.0010544965,0.00016457416,0.00013529294,3.0,39,0.020825526,4.3135176e-05,0,1.2292607949825348e-05,0.9487941,0.049732294,1.6621042,1.7444528,0.16319261,5.1949215,0.00017951003,8.016643e-05,1.2521655e-05,5.657134e-06,7.361827e-06,7.904933e-06,6.6173783e-07,3.0095327e-07,9.5269634e-08,7.951589e-08,6.752981e-08,7.75953e-08,3.0
88,88,1504119.6,410.96393,750.2109,855.3992,-61.286167,256.61949941542116,-0.03814408,0.000111902234,0.00014104394,0.00010848844,3.0,40,0.019765541,2.3106804e-05,0,1.249329604694266e-05,0.42111558,0.07902673,1.9375858,1.1061062,0.10468089,3.3196628,7.4500684e-05,2.4699684e-05,1.3208678e-05,1.8663934e-05,1.0350958e-05,7.3820593e-06,1.2436674e-07,1.1966785e-07,9.066449e-08,1.05451534e-07,8.256182e-08,6.772967e-08,3.0
89,89,1024068.44,651.7061,911.47925,1120.4978,-54.435295,258.8845037096471,-0.038136017,0.000104537576,0.00017050783,0.00011282774,3.0,40,0.0206321,1.8413333e-05,0,1.256375833070812e-05,0.26515538,0.07928673,1.8418018,1.2280802,0.06860406,2.9810355,4.0144925e-05,1.1652127e-05,1.4581655e-05,1.0269065e-05,1.43872385e-05,2.3138577e-05,4.5990017e-08,7.90981e-08,4.1709203e-08,7.377799e-08,9.0697164e-08,1.563707e-07,3.0
90,90,697233.1,974.57355,1019.37335,1410.2892,-46.287098,261.1495061372116,-0.038138047,0.000105152845,0.00022392822,0.00011699277,3.0,40,0.021257922,1.5073449e-05,0,1.2601505624829366e-05,0.15223049,0.067931965,1.773851,0.7854256,0.09232,2.7356756,2.2995247e-05,8.649032e-06,1.1587435e-05,7.158966e-06,8.200985e-06,9.274524e-06,1.6413695e-08,5.2593112e-08,3.5331702e-08,2.498845e-08,2.5966663e-08,8.591502e-08,3.0
91,91,474706.8,1339.7496,1029.3948,1689.551,-37.536823,263.41450829812675,-0.038123876,0.00010073402,0.00032569622,0.00012090215,3.0,40,0.021125989,1.2503907e-05,0,1.2685593967221696e-05,0.12011236,0.048041888,1.811005,0.64937156,0.060476348,2.642048,1.517456e-05,8.741652e-06,1.0352414e-05,6.8380746e-06,7.1877907e-06,6.4425453e-06,1.6095623e-08,3.3491432e-08,2.3021533e-08,2.7594043e-08,2.7293027e-08,5.0858137e-08,3.0
92,92,323198.12,1675.6317,935.9218,1919.2944,-29.185484,265.67950749906595,-0.03813624,0.00010970219,0.0005261526,0.0001251145,3.0,40,0.021189094,1.1040043e-05,0,1.275178118315292e-05,0.10943083,0.075432666,1.7916675,0.49423572,0.06414479,2.4954553,1.1342964e-05,1.2059475e-05,8.151246e-06,7.17017e-06,8.482404e-06,5.575506e-06,1.682476e-08,2.4514947e-08,1.4693465e-08,1.2479458e-08,1.8099424e-08,3.3987437e-08,3.0
93,93,220049.0,1938.5322,778.0376,2088.8394,-21.868254,267.94450261999737,-0.03812464,0.00010806144,0.0009296087,0.00012897076,3.0,40,0.02120555,1.0151834e-05,0,1.2811805701903772e-05,0.110043734,0.0701128,1.8094882,0.3858699,0.09706757,2.4738264,8.788513e-06,9.266987e-06,6.676661e-06,1.135864e-05,7.595063e-06,7.887398e-06,1.557119e-08,1.8931496e-08,1.2694016e-08,1.2825428e-08,1.18532535e-08,1.9165501e-08,3.0
94,94,149820.0,2114.2034,606.5699,2199.496,-16.008308,270.2095085675537,-0.038119294,0.00011069035,0.0017513362,0.00013319404,3.0,40,0.021002026,9.548563e-06,0,1.2879798980384445e-05,0.117703944,0.06435228,1.7993633,0.30910215,0.094671726,2.4912283,9.877937e-06,1.0046091e-05,6.127572e-06,1.3995062e-05,9.145876e-06,6.2050844e-06,1.3374502e-08,1.529062e-08,7.431176e-09,8.776712e-09,9.620589e-09,1.3128763e-08,3.0
95,95,101998.59,2221.914,449.88544,2267.0022,-11.446304,272.47451368850307,-0.038119145,0.00010809873,0.003468359,0.0001365916,3.0,40,0.020898474,9.218551e-06,0,1.293852280651385e-05,0.12546103,0.06052412,4.085164,0.26182532,0.06245361,2.9371712,9.750318e-06,1.7338429e-05,7.540994e-06,1.19059805e-05,6.136157e-06,3.3656245e-06,1.250807e-08,1.24771775e-08,4.4347823e-09,5.0452926e-09,7.94839e-09,1.0069123e-08,3.0
96,96,69449.59,2282.9744,326.92926,2306.2642,-8.149533,274.73849987602443,-0.03814142,0.00011783135,0.0070096552,0.0001408595,3.0,40,0.020570073,8.919218e-06,0,1.3014260060617543e-05,0.122471936,0.056775574,6.6216493,0.226422,0.069884375,3.45789,9.240429e-06,1.748637e-05,4.347514e-06,6.9438834e-06,7.868663e-06,8.215131e-06,1.2499798e-08,6.8182042e-09,4.047944e-09,5.551341e-09,6.3689787e-09,9.415634e-09,3.0
97,97,47283.254,2315.5654,234.35725,2327.3948,-5.779199,277.00351315693115,-0.038145438,0.00011766354,0.014362644,0.00014563008,3.0,40,0.020328451,8.734423e-06,0,1.3100587421211432e-05,0.11003508,0.055827588,7.4845285,0.24305253,0.08004566,3.829749,6.9710077e-06,1.477739e-05,4.3027094e-06,1.07134665e-05,5.0523727e-06,4.852704e-06,1.3762572e-08,4.592515e-09,5.3144817e-09,7.5922895e-09,8.288307e-09,7.0870545e-09,3.0
98,98,32196.41,2334.1963,170.39948,2340.4077,-4.1752625,279.1315118713246,-0.038144827,0.000115612595,0.02900978,0.0001537793,3.0,40,0.021587027,9.223618e-06,0,1.3172738694641768e-05,0.1195814,0.07697684,3.3069239,0.20820385,0.070693806,3.2092342,9.076359e-06,1.7120661e-05,5.741991e-06,9.016851e-06,7.791646e-06,8.199983e-06,1.2832095e-08,5.242717e-09,5.353377e-09,6.5560464e-09,5.533497e-09,7.1047612e-09,3.0
99,99,21915.822,2343.5574,130.43407,2347.1843,-3.1855927,281.2594899457472,-0.038116556,0.00012791817,0.055676423,0.0001719329,3.0,40,0.021995118,9.370852e-06,0,1.32398737591297e-05,0.15068388,0.050721213,2.49563,0.20784171,0.06622623,3.1385696,1.1030833e-05,2.4386653e-05,1.0536306e-05,1.0678362e-05,8.252608e-06,6.548478e-06,1.3566833e-08,4.382703e-09,5.6186913e-09,6.4304526e-09,4.9108095e-09,7.3840307e-09,3.0
100,100,14919.832,2350.1238,108.16973,2352.6118,-2.6353073,283.3875126868079,-0.03813652,0.000118558484,0.09861669,0.00020847855,3.0,40,0.021677367,9.214171e-06,0,1.33009578508878e-05,0.15431474,0.05518626,2.2993495,0.22484812,0.053407535,3.156066,8.9462055e-06,2.4217283e-05,8.867809e-06,1.5175381e-05,4.6852665e-06,6.656774e-06,1.4833234e-08,9.0667935e-09,3.309995e-09,6.8342083e-09,3.494752e-09,5.8554535e-09,3.0
101,101,10159.962,2354.8604,96.71054,2356.8455,-2.3517292,285.51550257459166,-0.03813175,0.00011003781,0.16197734,0.00027273424,3.0,40,0.020540554,8.715274e-06,0,1.3372982448581398e-05,0.16645429,0.04810833,2.3417635,0.27451843,0.061908495,3.354273,1.39866015e-05,2.0601867e-05,1.1119025e-05,1.6682672e-05,7.3272627e-06,5.016216e-06,1.5280206e-08,1.4330021e-08,2.876611e-09,6.338281e-09,4.3753214e-09,5.734431e-09,3.0
102,102,6916.754,2361.0938,99.86515,2363.2048,-2.4219468,287.7932225227414,-0.03812434,0.000117551666,0.23041135,0.00041146134,3.0,40,0.02031827,8.597761e-06,0,1.3454423754525691e-05,0.16552983,0.07687323,2.2783194,0.23609088,0.08320307,3.3143036,1.2259948e-05,2.1095382e-05,1.1567586e-05,1.4933098e-05,4.5707575e-06,5.6718995e-06,1.2675759e-08,3.5346819e-09,6.7700916e-09,1.0446251e-08,3.272472e-09,7.0811885e-09,3.0
103,103,4708.491,2365.5981,115.996826,2368.4404,-2.807243,290.0348131625942,-0.038117915,0.00011121242,0.2914018,0.0006989716,3.0,40,0.020340675,8.588215e-06,0,1.3532877511628006e-05,0.15901555,0.08285321,2.280992,0.22064304,0.083562,3.3695793,1.3208021e-05,2.0623209e-05,7.601969e-06,1.4603694e-05,4.8868314e-06,8.505674e-06,1.2197564e-08,4.569391e-09,4.966931e-09,1.03103375e-08,3.6412464e-09,5.0951616e-09,3.0
104,104,3206.0295,2375.2683,145.64009,2379.729,-3.5087104,292.251729614567,-0.038127244,0.000102654456,0.34085655,0.0012766697,3.0,40,0.020359043,8.555194e-06,0,1.3597573765931985e-05,0.18218309,0.122336194,2.2025914,0.2325523,0.13745578,3.2665677,1.7540659e-05,2.2008831e-05,8.435747e-06,1.2028995e-05,9.301e-06,9.5996065e-06,1.2360469e-08,6.945955e-09,4.923416e-09,9.818436e-09,4.201722e-09,5.4493032e-09,3.0
105,105,2182.901,2385.0386,192.94125,2392.83,-4.6249557,294.468986279855,-0.038115103,0.00010093913,0.3778862,0.0024569002,3.0,40,0.020365283,8.5109605e-06,0,1.3653822981959466e-05,0.15490286,0.112034395,2.0949762,0.24794403,0.13246323,3.113719,1.3156758e-05,1.974198e-05,7.3376964e-06,1.4191012e-05,5.8771216e-06,7.4460154e-06,1.4299143e-08,4.297359e-09,3.483744e-09,9.941494e-09,5.1104756e-09,6.573821e-09,3.0
106,106,1486.4281,2401.2776,261.81296,2415.5083,-6.2224193,296.6855947583972,-0.038116723,0.00010692412,0.40896404,0.004804523,3.0,40,0.020369625,8.432852e-06,0,1.3714480655245046e-05,0.14349742,0.06393009,2.0123172,0.23710455,0.09067368,3.020955,8.635657e-06,2.1741704e-05,9.35258e-06,1.1131974e-05,5.8779187e-06,2.927788e-06,1.2544059e-08,3.9581565e-09,6.4919146e-09,8.135729e-09,5.6713074e-09,6.6774475e-09,3.0
107,107,1012.2657,2419.2595,361.75052,2446.1562,-8.5043955,298.8973248101829,-0.038119685,0.00011283452,0.43462673,0.009505312,3.0,40,0.020367147,8.326184e-06,0,1.3787731865662055e-05,0.15269746,0.08235606,1.941283,0.24010488,0.0886999,2.9579995,9.495287e-06,1.911636e-05,5.1136744e-06,1.4249261e-05,7.256285e-06,9.825097e-06,1.364531e-08,3.6140555e-09,3.6298415e-09,1.116901e-08,4.333261e-09,4.994572e-09,3.0
108,108,688.8978,2448.7004,503.0405,2499.8367,-11.608857,301.1151157155109,-0.03812231,0.00011052253,0.45926398,0.01859709,3.0,40,0.020368777,8.148043e-06,0,1.3844683227680283e-05,0.1598295,0.042837013,1.8930659,0.26133946,0.07339568,2.9622407,4.328568e-06,2.2079543e-05,1.1240093e-05,1.30047665e-05,1.240227e-05,6.0532843e-06,1.1941907e-08,5.8973266e-09,3.0047393e-09,1.2033509e-08,8.583239e-09,4.5148996e-09,3.0
109,109,468.94922,2484.7898,702.24225,2582.1162,-15.78116,303.3331987275451,-0.038108844,0.00010763257,0.4832895,0.035746183,3.0,40,0.02036741,7.887875e-06,0,1.3915860985092827e-05,0.15503883,0.039968982,1.8749673,0.24654633,0.07829893,3.0063746,1.0844411e-05,2.202268e-05,7.1425025e-06,1.4512651e-05,6.1154064e-06,4.9564333e-06,1.1496141e-08,5.617712e-09,5.8543246e-09,9.618902e-09,5.019754e-09,3.8947645e-09,3.0
110,110,319.28494,2535.538,983.14813,2719.4731,-21.193668,305.55122224622755,-0.038124938,0.00010298998,0.50701725,0.06626605,3.0,40,0.020369373,7.490191e-06,0,1.398433974841737e-05,0.18722753,0.049522165,1.875055,0.2526524,0.08709001,3.1277533,1.28067395e-05,2.3749213e-05,1.931298e-05,1.1686004e-05,7.0828883e-06,8.4031435e-06,1.2450573e-08,6.578764e-09,4.8631805e-09,7.801088e-09,5.5823057e-09,4.314056e-09,3.0
111,111,217.43552,2607.1301,1379.3558,2949.534,-27.882,308.0055139627948,-0.038147096,1.3200345e-06,0.5306563,0.11605375,3.0,41,0.020403065,6.917386e-06,0,1.3999024296611172e-05,0.17054524,0.055452246,1.9750586,0.15751694,0.013292589,0.56038386,1.1690018e-05,2.3039865e-05,9.539601e-06,1.615758e-05,6.2740305e-06,7.4589807e-06,1.180563e-09,8.160621e-09,8.050161e-10,6.866164e-09,8.367318e-10,1.2948046e-09,3.0
112,112,148.05719,2706.8435,1943.9807,3332.576,-35.684868,310.2324009752192,-0.03811896,1.2316611e-05,0.5529663,0.18815792,3.0,41,0.020392641,6.1191827e-06,0,1.4000422841624905e-05,0.18254912,0.054732397,1.9692024,0.16696191,0.016739387,0.625283,1.1433454e-05,2.3384999e-05,8.672183e-06,1.974311e-05,7.2278103e-06,7.83736e-06,1.05255e-09,7.5498345e-09,1.0545269e-09,6.5043735e-09,6.382394e-10,1.3020318e-09,3.0
113,113,100.80636,2851.5093,2741.3447,3955.5122,-43.871567,312.4411796934728,-0.038164847,1.0382822e-05,0.5759285,0.27662435,3.0,41,0.020377375,5.15164e-06,0,1.4011333762407894e-05,0.16587575,0.055072352,1.9458104,0.1904249,0.014033231,0.73111886,1.4494649e-05,2.0279804e-05,7.739254e-06,1.5263187e-05,7.2455946e-06,7.4087584e-06,1.2624056e-09,7.457711e-09,1.1497248e-09,5.9278626e-09,8.1423246e-10,1.0820563e-09,3.0
114,114,68.616714,3069.4912,3862.7168,4933.7974,-51.527744,314.6077936364163,-0.03811909,1.2734299e-05,0.60047835,0.36806157,3.0,41,0.020372953,4.129264e-06,0,1.402176153490143e-05,0.17065775,0.037633058,1.9755775,0.22549161,0.01820682,0.9002829,1.2680947e-05,2.258644e-05,9.510128e-06,1.607231e-05,8.84878e-06,5.823142e-06,2.1541335e-09,6.6884636e-09,6.0500627e-10,5.810961e-09,8.4382346e-10,1.3974519e-09,3.0
115,115,46.71924,3390.4536,5431.434,6402.7847,-58.026432,316.70742914945004,-0.03810672,1.30382205e-05,0.62720555,0.4513372,3.0,41,0.02036691,3.1809457e-06,0,1.402696267460447e-05,0.1531471,0.064495996,1.9537768,0.25027877,0.032193888,1.1581708,9.3232375e-06,1.948854e-05,6.785691e-06,1.714907e-05,5.8654464e-06,7.3978786e-06,1.5204892e-09,5.211389e-09,6.2602307e-10,5.602912e-09,8.363814e-10,7.825256e-10,3.0
116,116,31.801239,3869.1382,7611.965,8538.866,-63.055912,318.7924475684704,-0.038115475,1.3621872e-05,0.6574751,0.52248335,3.0,41,0.020366527,2.3851558e-06,0,1.4035264716492494e-05,0.16305658,0.050463412,1.9615556,0.30636933,0.061230127,1.5285547,1.0548228e-05,2.2876231e-05,1.15551775e-05,1.2238935e-05,7.3134465e-06,7.921321e-06,1.7369853e-09,4.732299e-09,8.0553814e-10,5.0322906e-09,1.0129733e-09,6.8822886e-10,3.0
117,117,21.656305,4559.23,10623.247,11560.275,-66.77221,320.863475480146,-0.038117003,1.2118842e-05,0.6917967,0.58419347,3.0,41,0.020356666,1.7609153e-06,0,1.4039110733960923e-05,0.15086454,0.0777115,1.9517342,0.34834576,0.05444552,2.0651166,7.6044817e-06,2.1905156e-05,7.213113e-06,1.3611595e-05,8.62068e-06,6.1348624e-06,1.2143675e-09,3.9246535e-09,5.915999e-10,4.250009e-09,6.445256e-10,1.1708188e-09,3.0
118,118,14.74984,5516.7974,14766.975,15763.838,-69.5148,323.3411823178467,-0.038114563,1.2229634e-06,0.73070365,0.6412102,3.0,42,0.020356338,1.2913314e-06,0,1.4045293297490717e-05,0.18431574,0.22464593,1.9403838,0.37192482,0.042173795,0.6245965,1.3805907e-05,2.4979812e-05,1.0216874e-05,1.601792e-05,6.9102475e-06,8.41849e-06,1.0551118e-09,3.1107152e-09,3.0508596e-10,3.4253913e-09,1.989386e-10,6.140658e-10,3.0
119,119,10.041743,6862.0073,20538.982,21654.951,-71.525696,325.55195354289026,-0.0381262,1.3191355e-06,0.7716708,0.69418544,3.0,42,0.020364655,9.4041565e-07,0,1.4044600304707148e-05,0.16572759,0.037296325,1.9289492,0.39006072,0.058815595,0.8602326,1.1442265e-05,2.1671083e-05,1.0957488e-05,1.495056e-05,8.936912e-06,7.811355e-06,1.033049e-09,2.2124151e-09,3.2321582e-10,2.6196583e-09,2.8430053e-10,5.289447e-10,3.0
120,120,6.8350806,8666.859,28548.305,29834.88,-73.11246,328.1814599077625,-0.038123894,6.616951e-07,0.81563556,0.7468067,3.0,42,0.020358605,6.8237597e-07,0,1.4046188619882843e-05,0.15068792,0.034205962,1.4931357,0.41953066,0.14745969,1.1385939,9.808385e-06,2.2483922e-05,7.5262674e-06,1.3397085e-05,4.6924733e-06,5.6904623e-06,5.1929866e-10,1.7128411e-09,3.8574563e-10,2.0377373e-09,3.6895784e-10,5.825117e-10,3.0
121,121,4.6544523,11222.302,39714.133,41269.266,-74.220924,331.56565337521533,-0.03812645,1.1920715e-06,0.86100656,0.79733926,3.0,42,0.020357233,4.9327826e-07,0,1.4054357576260928e-05,0.14975326,0.03739528,1.190885,0.44048867,0.13664417,1.3592068,9.197345e-06,2.2577733e-05,7.5524454e-06,1.4599882e-05,4.7170415e-06,3.9663523e-06,6.720932e-10,1.1712802e-09,3.1594005e-10,1.5413885e-09,3.142587e-10,3.5713169e-10,3.0
122,122,3.1693728,14782.946,55340.367,57280.816,-75.04392,336.13112217866,-0.038118392,1.162999e-06,0.90741247,0.8469747,3.0,42,0.02035959,3.554347e-07,0,1.4047764476968445e-05,0.14000897,0.027360557,1.3715953,0.44954267,0.11310363,1.730783,1.0377097e-05,2.09037e-05,4.583735e-06,1.3770755e-05,3.127736e-06,4.2133624e-06,4.474003e-10,9.330277e-10,2.3877403e-10,1.1145278e-09,1.76978e-10,3.0241537e-10,3.0
123,123,2.1581502,20043.56,77059.66,79623.71,-75.42018,343.4369990590494,-0.038124874,6.090412e-08,0.95699877,0.89635634,3.0,43,0.02035489,2.5563855e-07,0,1.4047991201415092e-05,0.13534369,0.026632307,0.6616769,0.4556852,0.05499515,1.2024257,1.0632141e-05,2.1225023e-05,5.1595543e-06,1.1064339e-05,3.1215575e-06,3.7031089e-06,3.1330563e-10,7.266812e-10,1.0817139e-10,8.2265156e-10,6.831767e-11,1.5740258e-10,3.0
124,124,1.4679656,27692.729,107294.055,110810.2,-75.52773,352.39094684433076,-0.03813764,5.4597702e-08,1.010482,0.94737166,3.0,43,0.020355042,1.8369285e-07,0,1.4045650456311099e-05,0.13335909,0.025068512,0.51584405,0.45651147,0.06841715,1.4956137,1.0119398e-05,2.1018115e-05,4.8826687e-06,1.2124434e-05,1.8905924e-06,3.3706835e-06,2.2470703e-10,4.95036e-10,8.338436e-11,6.0815575e-10,7.089952e-11,1.401745e-10,3.0
125,125,1.0000616,38824.0,148798.14,153779.67,-75.376564,365.1916478790299,-0.03812785,9.9363845e-08,1.0695372,1.0013664,3.0,43,0.020356108,1.323719e-07,0,1.405009744241334e-05,0.1340837,0.02097155,0.45696917,0.4511667,0.08959564,1.9895406,1.0441866e-05,2.105706e-05,6.075578e-06,1.1915548e-05,1.7572553e-06,1.963153e-06,2.0017198e-10,3.7162082e-10,5.8903125e-11,4.036019e-10,3.898425e-11,6.863342e-11,3.0
