Repository: Jay2-davic/SPOC_code

# Studying-Polymers-on a-Chip (SPOC) Data Cleaning and Processing
Author: Jay Jimenez jimenez45@llnl.gov

# Project Description

The SPOC project aims to establish an automated, high-throughput experimentation workflow to screen solid state polymer electrolytes. This repository contains code to reproduce the data cleaning workflow, data processing, and active learning for the SPOC project. Electrochemical impedance spectroscopy processing code is included as a Python file which was used to determine bulk ionic conductivities.

File: data/split_cycle/07052023_9_PEGMEA_1_PEGDA_6,42_Aerosil380_15_LiTFSI_1_C14_RUN_3.csv
True,index,freq,Re(Z),Im(Z),Z,Phase(Z),time,Ewe_meas,I_meas,Cs,Cp,cycle_number,I_Range,Ewe,I,Ns,(QQo),THD_Ewe,NSD_Ewe,NSR_Ewe,THD_I,NSD_I,NSR_I,Ewe_h2,Ewe_h3,Ewe_h4,Ewe_h5,Ewe_h6,Ewe_h7,I_h2,I_h3,I_h4,I_h5,I_h6,I_h7,cycle
84,84,7000018.5,88.90784,219.49931,236.82178,-67.94967,253.75549159935326,-0.10465709,-0.0046259793,0.00010358283,8.898378e-05,3.0,39,0.017415956,7.3540345e-05,0,-3.0593955542783784e-05,2.2427888,0.08381756,2.6313279,4.8783216,0.18652754,6.327406,6.197926e-05,9.487538e-06,0.00010828331,0.00036970375,8.940288e-06,6.1210008e-06,2.7616917e-07,1.0931603e-07,3.581565e-07,3.5528783e-06,9.797745e-08,8.244704e-08,3.0
85,85,4765894.0,94.72751,281.54654,297.05515,-71.404274,256.2394911307201,-0.10465881,-0.0036232362,0.000118611155,0.00010654959,3.0,39,0.019084698,6.424631e-05,0,-3.314456122427944e-05,2.0603201,0.1117329,1.7522132,3.4185457,0.19007596,4.8281784,0.0003918954,1.1806026e-05,1.075938e-05,1.8895471e-05,1.6878937e-05,7.3189144e-06,2.1703243e-06,1.1626614e-07,1.03348334e-07,1.9119467e-07,1.764508e-07,1.0030146e-07,3.0
86,86,3244822.5,120.85872,382.78955,401.41583,-72.477455,258.3674912584538,-0.104674466,-0.0036474846,0.00012813539,0.000116519936,3.0,39,0.018958353,4.722871e-05,0,-3.531644770336152e-05,2.8166928,0.05838505,1.7506036,6.299812,0.18336739,5.3902593,0.0005316192,4.770172e-05,7.664329e-06,7.991136e-06,6.196753e-06,5.583266e-06,2.9661987e-06,1.1052375e-07,1.17923484e-07,6.944064e-08,8.468954e-08,9.444111e-08,3.0
87,87,2209211.8,221.24225,653.2139,689.6641,-71.288864,260.9335057536664,-0.10468265,-0.0003617904,0.00011028777,9.893796e-05,3.0,40,0.019010492,2.7564856e-05,0,-3.5746405214831815e-05,1.0990367,0.04788615,1.9104819,2.1342943,0.10496252,4.115234,0.00018611485,9.341614e-05,1.0591292e-05,7.6276433e-06,5.4858483e-06,5.264428e-06,4.490474e-07,3.4068952e-07,1.0156279e-07,7.346541e-08,5.4993574e-08,6.781357e-08,3.0
88,88,1504119.6,361.8188,876.2383,948.0012,-67.56315,263.1974917545158,-0.10471666,-0.00035425663,0.00012075789,0.00010316733,3.0,40,0.021099279,2.2256594e-05,0,-3.5971567186837195e-05,0.45583057,0.082667865,1.7210718,1.015822,0.10426122,3.3821826,8.5436426e-05,3.2439544e-05,1.3167752e-05,1.9504352e-05,1.3477794e-05,1.0146598e-05,1.4300608e-07,1.0955469e-07,8.942385e-08,4.922914e-08,6.4964034e-08,5.946995e-08,3.0
89,89,1024068.44,600.588,1131.9569,1281.4181,-62.050697,265.4625041554391,-0.10468447,-0.0003583405,0.00013729706,0.00010713696,3.0,40,0.021256728,1.6588441e-05,0,-3.620326308020857e-05,0.27665254,0.05529996,1.6911715,0.94988704,0.094665095,3.1851025,4.60952e-05,1.6087946e-05,1.511713e-05,1.479193e-05,1.3740685e-05,1.7040094e-05,5.9593035e-08,6.213033e-08,3.56236e-08,2.6413927e-08,5.4576446e-08,9.425967e-08,3.0
90,90,697233.1,959.70026,1379.6337,1680.5992,-55.17677,267.72650516961585,-0.104684904,-0.00034892332,0.0001654544,0.000111500696,3.0,40,0.021021537,1.2508358e-05,0,-3.64351539221628e-05,0.19344187,0.060008228,1.6898814,0.76360923,0.069889136,3.2143052,3.062078e-05,1.2853689e-05,1.1448446e-05,1.1478788e-05,7.897452e-06,1.2658078e-05,2.7939215e-08,3.4028147e-08,3.2736605e-08,3.1411943e-08,5.1518075e-08,3.7656143e-08,3.0
91,91,474706.8,1437.0522,1562.3723,2122.764,-47.392506,269.9914934905537,-0.104699776,-0.00035065753,0.00021459034,0.000116245414,3.0,40,0.021508276,1.0132204e-05,0,-3.6656009427168e-05,0.16269207,0.049509816,1.6586549,0.68035054,0.07304867,3.1193836,2.6042973e-05,1.4918598e-05,5.072067e-06,1.0857068e-05,7.4886543e-06,8.135668e-06,1.2748425e-08,1.8076173e-08,1.8814386e-08,3.2825078e-08,3.084092e-08,3.8702836e-08,3.0
92,92,323198.12,1983.5542,1616.7247,2558.962,-39.18226,272.2555078114092,-0.10468684,-0.00035313776,0.0003045897,0.00012157932,3.0,40,0.021545934,8.4197945e-06,0,-3.6876422349125885e-05,0.14081407,0.060776576,1.6472421,0.46729687,0.065842584,3.065625,2.0134981e-05,1.1151712e-05,7.026378e-06,1.0661514e-05,8.486075e-06,8.6452055e-06,6.090579e-09,1.5365675e-08,1.3960423e-08,1.9269587e-08,1.6344634e-08,2.0236099e-08,3.0
93,93,220049.0,2528.7646,1519.0284,2949.932,-30.99323,274.51949999897624,-0.10467551,-0.00035869484,0.00047614015,0.00012625328,3.0,40,0.021248234,7.202958e-06,0,-3.708580918575384e-05,0.1248837,0.08121845,1.6856962,0.3752207,0.08964589,3.280306,1.6761334e-05,1.06492e-05,8.075196e-06,9.3800245e-06,6.8499594e-06,6.1873397e-06,5.4669953e-09,1.0262074e-08,9.600527e-09,1.4024965e-08,1.1753638e-08,8.974993e-09,3.0
94,94,149820.0,2978.6663,1296.7043,3248.6758,-23.524965,276.78450090650585,-0.10466537,-0.00035886266,0.0008192366,0.00013052045,3.0,40,0.021230944,6.535261e-06,0,-3.732753467768715e-05,0.11376816,0.055075,2.2966452,0.3344459,0.08449453,3.571974,1.0557462e-05,9.602783e-06,8.769086e-06,7.3021342e-06,7.777293e-06,1.1094989e-05,5.9533587e-09,6.034183e-09,1.1028553e-08,7.845514e-09,9.5881205e-09,8.858814e-09,3.0
95,95,101998.59,3295.7007,1021.38385,3450.3433,-17.21894,279.0495136807731,-0.10467515,-0.0003569979,0.0015276961,0.00013387218,3.0,40,0.020913608,6.0613124e-06,0,-3.755507178306197e-05,0.16468167,0.04406362,3.578051,0.4751623,0.101454936,3.9337106,1.0234225e-05,2.9291865e-05,6.103072e-06,5.031461e-06,5.995447e-06,8.306087e-06,4.461758e-09,2.5309904e-08,6.084917e-09,5.011603e-09,4.78724e-09,7.005116e-09,3.0
96,96,69449.59,3488.3523,765.1746,3571.2874,-12.371963,281.313503494981,-0.104675375,-0.00035964587,0.002994952,0.00013748693,3.0,40,0.020388937,5.709128e-06,0,-3.7781220090881714e-05,0.090337135,0.059123002,4.2813253,0.25598365,0.10862241,4.2982383,5.621769e-06,7.629903e-06,7.4976833e-06,8.454608e-06,5.4991538e-06,6.8705654e-06,6.326784e-09,5.091415e-09,4.703686e-09,5.433819e-09,4.4312927e-09,6.051946e-09,3.0
97,97,47283.254,3594.3794,553.7485,3636.7844,-8.758105,283.5774983224983,-0.104681455,-0.00035716573,0.006078554,0.00014092571,3.0,40,0.020249568,5.567987e-06,0,-3.801386041010826e-05,0.12867336,0.05210513,3.5663133,0.22016253,0.10493157,5.069826,1.1954881e-05,9.006033e-06,7.045006e-06,1.3540582e-05,8.833158e-06,7.66686e-06,5.9923084e-09,4.933253e-09,4.1535264e-09,4.5503254e-09,3.8332257e-09,4.706952e-09,3.0
98,98,32196.41,3651.8674,398.64545,3673.5615,-6.229859,285.7055157836003,-0.10467514,-0.0003493895,0.01240012,0.0001460242,3.0,40,0.021102754,5.7444945e-06,0,-3.821777147097095e-05,0.12105022,0.06738265,2.6810863,0.21934089,0.10355712,5.057233,9.06039e-06,1.22831e-05,6.2723116e-06,1.6049167e-05,5.8141736e-06,4.93527e-06,5.562658e-09,3.6005126e-09,5.2704556e-09,4.9432627e-09,4.3417288e-09,5.477451e-09,3.0
99,99,21915.822,3683.5679,293.14246,3695.2139,-4.550073,287.83350543133565,-0.104688965,-0.00035196292,0.024773289,0.00015590568,3.0,40,0.021294983,5.7628554e-06,0,-3.8430253797411957e-05,0.124232806,0.047640342,2.6474345,0.1718229,0.11830018,5.6172442,1.1168088e-05,1.2023862e-05,9.192898e-06,1.43649995e-05,8.539284e-06,3.745771e-06,3.353329e-09,4.3816812e-09,3.969135e-09,3.4655725e-09,3.4729029e-09,4.0876604e-09,3.0
100,100,14919.832,3702.4858,224.9803,3709.315,-3.477283,289.96151025241124,-0.104679555,-0.00035931022,0.04741456,0.00017442682,3.0,40,0.02089946,5.634318e-06,0,-3.8641371681702165e-05,0.14059208,0.05377241,2.6276045,0.24558975,0.10959601,5.939074,6.8081135e-06,1.4383794e-05,1.3705325e-05,1.641169e-05,8.210515e-06,6.10887e-06,6.0319487e-09,5.2909694e-09,4.3603023e-09,6.529317e-09,4.665863e-09,4.321974e-09,3.0
101,101,10159.962,3712.3918,182.5151,3716.8757,-2.814609,292.08950110015576,-0.104662165,-0.00035912375,0.08582805,0.00020695255,3.0,40,0.01981388,5.330789e-06,0,-3.8850794215552823e-05,0.1583285,0.056464408,2.698222,0.27062815,0.07539136,6.27438,6.272594e-06,1.8312598e-05,1.1730841e-05,1.5913505e-05,8.061186e-06,8.9567775e-06,5.8190768e-09,7.684552e-09,4.1023744e-09,7.259352e-09,3.7544536e-09,2.6229234e-09,3.0
102,102,6916.754,3722.074,163.56084,3725.666,-2.5161564,294.3672286483634,-0.10462932,-0.00036402818,0.14068198,0.0002711373,3.0,40,0.020244708,5.4338493e-06,0,-3.906648536571629e-05,0.14956531,0.07679203,2.5891302,0.19167192,0.123750634,6.127889,7.5474454e-06,1.2975505e-05,9.791438e-06,1.9415322e-05,6.529972e-06,1.0531505e-05,4.645483e-09,4.0375463e-09,3.9033075e-09,3.503752e-09,3.7427377e-09,3.4179504e-09,3.0
103,103,4708.491,3732.3064,163.9799,3735.907,-2.5156877,296.60985800823255,-0.10463271,-0.00034974384,0.2061331,0.00039713384,3.0,40,0.020265982,5.4246484e-06,0,-3.927944324256037e-05,0.1428037,0.07727689,2.3619933,0.1824234,0.13519058,5.734375,7.524411e-06,1.4560142e-05,7.34644e-06,1.8416258e-05,5.613812e-06,7.093746e-06,5.132016e-09,4.674799e-09,2.2084685e-09,4.032996e-09,3.3743124e-09,1.7886387e-09,3.0
104,104,3206.0295,3755.0034,153.46692,3758.1382,-2.340375,299.07771351211704,-0.10462647,-2.457232e-05,0.32347286,0.0005394136,3.0,41,0.020214422,5.3788394e-06,0,-3.9317706036122826e-05,0.14139445,0.10885737,2.6185615,0.106433816,0.10406114,0.96927476,7.97641e-06,1.4509023e-05,5.3045337e-06,1.7123211e-05,9.5879e-06,6.2335153e-06,5.385755e-10,4.0783275e-09,7.5601103e-10,3.7692063e-09,6.714757e-10,2.948014e-10,3.0
105,105,2182.901,3769.4595,205.66713,3775.0662,-3.1230433,301.2949582040892,-0.10461654,-3.361754e-05,0.35450408,0.0010522087,3.0,41,0.020270107,5.3694707e-06,0,-3.933530540314536e-05,0.13915282,0.11979032,2.4154315,0.110141605,0.1009297,0.908795,7.0341407e-06,1.3544629e-05,6.4747564e-06,1.8239672e-05,7.547434e-06,6.1259434e-06,5.5145133e-10,4.2557575e-09,6.849208e-10,3.869605e-09,6.302227e-10,4.8330384e-10,3.0
106,106,1486.4281,3789.942,279.159,3800.2092,-4.2126765,303.51055753594846,-0.10463982,-3.3837703e-05,0.3835523,0.002069726,3.0,41,0.020298103,5.341312e-06,0,-3.9357258819048085e-05,0.15221992,0.06327684,2.199447,0.11468166,0.040513493,0.847665,1.29755645e-05,1.50729675e-05,9.074238e-06,1.7591772e-05,4.7211643e-06,7.72327e-06,5.42283e-10,4.2803934e-09,7.188083e-10,4.1591535e-09,4.6094473e-10,7.208942e-10,3.0
107,107,1012.2657,3815.6074,380.5759,3834.54,-5.695951,305.7223033476912,-0.10463518,-3.3475742e-05,0.41312772,0.004069493,3.0,41,0.020306122,5.295582e-06,0,-3.937553882895044e-05,0.155235,0.06713599,2.057885,0.124643825,0.056142576,0.8112032,8.05612e-06,1.5279411e-05,2.711941e-06,2.212154e-05,8.554814e-06,7.023779e-06,4.7661164e-10,4.7919193e-09,7.372997e-10,4.3515347e-09,5.6355154e-10,5.327723e-10,3.0
108,108,688.8978,3848.0742,522.50446,3883.386,-7.732523,307.94008033303544,-0.10464778,-3.470343e-05,0.44215578,0.0080045,3.0,41,0.020310186,5.2300197e-06,0,-3.939824169313296e-05,0.14719288,0.067365184,2.170275,0.11806233,0.01912673,1.086096,9.496276e-06,1.0924491e-05,6.453962e-06,2.0183412e-05,1.1486743e-05,6.613302e-06,6.1530897e-10,4.570143e-09,8.332363e-10,3.8254204e-09,9.514873e-10,5.0065907e-10,3.0
109,109,468.94922,3888.5671,721.8637,3955.0022,-10.516528,310.15822123838007,-0.104636595,-3.3468277e-05,0.47015288,0.015662318,3.0,41,0.020310108,5.1352963e-06,0,-3.9417954741563944e-05,0.13976452,0.04059171,3.9101837,0.12823595,0.015645102,1.280902,1.2685266e-05,1.3316635e-05,8.898555e-06,1.6840244e-05,4.179905e-06,5.103135e-06,5.470336e-10,4.6136615e-09,9.535872e-10,4.40938e-09,6.066119e-10,6.9744416e-10,3.0
110,110,319.28494,3937.8894,1003.3899,4063.7131,-14.295006,312.3762212904112,-0.104636446,-3.2848842e-05,0.49678898,0.030287633,3.0,41,0.020307936,4.997384e-06,0,-3.9435601423597845e-05,0.17249475,0.053953677,3.923659,0.12719138,0.017026661,1.3068537,9.260297e-06,1.4314918e-05,1.8226852e-05,2.2049126e-05,5.468845e-06,5.1666575e-06,4.648233e-10,4.4728115e-09,5.397509e-10,4.3408037e-09,4.8820825e-10,6.776733e-10,3.0
111,111,217.43552,4000.2432,1404.7708,4239.732,-19.349813,314.5815196884505,-0.10464917,-3.4403038e-05,0.52105576,0.057202935,3.0,41,0.02030167,4.7884323e-06,0,-3.945158034425448e-05,0.5606415,0.06651978,8.618159,0.13259542,0.02145521,1.4052639,1.7290178e-05,0.00010912857,8.323319e-06,2.072127e-05,7.207857e-06,6.1589258e-06,8.1036045e-10,4.399846e-09,5.681955e-10,4.101746e-09,7.101912e-10,6.2537575e-10,3.0
112,112,148.05719,4082.163,1979.4856,4536.785,-25.869255,316.8103895543318,-0.10463534,-3.4117576e-05,0.5430481,0.103382386,3.0,41,0.020298544,4.4742133e-06,0,-3.947828023585943e-05,0.15078668,0.050492663,9.348213,0.13595909,0.020454139,1.6970391,7.757217e-06,1.6194128e-05,8.934424e-06,1.9382653e-05,7.076893e-06,6.9020284e-06,9.031293e-10,4.173959e-09,6.601791e-10,4.132668e-09,5.2228616e-10,7.229482e-10,3.0
113,113,100.80636,4194.5137,2800.5007,5043.486,-33.729374,319.01719128582045,-0.10467808,-3.3632496e-05,0.56376296,0.17382263,3.0,41,0.02029193,4.023394e-06,0,-3.949903313730091e-05,0.14269061,0.056279503,7.1671605,0.1545966,0.01702967,2.038081,1.1034426e-05,1.1140127e-05,5.1921506e-06,2.0322797e-05,5.816198e-06,6.672078e-06,1.1773953e-09,4.1569104e-09,5.248951e-10,4.333617e-09,5.883034e-10,5.3192184e-10,3.0
114,114,68.616714,4352.7656,3975.9766,5895.3335,-42.40973,321.1838158687606,-0.104625165,-3.3078362e-05,0.58337307,0.26534888,3.0,41,0.020290494,3.441789e-06,0,-3.951577040284456e-05,0.1453209,0.040135335,5.631873,0.1712271,0.023570426,2.421057,7.480712e-06,1.1264155e-05,4.8322286e-06,2.299688e-05,6.259282e-06,6.734416e-06,1.5117916e-09,3.993529e-09,8.4724033e-10,3.8546197e-09,3.238322e-10,4.822105e-10,3.0
115,115,46.71924,4576.9395,5658.43,7277.7886,-51.031612,323.284419701813,-0.10462942,-3.2014905e-05,0.6020443,0.36393303,3.0,41,0.020285591,2.787329e-06,0,-3.9537647267075446e-05,0.13851906,0.046843577,5.0933237,0.19647649,0.033668887,3.0952146,1.2998539e-05,1.1626719e-05,8.297449e-06,1.7085407e-05,5.2610935e-06,6.083321e-06,1.1518219e-09,3.5626575e-09,5.860917e-10,3.8214165e-09,5.561105e-10,5.0035237e-10,3.0
116,116,31.801239,4912.801,8060.481,9439.648,-58.638016,325.3694448941678,-0.10462815,-3.2046635e-05,0.6208907,0.45271555,3.0,41,0.020281829,2.148579e-06,0,-3.9552963133710566e-05,0.13992378,0.03846126,5.2221675,0.24112049,0.04443904,4.415747,6.463846e-06,1.2703157e-05,8.476724e-06,1.858357e-05,3.8091302e-06,8.3303385e-06,1.2979998e-09,3.318428e-09,5.9980915e-10,3.5943282e-09,4.6734755e-10,4.3237677e-10,3.0
117,117,21.656305,5428.379,11473.244,12692.621,-64.67959,327.4404560858675,-0.10463575,-3.225562e-05,0.64054483,0.5233827,3.0,41,0.020279285,1.5977224e-06,0,-3.95735323353753e-05,0.17134005,0.049649127,4.646735,0.3268858,0.06429324,5.4774237,1.5753118e-05,1.2113264e-05,1.2587261e-05,2.1631315e-05,8.321658e-06,5.813474e-06,1.418956e-09,3.353354e-09,1.1908622e-09,3.3013887e-09,5.774769e-10,7.2442546e-10,3.0
118,118,14.74984,6232.587,16299.413,17450.387,-69.07409,329.91618081679917,-0.104617864,-3.3648607e-06,0.66200435,0.5775567,3.0,42,0.020290598,1.1627592e-06,0,-3.958144991660174e-05,0.1454484,0.050616764,4.74275,0.3347347,0.020897651,0.94236237,1.4394479e-05,1.1116561e-05,7.706528e-06,1.8249217e-05,6.5480763e-06,4.6330697e-06,1.2008956e-09,2.3685658e-09,1.901404e-10,2.8131621e-09,1.3026222e-10,2.9236152e-10,3.0
119,119,10.041743,7464.124,23097.984,24274.06,-72.091736,332.126935375185,-0.104635626,-3.308356e-06,0.6861782,0.6212984,3.0,42,0.020282522,8.3556364e-07,0,-3.9582250205946465e-05,0.15659605,0.049636204,4.4544544,0.39354762,0.06704488,1.2542344,1.0282765e-05,1.3977948e-05,5.4939524e-06,2.1508598e-05,6.1425762e-06,1.1340438e-05,1.005636e-09,1.871872e-09,2.3136866e-10,2.4394118e-09,2.2749737e-10,3.352664e-10,3.0
120,120,6.8350806,9317.938,32559.969,33867.027,-74.03006,334.7564337133954,-0.10462033,-3.286175e-06,0.71514237,0.66100734,3.0,42,0.020281645,5.988611e-07,0,-3.958694137201928e-05,0.13038695,0.026189374,2.3727748,0.43517467,0.18716514,1.2970977,6.227409e-06,1.2536301e-05,6.1760784e-06,1.9388159e-05,3.692435e-06,6.8893173e-06,7.135532e-10,1.2108007e-09,5.9833727e-10,1.8119458e-09,4.935125e-10,5.593388e-10,3.0
121,121,4.6544523,12112.881,45737.09,47313.88,-75.16649,338.14059174081194,-0.1046311,-3.1687978e-06,0.74762356,0.6986231,3.0,42,0.020279903,4.2862482e-07,0,-3.958480751691301e-05,0.1361269,0.030117108,1.1373209,0.44827494,0.15561292,1.2743849,6.9083476e-06,1.4224069e-05,3.6672498e-06,2.031067e-05,4.410081e-06,6.367601e-06,7.1183676e-10,1.0261297e-09,3.2127714e-10,1.291023e-09,2.093249e-10,3.0104105e-10,3.0
122,122,3.1693728,16060.546,63938.258,65924.516,-75.89969,342.70610849096556,-0.104630426,-3.3885196e-06,0.78539115,0.7387776,3.0,42,0.020277558,3.0758753e-07,0,-3.959235263195362e-05,0.12542589,0.028975023,0.90207756,0.44234055,0.09681336,1.5966629,7.3084866e-06,1.1993234e-05,3.3095278e-06,1.9243493e-05,3.701118e-06,6.4993824e-06,5.171992e-10,7.3198797e-10,1.5379154e-10,9.682702e-10,1.3986544e-10,1.8645491e-10,3.0
123,123,2.1581502,21696.371,89255.695,91854.84,-76.33746,350.01103097130544,-0.1046312,-4.17032e-07,0.82623297,0.7801359,3.0,43,0.020281833,2.2080309e-07,0,-3.9597453160297495e-05,0.122824505,0.030420568,0.64080167,0.42775542,0.06630707,1.1893303,6.6327807e-06,1.1973339e-05,3.2289865e-06,1.9425706e-05,2.9848832e-06,4.8324246e-06,3.4703218e-10,5.003342e-10,8.8937545e-11,6.88356e-10,9.271059e-11,1.268606e-10,3.0
124,124,1.4679656,29580.291,124664.95,128126.28,-76.6518,358.96493270326755,-0.10461071,-3.7077984e-07,0.8696807,0.82332665,3.0,43,0.020278703,1.5827122e-07,0,-3.959825609905142e-05,0.12056506,0.022874292,0.45484495,0.4285005,0.08826531,1.4370289,7.4628933e-06,1.224214e-05,2.3825735e-06,1.8432776e-05,2.9738421e-06,4.832267e-06,2.9884864e-10,3.5588418e-10,6.620918e-11,4.6971177e-10,6.63222e-11,7.813858e-11,3.0
125,125,1.0000616,40634.527,173691.58,178381.42,-76.832664,371.76656421794905,-0.10462109,-3.5303526e-07,0.9162513,0.8687061,3.0,43,0.020278646,1.13681374e-07,0,-3.9599219474032655e-05,0.11792532,0.019598253,0.38540837,0.45030487,0.08469808,2.0966482,6.563562e-06,1.200641e-05,2.671335e-06,1.8521983e-05,2.5260558e-06,4.4419926e-06,1.9699099e-10,2.8316535e-10,4.1588857e-11,3.6459535e-10,3.8098837e-11,6.5513824e-11,3.0

File: data/split_cycle/07052023_9_PEGMEA_1_PEGDA_6,42_Aerosil380_15_LiTFSI_2_C11_RUN_1.csv
True,index,freq,Re(Z),Im(Z),Z,Phase(Z),time,Ewe_meas,I_meas,Cs,Cp,cycle_number,I_Range,Ewe,I,Ns,(QQo),THD_Ewe,NSD_Ewe,NSR_Ewe,THD_I,NSD_I,NSR_I,Ewe_h2,Ewe_h3,Ewe_h4,Ewe_h5,Ewe_h6,Ewe_h7,I_h2,I_h3,I_h4,I_h5,I_h6,I_h7,cycle
0,0,7000018.5,84.51425,414.6364,423.16193,-78.47936,5.305496785294963,-0.06437896,0.00033074853,5.4834454e-05,5.2647192e-05,1.0,40,0.01790309,4.2307893e-05,0,3.419854750068478e-07,1.1971048,0.08399051,3.8582673,2.3178785,0.19601585,19.270317,5.1455238e-05,8.9080495e-06,0.0001891855,7.7925084e-05,5.2906857e-06,7.861883e-06,3.580786e-07,9.30443e-08,5.751051e-07,6.461642e-07,6.164797e-08,1.0690855e-07,1.0
1,1,4765894.0,125.768425,460.3577,477.22836,-74.719826,7.516491316986503,-0.064355865,0.00032804575,7.254047e-05,6.750231e-05,1.0,40,0.021394072,4.482984e-05,0,5.446319641974292e-07,2.5541003,0.102501236,3.1902566,4.9398556,0.17316854,10.867647,0.0005418564,8.522399e-06,9.67331e-06,1.7754932e-05,2.8296126e-05,5.8692214e-05,2.035464e-06,1.4389846e-07,9.147073e-08,1.4222138e-07,1.6004527e-07,7.9648527e-07,1.0
2,2,3244822.5,175.55362,570.4113,596.815,-72.89338,9.644489871367114,-0.064392366,0.00032689,8.598863e-05,7.854849e-05,1.0,40,0.018070173,3.0277677e-05,0,7.42651491967005e-07,4.226195,0.08212411,3.7879539,9.367005,0.17562054,11.476299,0.0007622516,4.269557e-05,1.1279585e-05,7.327711e-06,7.1936024e-06,3.0948595e-06,2.8258312e-06,1.2512373e-07,9.727998e-08,9.276485e-08,8.684601e-08,5.3686083e-08,1.0
3,3,2209211.8,264.5574,754.1998,799.25464,-70.670204,11.77248794582556,-0.064418465,0.00032843722,9.5520445e-05,8.505481e-05,1.0,40,0.02168522,2.7131804e-05,0,9.382866119541152e-07,0.89293385,0.055511773,3.1509686,1.6580162,0.12721278,8.87603,0.00018554565,5.1731553e-05,1.0947667e-05,6.9587077e-06,9.320205e-06,7.1463123e-06,3.9079143e-07,1.2092654e-07,7.790054e-08,8.998765e-08,8.005876e-08,8.616457e-08,1.0
4,4,1504119.6,427.14066,994.0764,1081.9598,-66.74748,14.03748669338529,-0.064425685,0.00032627487,0.000106443214,8.985355e-05,1.0,40,0.021681877,2.0039446e-05,0,1.1483061181963876e-06,0.32625479,0.087622754,3.124591,1.1864297,0.12455859,7.86267,5.847025e-05,2.978134e-05,7.934737e-06,1.8274643e-05,9.018473e-06,7.672617e-06,1.2399681e-07,9.238358e-08,9.2622905e-08,1.2138477e-07,5.928987e-08,7.070724e-08,1.0
5,5,1024068.44,684.9426,1261.5332,1435.4834,-61.500492,16.30248277427745,-0.06442689,0.00031402774,0.00012319481,9.514664e-05,1.0,40,0.021231629,1.4790578e-05,0,1.3443488337848192e-06,0.18381993,0.055568147,3.200829,0.998855,0.14794612,7.621623,2.5716217e-05,1.9464589e-05,6.350169e-06,1.237923e-05,9.623836e-06,1.1773133e-05,3.9747558e-08,3.624625e-08,4.039933e-08,8.458207e-08,5.99541e-08,6.5566574e-08,1.0
6,6,697233.1,1042.0176,1526.9128,1848.5842,-55.689037,18.56749842854333,-0.06441537,0.00030796943,0.00014949542,0.00010199476,1.0,40,0.02103663,1.1379861e-05,0,1.5390869567394374e-06,0.121388644,0.06424969,3.2161822,0.96021545,0.112013906,7.541368,1.3227338e-05,1.28552465e-05,1.0068995e-05,6.8560234e-06,7.078141e-06,5.8370624e-06,2.3535526e-08,2.2851118e-08,5.9689675e-08,4.006756e-08,4.9618702e-08,4.281129e-08,1.0
7,7,474706.8,1484.8218,1763.4626,2305.319,-49.90288,20.832489229476778,-0.06443077,0.00030830494,0.00019012026,0.000111249705,1.0,40,0.021450236,9.304671e-06,0,1.7454725269644263e-06,0.1232159,0.079898275,3.1654732,0.7778825,0.13761708,7.294457,9.888429e-06,1.1406245e-05,1.0688079e-05,8.705991e-06,1.0638102e-05,7.724539e-06,9.868689e-09,1.8228052e-08,1.5309077e-08,2.8405198e-08,4.6109808e-08,2.9679827e-08,1.0
8,8,323198.12,1981.83,1967.8445,2792.8591,-44.79712,23.097482883691555,-0.06441489,0.00029684074,0.00025024218,0.00012423501,1.0,40,0.021781566,7.799021e-06,0,1.9532871466251325e-06,0.11909132,0.060688734,3.1015267,0.62305176,0.12846583,6.8852453,8.934437e-06,1.7869368e-05,8.685829e-06,5.6619515e-06,7.1678637e-06,6.9716993e-06,8.258451e-09,9.345056e-09,1.4203625e-08,1.9047915e-08,1.9330347e-08,3.6341575e-08,1.0
9,9,220049.0,2553.229,2143.557,3333.7388,-40.015053,25.362481897958787,-0.06441681,0.00030761524,0.00033741604,0.00013949949,1.0,40,0.02131713,6.394361e-06,0,2.156104203928282e-06,0.13045725,0.06496459,3.173607,0.67639357,0.1385848,7.52748,8.754064e-06,9.766517e-06,7.778135e-06,1.6025224e-05,6.40417e-06,9.9010485e-06,1.0740414e-08,1.2114757e-08,1.08169464e-08,3.255693e-08,1.4654222e-08,1.5667979e-08,1.0
10,10,149820.0,3193.118,2254.9592,3909.072,-35.229492,27.62747909888276,-0.064423464,0.00029577818,0.0004710984,0.00015676233,1.0,40,0.021394147,5.4729476e-06,0,2.3467256236339785e-06,0.10516828,0.0803471,3.1552787,0.38818368,0.18945228,8.369797,1.0372499e-05,9.469416e-06,5.75733e-06,8.876705e-06,8.327514e-06,7.305103e-06,6.9822375e-09,5.183706e-09,6.2999312e-09,1.1402606e-08,1.1271145e-08,6.8357786e-09,1.0
11,11,101998.59,3875.6038,2258.833,4485.8257,-30.235079,29.892484059761046,-0.06440948,0.0002950325,0.0006907833,0.0001751561,1.0,40,0.020844756,4.6468044e-06,0,2.5219719730116594e-06,0.37442267,0.049981188,3.9473603,1.3907682,0.17154984,9.866623,1.0891144e-05,7.417922e-05,1.1328716e-05,1.1678391e-05,1.1523879e-05,4.776103e-06,5.5039013e-09,6.529708e-08,4.5309245e-09,7.887718e-09,7.129861e-09,1.0201746e-08,1.0
12,12,69449.59,4487.49,2154.9646,4978.096,-25.651062,32.15749552738271,-0.064418636,0.0002960391,0.0010634334,0.00019928013,1.0,40,0.020403825,4.0987206e-06,0,2.7051196019874117e-06,0.13182472,0.06626607,10.458802,0.40014926,0.15181512,13.770289,1.0979899e-05,1.1675904e-05,8.958062e-06,7.5553307e-06,1.0450902e-05,9.174061e-06,3.010272e-09,4.9837485e-09,5.3129017e-09,4.050357e-09,8.890129e-09,9.291828e-09,1.0
13,13,47283.254,5969.004,1493.6097,6153.038,-14.048518,34.58848404281889,-0.06442572,2.9222569e-05,0.0022535939,0.00013279164,1.0,41,0.01968114,3.1986053e-06,0,2.728290514559742e-06,0.143972,0.05678097,11.295473,0.18552102,0.03335401,3.847878,9.6195745e-06,9.569827e-06,1.0098246e-05,9.748506e-06,1.28839565e-05,1.0139556e-05,1.6836476e-09,1.7620346e-09,1.1258541e-09,2.1967963e-09,3.8642156e-09,1.7384095e-09,1.0
14,14,32196.41,5836.792,1376.0438,5996.8022,-13.265454,36.852501163695706,-0.06442673,2.9952249e-05,0.0035923645,0.00018914962,1.0,41,0.020251807,3.377101e-06,0,2.7502794543175543e-06,0.10818642,0.08625481,12.530625,0.124798715,0.06731925,3.743737,7.763516e-06,1.4077467e-05,7.531844e-06,6.4337933e-06,4.611231e-06,6.6502867e-06,3.7503997e-10,2.063663e-09,1.0673943e-09,1.6312128e-09,1.7297904e-09,1.952475e-09,1.0
15,15,21915.822,5970.6743,1438.1362,6141.432,-13.542675,39.116503404598916,-0.064425774,2.9899997e-05,0.005049662,0.00027690007,1.0,41,0.02022281,3.292849e-06,0,2.7687787651440833e-06,0.15248923,0.083703816,8.595851,0.16817994,0.05169654,3.5801172,9.188274e-06,1.2776934e-05,6.5204877e-06,9.669842e-06,5.79944e-06,2.1572712e-05,6.998396e-10,2.107361e-09,1.0142923e-09,1.7914733e-09,8.3182433e-10,4.4533066e-09,1.0
16,16,14919.832,6139.4136,1646.196,6356.285,-15.009971,41.244502972316695,-0.064427935,3.1226846e-05,0.0064799944,0.00043464132,1.0,41,0.020763334,3.2665832e-06,0,2.784014076293349e-06,0.15705621,0.06375484,5.956708,0.12301741,0.033646405,3.2840047,8.875027e-06,1.6622595e-05,1.664682e-05,1.2909499e-05,8.85798e-06,5.7290927e-06,7.931699e-10,2.5705538e-09,1.7218937e-09,1.7597269e-09,8.3147284e-10,7.3929135e-10,1.0
17,17,10159.962,6372.0425,1968.7954,6669.2637,-17.169788,43.37249563340447,-0.06441453,3.111859e-05,0.007956599,0.0006933825,1.0,41,0.020039,3.0046795e-06,0,2.803992077038275e-06,0.15373199,0.056836117,5.63512,0.1240515,0.024422185,3.519975,1.0242175e-05,1.5420159e-05,5.848442e-06,1.9474755e-05,9.423386e-06,6.009655e-06,7.28414e-10,2.6938636e-09,6.211669e-10,2.0476925e-09,9.0194785e-10,3.999988e-10,1.0
18,18,6916.754,6673.387,2461.8418,7112.9995,-20.249239,45.65020448822179,-0.064313084,3.1473162e-05,0.009346686,0.0011196245,1.0,41,0.020308755,2.8551606e-06,0,2.8227194380122e-06,0.13622136,0.059887674,6.480763,0.14864413,0.06354666,4.3634033,6.0607913e-06,2.0296762e-05,6.7273136e-06,1.0408713e-05,6.930201e-06,6.8570607e-06,9.3041314e-10,3.0586156e-09,6.0781e-10,2.362032e-09,5.190335e-10,8.904228e-10,1.0
19,19,4708.491,7099.0464,3160.9846,7770.9897,-24.001923,47.891840888085426,-0.06434591,3.1788546e-05,0.010693405,0.001769327,1.0,41,0.020318134,2.6146133e-06,0,2.8400090458156025e-06,0.13598594,0.09899225,6.8957534,0.1516437,0.05878588,5.144625,1.0289618e-05,1.6427806e-05,7.574781e-06,1.3265214e-05,7.955487e-06,5.1982206e-06,5.4400795e-10,2.8245377e-09,6.006032e-10,2.33078e-09,7.547883e-10,7.5115647e-10,1.0
20,20,3206.0295,7724.685,4090.8066,8741.021,-27.904615,50.106705126629095,-0.06433823,3.2081527e-05,0.012135109,0.002657891,1.0,41,0.020261204,2.3179446e-06,0,2.8572689850675867e-06,0.14579885,0.11643359,7.034218,0.16147873,0.115402386,6.0075397,8.446525e-06,1.8043433e-05,7.986546e-06,1.5801896e-05,6.690418e-06,5.6603935e-06,6.875825e-10,2.2865239e-09,6.653312e-10,2.3201303e-09,8.392625e-10,7.7633744e-10,1.0
21,21,2182.901,8672.686,5268.7217,10147.655,-31.278996,52.323970218596514,-0.06433927,3.0500874e-05,0.013838241,0.0037304393,1.0,41,0.020191811,1.9898007e-06,0,2.8748189450593474e-06,0.1936566,0.15438075,6.978006,0.18196984,0.13117953,7.018482,1.5638032e-05,2.4068342e-05,5.432595e-06,1.9240548e-05,7.852231e-06,8.177763e-06,9.954391e-10,2.3507853e-09,4.6900084e-10,2.2420896e-09,4.0728634e-10,7.091921e-10,1.0
22,22,1486.4281,10158.03,6525.8496,12073.62,-32.71801,54.54055437716306,-0.064341046,3.059604e-05,0.016407378,0.0047933403,1.0,41,0.020120164,1.6664567e-06,0,2.8937024247451356e-06,0.3941194,0.898398,6.146032,0.4157311,1.1411988,7.516063,3.3294662e-05,4.3871532e-05,4.2094438e-05,1.8315597e-05,2.3862951e-05,1.3329388e-05,3.325903e-09,3.5501466e-09,3.6071537e-09,1.931166e-09,1.5544458e-09,1.2126763e-09,1.0
23,23,1012.2657,12206.832,7846.735,14511.306,-32.733517,56.75229173558182,-0.06432635,3.0756517e-05,0.020037182,0.005858705,1.0,41,0.02008449,1.384058e-06,0,2.9134017609661795e-06,0.16486667,0.0647529,6.2455683,0.21970612,0.09566853,9.598841,1.1609592e-05,1.7279395e-05,9.420884e-06,2.0186471e-05,6.1171922e-06,6.961081e-06,7.8287704e-10,1.7367602e-09,3.7627526e-10,1.9875834e-09,4.9980986e-10,5.7967114e-10,1.0
24,24,688.8978,14950.224,8645.847,17270.201,-30.041176,58.97005994760548,-0.06431527,2.999325e-05,0.026721314,0.0066969655,1.0,41,0.020081455,1.1627806e-06,0,2.931585484113523e-06,0.19231626,0.6363426,5.672985,0.31958407,1.1429827,10.925582,7.378679e-06,2.4666238e-05,1.1321423e-05,1.6352953e-05,1.1548131e-05,1.0939616e-05,6.815246e-10,2.1226758e-09,5.748971e-10,1.7445302e-09,1.0313774e-09,1.1723831e-09,1.0
25,25,468.94922,17802.533,8817.01,19866.299,-26.347704,61.18821541292709,-0.064316906,2.9722652e-05,0.03849222,0.0075819637,1.0,41,0.020048276,1.0091601e-06,0,2.9503415297635343e-06,0.15818769,0.15604313,5.157558,0.2794009,0.26107898,12.435251,6.831016e-06,1.9154686e-05,1.6189952e-05,1.3692046e-05,4.552611e-06,5.6156296e-06,5.837345e-10,1.7075276e-09,9.809763e-10,1.5484091e-09,5.671655e-10,6.224578e-10,1.0
26,26,319.28494,20484.043,8249.052,22082.637,-21.934954,63.406216078292346,-0.064325236,3.0366478e-05,0.060427923,0.008432258,1.0,41,0.020038802,9.074461e-07,0,2.969700833661136e-06,0.1586631,0.052872427,5.020999,0.2717712,0.14328972,13.894135,9.232642e-06,1.4211923e-05,1.587475e-05,1.6313857e-05,6.2264185e-06,8.329258e-06,7.81114e-10,1.1078356e-09,7.29947e-10,1.483218e-09,5.614217e-10,7.0520595e-10,1.0
27,27,217.43552,22553.092,7282.619,23699.758,-17.895786,65.6115363163699,-0.064323336,2.9562156e-05,0.10050833,0.009490508,1.0,41,0.020039013,8.455366e-07,0,2.988744897707534e-06,0.12875609,0.06632144,4.602152,0.24946898,0.11219838,14.8957,9.100739e-06,1.51891145e-05,6.803315e-06,1.3580528e-05,7.3876927e-06,4.9845967e-06,4.875893e-10,1.0660282e-09,5.3195864e-10,1.3077411e-09,6.610627e-10,4.6822207e-10,1.0
28,28,148.05719,24051.562,6246.264,24849.416,-14.558278,68.09539563432918,-0.064341605,2.8416719e-06,0.1720958,0.010873731,1.0,42,0.02006377,8.074141e-07,0,2.990800963057154e-06,0.14866643,0.08093603,4.563046,0.15824443,0.02080864,1.7646947,6.9861194e-06,1.7790819e-05,9.924614e-06,1.5795938e-05,7.0739115e-06,7.661237e-06,9.9909254e-11,8.9337454e-10,8.200115e-11,8.8774804e-10,9.866912e-11,9.478021e-11,1.0
29,29,100.80636,24991.258,5729.447,25639.61,-12.912382,70.3041512859345,-0.06433643,2.8543625e-06,0.27556214,0.013760116,1.0,42,0.020051174,7.8203897e-07,0,2.993241499834211e-06,0.14949095,0.056088354,4.420489,0.14570644,0.018334892,1.7516394,8.022319e-06,1.923593e-05,1.0465158e-05,1.2812413e-05,6.6280168e-06,8.757117e-06,1.3440277e-10,7.987229e-10,9.502982e-11,7.7650825e-10,1.0295639e-10,9.698838e-11,1.0
30,30,68.616714,25634.137,5690.856,26258.232,-12.516839,72.53680592532328,-0.06433005,2.9586886e-06,0.40757978,0.019144183,1.0,42,0.020049099,7.6353575e-07,0,2.994793475055417e-06,0.14133908,0.044633612,4.380027,0.13002048,0.022907224,1.7771571,7.3098636e-06,1.9017185e-05,7.60297e-06,1.1704192e-05,7.8363955e-06,7.796565e-06,1.0883464e-10,7.230751e-10,6.656392e-11,6.5586736e-10,6.0730705e-11,8.516657e-11,1.0
31,31,46.71924,26087.729,6264.627,26829.371,-13.503151,74.71940570898005,-0.06432986,3.0702927e-06,0.5437874,0.02964822,1.0,42,0.020042589,7.470391e-07,0,2.996001384500333e-06,0.14124034,0.054012395,4.325847,0.13485074,0.036050994,1.7980725,7.2876524e-06,1.7998042e-05,7.505452e-06,1.2636278e-05,9.233486e-06,4.256027e-06,9.6027214e-11,7.309326e-10,7.590438e-11,6.64161e-10,8.3586214e-11,9.661861e-11,1.0
32,32,31.801239,26519.635,7590.9233,27584.654,-15.973126,76.88641906520934,-0.064327516,2.8972856e-06,0.6592976,0.049927015,1.0,42,0.020037487,7.263998e-07,0,2.997176767657897e-06,0.12529397,0.07219568,4.3309646,0.1271387,0.03848298,1.9176556,1.1094406e-05,1.0129857e-05,8.444936e-06,1.333692e-05,6.991166e-06,5.5252854e-06,1.4883236e-10,6.827973e-10,7.095966e-11,5.733151e-10,1.00799806e-10,7.5111e-11,1.0
33,33,21.656305,26949.832,9866.388,28699.113,-20.10778,79.04144330092822,-0.06433819,2.9469284e-06,0.74486506,0.08803533,1.0,42,0.020041503,6.983318e-07,0,2.9993798712207977e-06,0.13349625,0.0533946,4.328548,0.14683202,0.05981851,1.9541007,9.515434e-06,1.4458269e-05,4.3825303e-06,1.5437843e-05,6.25404e-06,4.6372234e-06,1.9552027e-10,7.4384204e-10,1.0804152e-10,6.262358e-10,8.597307e-11,7.7376286e-11,1.0
34,34,14.74984,27579.443,13385.777,30656.234,-25.889778,81.27717244709493,-0.06434718,3.118813e-06,0.80610055,0.15368758,1.0,42,0.020044558,6.538493e-07,0,3.002541933804758e-06,0.2865018,0.10885398,4.295977,0.20809692,0.16850114,1.9700825,2.983529e-05,3.850169e-05,1.524291e-05,1.77263e-05,8.255857e-06,7.0264227e-06,6.129663e-10,8.6286106e-10,2.40421e-10,7.007159e-10,1.5827566e-10,1.9101315e-10,1.0
35,35,10.041743,28454.87,18536.104,33959.78,-33.08107,83.48794791213004,-0.06433927,3.1496031e-06,0.85505205,0.2547415,1.0,42,0.020040533,5.901255e-07,0,3.001885737078447e-06,0.1434973,0.063821465,4.3157554,0.19532868,0.17781988,1.9381843,7.4584004e-06,1.6504562e-05,8.752294e-06,1.7048395e-05,5.427626e-06,5.8547434e-06,4.0691206e-10,6.579321e-10,2.2695708e-10,6.35249e-10,2.0453261e-10,1.424181e-10,1.0
36,36,6.8350806,29828.846,26030.365,39589.645,-41.109818,86.11739241032046,-0.06433863,2.1892938e-06,0.8945327,0.38671723,1.0,42,0.02003835,5.061513e-07,0,3.006173998207948e-06,0.12932722,0.038198292,3.9045286,0.30379066,0.36809534,1.9164703,7.580123e-06,1.6624344e-05,6.566283e-06,1.5211648e-05,4.442518e-06,3.8491085e-06,7.682676e-10,8.660343e-10,4.1962545e-10,7.3519496e-10,2.7333277e-10,2.469001e-10,1.0
37,37,4.6544523,31885.44,36456.344,48432.906,-48.826416,89.5015839310654,-0.06434511,2.7321812e-06,0.9379472,0.53142697,1.0,42,0.020037187,4.1371018e-07,0,3.0137262369572683e-06,0.11840748,0.041875947,1.4143226,0.3355474,0.33675635,1.0736821,4.994862e-06,1.701343e-05,5.12243e-06,1.3195357e-05,4.1239186e-06,3.1936934e-06,6.945797e-10,6.8859957e-10,4.0083978e-10,6.9957723e-10,3.1920624e-10,2.483217e-10,1.0
38,38,3.1693728,34853.18,51173.008,61914.625,-55.741802,94.06803710799431,-0.064346224,2.6639916e-06,0.9813091,0.6703494,1.0,42,0.020033486,3.235663e-07,0,3.0091108587093028e-06,0.12044516,0.02338444,1.0046443,0.27656704,0.20188536,0.83358765,5.7129732e-06,1.7589427e-05,5.3972212e-06,1.2612072e-05,4.7875983e-06,2.452035e-06,3.2965122e-10,5.4951865e-10,1.7991353e-10,5.2133564e-10,1.3729115e-10,1.257345e-10,1.0
39,39,2.1581502,39235.9,71486.76,81546.38,-61.23958,101.37386353500187,-0.06435948,2.261034e-07,1.0316036,0.7927836,1.0,43,0.020046283,2.4582675e-07,0,3.0110448754851782e-06,0.11587977,0.023501234,0.9713664,0.31246608,0.08959312,0.70387894,4.7956846e-06,1.6648133e-05,5.9925264e-06,1.3043212e-05,3.459121e-06,3.2122596e-06,2.784629e-10,4.6459184e-10,8.994405e-11,5.2205146e-10,6.858086e-11,7.469364e-11,1.0
40,40,1.4679656,45369.7,100004.39,109814.79,-65.5973,110.32792585363495,-0.06435466,2.2161134e-07,1.0841395,0.89908683,1.0,43,0.020041715,1.825047e-07,0,3.008302838226225e-06,0.11297351,0.021741876,0.65365785,0.3541103,0.12244389,0.44785312,5.446914e-06,1.6002423e-05,4.354106e-06,1.3461737e-05,3.5382982e-06,2.0754424e-06,2.4434585e-10,3.6154657e-10,9.4461515e-11,4.376672e-10,8.961548e-11,8.1212155e-11,1.0
41,41,1.0000616,53923.96,139703.06,149748.92,-68.89392,123.12989355501486,-0.064358085,2.4484223e-07,1.1391671,0.9914524,1.0,43,0.020036912,1.3380338e-07,0,3.013467299987162e-06,0.11319173,0.020807968,0.5409283,0.3653887,0.12729332,0.5473748,4.473597e-06,1.7312876e-05,4.108947e-06,1.2644115e-05,3.1724014e-06,1.4222927e-06,2.385992e-10,2.7576857e-10,5.6241397e-11,2.8842334e-10,6.310778e-11,4.411708e-11,1.0
