Repository: Jay2-davic/SPOC_code

# Studying-Polymers-on a-Chip (SPOC) Data Cleaning and Processing
Author: Jay Jimenez jimenez45@llnl.gov

# Project Description

The SPOC project aims to establish an automated, high-throughput experimentation workflow to screen solid state polymer electrolytes. This repository contains code to reproduce the data cleaning workflow, data processing, and active learning for the SPOC project. Electrochemical impedance spectroscopy processing code is included as a Python file which was used to determine bulk ionic conductivities.

File: data/split_cycle/07112024_9_PEGMEA_1_PEGDA_4,29_Aerosil380_10_LiTFSI_C4_RUN_4_C01_RUN_2.csv
True,index,freq,Re,Im,Z,Phase,time,Ewe_meas,I_meas,Cs,Cp,cycle_number,I_Range,Ewe,I,Ns,(QQo),cycle
110,110,7000018.5,29.221737,1234.5514,1234.8972,-88.644066,82.50749095887295,0.019740172,9.519276e-06,1.8416698e-05,1.8406385e-05,2.0,40,0.010199764,8.259605e-06,0,-5.4357216098719696e-08,2.0
111,111,6057573.0,189.22531,1520.708,1532.4357,-82.907005,83.05949917176622,0.019721018,1.8351363e-06,1.7277292e-05,1.701386e-05,2.0,40,0.01449018,9.455653e-06,0,-5.664707406940492e-08,2.0
112,112,5242039.0,230.26247,1670.2102,1686.0079,-82.15044,83.47550465815584,0.019886618,-6.015801e-05,1.8178112e-05,1.7839053e-05,2.0,40,0.020127147,1.1937754e-05,0,-6.00949314838258e-08,2.0
113,113,4536288.0,224.20996,1896.4146,1909.6226,-83.25732,84.70750679672346,0.019882277,-6.0660357e-05,1.8500617e-05,1.8245582e-05,2.0,40,0.01968709,1.0309414e-05,0,-6.267713635794673e-08,2.0
114,114,3925558.5,259.6765,2193.447,2208.7646,-83.24833,85.12350169647834,0.019791596,-3.578495e-05,1.848381e-05,1.8228333e-05,2.0,40,0.018923918,8.5676475e-06,0,-6.850769574067033e-08,2.0
115,115,3397055.0,314.58237,2498.9556,2518.6785,-82.825035,85.53950662285206,0.019799346,-3.757106e-05,1.8748175e-05,1.8455705e-05,2.0,40,0.019992104,7.937537e-06,0,-7.558357355969155e-08,2.0
116,116,2939708.2,347.06195,2833.3616,2854.5386,-83.016556,85.95549648263841,0.01977874,-3.971067e-05,1.9107942e-05,1.882548e-05,2.0,40,0.0217997,7.636856e-06,0,-8.050026202029296e-08,2.0
117,117,2543924.5,412.8919,3215.2178,3241.6208,-82.68224,86.50749885549885,0.019758264,-5.390658e-05,1.9458328e-05,1.9142642e-05,2.0,40,0.02040341,6.2942e-06,0,-8.40866672244517e-08,2.0
118,118,2201436.2,322.07303,3633.4624,3647.709,-84.934494,87.05949922840227,0.019801117,-6.3320906e-05,1.9897263e-05,1.9742145e-05,2.0,40,0.021091824,5.7822112e-06,0,-1.0077990625621386e-07,2.0
119,119,1905053.1,523.09344,4295.8516,4327.582,-83.057434,87.61148957462865,0.019733036,-3.0389378e-05,1.94475e-05,1.916336e-05,2.0,40,0.020646414,4.770889e-06,0,-1.0267013880420982e-07,2.0
120,120,1648567.4,674.56335,4872.49,4918.963,-82.11789,88.16350504083675,0.019741122,-5.3236785e-05,1.9813557e-05,1.9440942e-05,2.0,40,0.019997563,4.065402e-06,0,-1.0947493979555035e-07,2.0
121,121,1426616.2,715.1908,5762.9316,5807.14,-82.92565,88.8814953682886,0.019765753,-6.574166e-06,1.9358402e-05,1.906478e-05,2.0,41,0.019267641,3.3179224e-06,0,-1.115984478076418e-07,2.0
122,122,1234551.2,726.71313,6715.822,6755.026,-83.824104,89.43350398118491,0.019776858,-5.29297e-06,1.9196048e-05,1.8973878e-05,2.0,41,0.020727575,3.068467e-06,0,-1.1249945137589319e-07,2.0
123,123,1068345.5,935.187,7724.9907,7781.3916,-83.09737,89.9854822740599,0.019813376,-9.36556e-06,1.9284591e-05,1.900605e-05,2.0,41,0.020626705,2.6507732e-06,0,-1.1212751982838951e-07,2.0
124,124,924510.06,1106.1461,8919.576,8987.903,-82.93066,90.53748744694167,0.01975912,-2.6039866e-06,1.9300309e-05,1.9007979e-05,2.0,41,0.020126667,2.239306e-06,0,-1.1254401204089011e-07,2.0
125,125,800039.0,1258.1864,10014.763,10093.488,-82.839264,91.08949107312947,0.019815743,-5.4251855e-06,1.9864072e-05,1.9555415e-05,2.0,41,0.020669322,2.0477878e-06,0,-1.1322436361505576e-07,2.0
126,126,692334.1,2043.882,11742.938,11919.482,-80.126465,91.64150219268049,0.019723348,-3.5164514e-06,1.9576166e-05,1.900056e-05,2.0,41,0.020739723,1.7399852e-06,0,-1.1447445463179267e-07,2.0
127,127,599122.25,2414.411,13455.407,13670.31,-79.827225,92.19348632558831,0.019832678,-6.935414e-06,1.974276e-05,1.9126912e-05,2.0,41,0.020506166,1.5000513e-06,0,-1.1535232764736333e-07,2.0
128,128,518454.94,3070.1777,15760.072,16056.334,-78.976425,92.74550611179438,0.019730764,2.429488e-06,1.9478293e-05,1.876612e-05,2.0,41,0.020745091,1.2920192e-06,0,-1.1437422688281155e-07,2.0
129,129,448662.03,3741.833,17500.992,17896.537,-77.93147,93.29750523137045,0.019839386,-9.920489e-06,2.0269272e-05,1.93832e-05,2.0,41,0.020385668,1.1390845e-06,0,-1.1553107515277361e-07,2.0
130,130,388258.97,4966.1177,19704.637,20320.803,-75.854454,93.84948693760089,0.019736372,3.0272447e-06,2.0803203e-05,1.9560743e-05,2.0,41,0.020769779,1.0220944e-06,0,-1.1597861658175724e-07,2.0
131,131,335983.9,5158.464,22814.236,23390.15,-77.25925,94.4015032571333,0.019759195,-3.6747385e-06,2.0763267e-05,1.9753386e-05,2.0,41,0.020414747,8.727925e-07,0,-1.1662380295833449e-07,2.0
132,132,290751.2,7875.2324,25844.367,27017.598,-73.0531,94.95348437668872,0.019842759,-6.98197e-06,2.118033e-05,1.9380772e-05,2.0,41,0.020683829,7.6556876e-07,0,-1.1725692247316507e-07,2.0
133,133,251605.19,10763.303,28392.688,30364.344,-69.23892,95.50549360291916,0.019719137,3.8875737e-06,2.2278915e-05,1.9479565e-05,2.0,41,0.020430665,6.7285055e-07,0,-1.2191129389515253e-07,2.0
134,134,217729.38,13450.1045,31624.867,34366.227,-66.95988,96.05748498914181,0.01973762,-3.812541e-06,2.3113962e-05,1.9573483e-05,2.0,41,0.020273134,5.8991446e-07,0,-1.2186872119875147e-07,2.0
135,135,188418.58,16615.77,34627.36,38407.523,-64.3662,96.60950520201004,0.019702723,4.0570326e-06,2.4393663e-05,1.9828194e-05,2.0,41,0.020814694,5.4194317e-07,0,-1.233309957973066e-07,2.0
136,136,163051.14,20478.484,37823.715,43011.645,-61.568035,97.16149712158949,0.019696184,1.7572393e-06,2.5806678e-05,1.9956684e-05,2.0,41,0.020274792,4.7137914e-07,0,-1.2350946049564172e-07,2.0
137,137,141098.2,25321.57,40665.914,47905.098,-58.090588,97.71348613445298,0.019794557,-5.311597e-06,2.773755e-05,1.9987832e-05,2.0,41,0.020208476,4.2184396e-07,0,-1.2331689032990312e-07,2.0
138,138,122105.11,27690.39,40168.203,48787.727,-55.419136,98.26548730730428,0.019735252,-3.9916603e-07,3.2449196e-05,2.1996195e-05,2.0,41,0.019661319,4.0299722e-07,0,-1.2457966457242737e-07,2.0
139,139,105663.59,35078.684,46322.96,58106.203,-52.864685,98.8474856816174,0.019892188,-7.8828066e-07,3.2516098e-05,2.0665508e-05,2.0,42,0.019828683,3.4124898e-07,0,-1.245774905189197e-07,2.0
140,140,91439.65,41278.3,49968.93,64813.516,-50.440594,99.2634842080588,0.019749805,-1.6433918e-07,3.483257e-05,2.070401e-05,2.0,42,0.02100434,3.2407345e-07,0,-1.2456714033395696e-07,2.0
141,141,79127.08,48024.594,51679.4,70548.72,-47.099323,99.67949188113562,0.019745966,3.9478687e-07,3.8920425e-05,2.0884987e-05,2.0,42,0.021985687,3.1163836e-07,0,-1.2456807578351536e-07,2.0
142,142,68475.36,56229.05,52715.867,77075.734,-43.153004,100.2324932674237,0.019775461,7.592465e-08,4.4090444e-05,2.0624899e-05,2.0,42,0.020328285,2.6374428e-07,0,-1.2460809588889453e-07,2.0
143,143,59252.523,63372.637,51459.684,81634.49,-39.077198,100.64850750050391,0.019724336,-1.634078e-07,5.2197072e-05,2.0741158e-05,2.0,42,0.021005161,2.5730742e-07,0,-1.2462464631195758e-07,2.0
144,144,51282.285,68600.73,50687.24,85295.11,-36.459705,101.06449696028722,0.019726478,9.4550096e-08,6.122857e-05,2.1622362e-05,2.0,42,0.021468515,2.516969e-07,0,-1.24687089542845e-07,2.0
145,145,44369.8,75582.55,47246.69,89134.57,-32.009525,101.48049668667954,0.01975601,-1.2075635e-07,7.5920885e-05,2.1331023e-05,2.0,42,0.021834193,2.4495762e-07,0,-1.246925095071521e-07,2.0
146,146,38403.727,82188.36,44114.742,93279.35,-28.224754,102.03250719289645,0.019758357,-7.531102e-08,9.39427e-05,2.1011616e-05,2.0,42,0.020230722,2.1688318e-07,0,-1.2484825854767342e-07,2.0
147,147,33226.32,86713.09,40880.277,95866.35,-25.241203,102.44849302599323,0.019731807,-6.1528176e-08,0.00011717206,2.1306854e-05,2.0,42,0.020415902,2.1296212e-07,0,-1.2479755781486625e-07,2.0
148,148,28754.086,92145.67,36426.54,99084.4,-21.569616,102.86448453910998,0.019811718,-5.36096e-07,0.00015195069,2.053657e-05,2.0,42,0.020645892,2.0836673e-07,0,-1.2484258307711155e-07,2.0
149,149,24884.947,95594.46,33188.89,101191.914,-19.146194,103.28050655886182,0.019780882,-5.280871e-07,0.00019270397,2.0729294e-05,2.0,42,0.020678865,2.0435294e-07,0,-1.2481957659590155e-07,2.0
150,150,21553.963,97219.766,29961.98,101732.016,-17.12868,103.69749063198105,0.019729218,3.4505862e-07,0.0002464464,2.137707e-05,2.0,42,0.020585898,2.0235417e-07,0,-1.2481596349614203e-07,2.0
151,151,18631.234,99737.82,26763.143,103266.16,-15.020619,104.11350571844378,0.019746562,1.8823559e-07,0.0003191842,2.1438756e-05,2.0,42,0.020533398,1.9883957e-07,0,-1.2489341152037703e-07,2.0
152,152,16126.037,102493.04,23257.459,105098.68,-12.784908,104.52948611151078,0.019670937,3.9292556e-07,0.00042435588,2.0780702e-05,2.0,42,0.02044886,1.9456819e-07,0,-1.2496962444357726e-07,2.0
153,153,13954.87,104943.66,13982.413,105871.05,-7.589239,104.94549490461941,0.019682674,3.9478834e-07,0.0008156657,1.4227286e-05,2.0,42,0.020564355,1.9423965e-07,0,-1.2509523962855852e-07,2.0
154,154,12080.609,105812.18,18420.447,107403.586,-9.87544,105.36149260439561,0.019755693,6.0467464e-08,0.0007152059,2.1037487e-05,2.0,42,0.019981649,1.8604266e-07,0,-1.2516081726736732e-07,2.0
155,155,10447.592,105234.414,14705.806,106256.97,-7.9551854,105.77748323747073,0.019716045,2.8918427e-07,0.0010358935,1.9841656e-05,2.0,42,0.019428914,1.8284838e-07,0,-1.2516991890633417e-07,2.0
156,156,9045.586,105630.44,12136.462,106325.37,-6.554287,106.35025275798398,0.01975776,-3.4239355e-07,0.001449744,1.8888686e-05,2.0,42,0.020133995,1.893621e-07,0,-1.2524087288330164e-07,2.0
157,157,7827.7437,105589.15,10769.079,106136.9,-5.823483,106.82992019414087,0.019756606,2.3573013e-07,0.0018880129,1.9437004e-05,2.0,42,0.02014769,1.8982739e-07,0,-1.2520811503459347e-07,2.0
158,158,6770.8345,106648.68,9657.423,107085.05,-5.1742277,107.36842224639258,0.019706858,2.7315505e-08,0.0024339783,1.9796187e-05,2.0,42,0.020305775,1.8962288e-07,0,-1.2521101607066102e-07,2.0
159,159,5860.798,105531.734,8418.931,105867.016,-4.5611854,107.97499867519946,0.019763723,1.5121102e-06,0.0032255698,2.0398535e-05,2.0,42,0.020243285,1.9121428e-07,0,-1.2519568116749093e-07,2.0
160,160,5071.625,105805.28,7357.0576,106060.76,-3.9775987,108.65572006755974,0.019839218,-3.451905e-08,0.004265489,2.052427e-05,2.0,42,0.020370051,1.9206021e-07,0,-1.2517804757053833e-07,2.0
161,161,4388.5933,106220.625,6022.7266,106391.234,-3.2452052,109.33481428647065,0.019794334,3.785863e-07,0.0060214577,1.9296398e-05,2.0,42,0.020462535,1.923329e-07,0,-1.2516629241805668e-07,2.0
162,162,3798.7827,106391.79,5951.84,106558.14,-3.2019408,110.01483645210101,0.019732757,1.2845136e-07,0.0070392187,2.1961077e-05,2.0,42,0.020529725,1.9266218e-07,0,-1.252441947931236e-07,2.0
163,163,3286.0488,105473.55,5289.189,105606.086,-2.8708105,110.69470667107089,0.01978882,2.8248174e-08,0.009157081,2.2969805e-05,2.0,42,0.020477049,1.9390028e-07,0,-1.2506814981546652e-07,2.0
164,164,2844.088,105980.37,4078.7144,106058.82,-2.2039728,111.3748314500408,0.019742837,2.3126226e-07,0.013719991,2.0291158e-05,2.0,42,0.020576928,1.940143e-07,0,-1.2519194549160732e-07,2.0
165,165,2460.7852,105548.63,4917.3647,105663.12,-2.6674023,112.05469164233364,0.019809632,-5.4819566e-08,0.013152673,2.8486036e-05,2.0,42,0.020549439,1.9448072e-07,0,-1.25101375810962e-07,2.0
166,166,2129.3164,105588.31,3747.3384,105654.79,-2.0325792,112.73483764796401,0.01985867,-1.7755381e-08,0.019946055,2.5091374e-05,2.0,42,0.020578086,1.947672e-07,0,-1.2523209017152227e-07,2.0
167,167,1843.2289,104773.484,3602.1548,104835.39,-1.9690765,113.41496920026839,0.019767262,8.692173e-09,0.023970576,2.8300063e-05,2.0,42,0.020509867,1.9563878e-07,0,-1.2496365724287432e-07,2.0
168,168,1594.4913,105697.96,3487.7402,105755.484,-1.8899165,114.09481944589061,0.01981457,7.7977624e-08,0.02861896,3.1126932e-05,2.0,42,0.02060935,1.9487737e-07,0,-1.2471963326787715e-07,2.0
169,169,1380.4436,105730.1,3626.8984,105792.29,-1.9646678,114.77469043819292,0.019696556,4.890339e-07,0.03178821,3.736189e-05,2.0,42,0.020643909,1.9513624e-07,0,-1.246755780346973e-07,2.0
170,170,1194.6187,105722.664,4028.9062,105799.41,-2.1823862,115.4538064704393,0.019858353,-4.9790728e-08,0.033067677,4.7952533e-05,2.0,42,0.020659192,1.9526756e-07,0,-1.2462400116298007e-07,2.0
171,171,1033.3434,105675.25,3564.4556,105735.35,-1.9318701,116.1341056227393,0.019814495,2.5901372e-07,0.0432098,4.9105285e-05,2.0,42,0.020596376,1.9479177e-07,0,-1.245059167677655e-07,2.0
172,172,894.71045,106373.9,3958.7815,106447.54,-2.1313202,116.81382066837978,0.01980434,2.815502e-07,0.044934105,6.214811e-05,2.0,42,0.020691678,1.943838e-07,0,-1.2452696824816438e-07,2.0
173,173,774.2569,107399.14,4083.771,107476.75,-2.1775796,117.49397214065539,0.019885723,-3.1594368e-07,0.050335422,7.267205e-05,2.0,42,0.020763334,1.9318908e-07,0,-1.2470957351089536e-07,2.0
174,174,669.7856,106206.9,5166.2505,106332.48,-2.7848587,118.17382945296413,0.019821705,-1.7382977e-08,0.04599482,0.00010857453,2.0,42,0.020678328,1.944686e-07,0,-1.2465816233012184e-07,2.0
175,175,579.81464,106481.2,5106.2896,106603.57,-2.7455068,118.85381577859516,0.019813785,3.0613538e-07,0.05375582,0.00012333687,2.0,42,0.020686813,1.9405365e-07,0,-1.2442917181993509e-07,2.0
176,176,501.44418,106277.21,6141.07,106454.49,-3.3070734,119.53119330407935,0.019773541,3.139577e-07,0.051683687,0.0001719941,2.0,42,0.02063188,1.9380938e-07,0,-1.2435136198292441e-07,2.0
177,177,434.02762,106570.77,6892.9033,106793.45,-3.7006857,120.21119173636544,0.019769983,1.7762183e-07,0.053198647,0.00022162344,2.0,42,0.020652618,1.9338843e-07,0,-1.2455890163972958e-07,2.0
178,178,375.6009,107407.695,7370.8315,107660.31,-3.9257562,120.88942155524273,0.019876277,-6.897461e-08,0.05748798,0.00026946276,2.0,42,0.020713791,1.9239951e-07,0,-1.2479255779539184e-07,2.0
179,179,325.10385,107302.77,9063.954,107684.914,-4.8283596,121.56870998755767,0.019789435,2.3964738e-08,0.054010764,0.00038265376,2.0,42,0.020698227,1.9221102e-07,0,-1.2473186727524738e-07,2.0
180,180,281.3503,107235.8,9978.167,107699.02,-5.3159995,122.24481943299179,0.019806705,-2.2337687e-07,0.056692023,0.00048663124,2.0,42,0.020626675,1.9152147e-07,0,-1.2454299334722348e-07,2.0
181,181,243.36427,107909.17,10186.891,108388.94,-5.39288,122.92811165211606,0.019804507,-1.6563897e-07,0.064198025,0.0005670679,2.0,42,0.020648219,1.9050117e-07,0,-1.2444707598851165e-07,2.0
182,182,210.60631,108447.89,12438.508,109158.88,-6.542989,123.6052081908856,0.019838138,1.8879693e-07,0.06075478,0.0007888581,2.0,42,0.020688903,1.8953018e-07,0,-1.2457120873924292e-07,2.0
183,183,182.27473,106912.6,12811.091,107677.43,-6.8330407,124.27725648952764,0.019833889,-2.325031e-07,0.06815654,0.00096478465,2.0,42,0.020451346,1.899316e-07,0,-1.2438064393879796e-07,2.0
184,184,157.72879,110019.164,14853.506,111017.31,-7.688917,124.96566054891082,0.019872252,-3.1110142e-07,0.067932904,0.0012160648,2.0,42,0.020713262,1.8657687e-07,0,-1.2448833013631442e-07,2.0
185,185,136.52892,110715.23,16867.697,111992.77,-8.662519,125.63851132747368,0.01986275,-5.1523267e-07,0.069109805,0.0015677301,2.0,42,0.020690866,1.847518e-07,0,-1.2426489081508724e-07,2.0
186,186,118.14758,111414.836,19440.537,113098.19,-9.897772,126.32692437354126,0.019738868,2.3331067e-07,0.06929263,0.0020473509,2.0,42,0.020668734,1.8275036e-07,0,-1.243355780792557e-07,2.0
187,187,102.25773,112401.92,21677.139,114473.1,-10.915697,126.9933297385287,0.019750867,1.07591134e-07,0.0717996,0.002574655,2.0,42,0.020639513,1.803001e-07,0,-1.2437042413251317e-07,2.0
188,188,88.4436,113981.42,23785.463,116436.734,-11.787237,127.68229742455878,0.019684333,6.9986976e-07,0.07565577,0.0031570776,2.0,42,0.020676563,1.7757766e-07,0,-1.2432326416423855e-07,2.0
189,189,76.54279,116119.92,25945.004,118983.11,-12.59489,128.34972694963653,0.01969894,2.809908e-07,0.08014235,0.0038106488,2.0,42,0.020719232,1.741359e-07,0,-1.2425242812245961e-07,2.0
190,190,66.250786,116701.65,29219.934,120304.11,-14.056814,129.01798180802143,0.019867279,-2.0326237e-07,0.08221478,0.004850063,2.0,42,0.020589557,1.7114591e-07,0,-1.2414172410835415e-07,2.0
191,191,57.329906,118712.61,32630.74,123115.59,-15.369418,129.67264927914584,0.019774118,-1.5055362e-07,0.085076965,0.005976401,2.0,42,0.02058456,1.6719703e-07,0,-1.24330468119575e-07,2.0
192,192,49.60321,121345.04,35484.637,126426.97,-16.300377,130.35837008498493,0.019828618,7.6858896e-08,0.09042114,0.0071231364,2.0,42,0.020600773,1.6294604e-07,0,-1.2435983965029764e-07,2.0
193,193,42.92585,124110.97,39553.08,130261.195,-17.676624,131.06645275864867,0.019894946,-1.9655795e-07,0.09373914,0.00864274,2.0,42,0.020678816,1.5874886e-07,0,-1.2419442983255398e-07,2.0
194,194,37.1518,127550.13,44354.645,135042.11,-19.174751,131.71017382919672,0.019762103,9.250348e-08,0.09658311,0.0104193585,2.0,42,0.020756185,1.5370158e-07,0,-1.2405822617888201e-07,2.0
195,195,32.150223,130124.0,47442.188,138502.77,-20.031458,132.34939633958857,0.019787813,-1.5074068e-07,0.10434494,0.01224289,2.0,42,0.020681622,1.493228e-07,0,-1.2434943646275047e-07,2.0
196,196,27.835518,134588.11,51419.047,144075.94,-20.909231,133.07730205412372,0.019785093,5.1807117e-08,0.11119795,0.0141632175,2.0,42,0.020693576,1.4362965e-07,0,-1.2410617529724632e-07,2.0
197,197,24.082958,137499.36,57346.977,148979.03,-22.639595,133.77940123414737,0.019866925,-4.5917295e-07,0.11523908,0.017075386,2.0,42,0.020676928,1.3879085e-07,0,-1.2425271658652312e-07,2.0
198,198,20.833313,142125.94,61439.656,154837.38,-23.378357,134.67777325019415,0.019745277,2.9202275e-07,0.124340616,0.019577578,2.0,43,0.020674024,1.3352089e-07,0,-1.2463657067506364e-07,2.0
199,199,18.021912,147142.02,66499.72,161471.31,-24.320229,135.4237071256357,0.019926267,1.6512593e-07,0.13280043,0.022524146,2.0,43,0.020686805,1.2811444e-07,0,-1.2403601657057687e-07,2.0
200,200,15.604198,152164.08,71521.78,168134.69,-25.174965,136.07903739673202,0.019783808,3.342398e-07,0.14260684,0.02580491,2.0,43,0.020639054,1.2275311e-07,0,-1.2417288381005184e-07,2.0
201,201,13.500899,158134.03,78508.6,176550.2,-26.40296,136.82697071228176,0.019725267,3.0227386e-07,0.15015514,0.029691916,2.0,43,0.020717006,1.17343426e-07,0,-1.2423537469462865e-07,2.0
202,202,11.686608,164167.88,84846.22,184797.11,-27.331095,137.41789074032567,0.019722492,3.178518e-07,0.16050892,0.033835594,2.0,43,0.020700607,1.1201803e-07,0,-1.2395331418840763e-07,2.0
203,203,10.113269,170832.61,92236.3,194142.52,-28.365587,138.0915329856507,0.0197534,3.5282557e-07,0.17061874,0.038511384,2.0,43,0.020731501,1.0678496e-07,0,-1.2340300372857192e-07,2.0
204,204,8.748621,177372.69,98973.11,203117.56,-29.161308,138.85838891539606,0.019871414,2.929435e-07,0.18380752,0.043641813,2.0,43,0.020668186,1.017548e-07,0,-1.2372822194047e-07,2.0
205,205,7.570237,185453.03,105907.734,213563.28,-29.729641,139.73402687700582,0.019766293,2.7062404e-07,0.19851024,0.04881858,2.0,43,0.020666441,9.676963e-08,0,-1.241912020971642e-07,2.0
206,206,6.554112,193585.64,113209.59,224258.36,-30.319254,140.27030724912765,0.019793086,4.894245e-07,0.21449791,0.054662846,2.0,43,0.020644898,9.205854e-08,0,-1.2309874350166517e-07,2.0
207,207,5.669445,202566.2,121630.42,236277.44,-30.982616,140.8801383714017,0.019779187,1.5279669e-07,0.23080084,0.061161384,2.0,43,0.02066917,8.747839e-08,0,-1.2419220475378267e-07,2.0
208,208,4.907347,212159.08,130159.09,248903.33,-31.529016,141.57256973764743,0.019765716,4.1839644e-07,0.24917175,0.06813754,2.0,43,0.020695591,8.314711e-08,0,-1.2325774962888167e-07,2.0
209,209,4.245922,221255.7,139365.34,261489.55,-32.206154,142.36029441506253,0.019777995,2.4555726e-07,0.2689635,0.07640015,2.0,43,0.020672522,7.905678e-08,0,-1.2310920837093418e-07,2.0
210,210,3.6747382,229940.66,148968.45,273978.66,-32.93743,143.25993651113822,0.01987977,2.0100184e-07,0.2907364,0.085951716,2.0,43,0.020618746,7.525676e-08,0,-1.2430142693505453e-07,2.0
211,211,3.180988,240875.53,160588.62,289499.1,-33.69088,144.2892067467037,0.019797986,3.4435152e-07,0.31156114,0.09586906,2.0,43,0.020693988,7.148205e-08,0,-1.232563359713347e-07,2.0
212,212,2.752818,251158.22,171059.98,303878.22,-34.258175,145.46814552266733,0.019746248,3.3931863e-07,0.33798248,0.1071006,2.0,43,0.020667447,6.801227e-08,0,-1.221924717692665e-07,2.0
213,213,2.3804083,261941.14,184079.3,320153.62,-35.097656,146.82301244037808,0.019758742,2.6228795e-07,0.36321497,0.12007615,2.0,43,0.020679072,6.459109e-08,0,-1.231197632963536e-07,2.0
214,214,2.060257,272091.38,197564.89,336252.28,-35.98331,148.37934624761692,0.019785872,2.740727e-07,0.39101103,0.13498268,2.0,43,0.02065897,6.14389e-08,0,-1.2423991081100776e-07,2.0
215,215,1.7836765,282195.28,214507.11,354467.88,-37.239815,150.16766582593846,0.019783987,3.0381037e-07,0.41597036,0.15233229,2.0,43,0.020645123,5.8242577e-08,0,-1.236206218343033e-07,2.0
216,216,1.5427545,293369.88,233368.38,374868.88,-38.50137,152.2261717103247,0.019783191,3.1140536e-07,0.44206008,0.1713194,2.0,43,0.020716546,5.5263445e-08,0,-1.218608709066634e-07,2.0
217,217,1.3354719,304918.03,252858.67,396121.84,-39.66782,154.59791627633967,0.019817209,2.735542e-07,0.471311,0.19204618,2.0,43,0.020665169,5.216872e-08,0,-1.2082450251737243e-07,2.0
218,218,1.1556969,315990.88,277322.16,420425.75,-41.271065,157.32956912604277,0.019772116,2.594303e-07,0.49658278,0.21606387,2.0,43,0.02065904,4.9138382e-08,0,-1.2147287988577955e-07,2.0
219,219,1.0000616,325869.44,303159.44,445080.38,-42.93233,160.4791573556431,0.019787664,2.8124524e-07,0.5249552,0.24354967,2.0,43,0.020606421,4.62982e-08,0,-1.2303153876137587e-07,2.0

File: data/split_cycle/07112024_9_PEGMEA_1_PEGDA_6,44_Aerosil380_10_LiTFSI_D3_RUN_1_C01_RUN_1.csv
True,index,freq,Re,Im,Z,Phase,time,Ewe_meas,I_meas,Cs,Cp,cycle_number,I_Range,Ewe,I,Ns,(QQo),cycle
0,0,7000018.5,129.34903,1195.9429,1202.9175,-83.82708,2.4644929970090743,0.013931096,-2.056565e-05,1.9011242e-05,1.8791425e-05,1.0,40,0.010113737,8.407673e-06,0,-7.917977648452911e-09,1.0
1,1,6057573.0,266.4694,1506.6211,1530.0043,-79.97008,3.0165000899287406,0.0139564155,-3.8408314e-05,1.7438835e-05,1.690987e-05,1.0,40,0.014357299,9.383829e-06,0,-1.566857970685002e-08,1.0
2,2,5242039.0,231.11884,1661.7118,1677.7074,-82.081825,3.4324910163122695,0.014146627,-0.00010458768,1.827108e-05,1.792434e-05,1.0,40,0.01986581,1.1841046e-05,0,-1.6229469917435484e-08,1.0
3,3,4536288.0,236.99565,1941.4609,1955.8726,-83.04029,4.664489741524449,0.013938772,2.2072686e-06,1.8071361e-05,1.7806029e-05,1.0,40,0.021529354,1.1007544e-05,0,-3.1834589986399604e-08,1.0
4,4,3925558.5,240.53134,2190.6208,2203.7866,-83.73399,5.080491414613789,0.013898397,-2.0719715e-06,1.8507657e-05,1.8287183e-05,1.0,40,0.019770015,8.97093e-06,0,-3.119809605190464e-08,1.0
5,5,3397055.0,317.03662,2435.1797,2455.7305,-82.58237,5.496500927692978,0.013828527,1.9156767e-05,1.923918e-05,1.8918521e-05,1.0,40,0.020667057,8.415849e-06,0,-3.509985173658158e-08,1.0
6,6,2939708.2,394.88876,2885.8342,2912.7266,-82.20821,6.04849596726126,0.013823069,3.86366e-05,1.8760506e-05,1.8415683e-05,1.0,40,0.02055123,7.0556675e-06,0,-3.2897861819640815e-08,1.0
7,7,2543924.5,482.6566,3200.8816,3237.0667,-81.42505,6.600489540171111,0.013847476,1.593805e-05,1.954548e-05,1.9110948e-05,1.0,40,0.020573016,6.3554503e-06,0,-3.540167187194419e-08,1.0
8,8,2201436.2,294.05765,3746.6694,3758.1914,-85.51234,7.152499139687279,0.013978811,-3.5654713e-05,1.929606e-05,1.9177924e-05,1.0,40,0.020790357,5.532011e-06,0,-4.313966848042128e-08,1.0
9,9,1905053.1,710.54407,4337.5864,4395.3984,-80.69695,7.704479939275188,0.013872592,-3.2441128e-06,1.9260382e-05,1.8757057e-05,1.0,40,0.020438626,4.6500054e-06,0,-4.91656395701183e-08,1.0
10,10,1648567.4,605.1391,4867.6294,4905.1,-82.9134,8.256485885445727,0.01387956,-7.4861364e-06,1.9833344e-05,1.9531482e-05,1.0,40,0.01983131,4.0429977e-06,0,-5.713133334261202e-08,1.0
11,11,1426616.2,705.452,5826.247,5868.8003,-83.09614,8.97548663962516,0.01377919,5.464824e-06,1.9148029e-05,1.887136e-05,1.0,41,0.019524299,3.3267954e-06,0,-6.9393411680385e-08,1.0
12,12,1234551.2,631.2027,6727.1807,6756.728,-84.6397,9.52749818583834,0.013949112,-8.889154e-07,1.9163635e-05,1.8996396e-05,1.0,41,0.020672757,3.059581e-06,0,-7.119589522433501e-08,1.0
13,13,1068345.5,1058.716,7606.542,7679.867,-82.076195,10.0795030654117,0.01384034,-4.3841073e-09,1.958489e-05,1.9212694e-05,1.0,41,0.020677553,2.6924363e-06,0,-7.01908852584773e-08,1.0
14,14,924510.06,1335.8239,8667.762,8770.092,-81.238846,10.631495438254206,0.013871026,-3.4624518e-06,1.986102e-05,1.9400244e-05,1.0,41,0.020188816,2.3020075e-06,0,-7.13027481211365e-08,1.0
15,15,800039.0,1584.2917,9991.121,10115.952,-80.98963,11.183503011154244,0.0140289115,-1.6071264e-05,1.9911076e-05,1.9422701e-05,1.0,41,0.020742945,2.0505183e-06,0,-7.06234069762767e-08,1.0
16,16,692334.1,2505.4888,10702.145,10991.514,-76.82374,11.73550047739991,0.013855581,2.3009968e-06,2.1479966e-05,2.0363865e-05,1.0,41,0.020329177,1.8495339e-06,0,-6.976287344458695e-08,1.0
17,17,599122.25,2787.154,13133.131,13425.623,-78.01828,12.287498823570786,0.014002641,-1.2806864e-05,2.0227231e-05,1.9355486e-05,1.0,41,0.020616293,1.535593e-06,0,-6.985205802713463e-08,1.0
18,18,518454.94,3239.9243,14982.944,15329.244,-77.79819,12.839489303150913,0.013801549,6.8894046e-06,2.0488584e-05,1.9573334e-05,1.0,41,0.020409005,1.3313771e-06,0,-6.928208996066114e-08,1.0
19,19,448662.03,4475.433,17013.553,17592.342,-75.26216,13.391495276038768,0.013965992,-2.91497e-06,2.0849988e-05,1.9500623e-05,1.0,41,0.0202263,1.1497218e-06,0,-6.983667035238896e-08,1.0
20,20,388258.97,6089.0854,19372.56,20306.97,-72.551285,13.943502688925946,0.013876076,2.0790924e-07,2.1159804e-05,1.9257299e-05,1.0,41,0.020801589,1.0243571e-06,0,-6.94116667945131e-08,1.0
21,21,335983.9,8017.3735,21771.094,23200.404,-69.78338,14.49548076846986,0.013927798,-1.3842595e-06,2.175812e-05,1.9159792e-05,1.0,41,0.020515915,8.8429124e-07,0,-6.884325180367116e-08,1.0
22,22,290751.2,9367.81,24384.615,26122.123,-68.98478,15.047485968010733,0.013756217,9.058846e-06,2.2448261e-05,1.9561294e-05,1.0,41,0.020535951,7.861517e-07,0,-6.946607076076224e-08,1.0
23,23,251605.19,11793.955,26823.082,29301.453,-66.26518,15.599481860903325,0.01384606,-5.574515e-07,2.358261e-05,1.9762001e-05,1.0,41,0.020398026,6.9614384e-07,0,-6.950053673218904e-08,1.0
24,24,217729.38,15268.691,29535.125,33248.406,-62.662518,16.15148962047533,0.01383993,1.613853e-06,2.4749379e-05,1.952991e-05,1.0,41,0.020439703,6.1475737e-07,0,-6.849952606009148e-08,1.0
25,25,188418.58,19539.293,32007.785,37500.43,-58.59784,16.703490926680388,0.013890087,-3.4531408e-06,2.6390086e-05,1.9225583e-05,1.0,41,0.020754937,5.534586e-07,0,-6.978694343058538e-08,1.0
26,26,163051.14,23805.85,33980.652,41489.797,-54.986042,17.25550143289729,0.013663581,1.674406e-05,2.87253e-05,1.926839e-05,1.0,41,0.020328121,4.899547e-07,0,-6.920659155148653e-08,1.0
27,27,141098.2,27584.602,35185.023,44709.016,-51.904015,17.80750337909558,0.013843265,4.425398e-07,3.205832e-05,1.9854833e-05,1.0,41,0.0203367,4.54868e-07,0,-7.030035876323026e-08,1.0
28,28,122105.11,32582.71,37843.062,49937.266,-49.271694,18.359484951972263,0.013890385,1.4164567e-06,3.4442925e-05,1.9779853e-05,1.0,41,0.020378374,4.0807947e-07,0,-7.145692335129302e-08,1.0
29,29,105663.59,35326.25,40305.082,53595.184,-48.76636,18.941484819661127,0.013830279,5.5961885e-07,3.7371017e-05,2.1135038e-05,1.0,42,0.020116344,3.7533866e-07,0,-7.187298476034817e-08,1.0
30,30,91439.65,41795.54,39688.742,57637.344,-43.518932,19.35748462608899,0.01386743,-1.84082e-07,4.385491e-05,2.0794334e-05,1.0,42,0.021325914,3.700017e-07,0,-7.186041245719347e-08,1.0
31,31,79127.08,47432.88,40099.2,62111.383,-40.210785,19.910484892345266,0.013844085,1.9661536e-07,5.0160204e-05,2.0906835e-05,1.0,42,0.020297047,3.2678466e-07,0,-7.171335646707118e-08,1.0
32,32,68475.36,52339.188,39036.953,65293.754,-36.717255,20.326492405409226,0.01375469,6.495783e-07,5.9540147e-05,2.1282294e-05,1.0,42,0.021083655,3.229046e-07,0,-7.162494089106176e-08,1.0
33,33,59252.523,57968.58,36506.438,68506.03,-32.201187,20.742493065161398,0.013761472,9.373365e-07,7.357729e-05,2.089417e-05,1.0,42,0.021746,3.174319e-07,0,-7.166344066346121e-08,1.0
34,34,51282.285,62397.992,35665.875,71871.86,-29.75172,21.294490638101706,0.01381433,6.609396e-07,8.701615e-05,2.1428308e-05,1.0,42,0.020195607,2.8099464e-07,0,-7.16139002501145e-08,1.0
35,35,44369.8,66898.83,32364.97,74316.516,-25.817225,21.710496151150437,0.013935399,-1.1069846e-07,0.00011083002,2.1020216e-05,1.0,42,0.020567238,2.767519e-07,0,-7.161992674900475e-08,1.0
36,36,38403.727,70617.984,30334.89,76857.695,-23.246584,22.126493077579653,0.013864002,1.8879363e-07,0.00013661687,2.12821e-05,1.0,42,0.020888805,2.7178547e-07,0,-7.164314216847718e-08,1.0
37,37,33226.32,72342.586,27864.5,77523.414,-21.0654,22.5424898173369,0.013892584,-3.062618e-07,0.00017190426,2.2208711e-05,1.0,42,0.021006526,2.7097008e-07,0,-7.15674449742634e-08,1.0
38,38,28754.086,75635.87,24846.518,79612.4,-18.185444,22.958490903751226,0.013940821,-1.4310574e-07,0.00022276914,2.1698248e-05,1.0,42,0.021187784,2.6613674e-07,0,-7.154121708253057e-08,1.0
39,39,24884.947,77446.51,21680.197,80423.83,-15.638937,23.374489963549422,0.01410696,-1.5863653e-06,0.00029499875,2.1437649e-05,1.0,42,0.021231847,2.6399945e-07,0,-7.147856912954135e-08,1.0
40,40,21553.963,79328.17,20195.81,81858.59,-14.283256,23.79147902331897,0.013610704,1.9650718e-06,0.00036562147,2.2254904e-05,1.0,42,0.021229936,2.593489e-07,0,-7.149211304196178e-08,1.0
41,41,18631.234,80092.03,17870.656,82061.52,-12.578174,24.207491843117168,0.013806375,5.9538104e-07,0.00047801115,2.266939e-05,1.0,42,0.021132685,2.5752246e-07,0,-7.140883574719068e-08,1.0
42,42,16126.037,82529.24,15913.171,84049.42,-10.913752,24.62349778288626,0.013811535,1.1271279e-06,0.00062020565,2.2232061e-05,1.0,42,0.021184368,2.5204656e-07,0,-7.128102496031374e-08,1.0
43,43,13954.87,79483.4,10806.214,80214.62,-7.7422132,25.039492575946497,0.013925226,-3.7461484e-07,0.001055409,1.9154062e-05,1.0,42,0.02068848,2.5791408e-07,0,-7.129409877090529e-08,1.0
44,44,12080.609,84255.664,12254.48,85142.17,-8.275301,25.455495929025346,0.0140091805,-7.96846e-07,0.0010750691,2.2270846e-05,1.0,42,0.020694952,2.4306348e-07,0,-7.129894772088837e-08,1.0
45,45,10447.592,83444.414,9906.898,84030.45,-6.770721,25.87148541546776,0.013880938,-8.667007e-08,0.0015376809,2.1373135e-05,1.0,42,0.020073935,2.3888882e-07,0,-7.125171649848896e-08,1.0
46,46,9045.586,83868.664,8557.439,84304.11,-5.825945,26.44424789599725,0.013779339,9.686299e-07,0.002056078,2.1185064e-05,1.0,42,0.020403724,2.4202527e-07,0,-7.124286486402948e-08,1.0
47,47,7827.7437,84114.164,7285.3896,84429.08,-4.950212,26.92394535880885,0.013951721,-6.096592e-08,0.002790813,2.078032e-05,1.0,42,0.020496583,2.4276687e-07,0,-7.131778905299018e-08,1.0
48,48,6770.8345,83482.28,6097.9395,83704.695,-4.1777344,27.462413091008784,0.013870523,2.530538e-07,0.0038547378,2.0457917e-05,1.0,42,0.020467456,2.445198e-07,0,-7.111507295440984e-08,1.0
49,49,5860.798,83814.02,5588.902,84000.16,-3.81496,28.068975226546172,0.013535916,2.9251994e-06,0.0048588878,2.1509468e-05,1.0,42,0.020637818,2.4568786e-07,0,-7.11116581175004e-08,1.0
50,50,5071.625,83906.77,5105.7383,84061.97,-3.4821622,28.74967821889004,0.013890068,-1.321132e-07,0.00614631,2.2674225e-05,1.0,42,0.02073605,2.4667577e-07,0,-7.127015685627292e-08,1.0
51,51,4388.5933,83507.38,3883.775,83597.65,-2.6628027,29.429810091183754,0.013897745,2.2530291e-07,0.009337719,2.0153977e-05,1.0,42,0.020787392,2.4866e-07,0,-7.126394205786745e-08,1.0
52,52,3798.7827,83387.875,3712.1685,83470.46,-2.5489469,30.109815216826973,0.01391673,3.0837114e-07,0.011286207,2.2322238e-05,1.0,42,0.020820439,2.494348e-07,0,-7.117826188393413e-08,1.0
53,53,3286.0488,83879.02,3512.7825,83952.55,-2.3980973,30.789685035786533,0.01391932,2.0611893e-07,0.013787796,2.4139576e-05,1.0,42,0.020974508,2.4983765e-07,0,-7.092629188134857e-08,1.0
54,54,2844.088,83757.42,3528.0208,83831.695,-2.4119806,31.469824801417417,0.013944492,8.2634784e-08,0.015861563,2.8092587e-05,1.0,42,0.021015823,2.5069065e-07,0,-7.109720271776056e-08,1.0
55,55,2460.7852,83775.305,3133.6594,83833.89,-2.1421802,32.14971856705233,0.013905309,8.729092e-08,0.020639284,2.883759e-05,1.0,42,0.021040035,2.509729e-07,0,-7.120869435703112e-08,1.0
56,56,2129.3164,83605.17,2991.9937,83658.695,-2.0495799,32.82983630601666,0.013915091,6.6441808e-09,0.024981543,3.19535e-05,1.0,42,0.021036917,2.5146122e-07,0,-7.135747596419072e-08,1.0
57,57,1843.2289,83405.45,1468.5803,83418.38,-1.0087441,33.50993596497574,0.013898155,1.18022186e-07,0.058795374,1.8222798e-05,1.0,42,0.021004742,2.5179992e-07,0,-7.109191974562398e-08,1.0
58,58,1594.4913,82902.766,2760.7239,82948.72,-1.9072875,34.189812743949005,0.013936368,-2.539081e-08,0.03615555,4.0049912e-05,1.0,42,0.020941382,2.524618e-07,0,-7.096675338254875e-08,1.0
59,59,1380.4436,84217.484,2725.8826,84261.586,-1.8538557,34.869707042911614,0.013908495,2.9607835e-07,0.042295516,4.4263867e-05,1.0,42,0.02117742,2.5132948e-07,0,-7.101801933462642e-08,1.0
60,60,1194.6187,83964.11,3509.3684,84037.414,-2.3933446,35.549845235203975,0.013871847,2.8304083e-07,0.03796312,6.620251e-05,1.0,42,0.021112911,2.5123228e-07,0,-7.082472485358535e-08,1.0
61,61,1033.3434,84375.05,3685.4607,84455.5,-2.501062,36.230100094137015,0.013866499,2.0388411e-07,0.04179109,7.958136e-05,1.0,42,0.0211948,2.509582e-07,0,-7.05553871411087e-08,1.0
62,62,894.71045,83730.07,2849.2585,83778.53,-1.9489716,36.9098272464762,0.013914197,4.162105e-07,0.06243179,7.221111e-05,1.0,42,0.021099476,2.5184823e-07,0,-7.071737276009474e-08,1.0
63,63,774.2569,85637.32,3119.9045,85694.13,-2.0864542,37.589941785437986,0.013916339,-1.4794445e-07,0.065886095,8.733216e-05,1.0,42,0.021328507,2.488911e-07,0,-7.084360542777704e-08,1.0
64,64,669.7856,84142.16,4291.832,84251.54,-2.9199507,38.26981275106664,0.013837582,3.0222466e-07,0.05536581,0.00014367176,1.0,42,0.021100098,2.504417e-07,0,-7.057724919127632e-08,1.0
65,65,579.81464,84201.85,4159.7275,84304.54,-2.8282182,38.94981411669869,0.01387194,1.8954282e-07,0.06598817,0.00016065489,1.0,42,0.021081343,2.500618e-07,0,-7.055437392057545e-08,1.0
66,66,501.44418,84584.87,4952.0195,84729.7,-3.3505557,39.627181508840295,0.013899589,-8.6295344e-08,0.06409368,0.00021893163,1.0,42,0.021116013,2.4921619e-07,0,-7.06916172772662e-08,1.0
67,67,434.02762,85033.33,5384.218,85203.62,-3.6230695,40.307232661143644,0.013883547,1.9084635e-07,0.06810518,0.0002719627,1.0,42,0.02113084,2.4800403e-07,0,-7.066926373525857e-08,1.0
68,68,375.6009,85300.92,6019.9385,85513.08,-4.03684,40.98542429335066,0.013848483,1.0097928e-06,0.07038846,0.00034883537,1.0,42,0.021151459,2.4734766e-07,0,-7.052073213054892e-08,1.0
69,69,325.10385,85562.695,7081.4297,85855.234,-4.731191,41.664678138986346,0.013883659,1.7929894e-07,0.06913167,0.0004703113,1.0,42,0.021156007,2.4641488e-07,0,-7.068890328906244e-08,1.0
70,70,281.3503,86062.95,8020.548,86435.875,-5.3242426,42.34080075776728,0.013869089,6.033928e-07,0.07052916,0.0006072796,1.0,42,0.021203926,2.4531394e-07,0,-7.028589289721765e-08,1.0
71,71,243.36427,85962.96,8955.491,86428.19,-5.947533,43.02408959020977,0.013927164,-1.1926183e-07,0.07302539,0.00078404666,1.0,42,0.02108197,2.439247e-07,0,-7.05923496454209e-08,1.0
72,72,210.60631,86640.984,9686.949,87180.83,-6.379496,43.701196262351004,0.013857537,7.50531e-07,0.07801206,0.0009631497,1.0,42,0.021142384,2.4251185e-07,0,-7.06317280812476e-08,1.0
73,73,182.27473,86934.375,12609.165,87844.05,-8.252763,44.37325762762339,0.013953826,1.3106e-07,0.069248006,0.0014267743,1.0,42,0.021137133,2.4062112e-07,0,-7.044820755973151e-08,1.0
74,74,157.72879,86724.81,12131.395,87569.195,-7.9630795,45.06165680700724,0.013870281,5.9948167e-07,0.08317608,0.0015963097,1.0,42,0.0209795,2.3957625e-07,0,-7.064716904206689e-08,1.0
75,75,136.52892,87849.49,12883.798,88789.22,-8.343385,45.73352249219897,0.01395349,1.5098865e-07,0.09047979,0.001905105,1.0,42,0.02102602,2.3680826e-07,0,-7.028858985574182e-08,1.0
76,76,118.14758,88968.88,14780.195,90188.23,-9.432274,46.42287799163023,0.013943672,3.467389e-07,0.09114128,0.002447799,1.0,42,0.021066591,2.3358471e-07,0,-7.011262447400353e-08,1.0
77,77,102.25773,90274.516,15826.065,91651.26,-9.943503,47.08935450328863,0.013861207,3.867827e-07,0.09834471,0.0029323788,1.0,42,0.02114001,2.3065705e-07,0,-7.001104863511958e-08,1.0
78,78,88.4436,91227.32,17537.846,92897.8,-10.881971,47.77930826935335,0.013844308,6.501418e-07,0.10260711,0.0036569505,1.0,42,0.021106793,2.2720444e-07,0,-6.996447187576315e-08,1.0
79,79,76.54279,91873.125,19957.375,94015.79,-12.255815,48.44670480778586,0.013986114,2.4523197e-07,0.10418673,0.004694806,1.0,42,0.021072924,2.241424e-07,0,-6.988610360818172e-08,1.0
80,80,66.250786,93854.68,21925.49,96381.68,-13.149112,49.115007772838,0.013975737,-1.8016581e-07,0.10956701,0.005670083,1.0,42,0.02114705,2.1940944e-07,0,-6.998839981831e-08,1.0
81,81,57.329906,95343.19,24141.115,98352.01,-14.208798,49.76962967062536,0.013940075,1.7260334e-08,0.11499569,0.0069283494,1.0,42,0.021172926,2.15277e-07,0,-6.978071084241261e-08,1.0
82,82,49.60321,96326.37,25760.258,99711.38,-14.972074,50.455350689793704,0.013901099,3.644427e-08,0.12455471,0.008313254,1.0,42,0.021019267,2.1080108e-07,0,-6.963202882565314e-08,1.0
83,83,42.92585,98886.62,29560.375,103210.36,-16.64309,51.16345789676416,0.01388174,5.132469e-07,0.12542708,0.010288797,1.0,42,0.021196743,2.0537419e-07,0,-6.979665767683151e-08,1.0
84,84,37.1518,100220.09,31731.79,105123.61,-17.568882,51.8071907540143,0.0139684705,-4.181952e-07,0.13500372,0.012300828,1.0,42,0.021105045,2.0076409e-07,0,-6.972918193245982e-08,1.0
85,85,32.150223,101377.97,33940.79,106908.695,-18.510263,52.44636411769898,0.013857593,1.9140447e-07,0.1458526,0.014700497,1.0,42,0.020943515,1.9590095e-07,0,-6.942171073648969e-08,1.0
86,86,27.835518,105549.86,37706.207,112082.695,-19.658556,53.1743211656285,0.013961558,-1.5409152e-07,0.15163797,0.01716155,1.0,42,0.021140777,1.8861766e-07,0,-6.937139557070854e-08,1.0
87,87,24.082958,108459.68,42137.07,116357.36,-21.23137,53.876395358965965,0.01398142,-2.7291992e-07,0.15683608,0.020567756,1.0,42,0.021223895,1.8240269e-07,0,-6.911731007062174e-08,1.0
88,88,20.833313,111520.414,43994.457,119884.59,-21.529081,54.53074512342573,0.013985891,-3.8169077e-07,0.17364562,0.023384765,1.0,42,0.021126771,1.7622591e-07,0,-6.942642216607059e-08,1.0
89,89,18.021912,114211.75,48773.34,124190.02,-23.124573,55.27672825218178,0.013889286,1.0820567e-06,0.18106595,0.027927263,1.0,42,0.021108897,1.6997257e-07,0,-6.908712898920457e-08,1.0
90,90,15.604198,118005.22,53189.375,129438.56,-24.262875,55.93302140335436,0.013846954,1.569469e-07,0.19175813,0.03237995,1.0,42,0.021141136,1.633295e-07,0,-6.962419169610396e-08,1.0
91,91,13.500899,122813.89,56830.125,135325.22,-24.831572,56.95397179850261,0.013869247,2.6908944e-07,0.20743348,0.036582936,1.0,43,0.021210894,1.5674014e-07,0,-6.796958592122277e-08,1.0
92,92,11.686608,126218.664,61674.6,140480.98,-26.04166,57.54490049323067,0.013905626,2.5109046e-07,0.22081335,0.042560127,1.0,43,0.021107072,1.5024861e-07,0,-6.760299406242767e-08,1.0
93,93,10.113269,129161.19,66506.24,145277.98,-27.24434,58.218518391862744,0.0139169535,3.047423e-07,0.23662801,0.04958969,1.0,43,0.020906443,1.4390648e-07,0,-6.725447722471698e-08,1.0
94,94,8.748621,136040.45,72187.0,154006.39,-27.951715,58.98536200160743,0.01397501,2.3033476e-07,0.2520122,0.05536841,1.0,43,0.021144612,1.3729698e-07,0,-6.820286224558695e-08,1.0
95,95,7.570237,141168.98,77818.43,161196.75,-28.865448,59.860975883260835,0.013899067,2.0240927e-07,0.27016443,0.06296229,1.0,43,0.021138757,1.3113637e-07,0,-6.801504182004455e-08,1.0
96,96,6.554112,146174.98,83067.875,168129.11,-29.608572,60.39632662865915,0.0138929,5.225362e-07,0.29232988,0.07135979,1.0,43,0.021048859,1.2519462e-07,0,-6.732127619247465e-08,1.0
97,97,5.669445,152640.47,90514.74,177459.94,-30.667648,61.00614055097685,0.013857611,3.2641974e-08,0.31014177,0.08068601,1.0,43,0.021155374,1.1921212e-07,0,-6.801815081228174e-08,1.0
98,98,4.907347,158422.81,96999.9,185759.97,-31.478508,61.698522743798094,0.013922562,4.0668309e-07,0.33435056,0.09116756,1.0,43,0.021110052,1.13641555e-07,0,-6.793240611044224e-08,1.0
99,99,4.245922,165040.34,104008.62,195079.75,-32.219177,62.48630907459301,0.013916711,2.6271874e-07,0.360395,0.102445535,1.0,43,0.021129517,1.083122e-07,0,-6.660920024099879e-08,1.0
100,100,3.6747382,171249.27,112488.65,204890.23,-33.299744,63.38594543733052,0.013832916,1.4886744e-07,0.38502154,0.11605394,1.0,43,0.021130638,1.03131505e-07,0,-6.841300729793095e-08,1.0
101,101,3.180988,178232.27,121109.4,215486.03,-34.19623,64.41421377946972,0.013842409,3.3262893e-07,0.41312382,0.13049614,1.0,43,0.02113807,9.809485e-08,0,-6.822174520861898e-08,1.0
102,102,2.752818,184277.39,131208.7,226216.44,-35.451527,65.59316047551692,0.013929705,3.0229194e-07,0.44063595,0.14823711,1.0,43,0.021137344,9.343859e-08,0,-6.619554041847665e-08,1.0
103,103,2.3804083,191509.19,142510.8,238715.52,-36.654633,66.94797475318774,0.013882815,1.8386856e-07,0.4691599,0.16720727,1.0,43,0.021130184,8.8516174e-08,0,-6.633490046441893e-08,1.0
104,104,2.060257,197653.72,155315.77,251376.17,-38.160168,68.50433533373871,0.013908877,1.7188508e-07,0.49737415,0.18987425,1.0,43,0.021138886,8.409264e-08,0,-6.832002138880276e-08,1.0
105,105,1.7836765,205024.75,170055.22,266371.78,-39.673584,70.29268637874338,0.01385781,2.4383112e-07,0.5247037,0.2138541,1.0,43,0.021129506,7.9323364e-08,0,-6.891582911247104e-08,1.0
106,106,1.5427545,210653.81,182509.7,278719.97,-40.905537,72.35220890320488,0.013756588,3.7653385e-07,0.5652458,0.24236678,1.0,43,0.020859906,7.484181e-08,0,-6.711540832677995e-08,1.0
107,107,1.3354719,219022.81,205999.78,300677.4,-43.24496,74.7238292558759,0.013873677,2.57049e-07,0.57852036,0.27155048,1.0,43,0.021110823,7.0210874e-08,0,-6.488320801301365e-08,1.0
108,108,1.1556969,227823.4,229091.06,323088.56,-45.15896,77.45540554556646,0.013892407,2.186839e-07,0.60112953,0.3022325,1.0,43,0.021127852,6.539337e-08,0,-6.450491956558934e-08,1.0
109,109,1.0000616,235548.6,254676.95,346905.6,-47.23452,80.60509873516276,0.013874679,2.058932e-07,0.6248902,0.33679095,1.0,43,0.02111826,6.0876104e-08,0,-6.62195648140956e-08,1.0
