Repository: Jay2-davic/SPOC_code

# Studying-Polymers-on a-Chip (SPOC) Data Cleaning and Processing
Author: Jay Jimenez jimenez45@llnl.gov

# Project Description

The SPOC project aims to establish an automated, high-throughput experimentation workflow to screen solid state polymer electrolytes. This repository contains code to reproduce the data cleaning workflow, data processing, and active learning for the SPOC project. Electrochemical impedance spectroscopy processing code is included as a Python file which was used to determine bulk ionic conductivities.

File: data/split_cycle/07172024_9_PEGMEA_1_PEGDA_0,00_Aerosil380_0_LiTFSI_H2_RUN_3_C01_RUN_1.csv
True,index,freq,Re(Z),Im(Z),Z,Phase(Z),time,Ewe_meas,I_meas,Cs,Cp,cycle_number,I_Range,Ewe,I,Ns,(QQo),cycle
0,0,7000018.5,343.19653,1889.362,1920.2794,-79.70466,2.468495023873402,-0.06288182,3.3236572e-06,1.2033882e-05,1.16495e-05,1.0,40,0.010098629,5.258937e-06,0,4.452448488273654e-09,1.0
1,1,6057573.0,375.43954,2072.322,2106.0564,-79.731186,3.020489396789344,-0.06288631,-1.5356269e-05,1.2678394e-05,1.2275487e-05,1.0,40,0.01424427,6.7634796e-06,0,3.584989918383346e-09,1.0
2,2,5242039.0,343.12515,2357.7012,2382.5386,-81.719666,3.436487416533055,-0.062820636,-1.5356254e-05,1.2877487e-05,1.2610397e-05,1.0,40,0.019585148,8.220286e-06,0,2.9893187857320904e-09,1.0
3,3,4536288.0,292.01135,2684.7139,2700.5479,-83.79245,4.94048154129996,-0.06286584,-1.3086386e-05,1.3068372e-05,1.2915576e-05,1.0,40,0.020680884,7.658033e-06,0,-1.3591504609255227e-08,1.0
4,4,3925558.5,371.12518,3087.7556,3109.9788,-83.146355,5.3565024677373,-0.062906265,-7.6164047e-06,1.3130333e-05,1.2943351e-05,1.0,40,0.019362556,6.2259446e-06,0,-1.6941123293804593e-08,1.0
5,5,3397055.0,433.5737,3452.2563,3479.3765,-82.84162,5.7724847808422055,-0.06290133,-8.397831e-06,1.3571083e-05,1.3360347e-05,1.0,40,0.020384114,5.858554e-06,0,-1.6902706208497876e-08,1.0
6,6,2939708.2,461.5089,4005.7036,4032.202,-83.427765,6.324502940376988,-0.0629186,-1.0114968e-06,1.3515654e-05,1.33385975e-05,1.0,40,0.020486673,5.0807657e-06,0,-2.0320076093551305e-08,1.0
7,7,2543924.5,468.5559,4488.192,4512.5835,-84.040054,6.876489126560045,-0.06290208,-1.6212098e-05,1.3939413e-05,1.3789129e-05,1.0,40,0.020610174,4.5672673e-06,0,-2.3935859820110433e-08,1.0
8,8,2201436.2,450.06268,5197.9224,5217.37,-85.051384,7.428503766161157,-0.06290392,3.249142e-06,1.3908626e-05,1.380513e-05,1.0,40,0.020766228,3.98021e-06,0,-2.9286225889096488e-08,1.0
9,9,1905053.1,231.64102,6357.0093,6361.228,-87.91314,8.14649129359168,-0.0629336,-2.9317468e-06,1.3141962e-05,1.3124536e-05,1.0,41,0.019522803,3.0690305e-06,0,-3.5574291320499025e-08,1.0
10,10,1648567.4,187.8788,7210.4946,7212.942,-88.50742,8.698495159769664,-0.06295668,2.5095542e-06,1.3389008e-05,1.3379924e-05,1.0,41,0.019909892,2.7603012e-06,0,-3.555325292736929e-08,1.0
11,11,1426616.2,267.5721,8356.589,8360.871,-88.16605,9.25048881265684,-0.062979214,1.3643144e-06,1.3350083e-05,1.3336411e-05,1.0,41,0.020594912,2.4632495e-06,0,-3.5725449705788984e-08,1.0
12,12,1234551.2,484.4904,9687.186,9699.294,-87.13682,9.802497692260658,-0.06296162,8.615262e-07,1.33080175e-05,1.3274812e-05,1.0,41,0.020387609,2.1019682e-06,0,-3.507017017501666e-08,1.0
13,13,1068345.5,587.8916,11303.4375,11318.715,-87.02273,10.354500838468084,-0.06288687,-2.842348e-06,1.3179469e-05,1.3143915e-05,1.0,41,0.020701505,1.8289626e-06,0,-3.482554266984295e-08,1.0
14,14,924510.06,381.6349,12840.88,12846.55,-88.29765,10.906498384691076,-0.06292568,6.3061583e-07,1.3406448e-05,1.3394616e-05,1.0,41,0.020311862,1.5811142e-06,0,-3.441168929479469e-08,1.0
15,15,800039.0,622.94196,15064.484,15077.358,-87.63207,11.458478330896469,-0.06286753,-5.695207e-06,1.3205495e-05,1.3182953e-05,1.0,41,0.020629756,1.3682607e-06,0,-3.491307675039243e-08,1.0
16,16,692334.1,513.9318,17039.986,17047.734,-88.27246,12.010493957117433,-0.062953256,4.1929648e-06,1.349072e-05,1.3478461e-05,1.0,41,0.020394854,1.1963381e-06,0,-3.501638149546061e-08,1.0
17,17,599122.25,577.8945,19778.713,19787.154,-88.32641,12.562486836657627,-0.062964976,7.591066e-07,1.34309485e-05,1.3419491e-05,1.0,41,0.020677242,1.0449832e-06,0,-3.500436437187836e-08,1.0
18,18,518454.94,1063.7596,22642.049,22667.023,-87.31013,13.114486889535328,-0.062971145,3.258151e-06,1.355793e-05,1.352807e-05,1.0,41,0.02034448,8.975365e-07,0,-3.355371365661913e-08,1.0
19,19,448662.03,1349.4036,26244.121,26278.79,-87.056595,13.666498035745462,-0.062939376,2.7162566e-06,1.351664e-05,1.3481001e-05,1.0,41,0.020374518,7.753218e-07,0,-3.2739481586615524e-08,1.0
20,20,388258.97,1484.7487,29986.148,30022.885,-87.165344,14.218480035342509,-0.06294063,5.1329965e-07,1.3670297e-05,1.36368635e-05,1.0,41,0.020887248,6.957109e-07,0,-3.2058921147361095e-08,1.0
21,21,335983.9,1886.9824,35077.36,35128.08,-86.920746,14.770498328172835,-0.062884636,-4.177532e-06,1.3504383e-05,1.3465416e-05,1.0,41,0.02019596,5.7492355e-07,0,-3.106065478577275e-08,1.0
22,22,290751.2,2103.8772,40158.094,40213.168,-87.00102,15.322481421084376,-0.06294012,-5.8390494e-08,1.3630932e-05,1.3593621e-05,1.0,41,0.020612396,5.1257825e-07,0,-3.1585779729235104e-08,1.0
23,23,251605.19,2957.8918,46178.46,46273.094,-86.335014,15.874498780613067,-0.0629646,2.6190398e-07,1.3698124e-05,1.3642153e-05,1.0,41,0.020314885,4.3902153e-07,0,-3.148076994898317e-08,1.0
24,24,217729.38,1738.1548,53539.914,53568.12,-88.140564,16.593500681425212,-0.06293399,-1.6266361e-07,1.3652917e-05,1.3638542e-05,1.0,42,0.019548392,3.6492585e-07,0,-3.241559212943774e-08,1.0
25,25,188418.58,1870.9579,60772.188,60800.98,-88.236626,17.009499607869657,-0.06294312,-1.8203363e-07,1.3899255e-05,1.3886094e-05,1.0,42,0.021690438,3.5674486e-07,0,-3.249361596214683e-08,1.0
26,26,163051.14,3183.354,69912.79,69985.23,-87.39294,17.561483660741942,-0.06297705,1.0740065e-07,1.3961744e-05,1.3932857e-05,1.0,42,0.020779213,2.9690855e-07,0,-3.246474038259094e-08,1.0
27,27,141098.2,3291.0312,83356.6,83421.55,-87.73906,18.113479580293642,-0.06297709,1.9046857e-07,1.3531896e-05,1.3510834e-05,1.0,42,0.020213176,2.423016e-07,0,-3.2401215692631486e-08,1.0
28,28,122105.11,2870.0227,92663.75,92708.19,-88.225975,18.52950322671677,-0.0629325,-1.7011355e-07,1.4066189e-05,1.4052707e-05,1.0,42,0.021712398,2.3420152e-07,0,-3.2456657002985954e-08,1.0
29,29,105663.59,5624.0337,107693.164,107839.914,-87.010574,19.08148018628708,-0.06292526,-3.0197944e-07,1.3986422e-05,1.3948382e-05,1.0,42,0.020403478,1.8920154e-07,0,-3.253955529034257e-08,1.0
30,30,91439.65,8746.585,127077.85,127378.5,-86.06262,19.49748748607817,-0.06297502,3.5958467e-07,1.3696694e-05,1.3632113e-05,1.0,42,0.021606065,1.6962098e-07,0,-3.251987237776572e-08,1.0
31,31,79127.08,7480.2495,143345.3,143540.34,-87.01282,20.04949959224905,-0.0629851,2.0853497e-07,1.4031742e-05,1.3993633e-05,1.0,42,0.02030627,1.4146734e-07,0,-3.25196636498559e-08,1.0
32,32,68475.36,8996.876,162404.67,162653.69,-86.82918,20.46549657205469,-0.06293627,-8.6486864e-08,1.4311571e-05,1.4267783e-05,1.0,42,0.021119222,1.2984164e-07,0,-3.256345560611982e-08,1.0
33,33,59252.523,10042.733,189239.67,189505.97,-86.96223,20.881492698477814,-0.06286301,-2.6789542e-07,1.4193879e-05,1.4154016e-05,1.0,42,0.021852205,1.1531143e-07,0,-3.256618854998293e-08,1.0
34,34,51282.285,5606.8975,217144.36,217216.73,-88.52089,21.433503764652414,-0.06290681,-2.0181423e-08,1.4292369e-05,1.4282847e-05,1.0,42,0.020159837,9.280978e-08,0,-3.262265856161485e-08,1.0
35,35,44369.8,13562.43,257942.8,258299.11,-86.990204,21.849493571120547,-0.06291258,-1.9600255e-07,1.3906225e-05,1.3867885e-05,1.0,42,0.02056972,7.963527e-08,0,-3.266492805691616e-08,1.0
36,36,38403.727,19369.332,293020.62,293660.1,-86.21812,22.265494497522013,-0.062941745,1.3403452e-07,1.4143229e-05,1.40817e-05,1.0,42,0.02083255,7.0941034e-08,0,-3.264169343275075e-08,1.0
37,37,33226.32,29458.107,333186.1,334485.8,-84.947426,22.68150435728603,-0.06293427,-3.546885e-07,1.4376428e-05,1.42649205e-05,1.0,42,0.021009343,6.281086e-08,0,-3.266748372518791e-08,1.0
38,38,28754.086,38628.266,384138.2,386075.5,-84.25774,23.09749741703854,-0.062927134,-1.4962603e-07,1.4408975e-05,1.426473e-05,1.0,42,0.021142907,5.476366e-08,0,-3.268760359496091e-08,1.0
39,39,24884.947,49001.098,445834.8,448519.56,-83.727875,23.51448687686934,-0.063002296,4.9871426e-07,1.43452935e-05,1.4174071e-05,1.0,42,0.021220997,4.7313424e-08,0,-3.265008905974851e-08,1.0
40,40,21553.963,63413.258,535924.25,539662.9,-83.251854,24.098483571229735,-0.062956795,-2.3154893e-08,1.3778108e-05,1.3587868e-05,1.0,43,0.020905316,3.873773e-08,0,-3.2620257571125216e-08,1.0
41,41,18631.234,58879.19,600425.56,603305.56,-84.399345,24.51449580435292,-0.062919475,-8.98249e-08,1.4227197e-05,1.4091687e-05,1.0,43,0.020803593,3.448268e-08,0,-3.262011347444292e-08,1.0
42,42,16126.037,75694.76,672975.44,677219.06,-83.58247,24.93049249079195,-0.06296604,-2.8220322e-08,1.4665377e-05,1.448216e-05,1.0,43,0.02059212,3.040688e-08,0,-3.262222882253917e-08,1.0
43,43,13954.87,50908.527,745973.2,747708.3,-86.09593,25.346485790534643,-0.06293725,-5.824045e-08,1.528872e-05,1.52178445e-05,1.0,43,0.020174023,2.698114e-08,0,-3.262557546887917e-08,1.0
44,44,12080.609,84759.65,922350.2,926236.5,-84.749535,25.76250149027328,-0.06289492,-8.755291e-08,1.4283525e-05,1.4163916e-05,1.0,43,0.019950889,2.1539735e-08,0,-3.263192948208508e-08,1.0
45,45,10447.592,157474.6,1047025.1,1058801.1,-81.44672,26.17848009671434,-0.06297822,-3.8258083e-08,1.4549459e-05,1.4227619e-05,1.0,43,0.019392915,1.831592e-08,0,-3.263504702621134e-08,1.0
46,46,9045.586,194085.25,1139928.9,1156333.4,-80.33743,26.61025979722035,-0.06295709,-1.3377856e-08,1.5434965e-05,1.5000131e-05,1.0,43,0.021979192,1.9007661e-08,0,-3.263874968657217e-08,1.0
47,47,7827.7437,217115.08,1334797.4,1352339.9,-80.761314,27.090935420099413,-0.06294829,1.7666531e-08,1.52323955e-05,1.483977e-05,1.0,43,0.02198896,1.6259936e-08,0,-3.264225331107598e-08,1.0
48,48,6770.8345,311930.72,1541218.0,1572467.4,-78.55833,27.629397072276333,-0.06299127,-5.0720357e-09,1.5251546e-05,1.4651387e-05,1.0,43,0.021999171,1.3990224e-08,0,-3.264143833140191e-08,1.0
49,49,5860.798,384147.88,1763928.1,1805273.4,-77.713974,28.432999190496048,-0.06279768,-1.9057484e-07,1.5395099e-05,1.4698002e-05,1.0,43,0.020168958,1.1172246e-08,0,-3.266681716180436e-08,1.0
50,50,5071.625,515909.5,1992887.8,2058583.0,-75.48616,29.113691382852267,-0.06292695,-3.7606267e-08,1.5746722e-05,1.4757714e-05,1.0,43,0.020177873,9.801826e-09,0,-3.2669119935810306e-08,1.0
51,51,4388.5933,602465.0,2246215.8,2325607.2,-74.98588,29.792814908432774,-0.06294612,-1.7325918e-08,1.6145197e-05,1.5061684e-05,1.0,43,0.020173585,8.6745455e-09,0,-3.2670601606579395e-08,1.0
52,52,3798.7827,748403.0,2542547.8,2650406.8,-73.59812,30.472834860731382,-0.06292172,-2.5855211e-08,1.6478078e-05,1.5164209e-05,1.0,43,0.020127576,7.594146e-09,0,-3.266962404529414e-08,1.0
53,53,3286.0488,963617.3,2890994.0,3047360.2,-71.565895,31.152700306360202,-0.062981114,-8.480041e-09,1.6753245e-05,1.5078069e-05,1.0,43,0.020220693,6.6354784e-09,0,-3.266974690119007e-08,1.0
54,54,2844.088,1131178.4,3130861.8,3328942.8,-70.13525,31.83283631199447,-0.0629319,-3.12931e-08,1.7873648e-05,1.5809872e-05,1.0,43,0.020133,6.047866e-09,0,-3.2673287678381216e-08,1.0
55,55,2460.7852,1353832.0,3546314.5,3795946.2,-69.10527,32.51267727762752,-0.06295162,-7.250927e-09,1.8237663e-05,1.591782e-05,1.0,43,0.020216223,5.32574e-09,0,-3.267450509463317e-08,1.0
56,56,2129.3164,1712312.4,3885109.2,4245714.0,-66.215126,33.19284122991667,-0.062962614,8.746144e-09,1.9238743e-05,1.6109487e-05,1.0,43,0.020174358,4.7516995e-09,0,-3.2675121780193665e-08,1.0
57,57,1843.2289,1979905.0,4305235.0,4738678.5,-65.3031,33.872940382221714,-0.06296552,-1.347098e-08,2.0055986e-05,1.6554774e-05,1.0,43,0.020196069,4.2619623e-09,0,-3.2672390662759436e-08,1.0
58,58,1594.4913,2403572.5,4774533.0,5345402.5,-63.27862,34.55284753450542,-0.06298804,-2.9766028e-08,2.0905813e-05,1.6678925e-05,1.0,43,0.020195082,3.778028e-09,0,-3.2672210440371507e-08,1.0
59,59,1380.4436,2949142.2,5152712.0,5936992.5,-60.21544,35.232718766819744,-0.06292775,-1.9989004e-08,2.237513e-05,1.6854052e-05,1.0,43,0.020182118,3.399384e-09,0,-3.267675109196598e-08,1.0
60,60,1194.6187,3293580.8,5482564.0,6395794.0,-59.00519,35.912848185776966,-0.06293818,-1.8610908e-08,2.4300049e-05,1.7856059e-05,1.0,43,0.020131841,3.1476688e-09,0,-3.26803266637064e-08,1.0
61,61,1033.3434,4050783.5,5800904.5,7075262.5,-55.073326,36.593102644750616,-0.06296222,-8.260343e-10,2.655093e-05,1.7847857e-05,1.0,43,0.020161536,2.8495812e-09,0,-3.268633446612254e-08,1.0
62,62,894.71045,4637618.0,6503730.0,7987866.0,-54.508453,37.27280553037417,-0.06290554,-3.1330366e-08,2.735112e-05,1.8131703e-05,1.0,43,0.020205295,2.5294984e-09,0,-3.2693121613462695e-08,1.0
63,63,774.2569,4819491.5,6431903.5,8037218.5,-53.1554,37.952931749343406,-0.06291637,-3.6284067e-08,3.1959175e-05,2.0467418e-05,1.0,43,0.020041024,2.4935274e-09,0,-3.2698606929808727e-08,1.0
64,64,669.7856,5891241.0,7183934.5,9290621.0,-50.64627,38.63280684831261,-0.06294422,2.8426603e-09,3.3076685e-05,1.9776855e-05,1.0,43,0.020124665,2.166127e-09,0,-3.2698530191764556e-08,1.0
65,65,579.81464,6708380.0,7808838.0,10294674.0,-49.334938,39.312816560603096,-0.062898144,-2.173959e-08,3.5151555e-05,2.022517e-05,1.0,43,0.020204157,1.9625834e-09,0,-3.2706203140798624e-08,1.0
66,66,501.44418,7514624.0,8069964.0,11026962.0,-47.04081,39.990195046091685,-0.06290828,-2.132989e-08,3.9330178e-05,2.1064801e-05,1.0,43,0.020144422,1.8268334e-09,0,-3.271260400755289e-08,1.0
67,67,434.02762,8941857.0,8359274.5,12240681.0,-43.071404,40.67018907840247,-0.06285568,-3.4291435e-08,4.386662e-05,2.045786e-05,1.0,43,0.020195264,1.6498481e-09,0,-3.27141255500066e-08,1.0
68,68,375.6009,9510483.0,8546096.0,12786127.0,-41.942783,41.34943983060657,-0.06298035,-1.6636927e-08,4.95822e-05,2.2150487e-05,1.0,43,0.020146577,1.575659e-09,0,-3.271486042694538e-08,1.0
69,69,325.10385,10704047.0,8338682.5,13568723.0,-37.919357,42.02871250294265,-0.06291564,-5.4073155e-09,5.8708447e-05,2.2172644e-05,1.0,43,0.020140769,1.4843525e-09,0,-3.2720078235597565e-08,1.0
70,70,281.3503,12162237.0,8582500.0,14885540.0,-35.20939,42.705799681760254,-0.06295641,-9.005737e-10,6.5911154e-05,2.1910755e-05,1.0,43,0.020220976,1.3584308e-09,0,-3.2720183549934566e-08,1.0
71,71,243.36427,12779992.0,8575578.0,15390541.0,-33.86224,43.3891095808649,-0.06297502,-2.1274039e-08,7.626055e-05,2.3676579e-05,1.0,43,0.020165395,1.310246e-09,0,-3.2721289868043e-08,1.0
72,72,210.60631,13969707.0,8543221.0,16374961.0,-31.448011,44.06616414632299,-0.06288137,-3.5334338e-08,8.845596e-05,2.4077415e-05,1.0,43,0.020222988,1.2349946e-09,0,-3.272356207807439e-08,1.0
73,73,182.27473,17908252.0,6495952.0,19050010.0,-19.937487,44.7372712448996,-0.062929206,1.3010728e-08,0.00013441595,1.5629534e-05,1.0,43,0.020332227,1.0673079e-09,0,-3.272280499440772e-08,1.0
74,74,157.72879,16187676.0,7538947.0,17857116.0,-24.972403,45.425656717627135,-0.06298329,-2.1255426e-08,0.00013384386,2.3855977e-05,1.0,43,0.020224554,1.1325768e-09,0,-3.272436409954417e-08,1.0
75,75,136.52892,16706745.0,7301907.0,18232750.0,-23.608377,46.09750493612955,-0.06293621,-9.4857455e-09,0.00015964641,2.5605155e-05,1.0,43,0.020158533,1.1056221e-09,0,-3.272251750194292e-08,1.0
76,76,118.14758,17665840.0,6992038.5,18999224.0,-21.593376,46.78589998220559,-0.06295117,-1.592927e-08,0.00019265998,2.6093203e-05,1.0,43,0.020195477,1.0629633e-09,0,-3.2722435223291963e-08,1.0
77,77,102.25773,17574690.0,5105822.0,18301342.0,-16.199707,47.45233766720048,-0.06292332,-1.9858708e-08,0.00030483044,2.372596e-05,1.0,43,0.020154309,1.1012475e-09,0,-3.272348186955792e-08,1.0
78,78,88.4436,18657314.0,5361479.5,19412388.0,-16.032856,48.14229521996458,-0.06295883,1.8839692e-08,0.00033563637,2.5602383e-05,1.0,43,0.020143336,1.0376536e-09,0,-3.2727198454146154e-08,1.0
79,79,76.54279,19545100.0,4791799.0,20123922.0,-13.775288,48.809729678352596,-0.0629279,-3.535297e-08,0.00043392755,2.4603061e-05,1.0,43,0.02017687,1.0026311e-09,0,-3.2731763514345046e-08,1.0
80,80,66.250786,19231240.0,4824652.5,19827200.0,-14.083461,49.47800469674985,-0.062961385,-8.6290965e-09,0.000497924,2.9483046e-05,1.0,43,0.020132376,1.0153918e-09,0,-3.273390768478654e-08,1.0
81,81,57.329906,19378714.0,8605426.0,21203488.0,-23.944376,50.132629901199834,-0.06294094,2.2005578e-08,0.0003226016,5.3136955e-05,1.0,43,0.020144112,9.500377e-10,0,-3.273445018208701e-08,1.0
82,82,49.60321,19458178.0,4398434.5,19949108.0,-12.73739,50.81734857367701,-0.062938556,-2.3806766e-08,0.000729478,3.546186e-05,1.0,43,0.020173008,1.0112235e-09,0,-3.273652120609633e-08,1.0
83,83,42.92585,20981638.0,4403591.0,21438768.0,-11.853102,51.52541834060685,-0.06296686,-2.3210834e-08,0.0008419655,3.5522913e-05,1.0,43,0.020146912,9.397421e-10,0,-3.273836464816673e-08,1.0
84,84,37.1518,20701208.0,3276401.0,20958884.0,-8.993659,52.17018426457071,-0.06301493,-1.1426832e-09,0.0013075047,3.1952222e-05,1.0,43,0.020160865,9.619245e-10,0,-3.2738005245267486e-08,1.0
85,85,32.150223,21073776.0,3275080.5,21326748.0,-8.833685,52.80837173489272,-0.062947445,-1.1757743e-08,0.0015115208,3.564584e-05,1.0,43,0.02019109,9.467496e-10,0,-3.2737224068102557e-08,1.0
86,86,27.835518,20357950.0,4472894.5,20843534.0,-12.391702,53.53634707615129,-0.062942944,-3.0701675e-09,0.0012782982,5.8866302e-05,1.0,43,0.02019789,9.690243e-10,0,-3.2739491337906854e-08,1.0
87,87,24.082958,21193304.0,3112676.8,21420666.0,-8.355339,54.23836622948875,-0.06292941,-2.1572019e-08,0.0021231284,4.4830995e-05,1.0,43,0.020307286,9.480231e-10,0,-3.274062079333056e-08,1.0
88,88,20.833313,21584594.0,2497249.2,21728574.0,-6.599546,54.892768847275875,-0.062909715,-2.5985651e-08,0.0030591437,4.040743e-05,1.0,43,0.020194437,9.2939545e-10,0,-3.273856265004109e-08,1.0
89,89,18.021912,20202992.0,3102392.5,20439808.0,-8.730204,55.638749602716416,-0.06301628,-2.1218192e-08,0.0028465744,6.557864e-05,1.0,43,0.020158306,9.862278e-10,0,-3.2746552088929034e-08,1.0
90,90,15.604198,21443170.0,1901924.4,21527352.0,-5.068645,56.293005500454456,-0.06292002,-3.787139e-09,0.005362724,4.1859177e-05,1.0,43,0.020142615,9.356754e-10,0,-3.274279643617501e-08,1.0
91,91,13.500899,22117992.0,1791357.0,22190416.0,-4.6303325,57.04099646929535,-0.06292764,-2.575287e-08,0.006580748,4.2885324e-05,1.0,43,0.020201962,9.103914e-10,0,-3.274646307694616e-08,1.0
92,92,11.686608,21895500.0,2363156.5,22022658.0,-6.1600237,57.631868017371744,-0.06298901,1.9114674e-09,0.0057628746,6.635668e-05,1.0,43,0.020191168,9.168361e-10,0,-3.275000250329807e-08,1.0
93,93,10.113269,21261848.0,2449124.2,21402438.0,-6.570866,58.30552380930749,-0.06295771,-2.4998632e-08,0.0064256606,8.414202e-05,1.0,43,0.020147739,9.413759e-10,0,-3.2759145460711066e-08,1.0
94,94,8.748621,21940324.0,2366213.5,22067550.0,-6.1554265,59.07240147245466,-0.06295977,-2.8239029e-08,0.007688234,8.83947e-05,1.0,43,0.02020102,9.1541746e-10,0,-3.275707994124641e-08,1.0
95,95,7.570237,21592468.0,2196638.5,21703914.0,-5.808813,59.948009514046134,-0.06291622,-5.1838653e-09,0.009570884,9.80377e-05,1.0,43,0.020165123,9.291008e-10,0,-3.275639258029667e-08,1.0
96,96,6.554112,22320052.0,2479384.2,22457338.0,-6.3386164,60.48432783284807,-0.062977776,-2.19631e-08,0.009794053,0.00011938055,1.0,43,0.020183332,8.987411e-10,0,-3.276481675274942e-08,1.0
97,97,5.669445,22236278.0,1929112.1,22319802.0,-4.9582906,61.094135141785955,-0.06296162,2.9357288e-09,0.01455198,0.00010870672,1.0,43,0.020218827,9.0586944e-10,0,-3.275659099412683e-08,1.0
98,98,4.907347,22033872.0,2153571.0,22138866.0,-5.582308,61.78655477464781,-0.06296207,-1.03982725e-08,0.015059625,0.00014250226,1.0,43,0.02017829,9.1144187e-10,0,-3.2766956910116895e-08,1.0
99,99,4.245922,22400690.0,1921566.5,22482956.0,-4.90292,62.574316225451184,-0.06294693,-1.2716836e-08,0.019507099,0.00014249404,1.0,43,0.020165484,8.9692315e-10,0,-3.277605910371663e-08,1.0
100,100,3.6747382,22920450.0,2071324.8,23013852.0,-5.163802,63.47395362818497,-0.06295823,-2.0324288e-08,0.02090959,0.00016938045,1.0,43,0.020171428,8.764907e-10,0,-3.2762500229571306e-08,1.0
101,101,3.180988,23238006.0,2607725.2,23383866.0,-6.4028373,64.5022069036786,-0.06298898,7.0048305e-09,0.019186521,0.00023860925,1.0,43,0.020203214,8.639809e-10,0,-3.276912101631386e-08,1.0
102,102,2.752818,22870990.0,2517016.8,23009076.0,-6.280288,65.6811271996412,-0.06293604,-7.306847e-09,0.022969762,0.0002748719,1.0,43,0.020165717,8.7642443e-10,0,-3.2789833115413726e-08,1.0
103,103,2.3804083,23514984.0,2230675.2,23620550.0,-5.4189687,67.03605017071823,-0.0629668,-2.7624434e-08,0.029973146,0.00026731603,1.0,43,0.020166993,8.5379015e-10,0,-3.2788239064859505e-08,1.0
104,104,2.060257,23455062.0,2549660.0,23593234.0,-6.2039227,68.59226760463207,-0.06296978,4.6818066e-10,0.030298175,0.0003538393,1.0,43,0.020173317,8.550467e-10,0,-3.277063072765933e-08,1.0
105,105,1.7836765,23915928.0,2609071.0,24057824.0,-6.225972,70.38056766285445,-0.06294536,-3.1390448e-09,0.034199376,0.0004022326,1.0,43,0.020182665,8.3892315e-10,0,-3.2772733493575114e-08,1.0
106,106,1.5427545,22546820.0,498665.56,22552334.0,-1.2669979,72.44030314739211,-0.06294435,-9.774387e-09,0.20687781,0.00010114622,1.0,43,0.020091094,8.9086544e-10,0,-3.281410864214158e-08,1.0
107,107,1.3354719,24331266.0,3087275.5,24526348.0,-7.231339,74.8118700600462,-0.06293961,-1.122698e-08,0.03860202,0.00061163877,1.0,43,0.020176314,8.2263835e-10,0,-3.284360604772352e-08,1.0
108,108,1.1556969,24656008.0,2851709.0,24820374.0,-6.5975037,77.54349002978415,-0.06293033,-1.0067732e-08,0.048291534,0.0006374774,1.0,43,0.020170137,8.126444e-10,0,-3.2851064478920635e-08,1.0
109,109,1.0000616,24740856.0,3255405.5,24954110.0,-7.495925,80.69313223272911,-0.06295967,-7.261331e-09,0.048886422,0.00083198264,1.0,43,0.020182725,8.0879364e-10,0,-3.2832864271672374e-08,1.0

File: data/split_cycle/07172024_9_PEGMEA_1_PEGDA_0,00_Aerosil380_0_LiTFSI_H2_RUN_4_C01_RUN_1.csv
True,index,freq,Re(Z),Im(Z),Z,Phase(Z),time,Ewe_meas,I_meas,Cs,Cp,cycle_number,I_Range,Ewe,I,Ns,(QQo),cycle
0,0,7000018.5,425.08945,2324.26,2362.813,-79.63559,2.4654795837413985,-0.061902054,3.2887616e-05,9.782193e-06,9.465574e-06,1.0,40,0.010147868,4.294825e-06,0,7.734198765350285e-09,1.0
1,1,6057573.0,640.97876,2542.624,2622.1729,-75.85092,3.0174932633235585,-0.0618478,-1.1932879e-05,1.0333308e-05,9.7158545e-06,1.0,40,0.014275085,5.443991e-06,0,7.860566209937284e-09,1.0
2,2,5242039.0,578.223,2917.1772,2973.931,-78.78854,3.4334870963648427,-0.061791923,-1.926339e-05,1.0407755e-05,1.0014308e-05,1.0,40,0.019833457,6.6691046e-06,0,5.745507636283441e-09,1.0
3,3,4536288.0,422.95145,3255.2173,3282.5793,-82.597015,4.801496521366062,-0.061919495,1.5188302e-06,1.0778033e-05,1.0599101e-05,1.0,40,0.01817929,5.5381115e-06,0,1.149736033918695e-08,1.0
4,4,3925558.5,561.1919,3813.8083,3854.8762,-81.62915,5.353479454264743,-0.06186837,-1.6999028e-06,1.063065e-05,1.0405349e-05,1.0,40,0.019128054,4.962041e-06,0,1.4437397874240155e-08,1.0
5,5,3397055.0,571.27765,4289.4424,4327.3174,-82.413864,5.769493020692607,-0.06195277,-2.667379e-06,1.0922366e-05,1.0732006e-05,1.0,40,0.020169329,4.660931e-06,0,1.521774775396049e-08,1.0
6,6,2939708.2,592.7656,4791.0405,4827.571,-82.94699,6.321491606911877,-0.061975185,1.5919404e-05,1.1300198e-05,1.1129828e-05,1.0,40,0.02037694,4.220951e-06,0,1.6301688941003552e-08,1.0
7,7,2543924.5,346.05566,5711.641,5722.1147,-86.532814,7.039480014325818,-0.06194517,-1.1012253e-06,1.0953553e-05,1.0913491e-05,1.0,41,0.019832494,3.4659377e-06,0,1.2627552267702748e-08,1.0
8,8,2201436.2,313.40488,6591.2656,6598.7124,-87.27772,7.591484787204536,-0.06196477,-1.6267401e-07,1.0968449e-05,1.0943706e-05,1.0,41,0.020476317,3.1030777e-06,0,1.2988795211760539e-08,1.0
9,9,1905053.1,400.5697,7642.9395,7653.429,-86.99985,8.143500680074794,-0.06193533,2.134879e-07,1.0930818e-05,1.0900874e-05,1.0,41,0.020677092,2.7016767e-06,0,1.3632434057929761e-08,1.0
10,10,1648567.4,279.28613,8992.648,8996.984,-88.22113,8.695479932968738,-0.06198957,5.686432e-06,1.0735588e-05,1.0725243e-05,1.0,41,0.019830443,2.204121e-06,0,1.4181283164971444e-08,1.0
11,11,1426616.2,420.55328,10250.912,10259.535,-87.6507,9.247490332549205,-0.06194172,4.4890508e-06,1.0883046e-05,1.0864759e-05,1.0,41,0.02053536,2.0015877e-06,0,1.5136997681427684e-08,1.0
12,12,1234551.2,546.5001,11455.903,11468.932,-87.26879,9.799491452082293,-0.061975762,3.6566566e-06,1.1253346e-05,1.1227793e-05,1.0,41,0.020434542,1.7817301e-06,0,1.444949627978076e-08,1.0
13,13,1068345.5,472.6378,13781.151,13789.254,-88.03576,10.351489051623503,-0.0619622,1.0551928e-06,1.080993e-05,1.0797231e-05,1.0,41,0.020702112,1.5013221e-06,0,1.3775210266165535e-08,1.0
14,14,924510.06,722.37067,15865.114,15881.551,-87.393005,10.90348814454046,-0.06188536,4.8350364e-07,1.0850888e-05,1.0828439e-05,1.0,41,0.020334903,1.2804104e-06,0,1.3889022724460649e-08,1.0
15,15,800039.0,1114.5339,18351.94,18385.752,-86.52463,11.455485344078625,-0.062024113,7.643583e-06,1.0839944e-05,1.0800109e-05,1.0,41,0.020788323,1.1306757e-06,0,1.3600013359835986e-08,1.0
16,16,692334.1,845.65027,20585.014,20602.377,-87.64756,12.007498676975956,-0.061938405,-6.840829e-07,1.116743e-05,1.1148614e-05,1.0,41,0.020326091,9.865896e-07,0,1.4592201667814683e-08,1.0
17,17,599122.25,561.6319,24456.11,24462.557,-88.68444,12.559497823211132,-0.061933897,1.017949e-06,1.0862189e-05,1.0856464e-05,1.0,41,0.020647192,8.440325e-07,0,1.459315220892184e-08,1.0
18,18,518454.94,1118.1166,27578.742,27601.398,-87.678345,13.112491396110272,-0.06188277,-2.1645158e-06,1.1131012e-05,1.11127465e-05,1.0,41,0.020344952,7.370986e-07,0,1.5481424207588566e-08,1.0
19,19,448662.03,1072.7554,32157.809,32175.697,-88.08937,13.664489155664342,-0.06197554,4.906178e-06,1.10309875e-05,1.1018724e-05,1.0,41,0.020244982,6.2920105e-07,0,1.699855293419756e-08,1.0
20,20,388258.97,1897.1876,37283.99,37332.227,-87.08703,14.216491795232287,-0.06200261,9.457345e-06,1.099452e-05,1.0966126e-05,1.0,41,0.020850621,5.5851535e-07,0,1.841734572311893e-08,1.0
21,21,335983.9,3599.603,40700.28,40859.15,-84.945816,14.768501581420423,-0.061932985,-6.4125317e-07,1.1638694e-05,1.1548363e-05,1.0,41,0.020127546,4.926081e-07,0,1.8938829903578303e-08,1.0
22,22,290751.2,3139.0618,49434.395,49533.957,-86.36662,15.32048440768267,-0.061961696,5.448073e-06,1.1073105e-05,1.10286355e-05,1.0,41,0.020440154,4.126493e-07,0,1.9795246956428277e-08,1.0
23,23,251605.19,2259.7312,55400.62,55446.688,-87.66426,16.039502468454884,-0.06195031,5.4877674e-08,1.1417892e-05,1.1398927e-05,1.0,42,0.019917833,3.5922494e-07,0,1.9997676056241748e-08,1.0
24,24,217729.38,1902.5171,65074.168,65101.973,-88.32537,16.59148316134815,-0.061980084,1.969873e-07,1.1232967e-05,1.1223374e-05,1.0,42,0.020161694,3.0969406e-07,0,2.006612327329233e-08,1.0
25,25,188418.58,1974.0427,75485.586,75511.39,-88.50198,17.14350449424819,-0.06191571,-2.1574515e-07,1.1190058e-05,1.1182412e-05,1.0,42,0.02075958,2.7491987e-07,0,2.0015403664267633e-08,1.0
26,26,163051.14,2947.9106,84545.43,84596.805,-88.00304,17.695480600435985,-0.062018577,4.795304e-07,1.1545326e-05,1.1531307e-05,1.0,42,0.020375833,2.4085818e-07,0,1.9977345657403944e-08,1.0
27,27,141098.2,1671.9043,98036.46,98050.72,-89.02298,18.24749118668842,-0.061976098,3.1562928e-07,1.15056455e-05,1.15023e-05,1.0,42,0.02002554,2.0423654e-07,0,1.9896088486143883e-08,1.0
28,28,122105.11,6300.3804,112040.07,112217.08,-86.78146,18.663486139761517,-0.061965086,6.251406e-08,1.1633569e-05,1.1596896e-05,1.0,42,0.021612816,1.9259828e-07,0,1.9862750907548707e-08,1.0
29,29,105663.59,3980.015,128824.91,128886.375,-88.23042,19.215502299339278,-0.061911967,-1.7681866e-07,1.1692165e-05,1.1681015e-05,1.0,42,0.020366795,1.5802132e-07,0,1.992290777611198e-08,1.0
30,30,91439.65,5942.9395,148608.48,148727.27,-87.70993,19.631496079062345,-0.061964005,2.2470005e-08,1.17122945e-05,1.16935935e-05,1.0,42,0.021582691,1.451159e-07,0,1.9904983724910688e-08,1.0
31,31,79127.08,6769.1245,172906.89,173039.34,-87.75807,20.1835037052806,-0.06196555,1.1522312e-07,1.1632758e-05,1.1614957e-05,1.0,42,0.020362355,1.17674716e-07,0,1.98464044856925e-08,1.0
32,32,68475.36,8276.989,196389.89,196564.23,-87.586655,20.59949489837163,-0.061950777,-3.0887077e-07,1.1834956e-05,1.1813972e-05,1.0,42,0.021134593,1.0752003e-07,0,1.9866246139398432e-08,1.0
33,33,59252.523,11659.665,232633.23,232925.25,-87.130714,21.015486971504288,-0.06195795,1.3012327e-07,1.1546265e-05,1.15173325e-05,1.0,42,0.021889592,9.3976894e-08,0,1.988864114763701e-08,1.0
34,34,51282.285,1403.9862,267925.75,267929.44,-89.69976,21.56750062436913,-0.061949268,-1.6270237e-08,1.158346e-05,1.1583142e-05,1.0,42,0.020258628,7.56118e-08,0,1.9891935789039175e-08,1.0
35,35,44369.8,19439.04,314165.47,314766.28,-86.45933,21.983492564148037,-0.06195074,3.0609526e-10,1.1417583e-05,1.1374038e-05,1.0,42,0.020620199,6.550955e-08,0,1.9915018738700103e-08,1.0
36,36,38403.727,29364.54,356426.8,357634.38,-85.290276,22.39949786386569,-0.06194748,1.1689932e-07,1.1627233e-05,1.15488465e-05,1.0,42,0.020880295,5.8384472e-08,0,1.9848029245725485e-08,1.0
37,37,33226.32,29738.215,411283.03,412356.75,-85.86437,22.815479830343975,-0.061964117,3.2494185e-07,1.1646544e-05,1.1585972e-05,1.0,42,0.02108989,5.1144767e-08,0,1.985605761876267e-08,1.0
38,38,28754.086,47854.656,474623.0,477029.4,-84.242516,23.231491130049108,-0.061950013,-6.1901765e-08,1.1661966e-05,1.1544604e-05,1.0,42,0.021165514,4.436941e-08,0,1.983411955593121e-08,1.0
39,39,24884.947,37174.973,572484.5,573690.25,-86.284645,23.814492384408368,-0.061990388,-1.3465025e-07,1.1171711e-05,1.11248e-05,1.0,43,0.021016968,3.66347e-08,0,1.9841610682891264e-08,1.0
40,40,21553.963,66236.46,663176.4,666475.94,-84.29635,24.2314824842324,-0.061912097,-1.5602934e-07,1.1134326e-05,1.1024353e-05,1.0,43,0.021003032,3.1513565e-08,0,1.983002907609574e-08,1.0
41,41,18631.234,70268.0,748917.7,752206.94,-84.639854,24.647504397347802,-0.061904572,-1.9474638e-07,1.14062905e-05,1.1306754e-05,1.0,43,0.020847471,2.7715075e-08,0,1.981169543246904e-08,1.0
42,42,16126.037,78185.81,853059.3,856634.8,-84.763275,25.06348004375468,-0.0619366,-1.7824648e-07,1.1569464e-05,1.14730865e-05,1.0,43,0.02064169,2.4096254e-08,0,1.9804068003392653e-08,1.0
43,43,13954.87,62089.88,907872.1,909992.8,-86.0876,25.479498916858574,-0.06192404,-1.7327416e-07,1.2562315e-05,1.2503831e-05,1.0,43,0.020251786,2.2254886e-08,0,1.9793032774533112e-08,1.0
44,44,12080.609,221215.34,1092991.1,1115152.9,-78.55821,25.89549018992693,-0.06193984,-1.6237976e-07,1.20535415e-05,1.15792145e-05,1.0,43,0.01989332,1.7839097e-08,0,1.9782056014636722e-08,1.0
45,45,10447.592,170032.23,1315081.2,1326027.8,-82.632866,26.311504583019996,-0.061969187,-1.03419644e-07,1.15838075e-05,1.13933465e-05,1.0,43,0.01943062,1.4653253e-08,0,1.9772478953251455e-08,1.0
46,46,9045.586,182121.14,1411385.2,1423087.0,-82.64735,26.884245463559637,-0.061915822,-1.5241652e-07,1.2466308e-05,1.2262135e-05,1.0,43,0.020118648,1.4137329e-08,0,1.9758222839677715e-08,1.0
47,47,7827.7437,274658.4,1677230.6,1699570.5,-80.69996,27.363919913041173,-0.061974738,-9.2152774e-08,1.212246e-05,1.1805869e-05,1.0,43,0.02014914,1.185543e-08,0,1.974306085351291e-08,1.0
48,48,6770.8345,369889.72,1961507.6,1996078.8,-79.3209,27.90240831192932,-0.061923463,-9.164995e-08,1.1983618e-05,1.1572111e-05,1.0,43,0.020147182,1.009338e-08,0,1.9727784276989823e-08,1.0
49,49,5860.798,443129.72,2205595.5,2249670.0,-78.639854,28.5089907941001,-0.061971273,-1.1936085e-07,1.2312253e-05,1.1834546e-05,1.0,43,0.020149145,8.956489e-09,0,1.9715976823823508e-08,1.0
50,50,5071.625,571018.2,2556590.8,2619583.5,-77.40955,29.189694533124566,-0.061929014,-1.1697711e-07,1.2274725e-05,1.1691486e-05,1.0,43,0.020183984,7.705036e-09,0,1.9692186234343915e-08,1.0
51,51,4388.5933,630751.2,2873355.8,2941771.8,-77.618965,29.869808218762046,-0.06190932,-1.2288059e-07,1.2621339e-05,1.2041103e-05,1.0,43,0.020196494,6.8654185e-09,0,1.967131361476524e-08,1.0
52,52,3798.7827,819532.6,3300992.0,3401203.0,-76.05716,30.549809664385975,-0.061956834,-9.651054e-08,1.2692034e-05,1.19551505e-05,1.0,43,0.02021322,5.942962e-09,0,1.965183412943746e-08,1.0
53,53,3286.0488,1123896.1,3693724.2,3860925.0,-73.07648,31.22969169668795,-0.06189736,-1.3124226e-07,1.3112384e-05,1.2001288e-05,1.0,43,0.020183595,5.227658e-09,0,1.9633531600625777e-08,1.0
54,54,2844.088,1335673.4,4108094.0,4319775.5,-71.98899,31.90980535565177,-0.061911892,-1.1669776e-07,1.36218705e-05,1.2319558e-05,1.0,43,0.02017038,4.669312e-09,0,1.9609953605184682e-08,1.0
55,55,2460.7852,1610197.2,4543761.0,4820632.5,-70.48692,32.58969448128482,-0.061935816,-1.0278646e-07,1.4234131e-05,1.264602e-05,1.0,43,0.020142946,4.178486e-09,0,1.959001598564663e-08,1.0
56,56,2129.3164,2028343.9,5114001.0,5501562.0,-68.365456,33.269815633582766,-0.06193971,-1.1293594e-07,1.4615683e-05,1.2628992e-05,1.0,43,0.020162184,3.6648107e-09,0,1.9564699969371564e-08,1.0
57,57,1843.2289,2526203.8,5775475.0,6303794.0,-66.37534,33.949968492554035,-0.061921004,-1.3723884e-07,1.4950412e-05,1.2549446e-05,1.0,43,0.020213444,3.2065521e-09,0,1.954414735694633e-08,1.0
58,58,1594.4913,3036913.5,6187587.5,6892683.5,-63.857857,34.62982879151241,-0.0619573,-9.138924e-08,1.613157e-05,1.2999979e-05,1.0,43,0.020187702,2.9288596e-09,0,1.9527174530880093e-08,1.0
59,59,1380.4436,3562935.2,6633713.5,7529984.0,-61.75997,35.30971842380677,-0.061904553,-1.0986318e-07,1.7379798e-05,1.3488699e-05,1.0,43,0.020132314,2.6736198e-09,0,1.950803435819099e-08,1.0
60,60,1194.6187,4345326.0,7190201.0,8401241.0,-58.853752,35.98982362943934,-0.061924934,-9.732996e-08,1.8528908e-05,1.3572036e-05,1.0,43,0.020148957,2.398331e-09,0,1.9490865421893193e-08,1.0
61,61,1033.3434,5061962.0,7797954.5,9296857.0,-57.010796,36.67007376841502,-0.061949864,-1.0155736e-07,1.975126e-05,1.3895809e-05,1.0,43,0.020177562,2.1703639e-09,0,1.9473208692585312e-08,1.0
62,62,894.71045,6730687.0,8584091.0,10908197.0,-51.90041,37.349813400709536,-0.061945543,-9.692026e-08,2.0722557e-05,1.2832936e-05,1.0,43,0.020250525,1.8564502e-09,0,1.945037972864748e-08,1.0
63,63,774.2569,6124037.0,10978031.0,12570640.0,-60.845264,38.02994916631724,-0.061935965,-1.0157599e-07,1.8724517e-05,1.4280544e-05,1.0,43,0.020403728,1.6231256e-09,0,1.9425760501176134e-08,1.0
64,64,669.7856,7846464.0,9229600.0,12114145.0,-49.630764,38.709838185299304,-0.06193725,-1.1774068e-07,2.5745509e-05,1.494451e-05,1.0,43,0.02014181,1.6626687e-09,0,1.9407748154202566e-08,1.0
65,65,579.81464,9204722.0,9732366.0,13395740.0,-46.59602,39.3898425642692,-0.061895534,-1.3340257e-07,2.8204116e-05,1.4887301e-05,1.0,43,0.020184875,1.5068129e-09,0,1.9387882477132796e-08,1.0
66,66,501.44418,10210279.0,10101697.0,14362941.0,-44.693714,40.06717091638711,-0.06193291,-1.07535335e-07,3.1419786e-05,1.5541937e-05,1.0,43,0.020200014,1.4063982e-09,0,1.9366224251564323e-08,1.0
67,67,434.02762,11307596.0,10113986.0,15170842.0,-41.810776,40.74718756202492,-0.06196162,-1.2003132e-07,3.6256046e-05,1.6114089e-05,1.0,43,0.02014859,1.3281128e-09,0,1.9343927237256715e-08,1.0
68,68,375.6009,12718159.0,10409454.0,16434972.0,-39.299355,41.426438980939565,-0.06195048,-9.986271e-08,4.0706673e-05,1.6329901e-05,1.0,43,0.020197995,1.2289644e-09,0,1.9323858047512824e-08,1.0
69,69,325.10385,14183986.0,10351719.0,17559714.0,-36.122616,42.10570565326634,-0.061931364,-1.023768e-07,4.7291767e-05,1.6435224e-05,1.0,43,0.02021166,1.1510244e-09,0,1.9305046772989954e-08,1.0
70,70,281.3503,15862556.0,10902588.0,19248042.0,-34.50136,42.782799285429064,-0.061978463,-1.12936e-07,5.188516e-05,1.6646742e-05,1.0,43,0.02021257,1.0501104e-09,0,1.9285158073554046e-08,1.0
71,71,243.36427,16342241.0,10129626.0,19227016.0,-31.79242,43.466105851199245,-0.06193876,-1.06473856e-07,6.456095e-05,1.7919792e-05,1.0,43,0.020167027,1.0488901e-09,0,1.9266535513029384e-08,1.0
72,72,210.60631,17747994.0,9381882.0,20075134.0,-27.861668,44.14316620331374,-0.061942074,-1.08224405e-07,8.054875e-05,1.7592267e-05,1.0,43,0.020173784,1.004914e-09,0,1.924578387144492e-08,1.0
73,73,182.27473,17365496.0,9966348.0,20022202.0,-29.852234,44.81528626193176,-0.061910402,-1.478167e-07,8.761079e-05,2.170731e-05,1.0,43,0.020143569,1.0060616e-09,0,1.922491483465663e-08,1.0
74,74,157.72879,19394896.0,8044176.5,20996922.0,-22.526592,45.50363656133413,-0.061959106,-1.04015626e-07,0.00012543755,1.8411089e-05,1.0,43,0.020161495,9.602119e-10,0,1.920817246155214e-08,1.0
75,75,136.52892,20311498.0,8131386.0,21878674.0,-21.817913,46.1755234732118,-0.061940584,-1.0287963e-07,0.00014336097,1.9802412e-05,1.0,43,0.020143757,9.2070285e-10,0,1.918647166181304e-08,1.0
76,76,118.14758,21937614.0,7530360.5,23194078.0,-18.945425,46.86389699924621,-0.061933562,-1.3923155e-07,0.00017888732,1.8856315e-05,1.0,43,0.020175539,8.6985735e-10,0,1.9163134811346867e-08,1.0
77,77,102.25773,21399470.0,7660465.0,22729278.0,-19.696074,47.530344257567776,-0.061963875,-1.2215435e-07,0.00020317434,2.3078514e-05,1.0,43,0.020159164,8.86925e-10,0,1.9143025869085228e-08,1.0
78,78,88.4436,22405100.0,6533991.5,23338414.0,-16.25825,48.22028927700012,-0.061996315,-9.220871e-08,0.0002754071,2.1586864e-05,1.0,43,0.020198654,8.6546814e-10,0,1.912152912608928e-08,1.0
79,79,76.54279,22744090.0,5556011.5,23412878.0,-13.727581,48.88773962872801,-0.061975148,-8.177989e-08,0.00037424214,2.1075086e-05,1.0,43,0.020191457,8.6240814e-10,0,1.910176456693671e-08,1.0
80,80,66.250786,22825652.0,5514868.5,23482422.0,-13.582835,49.555997500458034,-0.06193574,-8.399601e-08,0.00043560608,2.4025834e-05,1.0,43,0.02017113,8.589885e-10,0,1.908219757288338e-08,1.0
81,81,57.329906,25435650.0,-3320009.8,25651408.0,7.436538,50.21062209157026,-0.061956797,-1.1647436e-07,-0.00083617953,-1.4007346e-05,1.0,43,0.020170012,7.8631207e-10,0,1.9064273367666078e-08,1.0
82,82,49.60321,24295204.0,4253546.0,24664744.0,-9.930559,50.8953741506848,-0.06194625,-1.4126145e-07,0.00075432623,2.2434078e-05,1.0,43,0.020205706,8.192141e-10,0,1.904156590753746e-08,1.0
83,83,42.92585,24921838.0,3753573.0,25202922.0,-8.565158,51.60340781099512,-0.06194668,-9.016019e-08,0.0009877713,2.1910098e-05,1.0,43,0.020156156,7.9975476e-10,0,1.9013868296427126e-08,1.0
84,84,37.1518,24895784.0,4200250.0,25247616.0,-9.57638,52.24715104160714,-0.061856072,-1.955286e-07,0.0010199178,2.8227649e-05,1.0,43,0.02019543,7.9989454e-10,0,1.8992729610775103e-08,1.0
85,85,32.150223,25612740.0,3028122.5,25791122.0,-6.74262,52.88636421863339,-0.06196706,-8.654735e-08,0.0016347927,2.2535598e-05,1.0,43,0.02023483,7.8456575e-10,0,1.897450932084515e-08,1.0
86,86,27.835518,21587976.0,7526072.0,22862250.0,-19.219746,53.61432691986556,-0.0619577,-1.2475226e-07,0.000759718,8.23287e-05,1.0,43,0.020117076,8.7992547e-10,0,1.895018090177114e-08,1.0
87,87,24.082958,23494216.0,4300928.0,23884642.0,-10.373887,54.31639311320032,-0.061914053,-1.334026e-07,0.0015365551,4.982359e-05,1.0,43,0.020083372,8.408488e-10,0,1.8927389432308612e-08,1.0
88,88,20.833313,25251512.0,2924583.2,25420308.0,-6.6064563,54.97075626431615,-0.061969485,-1.1945403e-07,0.0026121482,3.4575158e-05,1.0,43,0.020160098,7.9307055e-10,0,1.8907095678381966e-08,1.0
89,89,18.021912,24520830.0,3667250.0,24793544.0,-8.505914,55.71674829976109,-0.06206401,-1.05472635e-08,0.0024081236,5.2684467e-05,1.0,43,0.020165794,8.1334856e-10,0,1.8874866187056287e-08,1.0
90,90,15.604198,25565416.0,3629613.0,25821786.0,-8.0804825,56.37200787753682,-0.061900657,-1.2723841e-07,0.0028100777,5.552217e-05,1.0,43,0.020166349,7.8098195e-10,0,1.8856535585794366e-08,1.0
91,91,13.500899,26224708.0,2333258.8,26328300.0,-5.0843196,57.120004793046974,-0.061980195,-1.0892278e-07,0.0050523626,3.968028e-05,1.0,43,0.020179156,7.664436e-10,0,1.8831709810022358e-08,1.0
92,92,11.686608,25819252.0,2958662.5,25988218.0,-6.5370855,57.71088538112235,-0.0619069,-1.380397e-07,0.0046029496,5.965874e-05,1.0,43,0.020165045,7.7593026e-10,0,1.8809025126146524e-08,1.0
93,93,10.113269,25714022.0,2029862.6,25794016.0,-4.513564,58.38453303973074,-0.061974607,-1.10999224e-07,0.0077528595,4.801283e-05,1.0,43,0.02016078,7.8160683e-10,0,1.878281450848713e-08,1.0
94,94,8.748621,25910434.0,2630285.5,26043598.0,-5.7964973,59.15240152957267,-0.06194556,-1.2888654e-07,0.0069163605,7.0547474e-05,1.0,43,0.020169893,7.7446644e-10,0,1.8756431940516213e-08,1.0
95,95,7.570237,26120206.0,2544091.8,26243810.0,-5.563026,60.028025651175994,-0.061941303,-1.2507815e-07,0.008263763,7.765862e-05,1.0,43,0.020159408,7.681586e-10,0,1.8736374119951942e-08,1.0
96,96,6.554112,26726834.0,2216993.5,26818626.0,-4.7418346,60.56429228998604,-0.061950926,-1.2507815e-07,0.0109532215,7.485101e-05,1.0,43,0.020193737,7.5297435e-10,0,1.871114295277813e-08,1.0
97,97,5.669445,27144612.0,2411982.5,27251562.0,-5.0777817,61.17413647894864,-0.06194299,-8.461056e-08,0.011638726,9.1173984e-05,1.0,43,0.020168457,7.4008444e-10,0,1.8704258352552837e-08,1.0
98,98,4.907347,26808026.0,3370426.8,27019068.0,-7.165887,61.86652637846419,-0.061921433,-1.3941779e-07,0.009622511,0.000149733,1.0,43,0.02019303,7.4736217e-10,0,1.867130419601463e-08,1.0
99,99,4.245922,26921034.0,3301410.8,27122710.0,-6.9914527,62.6543069492036,-0.061973553,-1.1480762e-07,0.011353991,0.00016822151,1.0,43,0.020173209,7.4377554e-10,0,1.8648533684975544e-08,1.0
100,100,3.6747382,27349464.0,2851908.5,27497756.0,-5.9530926,63.5539619786432,-0.061936367,-1.1541286e-07,0.015186515,0.00016335589,1.0,43,0.020165505,7.3335094e-10,0,1.8626487476821485e-08,1.0
101,101,3.180988,27552390.0,3205917.0,27738278.0,-6.6369276,64.58218413413852,-0.061953302,-1.0428567e-07,0.015606511,0.00020847374,1.0,43,0.020182174,7.275929e-10,0,1.8582385531932083e-08,1.0
102,102,2.752818,27966470.0,3491757.5,28183608.0,-7.116844,65.76113219014951,-0.061941627,-1.03121714e-07,0.016557643,0.000254152,1.0,43,0.020174447,7.15822e-10,0,1.8538633228178232e-08,1.0
103,103,2.3804083,28701612.0,3826682.0,28955588.0,-7.5942516,67.11604870783049,-0.06195398,-1.2278751e-07,0.017472148,0.00030515905,1.0,43,0.020173531,6.9670597e-10,0,1.851038205493172e-08,1.0
104,104,2.060257,28505604.0,3650169.8,28738358.0,-7.2970686,68.67226958172978,-0.06195227,-1.06702004e-07,0.021163413,0.0003414192,1.0,43,0.020176122,7.0206246e-10,0,1.846818987413168e-08,1.0
105,105,1.7836765,29325244.0,3687443.0,29556170.0,-7.166926,70.46064636006122,-0.061962318,-1.1268272e-07,0.02419796,0.00037664574,1.0,43,0.020170745,6.824546e-10,0,1.8398561852720116e-08,1.0
106,106,1.5427545,29139310.0,2159913.8,29219250.0,-4.239223,72.51930795112276,-0.062058173,-4.561418e-08,0.047762483,0.00026098863,1.0,43,0.020166611,6.9018236e-10,0,1.8332953141017583e-08,1.0
107,107,1.3354719,29854358.0,4280437.0,30159656.0,-8.159307,74.89098625048064,-0.061947446,-1.10754016e-07,0.027841797,0.00056081644,1.0,43,0.02017224,6.688485e-10,0,1.825378070834654e-08,1.0
108,108,1.1556969,29663162.0,4796874.5,30048514.0,-9.185865,77.62245622018236,-0.061926182,-1.2924271e-07,0.028708987,0.000731625,1.0,43,0.02014537,6.7042816e-10,0,1.8175257419809445e-08,1.0
109,109,1.0000616,30188530.0,4449041.0,30514608.0,-8.38363,80.7721511964628,-0.061950155,-1.2533265e-07,0.035770662,0.00076040364,1.0,43,0.020167757,6.609214e-10,0,1.8092400939467574e-08,1.0
