Repository: Jay2-davic/SPOC_code

# Studying-Polymers-on a-Chip (SPOC) Data Cleaning and Processing
Author: Jay Jimenez jimenez45@llnl.gov

# Project Description

The SPOC project aims to establish an automated, high-throughput experimentation workflow to screen solid state polymer electrolytes. This repository contains code to reproduce the data cleaning workflow, data processing, and active learning for the SPOC project. Electrochemical impedance spectroscopy processing code is included as a Python file which was used to determine bulk ionic conductivities.

File: data/split_cycle/07192023_9_PEGMEA_1_PEGDA_12,85_Aerosil90_12,85_LiTFSI_1_C01_RUN_1.csv
True,index,freq,Re(Z),Im(Z),Z,Phase(Z),time,Ewe_meas,I_meas,Cs,Cp,cycle_number,I_Range,Ewe,I,Ns,(QQo),cycle
0,0,7000018.5,151.32812,1573.3601,1580.6208,-84.5061,2.464488703670213,-0.18824473,-2.5742359e-06,1.4450831e-05,1.4318373e-05,1.0,40,0.009761612,6.1758087e-06,0,-9.223272484004182e-09,1.0
1,1,6057573.0,459.65924,1836.3632,1893.0178,-75.94707,3.0164781165949535,-0.18814567,-8.2838e-05,1.4307472e-05,1.3463893e-05,1.0,40,0.013925239,7.356106e-06,0,-2.222375973017026e-08,1.0
2,2,5242039.0,327.61816,2014.8909,2041.3522,-80.76462,3.432493896310916,-0.18817008,-4.815754e-05,1.5068443e-05,1.468032e-05,1.0,40,0.019516718,9.560681e-06,0,-2.9598434785870926e-08,1.0
3,3,4536288.0,242.21509,2425.4788,2437.543,-84.29719,4.800496521318564,-0.18822473,-9.681591e-06,1.446512e-05,1.4322289e-05,1.0,40,0.0190644,7.821154e-06,0,-4.560218956473566e-08,1.0
4,4,3925558.5,363.01352,2765.055,2788.7825,-82.52063,5.216493581101531,-0.18824713,-5.656717e-05,1.46627335e-05,1.4414287e-05,1.0,40,0.018392531,6.595183e-06,0,-4.640383993439122e-08,1.0
5,5,3397055.0,460.19388,3126.0535,3159.745,-81.6255,5.632503120839829,-0.1882484,-4.238987e-05,1.4987221e-05,1.46693155e-05,1.0,40,0.019386059,6.1353235e-06,0,-5.0885787127690996e-08,1.0
6,6,2939708.2,536.81226,3544.0056,3584.4307,-81.386856,6.0484995139122475,-0.18827443,-2.4286814e-05,1.5276417e-05,1.4933786e-05,1.0,40,0.021174625,5.9073886e-06,0,-5.470989270250155e-08,1.0
7,7,2543924.5,613.12756,4118.62,4164.0073,-81.53272,6.600501086824806,-0.18837658,3.052466e-05,1.5190224e-05,1.4860885e-05,1.0,40,0.020666737,4.963185e-06,0,-6.368884471643494e-08,1.0
8,8,2201436.2,700.13556,4594.8027,4647.8384,-81.33617,7.152481379715027,-0.18827078,-2.5235688e-05,1.573429e-05,1.5377256e-05,1.0,40,0.020701636,4.454035e-06,0,-7.635909315836563e-08,1.0
9,9,1905053.1,540.05475,5637.7534,5663.561,-84.52819,7.871491067198804,-0.18806891,-4.784565e-05,1.4818594e-05,1.468385e-05,1.0,41,0.019585464,3.4581535e-06,0,-8.817951245103472e-08,1.0
10,10,1648567.4,910.069,6371.8506,6436.5137,-81.87162,8.42348690671497,-0.1882033,-3.0771313e-05,1.5151229e-05,1.48483305e-05,1.0,41,0.020006375,3.1082627e-06,0,-9.307709108999004e-08,1.0
11,11,1426616.2,1002.98175,7237.461,7306.628,-82.11009,8.975483199610608,-0.1881778,-3.4585057e-05,1.5414404e-05,1.512395e-05,1.0,41,0.020185027,2.762564e-06,0,-9.806997074293023e-08,1.0
12,12,1234551.2,1292.7142,8366.126,8465.41,-81.216255,9.527486852515722,-0.18819813,-2.946034e-05,1.540943e-05,1.50501e-05,1.0,41,0.02091136,2.4702124e-06,0,-1.0315017012781999e-07,1.0
13,13,1068345.5,1795.0581,9319.473,9490.774,-79.097565,10.079496425372781,-0.18818113,-3.229271e-05,1.5985164e-05,1.5413329e-05,1.0,41,0.020575475,2.1679448e-06,0,-1.0811470847807236e-07,1.0
14,14,924510.06,2153.5107,11134.624,11340.964,-79.053764,10.631498371629277,-0.18809909,-4.2411797e-05,1.5460835e-05,1.4903358e-05,1.0,41,0.020229988,1.7837979e-06,0,-1.1215346156051117e-07,1.0
15,15,800039.0,7348.965,15676.536,17313.61,-64.8834,11.319490030960878,-0.1881898,-3.0609306e-05,1.2689919e-05,1.0403604e-05,1.0,41,0.020390607,1.1777213e-06,0,-1.1644196736107423e-07,1.0
16,16,692334.1,3257.043,14091.893,14463.394,-76.985825,11.871483203809476,-0.18826877,-2.2384058e-05,1.6313046e-05,1.5485788e-05,1.0,41,0.020008903,1.3834169e-06,0,-1.204582991548284e-07,1.0
17,17,599122.25,4549.9575,16074.659,16706.19,-74.19575,12.42348533673794,-0.18815203,-3.591093e-05,1.6525817e-05,1.530001e-05,1.0,41,0.020468727,1.2252182e-06,0,-1.2502732342422441e-07,1.0
18,18,518454.94,5466.725,18245.135,19046.523,-73.3204,12.975491869583493,-0.18820603,-2.8661463e-05,1.682527e-05,1.5439198e-05,1.0,41,0.020556856,1.079297e-06,0,-1.281893117122996e-07,1.0
19,19,448662.03,6831.531,20499.99,21608.318,-71.56958,13.527487362473039,-0.18840651,-1.2857147e-05,1.7304026e-05,1.5574442e-05,1.0,41,0.020313846,9.400938e-07,0,-1.3222671347838973e-07,1.0
20,20,388258.97,8887.508,22022.887,23748.586,-68.02308,14.07949821537477,-0.18833657,-2.5236914e-05,1.8613344e-05,1.6006537e-05,1.0,41,0.020924129,8.810684e-07,0,-1.3589196774828158e-07,1.0
21,21,335983.9,14504.266,15887.472,21512.45,-47.60588,14.631488481623819,-0.18819341,-3.1609296e-05,2.9815827e-05,1.6262104e-05,1.0,41,0.020708375,9.626228e-07,0,-1.4119951850928162e-07,1.0
22,22,290751.2,13779.337,28273.705,31452.703,-64.01747,15.183503734500846,-0.18818113,-3.3164215e-05,1.936047e-05,1.5644633e-05,1.0,41,0.020569287,6.539752e-07,0,-1.4493737266775103e-07,1.0
23,23,251605.19,16690.805,30681.459,34927.566,-61.45368,15.735504640702857,-0.18817842,-3.051806e-05,2.0616955e-05,1.590889e-05,1.0,41,0.02040402,5.84181e-07,0,-1.4909838917790885e-07,1.0
24,24,217729.38,19944.615,32749.816,38344.99,-58.658615,16.287484933593078,-0.18820961,-2.9167977e-05,2.2320002e-05,1.6281512e-05,1.0,41,0.02019222,5.2659345e-07,0,-1.5289402379317036e-07,1.0
25,25,188418.58,24627.633,34655.547,42515.023,-54.60086,16.839485066448105,-0.18847412,-1.102476e-05,2.4373821e-05,1.6195125e-05,1.0,41,0.020736095,4.877357e-07,0,-1.576364137536288e-07,1.0
26,26,163051.14,29000.564,36985.465,46999.547,-51.899757,17.39150234599947,-0.18839471,-1.5179282e-05,2.639157e-05,1.634331e-05,1.0,41,0.020282736,4.3155174e-07,0,-1.6184780478523997e-07,1.0
27,27,141098.2,33854.12,37817.414,50756.855,-48.16512,17.943498958920827,-0.18832572,-1.783475e-05,2.9826811e-05,1.655774e-05,1.0,41,0.020152405,3.970381e-07,0,-1.6592039020132888e-07,1.0
28,28,122105.11,40063.855,39437.164,56217.457,-44.54836,18.52550221324782,-0.18836753,-2.6598595e-05,3.30507e-05,1.6264832e-05,1.0,42,0.020562323,3.65764e-07,0,-1.7040001734490395e-07,1.0
29,29,105663.59,42843.297,40437.37,58912.895,-43.345222,18.941494526312454,-0.18831617,-2.699382e-05,3.7248763e-05,1.7549184e-05,1.0,42,0.021780467,3.6970627e-07,0,-1.7354843972098562e-07,1.0
30,30,91439.65,48143.73,39138.55,62045.508,-39.109463,19.49348985918914,-0.18822445,-2.7401524e-05,4.4471406e-05,1.7695776e-05,1.0,42,0.020377263,3.2842448e-07,0,-1.7773582839048884e-07,1.0
31,31,79127.08,53883.26,38538.254,66246.53,-35.573013,19.90949499895214,-0.1883316,-2.6230748e-05,5.2191885e-05,1.766285e-05,1.0,42,0.021379018,3.2271905e-07,0,-1.8075228933963593e-07,1.0
32,32,68475.36,58503.164,37012.42,69228.17,-32.319767,20.461493558512302,-0.18839934,-2.5766238e-05,6.279691e-05,1.795013e-05,1.0,42,0.02013658,2.908726e-07,0,-1.8484806720130484e-07,1.0
33,33,59252.523,63362.44,35907.723,72829.69,-29.540384,20.877493711624993,-0.18844229,-2.516949e-05,7.48041e-05,1.8183782e-05,1.0,42,0.020809982,2.8573487e-07,0,-1.879279757645826e-07,1.0
34,34,51282.285,67312.23,34205.7,75504.74,-26.93807,21.29448199804756,-0.18818244,-2.8051725e-05,9.0730704e-05,1.862099e-05,1.0,42,0.021301104,2.821161e-07,0,-1.9112819812876126e-07,1.0
35,35,44369.8,71531.734,30627.914,77812.97,-23.179274,21.710498151165666,-0.1882031,-2.772802e-05,0.000117115735,1.8144545e-05,1.0,42,0.021704411,2.7893051e-07,0,-1.9427515979405207e-07,1.0
36,36,38403.727,74012.91,27952.484,79115.43,-20.690067,22.126483904285124,-0.18842107,-2.5638841e-05,0.0001482608,1.8507373e-05,1.0,42,0.021982824,2.7785762e-07,0,-1.9736666842483272e-07,1.0
37,37,33226.32,76765.12,25139.12,80776.59,-18.132639,22.678490730497288,-0.1883536,-2.5715019e-05,0.00019054073,1.845512e-05,1.0,42,0.020318858,2.515439e-07,0,-2.0169782441000016e-07,1.0
38,38,28754.086,78598.375,22861.076,81855.56,-16.21757,23.09450432358426,-0.18820263,-2.6655587e-05,0.00024211624,1.8885168e-05,1.0,42,0.020398095,2.491962e-07,0,-2.0486179264426044e-07,1.0
39,39,24884.947,80570.46,20343.652,83099.12,-14.170717,23.510491516644834,-0.1882066,-2.6765847e-05,0.0003143797,1.8841676e-05,1.0,42,0.020470764,2.4634153e-07,0,-2.0798113021730557e-07,1.0
40,40,21553.963,81589.97,18108.424,83575.34,-12.513629,23.92748953649425,-0.18821506,-2.6849102e-05,0.00040776725,1.9143321e-05,1.0,42,0.020428317,2.4442994e-07,0,-2.1096301515679192e-07,1.0
41,41,18631.234,82744.25,15675.745,84216.03,-10.7274475,24.343490996252513,-0.18827404,-2.6715186e-05,0.00054494204,1.8880659e-05,1.0,42,0.020391366,2.4213165e-07,0,-2.1400164353458172e-07,1.0
42,42,16126.037,83706.125,13954.576,84861.33,-9.46469,24.759484642680036,-0.18827088,-2.611341e-05,0.0007072547,1.9124473e-05,1.0,42,0.020233303,2.3842784e-07,0,-2.169479307044142e-07,1.0
43,43,13954.87,83874.71,11067.227,84601.72,-7.5167265,25.17549706241698,-0.18843168,-2.5479967e-05,0.0010305179,1.7634971e-05,1.0,42,0.020032424,2.3678508e-07,0,-2.2015157844301885e-07,1.0
44,44,12080.609,84145.58,10490.577,84796.99,-7.1064987,25.591482042189455,-0.18846339,-2.4517421e-05,0.001255833,1.9220724e-05,1.0,42,0.019659806,2.3184556e-07,0,-2.231389304488805e-07,1.0
45,45,10447.592,85768.86,8836.781,86222.88,-5.882439,26.00748696862138,-0.18831246,-2.6063306e-05,0.001723891,1.8107268e-05,1.0,42,0.019335646,2.242519e-07,0,-2.2612669202301877e-07,1.0
46,46,9045.586,85499.45,7885.3433,85862.305,-5.269302,26.43924610913382,-0.18830451,-2.614507e-05,0.002231325,1.8819104e-05,1.0,42,0.021959404,2.557514e-07,0,-2.291482215502793e-07,1.0
47,47,7827.7437,86019.695,6605.1387,86272.914,-4.390918,27.07494072598638,-0.18824284,-2.6433387e-05,0.0030782337,1.8043324e-05,1.0,42,0.020154282,2.3361078e-07,0,-2.3352252505804533e-07,1.0
48,48,6770.8345,86136.81,6282.733,86365.63,-4.1717095,27.613422431546496,-0.1883258,-2.5743699e-05,0.0037413589,1.9799063e-05,1.0,42,0.020257343,2.3455328e-07,0,-2.3743443950870595e-07,1.0
49,49,5860.798,85649.47,4911.8716,85790.195,-3.282234,28.21999294037232,-0.18844244,-2.4952875e-05,0.0055286153,1.8123208e-05,1.0,42,0.020309107,2.3672993e-07,0,-2.416764982775719e-07,1.0
50,50,5071.625,85895.69,4638.557,86020.84,-3.0910962,28.900702546066896,-0.18825695,-2.6016181e-05,0.0067653474,1.9672e-05,1.0,42,0.020425461,2.3744781e-07,0,-2.4642864525385654e-07,1.0
51,51,4388.5933,85936.32,3810.8088,86020.77,-2.539093,29.58084228502412,-0.1882663,-2.6094036e-05,0.009516509,1.8676921e-05,1.0,42,0.020529663,2.3865937e-07,0,-2.513705518173129e-07,1.0
52,52,3798.7827,85567.914,3101.9443,85624.12,-2.076135,30.260823970660567,-0.18825549,-2.605008e-05,0.013506465,1.7726275e-05,1.0,42,0.0205294,2.397619e-07,0,-2.563622057011593e-07,1.0
53,53,3286.0488,85565.836,3054.9436,85620.35,-2.0447538,30.940705656292266,-0.18833975,-2.5538076e-05,0.015854148,2.0183446e-05,1.0,42,0.020596035,2.405507e-07,0,-2.6120730851969635e-07,1.0
54,54,2844.088,85759.06,2718.9197,85802.15,-1.8159068,31.61981739521434,-0.18830012,-2.5701045e-05,0.020581676,2.0666987e-05,1.0,42,0.020683449,2.410598e-07,0,-2.662086693304704e-07,1.0
55,55,2460.7852,85080.625,2530.4617,85118.25,-1.7035846,32.299702600845194,-0.18821058,-2.5839803e-05,0.025559165,2.2589198e-05,1.0,42,0.020594716,2.4195418e-07,0,-2.7109343748649274e-07,1.0
56,56,2129.3164,85443.234,2752.8735,85487.57,-1.8453596,32.979811246477766,-0.188238,-2.576344e-05,0.02715149,2.8155306e-05,1.0,42,0.02069858,2.4212386e-07,0,-2.7609086151645497e-07,1.0
57,57,1843.2289,84822.51,3467.6074,84893.36,-2.3409905,33.65997119876556,-0.18815535,-2.6638447e-05,0.024900666,4.1545438e-05,1.0,42,0.020632282,2.4303765e-07,0,-2.8096650291996796e-07,1.0
58,58,1594.4913,85235.71,2855.0188,85283.516,-1.9184375,34.339843737732735,-0.18822478,-2.5983216e-05,0.034961417,3.918111e-05,1.0,42,0.020686764,2.4256462e-07,0,-2.858396174619536e-07,1.0
59,59,1380.4436,85556.07,2963.9258,85607.4,-1.9841087,35.01967758336832,-0.18828142,-2.5534351e-05,0.038898613,4.6627934e-05,1.0,42,0.020762414,2.425306e-07,0,-2.907773613380766e-07,1.0
60,60,1194.6187,85473.086,3215.6572,85533.555,-2.1545582,35.69980878899514,-0.18824239,-2.545892e-05,0.041430585,5.8558177e-05,1.0,42,0.020740792,2.424872e-07,0,-2.953612053963665e-07,1.0
61,61,1033.3434,85994.38,3654.2961,86071.99,-2.4332967,36.38007626129547,-0.18831089,-2.5178424e-05,0.04214749,7.597234e-05,1.0,42,0.020841846,2.4214435e-07,0,-2.999617180046804e-07,1.0
62,62,894.71045,83658.45,3573.581,83734.74,-2.445978,37.05981576026534,-0.18821394,-2.567292e-05,0.049777605,9.0662965e-05,1.0,42,0.020496896,2.4478365e-07,0,-3.0496601679590976e-07,1.0
63,63,774.2569,85453.445,3833.6567,85539.4,-2.5687106,37.73994256588048,-0.18833946,-2.4526358e-05,0.053619385,0.00010770005,1.0,42,0.02073321,2.42382e-07,0,-3.099581248065167e-07,1.0
64,64,669.7856,85731.84,4893.649,85871.4,-3.2669482,38.41981995818787,-0.18830307,-2.5165387e-05,0.048556965,0.00015769579,1.0,42,0.020756487,2.4171595e-07,0,-3.145196912454935e-07,1.0
65,65,579.81464,85852.9,5124.453,86005.695,-3.4158614,39.09980588381586,-0.18827955,-2.532817e-05,0.05356529,0.00019016214,1.0,42,0.02076426,2.414289e-07,0,-3.1921787767848916e-07,1.0
66,66,501.44418,86365.55,5747.895,86556.61,-3.8075964,39.777204075973714,-0.18827309,-2.5491141e-05,0.055219024,0.00024350388,1.0,42,0.020805951,2.403739e-07,0,-3.240381928549599e-07,1.0
67,67,434.02762,85982.92,6164.0806,86203.586,-4.100496,40.45722805490368,-0.1882871,-2.5138566e-05,0.0594887,0.00030417283,1.0,42,0.020730099,2.4047839e-07,0,-3.289349456207028e-07,1.0
68,68,375.6009,86865.38,7638.08,87200.55,-5.0250983,41.13642859386164,-0.1883151,-2.4869434e-05,0.05547653,0.00042563694,1.0,42,0.020821594,2.3877826e-07,0,-3.336148241941809e-07,1.0
69,69,325.10385,87046.98,8324.476,87444.12,-5.462697,41.81571499949496,-0.18829228,-2.5094985e-05,0.058808636,0.0005329589,1.0,42,0.020772107,2.3754721e-07,0,-3.3833357045943143e-07,1.0
70,70,281.3503,87792.33,9355.473,88289.4,-6.082693,42.49181039159885,-0.18829587,-2.5004838e-05,0.06046541,0.0006789243,1.0,42,0.020819785,2.3581298e-07,0,-3.4321209782964876e-07,1.0
71,71,243.36427,88396.99,10370.508,89003.234,-6.6912074,43.17512410404743,-0.18825649,-2.5096473e-05,0.06306136,0.0008561538,1.0,42,0.020827908,2.3401293e-07,0,-3.4794417170744337e-07,1.0
72,72,210.60631,88744.01,11577.079,89495.96,-7.432534,43.85219328282983,-0.18827312,-2.5277883e-05,0.06527543,0.0010922974,1.0,42,0.020805677,2.3247615e-07,0,-3.5240314630782796e-07,1.0
73,73,182.27473,89335.04,13383.857,90332.04,-8.520479,44.52426400812692,-0.18826675,-2.5159241e-05,0.06523976,0.0014321592,1.0,42,0.020794768,2.3020368e-07,0,-3.572803779766392e-07,1.0
74,74,157.72879,90279.664,14215.171,91391.95,-8.948158,45.211620120797306,-0.18820007,-2.5064252e-05,0.07098344,0.0017172967,1.0,42,0.020820614,2.2781671e-07,0,-3.618999298053846e-07,1.0
75,75,136.52892,91419.25,15552.743,92732.77,-9.655032,45.88451583267306,-0.18822463,-2.5438245e-05,0.07495291,0.0021083173,1.0,42,0.02083944,2.2472572e-07,0,-3.66799802482721e-07,1.0
76,76,118.14758,92508.766,16890.203,94038.03,-10.347065,46.572887172107585,-0.18829745,-2.5058853e-05,0.07975546,0.0025729013,1.0,42,0.020838091,2.2159217e-07,0,-3.714095783331612e-07,1.0
77,77,102.25773,92854.914,18268.914,94635.02,-11.130599,47.239343443739926,-0.18832567,-2.4635317e-05,0.08519444,0.003174921,1.0,42,0.02067279,2.1844757e-07,0,-3.760777671064738e-07,1.0
78,78,88.4436,94460.24,20966.932,96759.234,-12.514799,47.929277769842884,-0.18824503,-2.5501198e-05,0.08582599,0.004029988,1.0,42,0.020787012,2.1483233e-07,0,-3.8087695116574197e-07,1.0
79,79,76.54279,95501.42,22678.195,98157.13,-13.358291,48.5967458015657,-0.18824543,-2.4864592e-05,0.09168691,0.004894187,1.0,42,0.020724654,2.1113753e-07,0,-3.855125895466421e-07,1.0
80,80,66.250786,97157.086,25621.21,100478.586,-14.773096,49.26500049995957,-0.18833593,-2.4612407e-05,0.093762554,0.0060965163,1.0,42,0.020787012,2.0688002e-07,0,-3.901598375269199e-07,1.0
81,81,57.329906,97779.016,27645.475,101612.05,-15.787414,49.91963426441362,-0.18824418,-2.494468e-05,0.10041876,0.0074331444,1.0,42,0.02065853,2.0330788e-07,0,-3.944569890969684e-07,1.0
82,82,49.60321,101107.836,30152.967,105508.27,-16.605938,50.60536621694337,-0.18821716,-2.4872228e-05,0.106409475,0.008690952,1.0,42,0.02080259,1.9716548e-07,0,-3.990587779023795e-07,1.0
83,83,42.92585,103093.88,32656.42,108142.45,-17.576323,51.31342961054179,-0.18840845,-2.383332e-05,0.11353576,0.010353266,1.0,42,0.020781688,1.9216957e-07,0,-4.040686497283572e-07,1.0
84,84,37.1518,104679.805,36209.098,110765.336,-19.080677,51.95719324113452,-0.18829332,-2.4331726e-05,0.11831031,0.012643004,1.0,42,0.020754058,1.8736961e-07,0,-4.0859333411478086e-07,1.0
85,85,32.150223,107056.51,39359.582,114062.58,-20.186073,52.59637727148947,-0.18822612,-2.4947847e-05,0.12577249,0.014976152,1.0,42,0.020739777,1.8182806e-07,0,-4.125862255632629e-07,1.0
86,86,27.835518,110925.96,44756.27,119614.766,-21.97303,53.32334783938131,-0.18827751,-2.4343743e-05,0.12775177,0.017885666,1.0,42,0.020939477,1.7505762e-07,0,-4.1777228079625515e-07,1.0
87,87,24.082958,112332.53,47248.75,121864.85,-22.812353,54.02540773936198,-0.18821798,-2.4826597e-05,0.13986853,0.021025373,1.0,42,0.020781387,1.7052814e-07,0,-4.2238992986939967e-07,1.0
88,88,20.833313,114726.93,51741.367,125854.83,-24.275175,54.67977481050184,-0.18826966,-2.4421874e-05,0.14764675,0.024955135,1.0,42,0.020750524,1.6487667e-07,0,-4.264817275572778e-07,1.0
89,89,18.021912,118207.97,56398.938,130973.14,-25.506567,55.425744819265674,-0.18873422,-2.0937301e-05,0.15658435,0.02903526,1.0,42,0.020783206,1.5868297e-07,0,-4.318133605711141e-07,1.0
90,90,15.604198,121375.125,61935.2,136264.05,-27.034275,56.081004530366044,-0.18821779,-2.478879e-05,0.16468011,0.034021515,1.0,42,0.020796757,1.5262101e-07,0,-4.363705305967748e-07,1.0
91,91,13.500899,130229.65,69727.984,147721.88,-28.165632,57.10196537885349,-0.1882072,-2.3900942e-05,0.16906369,0.037668206,1.0,43,0.02076302,1.405548e-07,0,-4.4247755753803295e-07,1.0
92,92,11.686608,134555.92,76890.234,154975.5,-29.745245,57.692877860274166,-0.18829042,-2.3827884e-05,0.1771171,0.04359902,1.0,43,0.020839835,1.344718e-07,0,-4.461706725377389e-07,1.0
93,93,10.113269,138199.02,83806.12,161624.36,-31.233301,58.366530185594456,-0.1882946,-2.3765777e-05,0.18778153,0.050488293,1.0,43,0.020768482,1.2849847e-07,0,-4.499195111440836e-07,1.0
94,94,8.748621,142417.47,92141.75,169625.58,-32.9022,59.13340382199385,-0.18824653,-2.3770293e-05,0.19743496,0.05825783,1.0,43,0.020782776,1.2252147e-07,0,-4.550051421996007e-07,1.0
95,95,7.570237,147058.88,101372.02,178612.98,-34.579643,60.00901402361342,-0.18827583,-2.3758896e-05,0.20739225,0.06680404,1.0,43,0.020778768,1.1633403e-07,0,-4.617921846162005e-07,1.0
96,96,6.554112,152617.8,111625.5,189083.17,-36.181942,60.54531287573627,-0.1882009,-2.3477905e-05,0.21754187,0.07581654,1.0,43,0.020817963,1.10099506e-07,0,-4.639233800699429e-07,1.0
97,97,5.669445,156857.7,122416.67,198972.81,-37.969597,61.15513535801438,-0.18820576,-2.3855708e-05,0.22931847,0.08680259,1.0,43,0.020711202,1.0409061e-07,0,-4.6943415763044687e-07,1.0
98,98,4.907347,163448.8,136478.86,212936.58,-39.8617,61.8475636842486,-0.18824266,-2.3420975e-05,0.23763366,0.09761986,1.0,43,0.020842934,9.7883294e-08,0,-4.724567148493111e-07,1.0
99,99,4.245922,169104.69,151118.11,226788.62,-41.785133,62.63529929498327,-0.18826756,-2.380376e-05,0.24804564,0.11013417,1.0,43,0.02079976,9.17143e-08,0,-4.783502186242682e-07,1.0
100,100,3.6747382,175001.83,167943.8,242550.53,-43.820984,63.53496731107589,-0.1882602,-2.3604718e-05,0.25788715,0.123638354,1.0,43,0.020777911,8.5664254e-08,0,-4.850779806163072e-07,1.0
101,101,3.180988,181689.42,187413.17,261026.33,-45.888428,64.56317962656613,-0.18827349,-2.3455892e-05,0.26696724,0.13762254,1.0,43,0.020783884,7.962371e-08,0,-4.902350005673225e-07,1.0
102,102,2.752818,190322.92,209540.97,283072.84,-47.751602,65.74209552255343,-0.18824184,-2.3578132e-05,0.27591395,0.15118724,1.0,43,0.020807516,7.350587e-08,0,-4.977064188231992e-07,1.0
103,103,2.3804083,198746.53,233760.94,306829.53,-49.628387,67.09703822692973,-0.18829069,-2.3511606e-05,0.28602022,0.1660146,1.0,43,0.020781726,6.7730525e-08,0,-5.080957653860357e-07,1.0
104,104,2.060257,209824.8,262063.12,335713.47,-51.316963,68.65331227416755,-0.1882647,-2.340759e-05,0.2947765,0.17962515,1.0,43,0.020799182,6.195516e-08,0,-5.187067708531903e-07,1.0
105,105,1.7836765,220859.94,293523.4,367335.12,-53.040585,70.4416903058227,-0.1882487,-2.3313207e-05,0.3039914,0.19409837,1.0,43,0.020802794,5.663165e-08,0,-5.290225831291763e-07,1.0
106,106,1.5427545,232089.53,329671.5,403173.47,-54.854362,72.5001959502406,-0.18816414,-2.3384418e-05,0.31292617,0.20922849,1.0,43,0.020805787,5.1605053e-08,0,-5.410525257667113e-07,1.0
107,107,1.3354719,250650.8,368166.5,445390.16,-55.752644,74.87193928955821,-0.18823448,-2.3264793e-05,0.32369882,0.22118132,1.0,43,0.020792179,4.6683066e-08,0,-5.565676293740643e-07,1.0
108,108,1.1556969,268196.53,411808.88,491442.7,-56.92523,77.60340115262079,-0.18824784,-2.3148828e-05,0.33441097,0.23481517,1.0,43,0.020790689,4.230542e-08,0,-5.755132967225715e-07,1.0
109,109,1.0000616,289765.0,460603.88,544168.8,-57.826084,80.75330090222997,-0.18822697,-2.3052411e-05,0.3455141,0.2475447,1.0,43,0.020780269,3.8187174e-08,0,-5.968993900965971e-07,1.0

File: data/split_cycle/07192023_9_PEGMEA_1_PEGDA_12,85_Aerosil90_12,85_LiTFSI_7_C01_RUN_1.csv
True,index,freq,Re(Z),Im(Z),Z,Phase(Z),time,Ewe_meas,I_meas,Cs,Cp,cycle_number,I_Range,Ewe,I,Ns,(QQo),cycle
0,0,7000018.5,263.9528,1573.1562,1595.1462,-80.47532,2.4694781172729563,-0.20539834,1.7980135e-06,1.4452704e-05,1.4056973e-05,1.0,40,0.009829388,6.162061e-06,0,-8.625428421554362e-09,1.0
1,1,6057573.0,331.62076,1788.874,1819.3523,-79.49776,3.021500090166228,-0.20533681,-2.7914908e-05,1.4687292e-05,1.4199323e-05,1.0,40,0.013984359,7.686449e-06,0,-1.0959599164360314e-08,1.0
2,2,5242039.0,312.54153,2044.7948,2068.5425,-81.309746,3.4374874698987696,-0.20531699,-2.4733366e-05,1.4848075e-05,1.4509109e-05,1.0,40,0.019555472,9.4537445e-06,0,-1.496531801874173e-08,1.0
3,3,4536288.0,287.81113,2396.9521,2414.1697,-83.15306,4.805488388199592,-0.20534953,-2.6854374e-05,1.4637272e-05,1.4429234e-05,1.0,40,0.020430414,8.462708e-06,0,-3.070416806258436e-08,1.0
4,4,3925558.5,396.88474,2722.8242,2751.5977,-81.70685,5.2224880613794085,-0.20536715,-2.8212575e-05,1.489015e-05,1.4580365e-05,1.0,40,0.019056724,6.9256944e-06,0,-3.256748682900302e-08,1.0
5,5,3397055.0,450.81454,3087.0054,3119.7493,-81.691475,5.6384889078035485,-0.20540737,-2.9124236e-05,1.5176799e-05,1.4859888e-05,1.0,40,0.01997802,6.4037263e-06,0,-3.531086006459342e-08,1.0
6,6,2939708.2,573.1675,3556.1458,3602.0403,-80.844,6.054484474210767,-0.2053656,-3.3329045e-05,1.5224265e-05,1.4838784e-05,1.0,40,0.02177495,6.045171e-06,0,-3.718647174706449e-08,1.0
7,7,2543924.5,612.3044,4076.1094,4121.8423,-81.45702,6.6064826870861,-0.20536935,-3.8650192e-05,1.5348647e-05,1.5009941e-05,1.0,40,0.020587906,4.994831e-06,0,-4.724418520115453e-08,1.0
8,8,2201436.2,744.6766,4703.2915,4761.8794,-81.00299,7.15848724663374,-0.20540233,-2.5775262e-05,1.5371354e-05,1.4995437e-05,1.0,40,0.020754073,4.3583786e-06,0,-5.07293321979508e-08,1.0
9,9,1905053.1,695.39386,5372.511,5417.3286,-82.62489,7.877480854134774,-0.20541218,-3.4205186e-05,1.5550191e-05,1.5293961e-05,1.0,41,0.019532867,3.605627e-06,0,-5.8355552036427445e-08,1.0
10,10,1648567.4,969.3641,6230.38,6305.339,-81.15644,8.429501653678017,-0.20543021,-3.0482679e-05,1.5495261e-05,1.51290305e-05,1.0,41,0.019926019,3.1601821e-06,0,-6.34896649354941e-08,1.0
11,11,1426616.2,1087.7422,7095.326,7178.2197,-81.28418,8.981499733257806,-0.20540066,-3.056089e-05,1.5723188e-05,1.5362144e-05,1.0,41,0.020207727,2.8151446e-06,0,-6.789002518975925e-08,1.0
12,12,1234551.2,1489.2385,8188.293,8322.618,-79.692055,9.533501812809845,-0.20542932,-2.8704295e-05,1.5744092e-05,1.5239981e-05,1.0,41,0.020868337,2.5074244e-06,0,-7.202124372243349e-08,1.0
13,13,1068345.5,1835.7723,9299.049,9478.521,-78.83255,10.085496559011517,-0.20542651,-2.8855133e-05,1.6020273e-05,1.5419339e-05,1.0,41,0.020718446,2.185831e-06,0,-7.615286679373333e-08,1.0
14,14,924510.06,2355.5747,10663.02,10920.106,-77.54282,10.637488131906139,-0.20538282,-3.024432e-05,1.6144637e-05,1.5393414e-05,1.0,41,0.020156022,1.8457716e-06,0,-8.01931213531996e-08,1.0
15,15,800039.0,3554.9949,11822.838,12345.748,-73.26456,11.189503358124057,-0.20539485,-2.8365379e-05,1.6826245e-05,1.5431064e-05,1.0,41,0.020746633,1.6804679e-06,0,-8.533437043437667e-08,1.0
16,16,692334.1,3767.897,13741.617,14248.828,-74.66658,11.741500850970624,-0.20542769,-2.7594437e-05,1.6728869e-05,1.555908e-05,1.0,41,0.020344041,1.4277695e-06,0,-9.02486119293605e-08,1.0
17,17,599122.25,4904.835,15505.88,16263.14,-72.44675,12.293501197214937,-0.20544718,-2.6035794e-05,1.7132008e-05,1.5573718e-05,1.0,41,0.020576326,1.2652124e-06,0,-9.41257429345307e-08,1.0
18,18,518454.94,6084.8086,17274.646,18314.975,-70.59573,12.8454791434051,-0.20539558,-2.7879349e-05,1.7770511e-05,1.5809044e-05,1.0,41,0.020463437,1.1173063e-06,0,-9.848744137528026e-08,1.0
19,19,448662.03,7757.548,19372.63,20868.12,-68.17693,13.397501916304464,-0.20537926,-2.9756427e-05,1.8311006e-05,1.5780573e-05,1.0,41,0.020336436,9.745218e-07,0,-1.0316279242303178e-07,1.0
20,20,388258.97,9477.503,21120.797,23149.754,-65.83287,13.94948428918724,-0.20540647,-2.8827199e-05,1.9408339e-05,1.6155343e-05,1.0,41,0.020810872,8.9896736e-07,0,-1.0696089431269228e-07,1.0
21,21,335983.9,12101.557,26932.182,29526.092,-65.80398,14.501493222109275,-0.20543651,-2.5458517e-05,1.7588553e-05,1.4633939e-05,1.0,41,0.020372303,6.899763e-07,0,-1.1160950869397527e-07,1.0
22,22,290751.2,14678.972,25634.639,29539.92,-60.203575,15.053478874993743,-0.2054003,-2.740822e-05,2.1353615e-05,1.6080783e-05,1.0,41,0.020635163,6.985518e-07,0,-1.1556499000766331e-07,1.0
23,23,251605.19,17564.54,27542.82,32666.803,-57.47363,15.605490581219783,-0.20540445,-2.7352355e-05,2.2966358e-05,1.6326598e-05,1.0,41,0.020450495,6.2603294e-07,0,-1.1902052044853503e-07,1.0
24,24,217729.38,21411.04,29318.887,36304.68,-53.86004,16.157479114102898,-0.20542476,-2.693895e-05,2.4931915e-05,1.6260181e-05,1.0,41,0.020160228,5.553066e-07,0,-1.2315406407471605e-07,1.0
25,25,188418.58,25145.36,30415.898,39464.11,-50.41886,16.71048199365032,-0.20539364,-2.8536699e-05,2.7771272e-05,1.6496524e-05,1.0,41,0.020754239,5.259016e-07,0,-1.2702346014385154e-07,1.0
26,26,163051.14,29446.668,31200.812,42902.18,-46.65674,17.26247988655814,-0.20541653,-2.583654e-05,3.1284588e-05,1.6546399e-05,1.0,41,0.020228265,4.7149737e-07,0,-1.3100196460903233e-07,1.0
27,27,141098.2,33523.414,31675.293,46120.965,-43.37633,17.814495112776058,-0.20537512,-2.8194057e-05,3.5610494e-05,1.6796643e-05,1.0,41,0.020337112,4.409516e-07,0,-1.3543869308561242e-07,1.0
28,28,122105.11,37546.047,31338.2,48905.914,-39.850414,18.366487778985174,-0.20543087,-2.6830943e-05,4.1592237e-05,1.7078022e-05,1.0,41,0.020294368,4.1496756e-07,0,-1.3867103225006617e-07,1.0
29,29,105663.59,41986.89,30712.7,52020.85,-36.184837,18.78248387874919,-0.20541985,-2.6583273e-05,4.9042974e-05,1.7094557e-05,1.0,41,0.021755459,4.182065e-07,0,-1.42323707475134e-07,1.0
30,30,91439.65,45091.87,31077.207,54763.76,-34.574516,19.501487139583332,-0.20541506,-3.0188026e-05,5.6007168e-05,1.8036033e-05,1.0,42,0.018774584,3.428286e-07,0,-1.4793882696126875e-07,1.0
31,31,79127.08,49346.98,30071.86,57787.9,-31.35797,19.917501692689257,-0.20537348,-3.0249304e-05,6.688592e-05,1.8112629e-05,1.0,42,0.019631334,3.3971358e-07,0,-1.513950189269209e-07,1.0
32,32,68475.36,52827.168,27983.045,59780.938,-27.910585,20.333492485777242,-0.20543276,-2.9806582e-05,8.305979e-05,1.8199327e-05,1.0,42,0.020367034,3.4069444e-07,0,-1.5490527176258813e-07,1.0
33,33,59252.523,55915.832,26341.543,61809.848,-25.224785,20.749480798869627,-0.20535669,-3.0210562e-05,0.00010196991,1.851992e-05,1.0,42,0.020981312,3.3944934e-07,0,-1.5839737178924906e-07,1.0
34,34,51282.285,58702.723,24671.95,63676.64,-22.796347,21.165495831955923,-0.20545761,-2.979783e-05,0.00012579092,1.8884086e-05,1.0,42,0.021480173,3.3733207e-07,0,-1.6179028119471224e-07,1.0
35,35,44369.8,61136.668,22143.766,65023.367,-19.91044,21.581490011682035,-0.20539358,-2.990064e-05,0.00016198737,1.8786472e-05,1.0,42,0.02185545,3.3611684e-07,0,-1.6530012432048757e-07,1.0
36,36,38403.727,62983.516,20059.297,66100.67,-17.66589,22.133483824582072,-0.20538352,-2.9819248e-05,0.00020660035,1.9026142e-05,1.0,42,0.020218462,3.0587375e-07,0,-1.700328073427389e-07,1.0
37,37,33226.32,64684.1,18098.555,67168.375,-15.631573,22.549500724329846,-0.20540743,-2.9630763e-05,0.00026466345,1.9215518e-05,1.0,42,0.020414133,3.0392476e-07,0,-1.734532001896622e-07,1.0
38,38,28754.086,66184.25,16132.684,68122.086,-13.69894,22.965486104105366,-0.20542844,-2.9456618e-05,0.00034309467,1.9242048e-05,1.0,42,0.02054654,3.016135e-07,0,-1.7675908429041254e-07,1.0
39,39,24884.947,67525.055,14503.226,69065.016,-12.121989,23.38150231054169,-0.20539464,-2.968757e-05,0.0004409799,1.9446066e-05,1.0,42,0.020613981,2.9847212e-07,0,-1.801856764703033e-07,1.0
40,40,21553.963,68008.414,12932.145,69227.055,-10.7665415,23.798491423687665,-0.20536157,-2.9691852e-05,0.000570982,1.992562e-05,1.0,42,0.020564668,2.9706115e-07,0,-1.836455454012243e-07,1.0
41,41,18631.234,68724.28,11262.737,69641.055,-9.307067,24.2144892301003,-0.20539191,-2.936908e-05,0.0007584632,1.983772e-05,1.0,42,0.020519856,2.9465173e-07,0,-1.8705050647970642e-07,1.0
42,42,16126.037,69643.62,9934.655,70348.64,-8.118465,24.630504129832843,-0.20538303,-2.940763e-05,0.0009934355,1.9812253e-05,1.0,42,0.02041723,2.902292e-07,0,-1.9024738971312083e-07,1.0
43,43,13954.87,70124.13,8970.352,70695.555,-7.289745,25.046487829618854,-0.20542409,-2.9168299e-05,0.0012714078,2.0470083e-05,1.0,42,0.020227445,2.8612047e-07,0,-1.9343700426528424e-07,1.0
44,44,12080.609,70129.234,7654.926,70545.78,-6.229433,25.46247963604401,-0.20540269,-2.9194001e-05,0.0017210373,2.0264233e-05,1.0,42,0.019901428,2.8210658e-07,0,-1.9665422172949695e-07,1.0
45,45,10447.592,70593.7,6281.073,70872.58,-5.084502,25.878489309136057,-0.2053782,-2.9265335e-05,0.0024253256,1.9049401e-05,1.0,42,0.019498274,2.7511732e-07,0,-1.9987141614389497e-07,1.0
46,46,9045.586,70562.99,5404.584,70769.664,-4.379866,26.451263149705483,-0.20542695,-2.8821312e-05,0.0032555258,1.8986784e-05,1.0,42,0.020261243,2.8629842e-07,0,-2.0446551629518655e-07,1.0
47,47,7827.7437,70649.555,4549.936,70795.914,-3.6848443,26.9319185858767,-0.20540959,-2.8944236e-05,0.0044686696,1.8457482e-05,1.0,42,0.020392004,2.8803927e-07,0,-2.084697195704245e-07,1.0
48,48,6770.8345,70756.77,4058.2976,70873.06,-3.2826376,27.47041282473947,-0.20543104,-2.8839562e-05,0.0057920734,1.8991508e-05,1.0,42,0.020517051,2.8949012e-07,0,-2.1261018301631256e-07,1.0
49,49,5860.798,70689.22,3398.433,70770.86,-2.7524152,28.075991493533365,-0.20537977,-2.9039038e-05,0.0079906965,1.8426088e-05,1.0,42,0.020637892,2.9161566e-07,0,-2.1726068618244277e-07,1.0
50,50,5071.625,70647.2,2929.3926,70707.914,-2.3744142,28.756713739225233,-0.20540248,-2.8552178e-05,0.010712613,1.8387154e-05,1.0,42,0.020744877,2.9338833e-07,0,-2.2288123549243957e-07,1.0
51,51,4388.5933,70970.67,1739.2603,70991.984,-1.4038521,29.436837371526053,-0.20540419,-2.8615317e-05,0.020851161,1.2515286e-05,1.0,42,0.02091526,2.9461438e-07,0,-2.2811597014364871e-07,1.0
52,52,3798.7827,70548.016,2305.2114,70585.664,-1.8715186,30.11681404382398,-0.20543203,-2.8482335e-05,0.018174604,1.9384448e-05,1.0,42,0.020909714,2.9623175e-07,0,-2.3325473531167043e-07,1.0
53,53,3286.0488,70562.19,1988.9131,70590.21,-1.6145498,30.796719222787942,-0.20539562,-2.8518838e-05,0.024351759,1.933183e-05,1.0,42,0.02100191,2.9751874e-07,0,-2.3847910552292086e-07,1.0
54,54,2844.088,70253.52,1857.6829,70278.08,-1.514694,31.476810295076575,-0.20540017,-2.8305765e-05,0.030123506,2.1047908e-05,1.0,42,0.021005528,2.9889162e-07,0,-2.437707150252414e-07,1.0
55,55,2460.7852,70447.375,1910.9844,70473.29,-1.5538478,32.15667784738616,-0.20537375,-2.8236667e-05,0.033844594,2.4885965e-05,1.0,42,0.021091752,2.9928717e-07,0,-2.488644102173304e-07,1.0
56,56,2129.3164,70151.63,1927.5004,70178.11,-1.5738744,32.83682249301637,-0.20539337,-2.8059914e-05,0.038778003,2.9253044e-05,1.0,42,0.021075958,3.0032098e-07,0,-2.5429157407678817e-07,1.0
57,57,1843.2289,70162.266,1828.0538,70186.08,-1.4924843,33.51695065863896,-0.20537817,-2.8150806e-05,0.04723369,3.204261e-05,1.0,42,0.02111589,3.0085582e-07,0,-2.5935756990909594e-07,1.0
58,58,1594.4913,70217.69,1927.7878,70244.15,-1.5726289,34.19681061094161,-0.20538007,-2.8101449e-05,0.05177722,3.8997514e-05,1.0,42,0.021145605,3.0103013e-07,0,-2.643712375658648e-07,1.0
59,59,1380.4436,70202.45,2006.495,70231.125,-1.6371565,34.87670754991268,-0.20537966,-2.7949467e-05,0.0574597,4.6900805e-05,1.0,42,0.021158842,3.0127444e-07,0,-2.695461362549499e-07,1.0
60,60,1194.6187,70407.25,2310.0376,70445.13,-1.8791808,35.55584400882071,-0.20538911,-2.7809778e-05,0.0576729,6.2016596e-05,1.0,42,0.021216327,3.011752e-07,0,-2.7456194373558024e-07,1.0
61,61,1033.3434,70218.23,2445.1687,70260.79,-1.9943719,36.236068681115285,-0.20538078,-2.7850383e-05,0.06298928,7.628836e-05,1.0,42,0.021179063,3.0143502e-07,0,-2.795768946755722e-07,1.0
62,62,894.71045,70213.64,2794.1458,70269.22,-2.2788782,36.91584823341691,-0.20538926,-2.7865097e-05,0.063663214,0.00010065989,1.0,42,0.021177778,3.0138057e-07,0,-2.8500952467670024e-07,1.0
63,63,774.2569,70258.84,2861.4578,70317.086,-2.3322175,37.59597199904965,-0.20536752,-2.7812574e-05,0.071836926,0.00011895993,1.0,42,0.021176135,3.0115206e-07,0,-2.905209678881546e-07,1.0
64,64,669.7856,70317.016,3554.225,70406.78,-2.8935947,38.275818751353654,-0.20539741,-2.7521462e-05,0.06685585,0.00017037282,1.0,42,0.021179378,3.0081446e-07,0,-2.954639400439463e-07,1.0
65,65,579.81464,70536.36,3911.0117,70644.7,-3.173615,38.95583171698672,-0.20539102,-2.7570633e-05,0.0701846,0.00021511014,1.0,42,0.021204196,3.0015266e-07,0,-3.005618266295992e-07,1.0
66,66,501.44418,70824.055,4290.8164,70953.914,-3.4669795,39.63318148246617,-0.20538391,-2.7587022e-05,0.07397034,0.00027051088,1.0,42,0.021248547,2.994697e-07,0,-3.0580577135137173e-07,1.0
67,67,434.02762,70801.55,4929.2334,70972.93,-3.98253,40.31322719473974,-0.2053977,-2.7287344e-05,0.074391514,0.00035883655,1.0,42,0.02118496,2.9849352e-07,0,-3.111168156226193e-07,1.0
68,68,375.6009,70959.05,5542.593,71175.18,-4.46629,40.99143589360756,-0.2053941,-2.71877e-05,0.076450534,0.00046360632,1.0,42,0.021180397,2.975812e-07,0,-3.163442263883509e-07,1.0
69,69,325.10385,71257.2,6203.125,71526.695,-4.975204,41.6707189659428,-0.20540513,-2.7244136e-05,0.078920074,0.0005935704,1.0,42,0.021192433,2.9628706e-07,0,-3.2161196218726374e-07,1.0
70,70,281.3503,71612.51,7009.374,71954.73,-5.5902576,42.34778579809063,-0.20539303,-2.7074831e-05,0.08070371,0.0007658317,1.0,42,0.021203076,2.9467247e-07,0,-3.266045510123945e-07,1.0
71,71,243.36427,72070.914,7986.427,72512.06,-6.3233447,43.031126257177675,-0.2053705,-2.7068312e-05,0.08188622,0.000993334,1.0,42,0.021223597,2.9269057e-07,0,-3.319625287003704e-07,1.0
72,72,210.60631,72479.56,8797.759,73011.555,-6.920854,43.70821012931992,-0.20538136,-2.700685e-05,0.085896745,0.0012472044,1.0,42,0.02120439,2.9042513e-07,0,-3.369481536131658e-07,1.0
73,73,182.27473,73085.09,9758.965,73733.766,-7.605647,44.379264774528565,-0.20539413,-2.6985059e-05,0.08947256,0.0015673449,1.0,42,0.021223078,2.878339e-07,0,-3.422067765307967e-07,1.0
74,74,157.72879,73613.27,10899.801,74415.86,-8.422499,45.06762512729074,-0.20535387,-2.681706e-05,0.09257433,0.0019860798,1.0,42,0.021207906,2.8499176e-07,0,-3.4765018593623944e-07,1.0
75,75,136.52892,74399.44,12151.933,75385.31,-9.276417,45.73952689245925,-0.20540507,-2.6761187e-05,0.09592905,0.0024926849,1.0,42,0.021235667,2.81695e-07,0,-3.5234411238699514e-07,1.0
76,76,118.14758,75018.305,13476.202,76219.12,-10.183929,46.42792193853529,-0.20540218,-2.6711643e-05,0.09996035,0.0031248918,1.0,42,0.021193525,2.780605e-07,0,-3.5741699654004813e-07,1.0
77,77,102.25773,75806.93,14878.957,77253.31,-11.104532,47.09434533017338,-0.2053901,-2.6563386e-05,0.10460477,0.0038802726,1.0,42,0.021175375,2.7410314e-07,0,-3.6227336209074835e-07,1.0
78,78,88.4436,76938.81,16361.841,78659.336,-12.005693,47.78430408294662,-0.20540385,-2.652595e-05,0.10998198,0.0047586667,1.0,42,0.021213906,2.6969343e-07,0,-3.673838562679682e-07,1.0
79,79,76.54279,78007.38,18282.174,80121.09,-13.19005,48.451731661349186,-0.20542194,-2.6280659e-05,0.11373339,0.005921748,1.0,42,0.021221707,2.648704e-07,0,-3.722107344616524e-07,1.0
80,80,66.250786,79142.625,19873.3,81599.65,-14.095946,49.11996129306499,-0.20535901,-2.6577356e-05,0.1208813,0.0071700555,1.0,42,0.021203307,2.5984556e-07,0,-3.772347593115184e-07,1.0
81,81,57.329906,80746.7,21380.375,83529.336,-14.830624,49.77463428419287,-0.20535983,-2.635218e-05,0.1298445,0.008506995,1.0,42,0.021202406,2.5383184e-07,0,-3.82004801901104e-07,1.0
82,82,49.60321,81910.13,23873.555,85318.33,-16.24931,50.46033959669876,-0.2053621,-2.6296675e-05,0.13439813,0.010523077,1.0,42,0.021207767,2.4857223e-07,0,-3.8700919148285743e-07,1.0
83,83,42.92585,83405.03,26209.637,87426.22,-17.44508,51.16844277703785,-0.20541303,-2.6064607e-05,0.14146215,0.012713902,1.0,42,0.021196017,2.4244463e-07,0,-3.921850724127391e-07,1.0
84,84,37.1518,85199.6,28544.53,89854.12,-18.522459,51.8121938209224,-0.20534591,-2.6284757e-05,0.15007813,0.015145626,1.0,42,0.021216549,2.3612216e-07,0,-3.9665609441543226e-07,1.0
85,85,32.150223,86816.22,31226.09,92261.17,-19.782663,52.451369104586774,-0.20538719,-2.6310088e-05,0.15853257,0.018159999,1.0,42,0.021182599,2.2959387e-07,0,-4.0120880712413034e-07,1.0
86,86,27.835518,88894.44,34493.83,95352.22,-21.207813,53.179301752505125,-0.20537652,-2.6009013e-05,0.16575988,0.02169205,1.0,42,0.021225238,2.2259826e-07,0,-4.062371259157113e-07,1.0
87,87,24.082958,91018.43,37308.766,98368.18,-22.28889,53.881358905899106,-0.20540407,-2.6035554e-05,0.17713296,0.025480732,1.0,42,0.02122637,2.1578494e-07,0,-4.11168777652817e-07,1.0
88,88,20.833313,92742.65,40853.31,101341.95,-23.77358,54.53576925699599,-0.2053643,-2.603425e-05,0.18699695,0.030388586,1.0,42,0.021152927,2.0872824e-07,0,-4.1657079883639624e-07,1.0
89,89,18.021912,95523.36,44767.156,105493.18,-25.110203,55.28173366576084,-0.20551743,-2.4895044e-05,0.19726942,0.035524666,1.0,42,0.021204265,2.0100128e-07,0,-4.2127191480365726e-07,1.0
90,90,15.604198,98010.58,49268.297,109697.03,-26.687922,55.936008843476884,-0.20538007,-2.5970367e-05,0.20701943,0.041759614,1.0,42,0.021229854,1.935317e-07,0,-4.264757765789413e-07,1.0
91,91,13.500899,100768.83,53611.03,114142.45,-28.01387,56.68397581233876,-0.20539083,-2.5848836e-05,0.21988888,0.048508428,1.0,42,0.021204656,1.8577362e-07,0,-4.319891898853017e-07,1.0
92,92,11.686608,103386.98,58816.613,118946.46,-29.63545,57.274881867080694,-0.20535839,-2.5925667e-05,0.23154299,0.056614622,1.0,42,0.021181671,1.7807736e-07,0,-4.35976684347237e-07,1.0
93,93,10.113269,111568.45,67528.984,130413.51,-31.18524,58.19853924427298,-0.2053758,-2.4747036e-05,0.23304424,0.062484697,1.0,43,0.021202557,1.6257945e-07,0,-4.4259095944189003e-07,1.0
94,94,8.748621,114679.91,74297.42,136644.02,-32.937904,58.96536413402646,-0.20538811,-2.4731888e-05,0.24485378,0.07238907,1.0,43,0.0211797,1.5499911e-07,0,-4.4813813150509044e-07,1.0
95,95,7.570237,118409.02,82155.83,144118.97,-34.754105,59.841015935642645,-0.20537472,-2.465191e-05,0.25590116,0.083158515,1.0,43,0.02121579,1.4721026e-07,0,-4.5263081736549773e-07,1.0
96,96,6.554112,122020.06,90849.2,152126.5,-36.669273,60.377305987727595,-0.20537817,-2.4779141e-05,0.26729152,0.095327385,1.0,43,0.021210074,1.3942393e-07,0,-4.5799998417416214e-07,1.0
97,97,5.669445,125634.98,100563.39,160925.89,-38.675213,60.98712412340683,-0.20537575,-2.4461939e-05,0.27915132,0.10901033,1.0,43,0.021199608,1.3173522e-07,0,-4.6032434853374974e-07,1.0
98,98,4.907347,130116.98,111315.77,171235.6,-40.547165,61.67953188958927,-0.20533094,-2.476322e-05,0.29135108,0.12312379,1.0,43,0.021199202,1.2380137e-07,0,-4.670316072261787e-07,1.0
99,99,4.245922,134691.23,124221.67,183228.69,-42.684414,62.4672772870108,-0.20538384,-2.4278123e-05,0.3017524,0.13869427,1.0,43,0.021216156,1.15790584e-07,0,-4.709197183621983e-07,1.0
100,100,3.6747382,139710.38,138215.77,196526.3,-44.69188,63.366949196439236,-0.20536713,-2.454984e-05,0.31335464,0.15499224,1.0,43,0.021199415,1.07870626e-07,0,-4.7652846064500587e-07,1.0
101,101,3.180988,144926.73,154706.4,211985.45,-46.869404,64.39518215190037,-0.20539962,-2.4516188e-05,0.32340726,0.17224802,1.0,43,0.021216782,1.0008603e-07,0,-4.85492862615871e-07,1.0
102,102,2.752818,151341.62,173522.34,230248.33,-48.905922,65.5741371945769,-0.2053857,-2.4244788e-05,0.33318636,0.18923655,1.0,43,0.021210661,9.212081e-08,0,-4.930688987658382e-07,1.0
103,103,2.3804083,158218.62,194235.14,250520.31,-50.834682,66.92895144561771,-0.20538646,-2.4154002e-05,0.34422377,0.20692386,1.0,43,0.02121002,8.4663874e-08,0,-5.002002284843046e-07,1.0
104,104,2.060257,166448.23,218638.9,274787.16,-52.718243,68.48527455949807,-0.20538059,-2.4183524e-05,0.3533225,0.2236832,1.0,43,0.02121663,7.721114e-08,0,-5.106104699341501e-07,1.0
105,105,1.7836765,175640.86,244575.39,301109.34,-54.31613,70.2736435511797,-0.20538367,-2.4084546e-05,0.36483064,0.24069571,1.0,43,0.021196807,7.0395714e-08,0,-5.243875354535687e-07,1.0
106,106,1.5427545,187043.62,274186.44,331908.9,-55.6991,72.33216143559548,-0.20538142,-2.389441e-05,0.3762507,0.25676242,1.0,43,0.021155715,6.373952e-08,0,-5.392089374749279e-07,1.0
107,107,1.3354719,198904.03,309519.3,367919.84,-57.274292,74.70389842824079,-0.20538637,-2.3734628e-05,0.38503274,0.27250013,1.0,43,0.021214454,5.7660532e-08,0,-5.540201172647983e-07,1.0
108,108,1.1556969,213051.95,346755.0,406976.88,-58.432755,77.43547421132098,-0.20537102,-2.3608565e-05,0.397149,0.28830984,1.0,43,0.021209262,5.211417e-08,0,-5.7009944527966e-07,1.0
109,109,1.0000616,230228.5,389027.78,452048.44,-59.38275,80.58509401421179,-0.20537627,-2.3448549e-05,0.40908426,0.30297306,1.0,43,0.021206662,4.6912366e-08,0,-5.895429846394459e-07,1.0
