Repository: Jay2-davic/SPOC_code

# Studying-Polymers-on a-Chip (SPOC) Data Cleaning and Processing
Author: Jay Jimenez jimenez45@llnl.gov

# Project Description

The SPOC project aims to establish an automated, high-throughput experimentation workflow to screen solid state polymer electrolytes. This repository contains code to reproduce the data cleaning workflow, data processing, and active learning for the SPOC project. Electrochemical impedance spectroscopy processing code is included as a Python file which was used to determine bulk ionic conductivities.

File: data/split_cycle/07192023_9_PEGMEA_1_PEGDA_4,28_Aerosil90_4,28_LiTFSI_2_C01_RUN_1.csv
True,index,freq,Re(Z),Im(Z),Z,Phase(Z),time,Ewe_meas,I_meas,Cs,Cp,cycle_number,I_Range,Ewe,I,Ns,(QQo),cycle
0,0,7000018.5,149.51866,1717.3896,1723.886,-85.024284,2.4674915571522433,-0.27629435,1.4896235e-05,1.3238907e-05,1.3139314e-05,1.0,40,0.009912241,5.74994e-06,0,-3.786745521513998e-09,1.0
1,1,6057573.0,418.2072,1675.4161,1726.8226,-75.98458,3.019491316721542,-0.27629578,4.738113e-05,1.5681904e-05,1.47621195e-05,1.0,40,0.013948538,8.077574e-06,0,-1.3165216600845673e-08,1.0
2,2,5242039.0,140.84734,2258.285,2262.6729,-86.43113,3.4354952031571884,-0.27618846,-6.6117072e-06,1.3444391e-05,1.3392298e-05,1.0,40,0.01966205,8.689745e-06,0,-1.474002506155456e-08,1.0
3,3,4536288.0,164.86702,2610.8862,2616.0864,-86.386795,4.667492621665588,-0.27626047,-2.3324455e-06,1.3437905e-05,1.3384535e-05,1.0,40,0.020729065,7.9236925e-06,0,-4.5282007993010765e-08,1.0
4,4,3925558.5,242.09657,3013.4485,3023.1577,-85.4068,5.0834927214018535,-0.27616534,-2.9719591e-05,1.3454108e-05,1.3367828e-05,1.0,40,0.019615635,6.4884593e-06,0,-4.454514555618516e-08,1.0
5,5,3397055.0,307.27612,3434.3948,3448.1135,-84.887344,5.4994909278757405,-0.27636623,4.036692e-05,1.3641663e-05,1.3533329e-05,1.0,40,0.020828737,6.0406182e-06,0,-4.609998244884789e-08,1.0
6,6,2939708.2,244.90485,3918.0447,3925.6914,-86.42327,6.051480047375662,-0.27619806,-4.9590148e-05,1.3818041e-05,1.3764263e-05,1.0,40,0.021065896,5.366162e-06,0,-4.654655389007366e-08,1.0
7,7,2543924.5,288.7024,4544.7188,4553.8794,-86.36518,6.6034867936105,-0.27622,-5.9953352e-05,1.3766035e-05,1.3710708e-05,1.0,40,0.020458158,4.492468e-06,0,-4.265155672859085e-08,1.0
8,8,2201436.2,309.2062,5269.868,5278.9316,-86.64206,7.322490001126425,-0.27634326,-1.1274308e-05,1.3718742e-05,1.36716735e-05,1.0,41,0.019896984,3.769131e-06,0,-4.740467753113049e-08,1.0
9,9,1905053.1,251.04303,5854.6895,5860.0693,-87.54472,7.874491360649699,-0.27634868,-8.94657e-06,1.4269513e-05,1.42433255e-05,1.0,41,0.020476338,3.4942143e-06,0,-4.9917605843439285e-08,1.0
10,10,1648567.4,434.87012,7209.126,7222.23,-86.54797,8.426481786853401,-0.27626827,-1.7134575e-05,1.3391549e-05,1.33429985e-05,1.0,41,0.019808628,2.7427302e-06,0,-5.364879919568466e-08,1.0
11,11,1426616.2,349.52264,7785.8374,7793.6787,-87.429596,8.978478159784572,-0.27639323,-5.628165e-06,1.4328728e-05,1.4299911e-05,1.0,41,0.02044348,2.6230848e-06,0,-5.5666749688051534e-08,1.0
12,12,1234551.2,522.92615,9301.959,9316.646,-86.7824,9.530479519307846,-0.27643016,-3.9559286e-06,1.38591495e-05,1.3815486e-05,1.0,41,0.020466767,2.1967955e-06,0,-5.81310783204698e-08,1.0
13,13,1068345.5,-196.54721,12234.137,12235.716,-90.9204,10.082501065538963,-0.27614465,-3.0151203e-05,1.2176854e-05,1.2173711e-05,1.0,41,0.020552963,1.6797516e-06,0,-6.15831027402357e-08,1.0
14,14,924510.06,812.29755,12317.051,12343.807,-86.22686,10.63450002510217,-0.27626872,-1.59465e-05,1.3976607e-05,1.3916083e-05,1.0,41,0.02018584,1.635301e-06,0,-6.383857631600638e-08,1.0
15,15,800039.0,3985.8643,14492.871,15030.982,-74.62256,11.18648085129098,-0.2762559,-1.9348703e-05,1.3726332e-05,1.2761116e-05,1.0,41,0.020937717,1.3929706e-06,0,-6.467246915725511e-08,1.0
16,16,692334.1,1155.0745,16790.322,16830.006,-86.06459,11.738498770835577,-0.27633345,-1.0400932e-05,1.3691321e-05,1.3626832e-05,1.0,41,0.020381387,1.2110149e-06,0,-6.653116612680619e-08,1.0
17,17,599122.25,1114.2839,19553.402,19585.127,-86.738434,12.29050127704977,-0.2763869,-1.0708189e-05,1.3585711e-05,1.3541733e-05,1.0,41,0.020670984,1.0554429e-06,0,-6.969560700522947e-08,1.0
18,18,518454.94,1695.357,21861.182,21926.822,-85.56553,12.842502636631252,-0.2763361,-1.3032189e-05,1.4042211e-05,1.3958263e-05,1.0,41,0.020390397,9.299294e-07,0,-7.157217610408395e-08,1.0
19,19,448662.03,2556.395,26083.812,26208.785,-84.40249,13.394488502846798,-0.2761288,-3.202828e-05,1.35997125e-05,1.3470326e-05,1.0,41,0.02024538,7.7246546e-07,0,-7.426810924333951e-08,1.0
20,20,388258.97,1542.0039,32978.6,33014.633,-87.32293,13.94649007570115,-0.27634972,-1.2538711e-05,1.2429865e-05,1.2402748e-05,1.0,41,0.020973025,6.352645e-07,0,-7.785963731494247e-08,1.0
21,21,335983.9,-7147.3193,32201.904,32985.555,-102.51412,14.498496581945801,-0.27620962,-2.426858e-05,1.4710251e-05,1.40196e-05,1.0,41,0.019956028,6.049929e-07,0,-7.957750748289527e-08,1.0
22,22,290751.2,5257.977,40346.336,40687.508,-82.575,15.05049103483907,-0.27639285,-6.2668933e-06,1.35673345e-05,1.3340759e-05,1.0,41,0.020606238,5.064512e-07,0,-8.121589365937709e-08,1.0
23,23,251605.19,6830.2656,44408.305,44930.504,-81.25608,15.60249490107526,-0.27628085,-1.7121538e-05,1.4244144e-05,1.3914966e-05,1.0,41,0.0203049,4.519179e-07,0,-8.292702387478477e-08,1.0
24,24,217729.38,9250.549,50123.35,50969.824,-79.543396,16.154487673920812,-0.27615124,-3.252921e-05,1.4583542e-05,1.4103177e-05,1.0,41,0.020144828,3.9523047e-07,0,-8.52866860126588e-08,1.0
25,25,188418.58,10307.392,58223.36,59128.688,-79.96083,16.873483734758338,-0.276263,-1.685859e-05,1.4507719e-05,1.4066861e-05,1.0,42,0.019843629,3.356007e-07,0,-8.89025740700736e-08,1.0
26,26,163051.14,13652.922,64408.934,65840.055,-78.03202,17.289497594494605,-0.27636084,-1.5654476e-05,1.51548e-05,1.450314e-05,1.0,42,0.021728696,3.3002246e-07,0,-9.073897287715462e-08,1.0
27,27,141098.2,19061.398,75768.055,78128.96,-75.87882,17.841498287423747,-0.27630824,-1.606814e-05,1.4887181e-05,1.40010525e-05,1.0,42,0.020465143,2.6194056e-07,0,-9.317957330678262e-08,1.0
28,28,122105.11,30349.77,85723.44,90937.43,-70.50385,18.393495113617973,-0.2763115,-1.6025302e-05,1.5205012e-05,1.3511406e-05,1.0,42,0.02039255,2.2424815e-07,0,-9.560693400538077e-08,1.0
29,29,105663.59,30299.281,96493.53,101138.76,-72.56754,18.809484840050573,-0.2763262,-1.6153443e-05,1.5609772e-05,1.420881e-05,1.0,42,0.021725737,2.1481118e-07,0,-9.746251061928351e-08,1.0
30,30,91439.65,34759.617,113727.74,118921.11,-73.004814,19.361486919602612,-0.27629843,-1.6360555e-05,1.5304502e-05,1.39969725e-05,1.0,42,0.020244773,1.70237e-07,0,-1.0004293331246483e-07,1.0
31,31,79127.08,51736.59,118763.125,129542.87,-66.46069,19.777485846047057,-0.27634764,-1.5682415e-05,1.69361e-05,1.4234743e-05,1.0,42,0.021234939,1.639221e-07,0,-1.0195783315315193e-07,1.0
32,32,68475.36,62782.344,128215.9,142761.83,-63.910805,20.32949368559639,-0.27637842,-1.5743877e-05,1.8127752e-05,1.4621889e-05,1.0,42,0.020266324,1.4195899e-07,0,-1.0435016651187428e-07,1.0
33,33,59252.523,79519.58,138504.2,159708.42,-60.138523,20.745486958679976,-0.27625746,-1.666489e-05,1.9393237e-05,1.4585476e-05,1.0,42,0.020921463,1.3099788e-07,0,-1.0610540269106828e-07,1.0
34,34,51282.285,92818.98,151898.47,178012.66,-58.572594,21.16148140511359,-0.27620453,-1.7235934e-05,2.0431458e-05,1.4876625e-05,1.0,42,0.021460718,1.2055726e-07,0,-1.0795643625806425e-07,1.0
35,35,44369.8,120591.59,164139.19,203676.22,-53.695606,21.57750302486238,-0.27633184,-1.5824337e-05,2.1853468e-05,1.4192676e-05,1.0,42,0.021887816,1.07463784e-07,0,-1.0977905786860712e-07,1.0
36,36,38403.727,140625.36,171606.05,221865.11,-50.66654,22.129501877730945,-0.2763226,-1.5815769e-05,2.4149836e-05,1.4447787e-05,1.0,42,0.020244796,9.124822e-08,0,-1.1223038669154227e-07,1.0
37,37,33226.32,165777.75,164579.8,233599.6,-44.792233,22.545490297517972,-0.2763637,-1.5487782e-05,2.9104582e-05,1.4446753e-05,1.0,42,0.020427056,8.744474e-08,0,-1.1411148646860802e-07,1.0
38,38,28754.086,191102.05,168815.4,254987.52,-41.45668,22.961488743923837,-0.2761379,-1.7548837e-05,3.2787513e-05,1.4371259e-05,1.0,42,0.020543449,8.056649e-08,0,-1.1598912162506992e-07,1.0
39,39,24884.947,214849.06,166818.48,272008.3,-37.827374,23.377489696984412,-0.27625138,-1.6346772e-05,3.8338865e-05,1.4419932e-05,1.0,42,0.020576712,7.5647364e-08,0,-1.1790091390906651e-07,1.0
40,40,21553.963,239304.31,157051.78,286237.34,-33.276283,23.79449750346248,-0.27622718,-1.6504713e-05,4.701648e-05,1.4154133e-05,1.0,42,0.020546041,7.177974e-08,0,-1.1973776641384228e-07,1.0
41,41,18631.234,254192.44,146917.9,293596.1,-30.027014,24.210490483237663,-0.27630952,-1.5637714e-05,5.8143847e-05,1.4559709e-05,1.0,42,0.02041723,6.95419e-08,0,-1.2155288312997766e-07,1.0
42,42,16126.037,272747.47,139345.4,306281.44,-27.062277,24.62648839634494,-0.27617386,-1.6834376e-05,7.0827155e-05,1.4660331e-05,1.0,42,0.02025919,6.614567e-08,0,-1.2343806892616507e-07,1.0
43,43,13954.87,301078.7,125379.54,326141.7,-22.608528,25.042499749426497,-0.2762497,-1.6461874e-05,9.096361e-05,1.3443378e-05,1.0,42,0.020096026,6.161747e-08,0,-1.2525410079616881e-07,1.0
44,44,12080.609,301966.22,127242.414,327680.06,-22.849567,25.45849411582458,-0.2761584,-1.6824506e-05,0.0001035379,1.5612164e-05,1.0,42,0.019652992,5.997616e-08,0,-1.2703458778510503e-07,1.0
45,45,10447.592,309673.6,101025.86,325736.03,-18.068052,25.874488562258193,-0.27640423,-1.4967024e-05,0.0001507896,1.4504571e-05,1.0,42,0.01908601,5.859349e-08,0,-1.288433704666391e-07,1.0
46,46,9045.586,316877.22,91581.54,329845.94,-16.119965,26.306253756134538,-0.2764915,-1.4629535e-05,0.00019212128,1.4810478e-05,1.0,42,0.021648362,6.563174e-08,0,-1.306591335179274e-07,1.0
47,47,7827.7437,316783.12,79988.2,326725.66,-14.171056,26.785931245598476,-0.27628788,-1.5988797e-05,0.00025418948,1.52350185e-05,1.0,42,0.021573713,6.6030054e-08,0,-1.3275377463783794e-07,1.0
48,48,6770.8345,329519.66,70380.49,336951.94,-12.056374,27.32442876449204,-0.27642423,-1.5212873e-05,0.00033398397,1.45711665e-05,1.0,42,0.021720404,6.446143e-08,0,-1.3508148508137356e-07,1.0
49,49,5860.798,324655.53,61558.676,330440.12,-10.736526,27.92997057994944,-0.2763099,-1.60253e-05,0.00044113764,1.5309713e-05,1.0,42,0.021607084,6.5388804e-08,0,-1.3771922832054646e-07,1.0
50,50,5071.625,335092.44,53443.445,339327.5,-9.061708,28.610717865623883,-0.2763674,-1.532239e-05,0.00058718986,1.4565632e-05,1.0,42,0.021781275,6.4189535e-08,0,-1.406958786291644e-07,1.0
51,51,4388.5933,318314.4,55204.77,323065.97,-9.838854,29.2908290445921,-0.2763253,-1.5491692e-05,0.00065692863,1.9181784e-05,1.0,42,0.021479128,6.648527e-08,0,-1.43504230555823e-07,1.0
52,52,3798.7827,333366.88,42600.043,336077.72,-7.282204,29.970830303558614,-0.2763064,-1.543321e-05,0.0009834802,1.580179e-05,1.0,42,0.021691434,6.454291e-08,0,-1.4636079090092992e-07,1.0
53,53,3286.0488,341041.06,38833.844,343244.9,-6.496206,30.650702469189127,-0.27625853,-1.561201e-05,0.0012471989,1.5964242e-05,1.0,42,0.021827264,6.359093e-08,0,-1.4925229882256334e-07,1.0
54,54,2844.088,333720.22,36452.406,335705.16,-6.23373,31.33083706148318,-0.2762755,-1.5671798e-05,0.0015351503,1.8100363e-05,1.0,42,0.021675983,6.456852e-08,0,-1.5211836272567245e-07,1.0
55,55,2460.7852,339757.7,27803.115,340893.38,-4.678215,32.010689200447814,-0.27619356,-1.5909081e-05,0.0023262317,1.5474006e-05,1.0,42,0.021834722,6.405147e-08,0,-1.5497220003651634e-07,1.0
56,56,2129.3164,335047.44,32861.83,336655.16,-5.6017175,32.69081493941485,-0.27628717,-1.5613314e-05,0.0022745118,2.1672106e-05,1.0,42,0.02169207,6.443409e-08,0,-1.5782145907558466e-07,1.0
57,57,1843.2289,353681.9,28058.58,354793.16,-4.535935,33.62194471695693,-0.27623874,-1.5467394e-05,0.0030773378,1.9246692e-05,1.0,43,0.021584949,6.083812e-08,0,-1.6173519699876554e-07,1.0
58,58,1594.4913,349082.12,26439.64,350081.97,-4.331339,34.30182720259472,-0.27629414,-1.5371541e-05,0.0037752213,2.1533471e-05,1.0,43,0.02137786,6.10653e-08,0,-1.646323365426612e-07,1.0
59,59,1380.4436,350117.66,24155.498,350949.94,-3.9467258,34.98169110156596,-0.27628714,-1.5392026e-05,0.004772934,2.2611383e-05,1.0,43,0.021477168,6.119724e-08,0,-1.6754563603829098e-07,1.0
60,60,1194.6187,349567.97,23754.217,350374.12,-3.8874478,35.661843987196335,-0.27634364,-1.5306192e-05,0.005608544,2.5779085e-05,1.0,43,0.021514365,6.140398e-08,0,-1.7042131832627109e-07,1.0
61,61,1033.3434,350846.34,23292.729,351618.7,-3.7982993,36.342105992807774,-0.2763406,-1.5252186e-05,0.0066123386,2.9016961e-05,1.0,43,0.021566428,6.13347e-08,0,-1.732641056745447e-07,1.0
62,62,894.71045,346815.62,21386.871,347474.44,-3.528756,37.021818345121574,-0.2762975,-1.527135e-05,0.008317454,3.150933e-05,1.0,43,0.02144195,6.170799e-08,0,-1.7615278570184728e-07,1.0
63,63,774.2569,350036.28,19335.299,350569.9,-3.1616902,37.701933337404625,-0.27643284,-1.510486e-05,0.0106312465,3.2339754e-05,1.0,43,0.02160839,6.163789e-08,0,-1.7904544774026633e-07,1.0
64,64,669.7856,348085.1,27642.076,349180.94,-4.5404344,38.381803823052905,-0.2763866,-1.5145904e-05,0.008596342,5.3870866e-05,1.0,43,0.021531073,6.166165e-08,0,-1.8185540789608368e-07,1.0
65,65,579.81464,350640.78,29529.098,351881.97,-4.8137865,39.06184556201333,-0.2763372,-1.5142535e-05,0.009295671,6.5461674e-05,1.0,43,0.021680191,6.161211e-08,0,-1.8467579731304282e-07,1.0
66,66,501.44418,349207.84,33155.207,350778.25,-5.4236355,39.73919543417287,-0.27629498,-1.5148567e-05,0.00957295,8.552321e-05,1.0,43,0.021610826,6.1608226e-08,0,-1.8751149054111357e-07,1.0
67,67,434.02762,351307.78,37873.203,353343.38,-6.153084,40.419185893115355,-0.27633741,-1.5096499e-05,0.009682125,0.000111234855,1.0,43,0.021701155,6.141662e-08,0,-1.9039807545766348e-07,1.0
68,68,375.6009,352879.9,42052.7,355376.78,-6.7958884,41.09745213863789,-0.276305,-1.5075939e-05,0.010076266,0.00014109425,1.0,43,0.021738129,6.1169246e-08,0,-1.9324830170385314e-07,1.0
69,69,325.10385,352260.9,47540.188,355454.38,-7.686046,41.776708757643064,-0.27627975,-1.5086237e-05,0.010297626,0.00018420066,1.0,43,0.021651147,6.0911184e-08,0,-1.9610042544517923e-07,1.0
70,70,281.3503,355763.12,54252.44,359876.0,-8.670575,42.453804203134496,-0.27629843,-1.5053143e-05,0.0104268575,0.00023696612,1.0,43,0.021728272,6.0377104e-08,0,-1.9891245719987597e-07,1.0
71,71,243.36427,358500.8,59621.105,363424.7,-9.442257,43.13711034224252,-0.27627674,-1.5023812e-05,0.010968905,0.00029521232,1.0,43,0.021730661,5.9794125e-08,0,-2.018036662784313e-07,1.0
72,72,210.60631,361531.88,68565.71,367976.28,-10.738794,43.81420317440643,-0.27615756,-1.5112234e-05,0.011021527,0.00038266266,1.0,43,0.021729765,5.905208e-08,0,-2.0459621080211575e-07,1.0
73,73,182.27473,364106.72,76306.6,372016.66,-11.836295,44.48527960627689,-0.27635542,-1.4929154e-05,0.01144278,0.0004814276,1.0,43,0.021676825,5.8268427e-08,0,-2.0742206757665748e-07,1.0
74,74,157.72879,370087.4,88973.65,380632.38,-13.518079,45.17262014561129,-0.27621022,-1.4973326e-05,0.011340906,0.00061966805,1.0,43,0.021766474,5.718503e-08,0,-2.1031681038507305e-07,1.0
75,75,136.52892,375927.75,97190.15,388288.03,-14.495518,45.845544604206225,-0.27628756,-1.4924403e-05,0.011994255,0.00075146666,1.0,43,0.021766484,5.605757e-08,0,-2.1303736364576844e-07,1.0
76,76,118.14758,382098.62,108454.76,397192.38,-15.846047,46.533920130255865,-0.27627996,-1.491649e-05,0.012420718,0.00092606636,1.0,43,0.021773858,5.4819427e-08,0,-2.1586264834206107e-07,1.0
77,77,102.25773,389692.97,120123.17,407786.94,-17.131956,47.20035098851076,-0.27637205,-1.4780281e-05,0.012956783,0.0011243051,1.0,43,0.021786548,5.34263e-08,0,-2.1859683600097035e-07,1.0
78,78,88.4436,397652.78,132670.39,419200.62,-18.45044,47.890285528003005,-0.27631992,-1.4895836e-05,0.013563747,0.0013585757,1.0,43,0.021762187,5.1913535e-08,0,-2.2144342955214806e-07,1.0
79,79,76.54279,407638.9,145593.94,432859.2,-19.654898,48.55771321305656,-0.27630332,-1.4823319e-05,0.014281457,0.001615719,1.0,43,0.021753123,5.0254503e-08,0,-2.2417034055298667e-07,1.0
80,80,66.250786,419168.47,161007.3,449027.34,-21.01234,49.22598583143554,-0.2763677,-1.4783075e-05,0.014920506,0.0019183555,1.0,43,0.02179873,4.8546553e-08,0,-2.269307227539829e-07,1.0
81,81,57.329906,429862.3,178078.39,465288.66,-22.502684,49.88064556922836,-0.27625817,-1.476758e-05,0.01558934,0.002283522,1.0,43,0.021770462,4.6789154e-08,0,-2.2958322336254848e-07,1.0
82,82,49.60321,443331.0,192898.2,483479.16,-23.514389,50.56533949504956,-0.27629325,-1.4768438e-05,0.016633444,0.0026477869,1.0,43,0.021734238,4.4953826e-08,0,-2.3239557573120983e-07,1.0
83,83,42.92585,462534.56,206863.08,506685.84,-24.096012,51.27344907532097,-0.27635333,-1.470011e-05,0.017923312,0.0029874917,1.0,43,0.021785894,4.299685e-08,0,-2.3528652059901134e-07,1.0
84,84,37.1518,477048.94,230005.78,529602.06,-25.740711,51.91815051928279,-0.27635673,-1.4682921e-05,0.018625226,0.0035130128,1.0,43,0.021788657,4.1141565e-08,0,-2.3788580450115008e-07,1.0
85,85,32.150223,497231.88,246723.3,555078.3,-26.390314,52.55736782963504,-0.27641433,-1.4656644e-05,0.020064391,0.0039640376,1.0,43,0.021789653,3.92551e-08,0,-2.404607550185839e-07,1.0
86,86,27.835518,513185.28,258344.69,574544.25,-26.721327,53.28532743753749,-0.2763125,-1.4651337e-05,0.022132032,0.0044747973,1.0,43,0.021562545,3.7529823e-08,0,-2.4338775760057746e-07,1.0
87,87,24.082958,538741.8,290513.12,612078.94,-28.335484,53.987359284219565,-0.2763695,-1.4680556e-05,0.02274807,0.0051246146,1.0,43,0.02177869,3.5581504e-08,0,-2.4621346612042236e-07,1.0
88,88,20.833313,560592.75,308819.88,640026.5,-28.849533,54.64177630202903,-0.2763146,-1.46575e-05,0.02473754,0.005759319,1.0,43,0.02168263,3.3877704e-08,0,-2.4896983616131586e-07,1.0
89,89,18.021912,586464.06,333637.53,674725.2,-29.635408,55.38770927079895,-0.27610087,-1.4892746e-05,0.026469417,0.0064720274,1.0,43,0.021708028,3.217314e-08,0,-2.5193939121066697e-07,1.0
90,90,15.604198,612832.4,353889.22,707673.0,-30.004929,56.04403460861067,-0.27636525,-1.4559433e-05,0.028821152,0.0072074356,1.0,43,0.021624394,3.0557043e-08,0,-2.5469214046506275e-07,1.0
91,91,13.500899,646079.7,383120.03,751132.44,-30.667597,56.791987817472545,-0.27624494,-1.4667166e-05,0.030769654,0.008004962,1.0,43,0.021738738,2.8941285e-08,0,-2.577372535127738e-07,1.0
92,92,11.686608,690771.06,396924.22,796689.06,-29.882122,57.382880992227,-0.2763657,-1.4502745e-05,0.034310263,0.008516508,1.0,43,0.021746593,2.729621e-08,0,-2.6008687726675973e-07,1.0
93,93,10.113269,713489.25,436094.06,836208.7,-31.433825,58.05650507748942,-0.27624655,-1.4583215e-05,0.036086805,0.009814754,1.0,43,0.021747774,2.600759e-08,0,-2.626673034563435e-07,1.0
94,94,8.748621,751663.3,464673.22,883696.2,-31.724077,58.82339706059429,-0.27633902,-1.4512866e-05,0.0391501,0.010824858,1.0,43,0.021769857,2.4635002e-08,0,-2.6568554621008326e-07,1.0
95,95,7.570237,790909.06,491294.8,931078.8,-31.847614,59.699006248876685,-0.27627444,-1.4533948e-05,0.042792577,0.011914613,1.0,43,0.021755733,2.3366155e-08,0,-2.6943931970944137e-07,1.0
96,96,6.554112,830461.1,519338.22,979478.4,-32.020264,60.23432614092599,-0.2763105,-1.4472222e-05,0.046758007,0.01314519,1.0,43,0.021728309,2.2183551e-08,0,-2.7132583961128555e-07,1.0
97,97,5.669445,881234.44,536708.7,1031809.25,-31.343168,60.84413632992073,-0.27620283,-1.4538967e-05,0.052304726,0.014152051,1.0,43,0.021715803,2.1046334e-08,0,-2.7405742413275884e-07,1.0
98,98,4.907347,918873.06,580715.2,1086994.9,-32.292324,61.53656628282624,-0.27632165,-1.4446783e-05,0.055848327,0.015939752,1.0,43,0.021753637,2.001264e-08,0,-2.7650133181650776e-07,1.0
99,99,4.245922,964452.25,612952.6,1142750.6,-32.437786,62.32429008019972,-0.27629095,-1.4478479e-05,0.061153483,0.017594304,1.0,43,0.021731758,1.9017062e-08,0,-2.798471659974915e-07,1.0
100,100,3.6747382,1009586.3,648202.94,1199763.1,-32.70241,63.223947936319746,-0.276298,-1.4444185e-05,0.066816345,0.01950355,1.0,43,0.02172298,1.8106057e-08,0,-2.835470998859893e-07,1.0
101,101,3.180988,1059295.2,693284.1,1265997.4,-33.203815,64.25217905177851,-0.27632916,-1.4376343e-05,0.07216836,0.021642316,1.0,43,0.021776969,1.7201433e-08,0,-2.873080001587572e-07,1.0
102,102,2.752818,1108024.5,731801.6,1327875.0,-33.443012,65.43115028113243,-0.27630284,-1.4397756e-05,0.07900403,0.023995046,1.0,43,0.02174235,1.6373793e-08,0,-2.919788746273216e-07,1.0
103,103,2.3804083,1153375.0,783825.94,1394509.6,-34.199764,66.78595869216952,-0.2762965,-1.4373738e-05,0.0853,0.026949162,1.0,43,0.021736346,1.5587089e-08,0,-2.977245188458121e-07,1.0
104,104,2.060257,1213126.6,833883.0,1472086.0,-34.503983,68.34231556605664,-0.276317,-1.4311647e-05,0.09263895,0.029726071,1.0,43,0.021737106,1.4766194e-08,0,-3.040142092858073e-07,1.0
105,105,1.7836765,1265140.9,897788.1,1551323.6,-35.360844,70.13066594438715,-0.27645257,-1.4187105e-05,0.09938715,0.03328688,1.0,43,0.021742867,1.4015687e-08,0,-3.107431951886118e-07,1.0
106,106,1.5427545,1352853.0,913145.3,1632190.4,-34.018463,72.19030001552892,-0.27552018,-1.4938183e-05,0.11297527,0.035360757,1.0,43,0.021591729,1.3228683e-08,0,-3.186378160808848e-07,1.0
107,107,1.3354719,1389583.1,1036152.75,1733364.9,-36.71032,74.56187196818064,-0.27634943,-1.41776945e-05,0.11501689,0.041098807,1.0,43,0.021727957,1.2535131e-08,0,-3.280363780047032e-07,1.0
108,108,1.1556969,1457610.1,1128806.1,1843591.8,-37.75501,77.29356380456011,-0.2763132,-1.4148242e-05,0.12199917,0.045736827,1.0,43,0.021763457,1.1804922e-08,0,-3.3913829697969945e-07,1.0
109,109,1.0000616,1539934.0,1214878.9,1961460.5,-38.270477,80.44312379413168,-0.27634293,-1.4078866e-05,0.1309967,0.050253604,1.0,43,0.021741772,1.1084481e-08,0,-3.5182426944769673e-07,1.0

File: data/split_cycle/07192023_9_PEGMEA_1_PEGDA_4,28_Aerosil90_4,28_LiTFSI_6_C01_RUN_1.csv
True,index,freq,Re(Z),Im(Z),Z,Phase(Z),time,Ewe_meas,I_meas,Cs,Cp,cycle_number,I_Range,Ewe,I,Ns,(QQo),cycle
0,0,7000018.5,201.73386,1532.3555,1545.5775,-82.50017,2.467490410519531,-0.12317049,8.161056e-06,1.4837525e-05,1.4584747e-05,1.0,40,0.009808943,6.346458e-06,0,-3.6551248419793106e-09,1.0
1,1,6057573.0,287.18536,1760.3513,1783.6233,-80.73434,3.0194775034033228,-0.123209804,-1.4444602e-05,1.4925268e-05,1.4538332e-05,1.0,40,0.014039505,7.87134e-06,0,-4.22471494670794e-09,1.0
2,2,5242039.0,262.57974,2036.5454,2053.4033,-82.65317,3.4354823231406044,-0.123127155,-3.6398942e-05,1.4908221e-05,1.466444e-05,1.0,40,0.019549944,9.520752e-06,0,-5.004748425584972e-09,1.0
3,3,4536288.0,221.89365,2380.184,2390.505,-84.67397,4.667500088311499,-0.12313278,-3.4277924e-05,1.474039e-05,1.4613383e-05,1.0,40,0.021893531,9.158539e-06,0,-9.736587112286088e-09,1.0
4,4,3925558.5,352.81467,2748.243,2770.797,-82.68448,5.083500321401516,-0.123162776,-3.6566387e-05,1.475243e-05,1.4513238e-05,1.0,40,0.020067124,7.242365e-06,0,-1.0895452897911026e-08,1.0
5,5,3397055.0,396.8819,3100.4817,3125.7803,-82.70544,5.499489754525712,-0.123176135,-1.7923789e-05,1.5110832e-05,1.48672225e-05,1.0,40,0.021184847,6.7774586e-06,0,-1.1112922125928688e-08,1.0
6,6,2939708.2,447.80316,3526.9028,3555.2175,-82.764,6.0515005007328,-0.12321992,-1.0816528e-05,1.5350495e-05,1.5106958e-05,1.0,40,0.02097296,5.899206e-06,0,-1.674054132791822e-08,1.0
7,7,2543924.5,503.58096,4074.9233,4105.922,-82.95508,6.603499593649758,-0.12319434,-2.7654407e-05,1.5353115e-05,1.5122166e-05,1.0,40,0.020507198,4.9945415e-06,0,-2.5318683781841223e-08,1.0
8,8,2201436.2,613.89124,4639.917,4680.3516,-82.463165,7.155484153161524,-0.12320943,-3.781295e-05,1.5581303e-05,1.5313246e-05,1.0,40,0.020822596,4.4489384e-06,0,-2.449578806187623e-08,1.0
9,9,1905053.1,551.4022,5537.3535,5564.7397,-84.31331,7.873488960583927,-0.12322827,-2.0456719e-05,1.5087275e-05,1.4939139e-05,1.0,41,0.019395944,3.4855077e-06,0,-3.263158257860571e-08,1.0
10,10,1648567.4,660.5259,6236.3887,6271.271,-83.95407,8.425487866828917,-0.12323809,-1.6601993e-05,1.5480333e-05,1.53086e-05,1.0,41,0.02018521,3.2186792e-06,0,-3.5133295802823895e-08,1.0
11,11,1426616.2,813.9321,7165.836,7211.913,-83.51983,8.97748954637791,-0.123240784,-1.7756543e-05,1.5568477e-05,1.5370177e-05,1.0,41,0.02018398,2.7986998e-06,0,-3.811317972695052e-08,1.0
12,12,1234551.2,1051.1263,8300.38,8366.67,-82.782715,9.529495465947548,-0.123240486,-1.5546137e-05,1.5531486e-05,1.5286347e-05,1.0,41,0.020779472,2.4836013e-06,0,-4.132927346208248e-08,1.0
13,13,1068345.5,1047.3889,9530.763,9588.142,-83.728615,10.081484638823895,-0.12324921,-1.6486536e-05,1.5630785e-05,1.5444264e-05,1.0,41,0.020673454,2.1561482e-06,0,-4.4686112705496346e-08,1.0
14,14,924510.06,1622.1598,10823.57,10944.454,-81.47636,10.633491038373904,-0.123192176,-1.9715557e-05,1.5905156e-05,1.5555745e-05,1.0,41,0.020284617,1.8534151e-06,0,-4.762599365824056e-08,1.0
15,15,800039.0,2684.7292,13097.099,13369.434,-78.41561,11.185481091233669,-0.123253606,-1.3950247e-05,1.5189163e-05,1.4576661e-05,1.0,41,0.020859675,1.5602512e-06,0,-5.118022263964485e-08,1.0
16,16,692334.1,2514.553,14132.228,14354.192,-79.91093,11.737493784137769,-0.12320645,-1.7879447e-05,1.6266487e-05,1.5767306e-05,1.0,41,0.02045555,1.4250576e-06,0,-5.335996492428929e-08,1.0
17,17,599122.25,3261.2766,16325.006,16647.574,-78.70264,12.289489197049988,-0.12320499,-1.9037723e-05,1.627239e-05,1.5647902e-05,1.0,41,0.020532962,1.2333907e-06,0,-5.514113549412662e-08,1.0
18,18,518454.94,4097.953,18374.14,18825.574,-77.427185,12.84148658326012,-0.1232599,-1.2140209e-05,1.670714e-05,1.5915477e-05,1.0,41,0.02060838,1.0947012e-06,0,-5.8814267882968964e-08,1.0
19,19,448662.03,5320.4756,20850.195,21518.32,-75.68497,13.393484582804376,-0.12321362,-1.6402737e-05,1.7013383e-05,1.5973283e-05,1.0,41,0.02015271,9.3653733e-07,0,-6.037467659737347e-08,1.0
20,20,388258.97,7360.165,24039.434,25140.932,-72.97696,13.945490849000635,-0.123210974,-1.89502e-05,1.7051965e-05,1.5590504e-05,1.0,41,0.020873984,8.3027885e-07,0,-6.39876899714249e-08,1.0
21,21,335983.9,7619.1685,27101.07,28151.727,-74.29726,14.497486688575009,-0.123198695,-1.8324507e-05,1.7478944e-05,1.6198619e-05,1.0,41,0.02058313,7.3114984e-07,0,-6.589737477024116e-08,1.0
22,22,290751.2,10459.404,29787.934,31570.875,-70.65235,15.049497834785143,-0.12323445,-1.3737958e-05,1.8376308e-05,1.635934e-05,1.0,41,0.020618428,6.530838e-07,0,-6.799891953119462e-08,1.0
23,23,251605.19,13177.099,33714.207,36197.84,-68.6521,15.601488020998659,-0.12322802,-1.5350606e-05,1.8762366e-05,1.6276019e-05,1.0,41,0.02043149,5.644395e-07,0,-7.114395973046762e-08,1.0
24,24,217729.38,16441.2,36930.445,40424.88,-66.00168,16.15349804723519,-0.12325146,-1.44120695e-05,1.9793317e-05,1.6519245e-05,1.0,41,0.020299483,5.021532e-07,0,-7.419734287342116e-08,1.0
25,25,188418.58,20843.744,40609.426,45646.33,-62.82977,16.70549914010917,-0.123233445,-1.4413931e-05,2.0800298e-05,1.6463098e-05,1.0,41,0.020708716,4.536776e-07,0,-7.716528079873125e-08,1.0
26,26,163051.14,25179.2,44108.883,50789.62,-60.280464,17.257497086335206,-0.12323367,-1.6881319e-05,2.212943e-05,1.6690617e-05,1.0,41,0.020399366,4.0164437e-07,0,-8.0668316186145e-08,1.0
27,27,141098.2,29119.871,47371.33,55605.84,-58.42033,17.976501627155812,-0.12323563,-1.9296618e-05,2.3811297e-05,1.728118e-05,1.0,42,0.019014757,3.419561e-07,0,-8.378722079471245e-08,1.0
28,28,122105.11,36172.477,51782.406,63165.383,-55.063866,18.39249970021774,-0.123224504,-1.955029e-05,2.5171208e-05,1.691649e-05,1.0,42,0.020577107,3.2576557e-07,0,-8.604011335470259e-08,1.0
29,29,105663.59,41061.457,54191.875,67991.195,-52.84861,18.808495773322647,-0.12323022,-1.9167173e-05,2.779461e-05,1.765727e-05,1.0,42,0.021890698,3.219637e-07,0,-8.824648286435376e-08,1.0
30,30,91439.65,47924.883,57018.773,74484.46,-49.95259,19.360493212850997,-0.123163834,-1.9651985e-05,3.0525847e-05,1.7888426e-05,1.0,42,0.020480122,2.7495832e-07,0,-9.118128316211996e-08,1.0
31,31,79127.08,55605.67,57114.92,79712.64,-45.767105,19.776480645959964,-0.12317071,-1.9473557e-05,3.5216435e-05,1.8079658e-05,1.0,42,0.021378295,2.6819203e-07,0,-9.341945056556926e-08,1.0
32,32,68475.36,63620.14,57861.25,85996.78,-42.285896,20.328478725539753,-0.12323497,-1.8862465e-05,4.0169645e-05,1.818483e-05,1.0,42,0.020223696,2.3516806e-07,0,-9.63246190025677e-08,1.0
33,33,59252.523,70963.65,57307.258,91213.82,-38.922886,20.744497651961865,-0.12321805,-1.8942555e-05,4.687094e-05,1.8501272e-05,1.0,42,0.020852916,2.2861575e-07,0,-9.851798830654365e-08,1.0
34,34,51282.285,78340.805,57422.457,97131.98,-36.240772,21.160492978378898,-0.123187706,-1.9234969e-05,5.4046926e-05,1.8889048e-05,1.0,42,0.02140262,2.2034577e-07,0,-1.0068368586522306e-07,1.0
35,35,44369.8,86890.055,53572.785,102078.03,-31.656254,21.576500518160174,-0.12324062,-1.8746805e-05,6.6955836e-05,1.8442182e-05,1.0,42,0.021779627,2.1336253e-07,0,-1.0284294939884909e-07,1.0
36,36,38403.727,93188.164,50955.12,106209.5,-28.66976,22.128494651027722,-0.123198844,-1.8900277e-05,8.133153e-05,1.8720088e-05,1.0,42,0.020230446,1.904768e-07,0,-1.0564609505210873e-07,1.0
37,37,33226.32,98486.74,47118.81,109177.93,-25.567757,22.5445024841174,-0.123325825,-1.7996212e-05,0.00010165847,1.8934878e-05,1.0,42,0.020396277,1.8681685e-07,0,-1.0779074164524428e-07,1.0
38,38,28754.086,104278.95,43456.484,112971.53,-22.623104,22.96049423722434,-0.12328189,-1.8547144e-05,0.00012736965,1.8846778e-05,1.0,42,0.020544302,1.8185379e-07,0,-1.0996852597928965e-07,1.0
39,39,24884.947,108609.45,39988.004,115737.0,-20.21278,23.376495456934208,-0.123271994,-1.8451597e-05,0.00015993875,1.9092759e-05,1.0,42,0.020580605,1.7782217e-07,0,-1.1202321172443182e-07,1.0
40,40,21553.963,110322.484,32642.135,115050.25,-16.482391,23.79349987677415,-0.12325109,-1.8501698e-05,0.00022621138,1.8209432e-05,1.0,42,0.020696703,1.7989272e-07,0,-1.1424373445811516e-07,1.0
41,41,18631.234,114907.09,32413.54,119391.28,-15.752951,24.209486136533087,-0.12320308,-1.8823912e-05,0.00026354333,1.9424942e-05,1.0,42,0.02048124,1.715472e-07,0,-1.1637017966969647e-07,1.0
42,42,16126.037,117157.34,28878.906,120664.14,-13.847175,24.625484556279844,-0.12323646,-1.8745872e-05,0.00034175251,1.9575675e-05,1.0,42,0.02031285,1.6834205e-07,0,-1.1858114741268603e-07,1.0
43,43,13954.87,118551.49,26758.078,121533.74,-12.719015,25.04148078939761,-0.12316439,-1.8815716e-05,0.0004262255,2.0661199e-05,1.0,42,0.020001708,1.645774e-07,0,-1.2076234275029898e-07,1.0
44,44,12080.609,120393.74,22943.684,122560.46,-10.789598,25.457482755795354,-0.12325034,-1.8337983e-05,0.0005742065,2.0123043e-05,1.0,42,0.019737236,1.6104082e-07,0,-1.2299152739151964e-07,1.0
45,45,10447.592,121631.164,18659.775,123054.164,-8.721905,25.87348349558306,-0.12322484,-1.8411736e-05,0.00081638974,1.8772309e-05,1.0,42,0.019266875,1.5657231e-07,0,-1.2517552840408542e-07,1.0
46,46,9045.586,122338.664,16273.889,123416.32,-7.5771875,26.30524930273532,-0.12322622,-1.8369645e-05,0.0010811653,1.8798775e-05,1.0,42,0.021922702,1.7763212e-07,0,-1.273896662511886e-07,1.0
47,47,7827.7437,122951.91,14059.908,123753.19,-6.5236025,26.94193386635743,-0.123233855,-1.8358283e-05,0.0014461091,1.8666085e-05,1.0,42,0.020212397,1.633283e-07,0,-1.3070059419356284e-07,1.0
48,48,6770.8345,123507.914,12052.329,124094.58,-5.5734735,27.480416638572933,-0.12324226,-1.8283969e-05,0.0019503249,1.8396844e-05,1.0,42,0.020298617,1.6357376e-07,0,-1.334837930807827e-07,1.0
49,49,5860.798,123394.61,10524.734,123842.64,-4.8751473,28.086961520719342,-0.12314089,-1.8710296e-05,0.0025801933,1.8635203e-05,1.0,42,0.02033438,1.641953e-07,0,-1.3665770910376551e-07,1.0
50,50,5071.625,123218.83,8991.616,123546.46,-4.1736326,28.767699206415273,-0.12319456,-1.81765e-05,0.0034900792,1.8486306e-05,1.0,42,0.02037275,1.648995e-07,0,-1.4016118395306324e-07,1.0
51,51,4388.5933,122280.4,8115.991,122549.44,-3.7972646,29.447822492045816,-0.12326231,-1.7920405e-05,0.004468412,1.959809e-05,1.0,42,0.020329714,1.658899e-07,0,-1.4345869576932635e-07,1.0
52,52,3798.7827,123869.04,6641.402,124046.95,-3.06905,30.127846364339348,-0.12321854,-1.7880735e-05,0.006308352,1.80827e-05,1.0,42,0.020496067,1.652283e-07,0,-1.4673655782953116e-07,1.0
53,53,3286.0488,123738.53,6155.06,123891.52,-2.8476863,30.80771047664166,-0.1232142,-1.8050036e-05,0.007868896,1.9422057e-05,1.0,42,0.020527076,1.6568588e-07,0,-1.499858775561407e-07,1.0
54,54,2844.088,123609.27,5485.0654,123730.914,-2.5407887,31.48784056227305,-0.123216026,-1.7859873e-05,0.010202235,2.004945e-05,1.0,42,0.020547085,1.6606266e-07,0,-1.5340160419333731e-07,1.0
55,55,2460.7852,123695.234,4748.411,123786.34,-2.19839,32.16767739457282,-0.123247534,-1.7760602e-05,0.01362066,2.0042378e-05,1.0,42,0.020615183,1.6653843e-07,0,-1.5658081729466745e-07,1.0
56,56,2129.3164,123670.86,4477.4253,123751.88,-2.0734518,32.847805693541886,-0.123218,-1.7734712e-05,0.016693661,2.1852677e-05,1.0,42,0.020613967,1.6657498e-07,0,-1.5997813662846088e-07,1.0
57,57,1843.2289,123365.57,4174.9634,123436.195,-1.9382759,33.52794463248574,-0.12321748,-1.7690943e-05,0.020681793,2.3659659e-05,1.0,42,0.02058706,1.6678301e-07,0,-1.6313567465063154e-07,1.0
58,58,1594.4913,123430.58,4278.9644,123504.73,-1.985476,34.2078392781259,-0.123177156,-1.7793755e-05,0.023327023,2.8000739e-05,1.0,42,0.020619836,1.6695584e-07,0,-1.6637570420504134e-07,1.0
59,59,1380.4436,123247.38,4264.6167,123321.14,-1.981763,34.887690377101535,-0.123216376,-1.764196e-05,0.027034694,3.2330052e-05,1.0,42,0.020601913,1.6705906e-07,0,-1.6963346790819105e-07,1.0
60,60,1194.6187,123328.414,4200.11,123399.914,-1.9505285,35.56682731601177,-0.123209335,-1.7590553e-05,0.03171978,3.674699e-05,1.0,42,0.020614928,1.6705788e-07,0,-1.7276209746636756e-07,1.0
61,61,1033.3434,123162.52,4313.3794,123238.03,-2.0057843,36.24706065497594,-0.12323048,-1.7500593e-05,0.035707366,4.37425e-05,1.0,42,0.020606522,1.6720911e-07,0,-1.7589946484898691e-07,1.0
62,62,894.71045,123119.586,4759.8257,123211.56,-2.2139628,36.926848553936,-0.12323546,-1.7447886e-05,0.03737202,5.5773224e-05,1.0,42,0.02059035,1.6711378e-07,0,-1.7936079045612194e-07,1.0
63,63,774.2569,123098.77,5612.6597,123226.664,-2.6105795,37.60694741291809,-0.1232183,-1.7492586e-05,0.03662405,7.5979144e-05,1.0,42,0.020593612,1.6711977e-07,0,-1.8285677890809558e-07,1.0
64,64,669.7856,123484.98,5571.9863,123610.625,-2.5835927,38.286824885202805,-0.12318545,-1.7668222e-05,0.042645607,8.665284e-05,1.0,42,0.020609066,1.6672568e-07,0,-1.8599398975537125e-07,1.0
65,65,579.81464,124073.13,6329.598,124234.48,-2.920416,38.96682425083418,-0.12318916,-1.7433358e-05,0.043366544,0.000112570044,1.0,42,0.020658737,1.6628827e-07,0,-1.8924156260300545e-07,1.0
66,66,501.44418,123794.44,6958.9946,123989.88,-3.2174451,39.644189056329196,-0.123235084,-1.7346192e-05,0.045609053,0.0001436718,1.0,42,0.020617496,1.662837e-07,0,-1.9251709520234784e-07,1.0
67,67,434.02762,124671.12,7835.974,124917.13,-3.59649,40.32419130191556,-0.1232474,-1.7312108e-05,0.04679611,0.00018414154,1.0,42,0.020647962,1.6529327e-07,0,-1.9590109460491215e-07,1.0
68,68,375.6009,124376.195,8588.3,124672.36,-3.9500601,41.002447120816214,-0.12318428,-1.7386796e-05,0.049338546,0.00023413177,1.0,42,0.020597756,1.652151e-07,0,-1.991920178582534e-07,1.0
69,69,325.10385,125052.31,9707.069,125428.5,-4.438631,41.68167920646374,-0.12322052,-1.7252694e-05,0.05043243,0.00030206033,1.0,42,0.020610653,1.6432193e-07,0,-2.0250653234148549e-07,1.0
70,70,281.3503,125661.27,11034.392,126144.81,-5.018305,42.358788785277284,-0.123225935,-1.6685932e-05,0.0512654,0.0003922675,1.0,42,0.020619962,1.6346263e-07,0,-2.0570482864777913e-07,1.0
71,71,243.36427,125991.9,11712.983,126535.18,-5.3113027,43.04212780439411,-0.12321755,-1.7027145e-05,0.055833623,0.00047841883,1.0,42,0.020581901,1.6265754e-07,0,-2.0902980122807138e-07,1.0
72,72,210.60631,127137.06,13338.934,127834.89,-5.9894314,43.71918079655734,-0.123195976,-1.7061788e-05,0.05665362,0.00061683793,1.0,42,0.020631969,1.6139545e-07,0,-2.121239862706577e-07,1.0
73,73,182.27473,127790.54,15130.715,128683.18,-6.7525234,44.39025410838076,-0.12324315,-1.6990267e-05,0.057707757,0.0007978284,1.0,42,0.020631319,1.6032646e-07,0,-2.1540350941615177e-07,1.0
74,74,157.72879,128863.695,17033.357,129984.56,-7.5297737,45.07862691448099,-0.12328651,-1.7061788e-05,0.05923916,0.0010172457,1.0,42,0.02063318,1.5873562e-07,0,-2.1875375705091927e-07,1.0
75,75,136.52892,129652.99,17644.379,130848.086,-7.7497315,45.750503613002365,-0.12321157,-1.6907012e-05,0.06606769,0.0012013433,1.0,42,0.020580884,1.5728838e-07,0,-2.2172795524173988e-07,1.0
76,76,118.14758,131332.67,19866.299,132826.73,-8.601748,46.4388945257233,-0.12321688,-1.6833072e-05,0.06780759,0.0015168452,1.0,42,0.020629656,1.5531253e-07,0,-2.249711902804058e-07,1.0
77,77,102.25773,132660.48,22064.252,134482.84,-9.443063,47.105350610712776,-0.12322633,-1.6849648e-05,0.07053989,0.0018988008,1.0,42,0.02060352,1.5320556e-07,0,-2.2804076555180487e-07,1.0
78,78,88.4436,134371.39,23827.586,136467.67,-10.055522,47.79529013679712,-0.123190254,-1.688373e-05,0.07552203,0.002302365,1.0,42,0.020614944,1.5106102e-07,0,-2.3127813795345748e-07,1.0
79,79,76.54279,136228.0,26054.457,138697.16,-10.827421,48.46273166187166,-0.12322525,-1.6787253e-05,0.07980568,0.0028161951,1.0,42,0.020632643,1.4876039e-07,0,-2.3429718553876296e-07,1.0
80,80,66.250786,138141.28,28509.64,141052.52,-11.661003,49.13097033358645,-0.12320952,-1.6820592e-05,0.08426309,0.003442383,1.0,42,0.02064198,1.4634251e-07,0,-2.3746983928636685e-07,1.0
81,81,57.329906,140915.72,31238.496,144336.7,-12.499315,49.7856472980493,-0.12319553,-1.6685373e-05,0.08886869,0.004162703,1.0,42,0.020683153,1.4329794e-07,0,-2.404642860054614e-07,1.0
82,82,49.60321,142659.78,33273.74,146488.75,-13.128863,50.47135367724695,-0.12322853,-1.654699e-05,0.09642924,0.004975118,1.0,42,0.020643499,1.4092208e-07,0,-2.436363959758647e-07,1.0
83,83,42.92585,145048.61,36165.008,149489.16,-14.000122,51.179444964189315,-0.12319667,-1.6769001e-05,0.102520965,0.006000265,1.0,42,0.02063911,1.3806427e-07,0,-2.469678655537532e-07,1.0
84,84,37.1518,147865.02,39409.645,153026.73,-14.923811,51.823179688100936,-0.123213604,-1.6724674e-05,0.10870206,0.0072095506,1.0,42,0.020665396,1.3504435e-07,0,-2.497905417911591e-07,1.0
85,85,32.150223,150374.27,41818.613,156080.8,-15.541083,52.4623601718049,-0.123204954,-1.672486e-05,0.11837677,0.008497806,1.0,42,0.02061971,1.3210921e-07,0,-2.5271319458020813e-07,1.0
86,86,27.835518,153734.4,45832.996,160421.11,-16.60095,53.190344633039786,-0.123200126,-1.6574275e-05,0.12475058,0.0101830065,1.0,42,0.020657228,1.2876876e-07,0,-2.559102997580946e-07,1.0
87,87,24.082958,162848.52,51176.723,170700.61,-17.44583,54.150364171975525,-0.123154595,-1.6005592e-05,0.12913318,0.011606803,1.0,43,0.020645607,1.209463e-07,0,-2.6000808233253755e-07,1.0
88,88,20.833313,165735.31,54976.617,174615.64,-18.351374,54.80476716310659,-0.12318674,-1.6042877e-05,0.13895807,0.013774427,1.0,43,0.020581376,1.1786674e-07,0,-2.6284118932384755e-07,1.0
89,89,18.021912,169766.58,59522.01,179898.75,-19.321222,55.55071866520302,-0.123321794,-1.6020203e-05,0.1483685,0.01624204,1.0,43,0.020624118,1.14642916e-07,0,-2.663186498375612e-07,1.0
90,90,15.604198,173583.48,64764.805,185271.98,-20.460777,56.2060303229664,-0.12324148,-1.6000118e-05,0.15748516,0.019244127,1.0,43,0.020631041,1.1135543e-07,0,-2.6943474830532093e-07,1.0
91,91,13.500899,177393.14,69973.21,190694.98,-21.526892,56.953958038502606,-0.123219706,-1.598114e-05,0.16847119,0.022683533,1.0,43,0.020602506,1.0803905e-07,0,-2.7271445928836457e-07,1.0
92,92,11.686608,181276.47,76229.71,196652.3,-22.807549,57.54489603990805,-0.123195045,-1.5962147e-05,0.1786518,0.026844658,1.0,43,0.020586904,1.04686826e-07,0,-2.7548861718440696e-07,1.0
93,93,10.113269,186856.66,82979.5,204452.95,-23.945099,58.21852092517656,-0.12320788,-1.5925405e-05,0.18965214,0.031240115,1.0,43,0.020678025,1.01138305e-07,0,-2.7836685756244746e-07,1.0
94,94,8.748621,191523.66,90152.7,211680.94,-25.206984,58.98538341498352,-0.12319802,-1.5860409e-05,0.20179099,0.036601238,1.0,43,0.02063635,9.748799e-08,0,-2.809611029087983e-07,1.0
95,95,7.570237,196102.16,98444.34,219425.03,-26.6569,59.86099948323681,-0.12322838,-1.5813806e-05,0.21355999,0.0429862,1.0,43,0.020621184,9.3978265e-08,0,-2.8538382113735536e-07,1.0
96,96,6.554112,201387.12,107419.125,228244.7,-28.07529,60.396301348664565,-0.12320387,-1.5992688e-05,0.22606051,0.050071027,1.0,43,0.020631582,9.0392376e-08,0,-2.8760721817918584e-07,1.0
97,97,5.669445,207650.19,117050.82,238368.4,-29.409624,61.00614108427544,-0.12322223,-1.566796e-05,0.23983088,0.057830464,1.0,43,0.020640273,8.65898e-08,0,-2.903824666466406e-07,1.0
98,98,4.907347,213110.25,128515.664,248861.92,-31.091984,61.698552263813326,-0.12323542,-1.5818305e-05,0.2523581,0.067299604,1.0,43,0.020618612,8.2851614e-08,0,-2.9276653890363966e-07,1.0
99,99,4.245922,219583.03,141049.16,260981.94,-32.71466,62.4863340879383,-0.123222925,-1.5856098e-05,0.26575264,0.0776243,1.0,43,0.020629913,7.904728e-08,0,-2.9750317924498485e-07,1.0
100,100,3.6747382,226459.08,155630.53,274780.97,-34.4982,63.3859602373559,-0.12319276,-1.5580656e-05,0.27829084,0.08927199,1.0,43,0.02064211,7.5122045e-08,0,-3.003535561836976e-07,1.0
101,101,3.180988,233194.11,171143.39,289256.9,-36.275303,64.4142337795056,-0.12321228,-1.5689182e-05,0.29234654,0.10234126,1.0,43,0.020622388,7.1294366e-08,0,-3.042452981353342e-07,1.0
102,102,2.752818,240265.19,189647.61,306094.06,-38.284958,65.59316890218179,-0.12318607,-1.5722828e-05,0.30485633,0.117025405,1.0,43,0.020638775,6.742625e-08,0,-3.1073606150269483e-07,1.0
103,103,2.3804083,248847.39,210104.17,325682.03,-40.174717,66.94804731319891,-0.123202115,-1.559111e-05,0.31822476,0.13243896,1.0,43,0.020631587,6.3348864e-08,0,-3.1708679177455916e-07,1.0
104,104,2.060257,256262.3,233993.84,347020.88,-42.399296,68.5042637604347,-0.12319546,-1.5489517e-05,0.3301371,0.1501039,1.0,43,0.020629924,5.9448656e-08,0,-3.224834553050171e-07,1.0
105,105,1.7836765,266183.2,260349.25,372337.5,-44.365192,70.29268213874457,-0.123183936,-1.5500262e-05,0.34272653,0.16756636,1.0,43,0.02064814,5.545544e-08,0,-3.2912813856420484e-07,1.0
106,106,1.5427545,277425.22,292756.25,403324.9,-46.5402,72.3522312498826,-0.123226136,-1.544309e-05,0.35238475,0.18566045,1.0,43,0.020704826,5.1335352e-08,0,-3.386172637789634e-07,1.0
107,107,1.3354719,286813.44,325632.47,433933.7,-48.62676,74.72398325585527,-0.12321199,-1.539749e-05,0.3659803,0.20609449,1.0,43,0.020626465,4.753368e-08,0,-3.5030330074976647e-07,1.0
108,108,1.1556969,300855.66,365988.62,473774.0,-50.57858,77.4564312522707,-0.12321071,-1.5302796e-05,0.3762778,0.22454394,1.0,43,0.020637706,4.3560235e-08,0,-3.6264446335960796e-07,1.0
109,109,1.0000616,314251.0,411928.97,518111.16,-52.660835,80.60620484189712,-0.12320264,-1.5196062e-05,0.3863412,0.24421358,1.0,43,0.020629503,3.981675e-08,0,-3.7514424727940426e-07,1.0
