Repository: Jay2-davic/SPOC_code

# Studying-Polymers-on a-Chip (SPOC) Data Cleaning and Processing
Author: Jay Jimenez jimenez45@llnl.gov

# Project Description

The SPOC project aims to establish an automated, high-throughput experimentation workflow to screen solid state polymer electrolytes. This repository contains code to reproduce the data cleaning workflow, data processing, and active learning for the SPOC project. Electrochemical impedance spectroscopy processing code is included as a Python file which was used to determine bulk ionic conductivities.

File: data/split_cycle/07222024_9_PEGMEA_1_PEGDA_0_Aerosil380_17,10_LiTFSI_E1_RUN_1_C01_RUN_2.csv
True,index,freq,Re,Im,Z,Phase,time,Ewe_meas,I_meas,Cs,Cp,cycle_number,I_Range,Ewe,I,Ns,(QQo),cycle
110,110,7000018.5,249.25822,1747.4398,1765.1277,-81.88198,82.82550148063456,-0.022047566,-1.7793454e-05,1.3011241e-05,1.2751783e-05,2.0,40,0.010183942,5.769521e-06,0,1.3598898942185479e-08,2.0
111,111,6057573.0,375.3829,1961.2415,1996.8427,-79.1646,83.37750425349805,-0.021959195,-3.7906e-05,1.3396471e-05,1.2923046e-05,2.0,40,0.0144028105,7.212792e-06,0,1.014039802262011e-08,2.0
112,112,5242039.0,391.5581,2204.2446,2238.7524,-79.927155,83.79349077996449,-0.021999162,3.3607719e-06,1.3774001e-05,1.3352652e-05,2.0,40,0.019951368,8.911824e-06,0,8.5009285432815e-09,2.0
113,113,4536288.0,308.2609,2564.411,2582.872,-83.145515,85.02550214514486,-0.02203922,-8.751325e-06,1.3681443e-05,1.3486564e-05,2.0,40,0.020887986,8.087116e-06,0,3.3191242734807877e-10,2.0
114,114,3925558.5,428.31177,2865.645,2897.4768,-81.49925,85.44149149823352,-0.022110205,-6.261627e-08,1.414804e-05,1.3838886e-05,2.0,40,0.019379891,6.6885405e-06,0,-9.725776110040367e-10,2.0
115,115,3397055.0,529.2029,3196.7085,3240.216,-80.60015,85.85750618463499,-0.022042703,-6.4628684e-06,1.4655969e-05,1.4265029e-05,2.0,40,0.020444341,6.309561e-06,0,-1.907414590989889e-09,2.0
116,116,2939708.2,543.6056,3626.456,3666.973,-81.47484,86.40950445088674,-0.022088425,-3.2789496e-05,1.4929095e-05,1.4601011e-05,2.0,40,0.020495806,5.5892983e-06,0,-4.224358247551802e-09,2.0
117,117,2543924.5,556.9517,4262.938,4299.167,-82.55648,86.96150597042288,-0.022076277,-8.286194e-06,1.4675972e-05,1.4429666e-05,2.0,40,0.020531192,4.775621e-06,0,-8.717516471359469e-09,2.0
118,118,2201436.2,653.1889,4854.1562,4897.9067,-82.33615,87.51350127664045,-0.022139998,-1.1430505e-05,1.489362e-05,1.4628734e-05,2.0,40,0.02079244,4.2451684e-06,0,-1.041091254843391e-08,2.0
119,119,1905053.1,672.546,5780.0044,5819.0005,-83.36306,88.2325001641002,-0.022157066,1.0626285e-06,1.4453894e-05,1.4260817e-05,2.0,41,0.019499425,3.350992e-06,0,-1.7190873178732443e-08,2.0
120,120,1648567.4,799.38165,6784.253,6831.1855,-83.279884,88.78450205698027,-0.022064278,8.373181e-07,1.4230213e-05,1.4035352e-05,2.0,41,0.02009457,2.9415933e-06,0,-1.7187880383744415e-08,2.0
121,121,1426616.2,940.8088,7630.3354,7688.1167,-82.97099,89.33648176325369,-0.022140538,7.341911e-06,1.4620739e-05,1.4401797e-05,2.0,41,0.020234998,2.6319838e-06,0,-1.6685853547760607e-08,2.0
122,122,1234551.2,1236.2448,8518.475,8607.712,-81.74259,89.88848773614154,-0.022129321,3.7199725e-06,1.5133841e-05,1.4821679e-05,2.0,41,0.020850742,2.4223327e-06,0,-1.750709607457029e-08,2.0
123,123,1068345.5,1502.7426,9992.272,10104.64,-81.44736,90.44050016233814,-0.02208932,-1.682584e-07,1.4908851e-05,1.4579111e-05,2.0,41,0.020599306,2.0385987e-06,0,-1.799816663568126e-08,2.0
124,124,924510.06,1809.8116,11641.22,11781.062,-81.16321,90.992504775204,-0.022075942,-3.8125434e-06,1.4788018e-05,1.4439033e-05,2.0,41,0.020307407,1.7237331e-06,0,-1.6591335252156134e-08,2.0
125,125,800039.0,2538.7395,11921.169,12188.497,-77.97785,91.54449432142428,-0.022135116,7.632411e-06,1.6687456e-05,1.5963476e-05,2.0,41,0.020519651,1.683526e-06,0,-1.6416530687877183e-08,2.0
126,126,692334.1,3039.1472,15435.211,15731.565,-78.861115,92.09650410767063,-0.02206329,-1.1425515e-07,1.489333e-05,1.4337489e-05,2.0,41,0.020467872,1.3010703e-06,0,-1.5923064197936456e-08,2.0
127,127,599122.25,3871.151,17563.629,17985.186,-77.57033,92.64848866718239,-0.022164835,7.954568e-06,1.5124829e-05,1.4424113e-05,2.0,41,0.020810097,1.1570688e-06,0,-1.4517158213585112e-08,2.0
128,128,518454.94,5244.314,19789.174,20472.28,-75.15728,93.20050490673748,-0.022086507,1.0402961e-06,1.5512487e-05,1.4494538e-05,2.0,41,0.02042281,9.975836e-07,0,-1.343026292744614e-08,2.0
129,129,448662.03,6444.774,22408.201,23316.574,-73.95435,93.75249634633656,-0.022131149,5.328895e-06,1.583047e-05,1.4621041e-05,2.0,41,0.020087283,8.615023e-07,0,-1.3803279645852879e-08,2.0
130,130,388258.97,7735.544,25334.889,26489.531,-73.02091,94.30450359921088,-0.022089878,-1.8255975e-06,1.6180042e-05,1.4800252e-05,2.0,41,0.020874908,7.880437e-07,0,-1.2663422298270492e-08,2.0
131,131,335983.9,11212.597,25924.883,28245.74,-66.61136,94.85648210541694,-0.02212103,3.351261e-06,1.8271947e-05,1.539262e-05,2.0,41,0.0202294,7.161929e-07,0,-1.2346987747842301e-08,2.0
132,132,290751.2,13129.1455,31463.406,34092.82,-67.35005,95.40848455831292,-0.022101467,7.404853e-07,1.7397742e-05,1.4817621e-05,2.0,41,0.020443281,5.99636e-07,0,-1.2985885640017692e-08,2.0
133,133,251605.19,16908.172,34693.87,38594.703,-64.01756,95.960496664542,-0.022094443,4.961667e-08,1.8232566e-05,1.47332275e-05,2.0,41,0.020407375,5.28761e-07,0,-1.208517492862408e-08,2.0
134,134,217729.38,20925.402,37747.438,43159.49,-60.998077,96.51349274409586,-0.02204669,-2.667303e-06,1.9364918e-05,1.4812829e-05,2.0,41,0.020387474,4.7237526e-07,0,-1.2096188960394253e-08,2.0
135,135,188418.58,25177.922,40427.848,47627.08,-58.085903,97.06548759699217,-0.022132061,3.2171831e-06,2.089372e-05,1.50545975e-05,2.0,41,0.02073381,4.3533657e-07,0,-1.2609604651413204e-08,2.0
136,136,163051.14,30565.143,42894.312,52670.2,-54.52752,97.61750028989627,-0.022109348,-1.9149834e-06,2.2756036e-05,1.5092671e-05,2.0,41,0.020255689,3.8457588e-07,0,-1.2109816751835941e-08,2.0
137,137,141098.2,35103.73,46547.18,58300.188,-52.978092,98.33648504401208,-0.022112275,1.3403833e-06,2.4232892e-05,1.5447284e-05,2.0,42,0.018988203,3.2569713e-07,0,-1.1580696637356564e-08,2.0
138,138,122105.11,40171.04,47564.074,62257.96,-49.816673,98.75250202379539,-0.022074787,6.698793e-07,2.7403577e-05,1.5994681e-05,2.0,42,0.020404518,3.277415e-07,0,-1.1417556740734883e-08,2.0
139,139,105663.59,48211.555,50485.926,69808.19,-46.320084,99.16848249689792,-0.02210432,1.3662724e-06,2.983489e-05,1.560459e-05,2.0,42,0.021865144,3.1321747e-07,0,-1.1341499328499754e-08,2.0
140,140,91439.65,55032.04,50428.984,74643.2,-42.500797,99.7204918564239,-0.02217279,1.9198105e-06,3.45148e-05,1.5753798e-05,2.0,42,0.020443827,2.738873e-07,0,-1.1147467150403637e-08,2.0
141,141,79127.08,62501.84,50109.05,80108.66,-38.71989,100.13648518288392,-0.022045033,4.9964586e-07,4.0140138e-05,1.5705518e-05,2.0,42,0.021398077,2.6711317e-07,0,-1.1100491862776124e-08,2.0
142,142,68475.36,69089.164,48905.848,84646.88,-35.293365,100.68850486239535,-0.022046393,4.406042e-07,4.752532e-05,1.5864436e-05,2.0,42,0.020185724,2.384698e-07,0,-1.094742607293221e-08,2.0
143,143,59252.523,74523.47,46082.94,87620.69,-31.731327,101.10448258885299,-0.022097891,1.3899263e-06,5.8287187e-05,1.6122789e-05,2.0,42,0.020761635,2.3694902e-07,0,-1.0841730372370486e-08,2.0
144,144,51282.285,80970.72,44344.703,92318.52,-28.70791,101.52048263527104,-0.022059957,9.3919857e-07,6.9985974e-05,1.614793e-05,2.0,42,0.021328354,2.3103006e-07,0,-1.0645885409079625e-08,2.0
145,145,44369.8,86390.83,39069.754,94814.664,-24.334587,101.93650382835767,-0.022127682,1.3044372e-06,9.181042e-05,1.5589145e-05,2.0,42,0.0217489,2.293833e-07,0,-1.0440858294892448e-08,2.0
146,146,38403.727,89796.04,35651.402,96614.445,-21.654387,102.4884863345942,-0.022171933,1.9131057e-06,0.00011624389,1.5828482e-05,2.0,42,0.02017405,2.0880988e-07,0,-1.0400623071771006e-08,2.0
147,147,33226.32,92899.62,31849.186,98207.484,-18.923477,102.90448315432877,-0.022174355,1.686811e-06,0.00015039713,1.5817835e-05,2.0,42,0.02035175,2.0723218e-07,0,-1.0244045119036353e-08,2.0
148,148,28754.086,95561.66,28165.969,99626.06,-16.422422,103.32048789408873,-0.022156674,1.6478847e-06,0.00019651509,1.570722e-05,2.0,42,0.020471463,2.05483e-07,0,-1.0175716980197948e-08,2.0
149,149,24884.947,98390.484,25645.309,101677.77,-14.609001,103.73650098053622,-0.022036592,8.7941265e-07,0.00024938796,1.5864971e-05,2.0,42,0.020530695,2.019192e-07,0,-9.97516015821873e-09,2.0
150,150,21553.963,99492.23,22179.31,101934.414,-12.567177,104.15349142698688,-0.022147134,1.8918741e-06,0.00033292387,1.5761567e-05,2.0,42,0.020463912,2.0075566e-07,0,-9.862544489933277e-09,2.0
151,151,18631.234,100566.445,19183.223,102379.71,-10.799531,104.56948915342218,-0.022040654,1.0703205e-06,0.00044530432,1.5634077e-05,2.0,42,0.020383961,1.9910158e-07,0,-9.642273074910514e-09,2.0
152,152,16126.037,102047.31,16222.432,103328.7,-9.03271,104.98548797317198,-0.022174112,1.3910454e-06,0.0006083822,1.499569e-05,2.0,42,0.020261645,1.9608922e-07,0,-9.644097769069048e-09,2.0
153,153,13954.87,101447.875,15741.545,102661.91,-8.820178,105.40150697962963,-0.022142792,1.5940593e-06,0.00072451436,1.7034252e-05,2.0,42,0.019923525,1.940693e-07,0,-9.552460081379542e-09,2.0
154,154,12080.609,103182.22,11102.148,103777.78,-6.141256,105.81748614602839,-0.022134408,1.6216245e-06,0.0011866543,1.35809305e-05,2.0,42,0.019762054,1.9042663e-07,0,-9.547301503424421e-09,2.0
155,155,10447.592,103406.65,9787.084,103868.77,-5.4067426,106.23348680578056,-0.022052541,1.2057258e-06,0.0015565054,1.3819338e-05,2.0,42,0.019269548,1.855182e-07,0,-9.321375948480358e-09,2.0
156,156,9045.586,103874.85,8575.5625,104228.234,-4.7194467,106.66525989296497,-0.022115218,1.1202369e-06,0.0020517327,1.3889137e-05,2.0,42,0.021948107,2.1057735e-07,0,-9.092616818732955e-09,2.0
157,157,7827.7437,102888.99,6520.1235,103095.375,-3.6260116,107.14594924915582,-0.022077413,1.1802107e-06,0.0031183707,1.2472715e-05,2.0,42,0.022004636,2.134396e-07,0,-8.819732178752008e-09,2.0
158,158,6770.8345,102569.1,6175.648,102754.85,-3.4455981,107.85940752303577,-0.022041548,1.2081481e-06,0.0038062334,1.3748516e-05,2.0,42,0.020129971,1.9590289e-07,0,-8.407498260593923e-09,2.0
159,159,5860.798,103007.68,5007.49,103129.32,-2.7831163,108.46596925854101,-0.022099512,1.6775014e-06,0.0054230457,1.2785543e-05,2.0,42,0.020311583,1.9695256e-07,0,-8.195448016120425e-09,2.0
160,160,5071.625,102839.4,4301.116,102929.305,-2.3949213,109.14669462421443,-0.022051517,1.0649217e-06,0.007296118,1.2740196e-05,2.0,42,0.020388994,1.9808736e-07,0,-8.041830542591357e-09,2.0
161,161,4388.5933,102515.31,4224.353,102602.31,-2.3596547,109.82680561651068,-0.022113262,1.3685111e-06,0.008584888,1.4552605e-05,2.0,42,0.02043142,1.9913216e-07,0,-7.657430861393008e-09,2.0
162,162,3798.7827,102378.07,3257.4573,102429.88,-1.8224176,110.5068367421336,-0.022117492,1.627773e-06,0.012861658,1.3007717e-05,2.0,42,0.020493714,2.0007555e-07,0,-7.42325618278968e-09,2.0
163,163,3286.0488,101983.664,2640.2007,102017.836,-1.4829686,111.18668304110906,-0.022160325,1.5406076e-06,0.018344639,1.2286575e-05,2.0,42,0.020495053,2.0089676e-07,0,-7.346801477685084e-09,2.0
164,164,2844.088,101842.22,2816.3577,101881.16,-1.584061,111.86685011340887,-0.02209219,1.3504454e-06,0.019869609,1.5183685e-05,2.0,42,0.020509584,2.0130891e-07,0,-6.902616274832635e-09,2.0
165,165,2460.7852,101887.47,2646.736,101921.84,-1.4880408,112.54669795903465,-0.022105325,1.5344615e-06,0.024436317,1.6478683e-05,2.0,42,0.020559,2.0171338e-07,0,-6.743247705658619e-09,2.0
166,166,2129.3164,101586.0,2534.9539,101617.625,-1.4294491,113.22581593795621,-0.022096474,1.3422506e-06,0.029485594,1.834898e-05,2.0,42,0.020556726,2.0229488e-07,0,-6.542050517481604e-09,2.0
167,167,1843.2289,102171.1,2504.616,102201.8,-1.404264,113.90597413023352,-0.022161368,1.995247e-06,0.034474637,2.0704509e-05,2.0,42,0.020654822,2.0209842e-07,0,-6.180515359462883e-09,2.0
168,168,1594.4913,102058.32,2713.8787,102094.4,-1.5232189,114.58581160254835,-0.022062471,1.1705268e-06,0.036779646,2.59887e-05,2.0,42,0.020649374,2.0225765e-07,0,-5.8545400830780634e-09,2.0
169,169,1380.4436,101920.8,2912.1824,101962.39,-1.6366668,115.26571784818225,-0.022057813,1.3370354e-06,0.039589763,3.2295353e-05,2.0,42,0.020627847,2.0230839e-07,0,-5.4218759864852476e-09,2.0
170,170,1194.6187,101928.586,3121.37,101976.37,-1.7540268,115.94580796048103,-0.02202981,1.1524605e-06,0.04268208,3.9988678e-05,2.0,42,0.020644974,2.0244862e-07,0,-5.25258777806502e-09,2.0
171,171,1033.3434,101875.66,3238.7834,101927.125,-1.8209075,116.62608700609417,-0.022030592,1.1126028e-06,0.047554713,4.80151e-05,2.0,42,0.02064002,2.024978e-07,0,-5.117163699049342e-09,2.0
172,172,894.71045,101834.75,3967.745,101912.016,-2.2312632,117.30581367840932,-0.022115739,1.5586744e-06,0.044832595,6.795644e-05,2.0,42,0.02064167,2.0254403e-07,0,-4.861771740463736e-09,2.0
173,173,774.2569,102559.68,3508.1,102619.664,-1.9590641,117.98595784403733,-0.022129321,1.7104691e-06,0.058595344,6.847718e-05,2.0,42,0.020694401,2.0166117e-07,0,-4.364418836623591e-09,2.0
174,174,669.7856,102384.46,4452.3047,102481.22,-2.4900036,118.66582683633897,-0.02210566,1.4547462e-06,0.05337028,0.000100735066,2.0,42,0.020670976,2.0170502e-07,0,-4.129332807217957e-09,2.0
175,175,579.81464,102196.9,5124.1255,102325.28,-2.8703914,119.34582470863825,-0.02208891,1.5031716e-06,0.05356871,0.00013433365,2.0,42,0.02063711,2.0168143e-07,0,-4.018828462395479e-09,2.0
176,176,501.44418,102633.9,5712.379,102792.74,-3.1856713,120.02316628742847,-0.02207434,1.3323794e-06,0.05556234,0.00017158907,2.0,42,0.020658856,2.0097583e-07,0,-3.869110654778278e-09,2.0
177,177,434.02762,102772.96,6605.1626,102985.0,-3.6773112,120.70320698639262,-0.022096828,1.1776044e-06,0.055516142,0.00022836962,2.0,42,0.020624008,2.0026225e-07,0,-3.4058631097124704e-09,2.0
178,178,375.6009,103279.234,6844.2095,103505.766,-3.7913892,121.38144688526518,-0.022028022,1.0718139e-06,0.061911345,0.00027069967,2.0,42,0.02068891,1.9988171e-07,0,-2.948130732235654e-09,2.0
179,179,325.10385,103564.94,7779.4507,103856.71,-4.2957993,122.06069243759703,-0.022110915,1.6380171e-06,0.06292875,0.00035308383,2.0,42,0.020687182,1.9918964e-07,0,-2.7693076001121933e-09,2.0
180,180,281.3503,103806.63,8660.442,104167.27,-4.7690625,122.73780537641142,-0.022072906,1.4079973e-06,0.065317966,0.00045149217,2.0,42,0.020674331,1.9847242e-07,0,-2.820387514778212e-09,2.0
181,181,243.36427,103958.305,9572.816,104398.125,-5.2611437,123.42111847552587,-0.022048833,1.1478041e-06,0.068316184,0.00057440426,2.0,42,0.020635094,1.9765771e-07,0,-2.3064242013977794e-09,2.0
182,182,210.60631,104534.234,10745.799,105085.1,-5.869215,124.0981673610222,-0.022043765,1.0503949e-06,0.070325054,0.00073536875,2.0,42,0.020638077,1.9639394e-07,0,-1.9506210030968417e-09,2.0
183,183,182.27473,105288.164,12458.33,106022.67,-6.7482047,124.76925720620784,-0.022095188,1.2392534e-06,0.070086405,0.00096773397,2.0,42,0.020679835,1.9505107e-07,0,-1.7418436917593124e-09,2.0
184,184,157.72879,104831.17,14190.835,105787.305,-7.709181,125.45764011894425,-0.022090867,1.2316171e-06,0.071105175,0.0012795286,2.0,42,0.02054017,1.941648e-07,0,-1.2697914600102598e-09,2.0
185,185,136.52892,106242.88,16303.914,107486.59,-8.724485,126.12950831078342,-0.0220591,1.1245228e-06,0.0714996,0.0016450487,2.0,42,0.020623278,1.9186837e-07,0,-1.2995773710713365e-09,2.0
186,186,118.14758,107342.19,16893.729,108663.44,-8.943962,126.81789749019663,-0.022131149,1.5476853e-06,0.07973882,0.0019273205,2.0,42,0.02064553,1.8999519e-07,0,-8.874566147388426e-10,2.0
187,187,102.25773,109091.83,19219.299,110771.875,-9.991578,127.48436133514042,-0.02205664,1.3718641e-06,0.08098162,0.0024378248,2.0,42,0.020735135,1.8718772e-07,0,-7.218189612318879e-10,2.0
188,188,88.4436,109539.83,21051.557,111544.35,-10.878569,128.17427254127688,-0.022106517,1.2372046e-06,0.08548098,0.0030446874,2.0,42,0.020643981,1.850742e-07,0,-4.576297764739618e-10,2.0
189,189,76.54279,110955.51,23573.287,113432.02,-11.994548,128.84173033300613,-0.022084476,1.1157686e-06,0.0882055,0.0038094705,2.0,42,0.020658026,1.8211811e-07,0,-2.433015721771249e-10,2.0
190,190,66.250786,112706.24,26105.668,115690.12,-13.041202,129.509977458074,-0.022106033,1.1194934e-06,0.09202255,0.004685667,2.0,42,0.020664848,1.7862241e-07,0,-8.026006104107826e-11,2.0
191,191,57.329906,114662.37,28409.826,118129.49,-13.915894,130.16463988918258,-0.022118945,1.4942307e-06,0.09771705,0.0056518526,2.0,42,0.020683493,1.750917e-07,0,3.0299566579038303e-10,2.0
192,192,49.60321,116443.83,31338.748,120587.24,-15.063206,130.84935786834103,-0.022082146,1.0321413e-06,0.102383204,0.0069149532,2.0,42,0.020655345,1.7128964e-07,0,6.548986359283681e-10,2.0
193,193,42.92585,118624.1,34321.926,123489.56,-16.136929,131.55743971528136,-0.022071732,1.4173087e-06,0.108026326,0.008344732,2.0,42,0.020637492,1.6711932e-07,0,7.077619679094483e-10,2.0
194,194,37.1518,121006.125,38131.58,126871.984,-17.490736,132.20117787920753,-0.022034543,1.0811249e-06,0.11234546,0.010148307,2.0,42,0.020674039,1.6295196e-07,0,8.171091178844255e-10,2.0
195,195,32.150223,124334.875,41571.74,131100.61,-18.487514,132.83940300284303,-0.022097219,1.3070473e-06,0.11907976,0.011973605,2.0,42,0.020682853,1.5776321e-07,0,1.3823194509615295e-09,2.0
196,196,27.835518,126469.09,45400.867,134371.39,-19.747522,133.56635242406628,-0.02212064,1.6136163e-06,0.12593797,0.014377101,2.0,42,0.020639766,1.5360239e-07,0,1.4908563144520789e-09,2.0
197,197,24.082958,129327.61,48869.445,138252.86,-20.700237,134.26836253740476,-0.02208973,1.3433657e-06,0.13522995,0.016896605,2.0,42,0.02052458,1.4845682e-07,0,1.9550980197912005e-09,2.0
198,198,20.833313,134810.62,54238.832,145312.61,-21.916576,134.92275939516549,-0.022104133,1.3022043e-06,0.14084825,0.019623006,2.0,42,0.02073951,1.4272341e-07,0,2.3753125125686046e-09,2.0
199,199,18.021912,138383.36,58096.492,150083.83,-22.773777,135.94174488357385,-0.022124665,1.2681427e-06,0.15200903,0.022777256,2.0,43,0.02064858,1.3758032e-07,0,2.308380191905712e-09,2.0
200,200,15.604198,142961.95,63000.492,156227.98,-23.782133,136.59699760802323,-0.022123415,1.2185867e-06,0.16189548,0.026327217,2.0,43,0.020661818,1.3225427e-07,0,2.183346562739688e-09,2.0
201,201,13.500899,147894.64,68578.92,163021.14,-24.877213,137.34500313687022,-0.022035008,1.1694127e-06,0.1718964,0.030420072,2.0,43,0.020690363,1.2691828e-07,0,2.414374268382523e-09,2.0
202,202,11.686608,152153.42,75260.53,169749.27,-26.318647,137.9358732982655,-0.022078458,1.1130312e-06,0.18095241,0.03556994,2.0,43,0.020642515,1.2160592e-07,0,2.4996192609687796e-09,2.0
203,203,10.113269,158737.31,80762.625,178101.47,-26.966156,138.60951263687457,-0.022051087,1.1489178e-06,0.19485795,0.040068585,2.0,43,0.020686299,1.16148954e-07,0,3.0234804998469953e-09,2.0
204,204,8.748621,165262.4,86159.2,186373.47,-27.535187,139.3763987533457,-0.022098152,1.2157832e-06,0.21114406,0.04512467,2.0,43,0.02065982,1.10851715e-07,0,4.066910488141426e-09,2.0
205,205,7.570237,171725.39,93100.8,195339.11,-28.464304,140.25199244829128,-0.022077711,1.2814754e-06,0.22581731,0.05129625,2.0,43,0.020647239,1.0569946e-07,0,3.427050154775044e-09,2.0
206,206,6.554112,178887.23,100194.02,205035.33,-29.253014,140.7883101803891,-0.02208075,1.0589131e-06,0.24236196,0.057874963,2.0,43,0.020655723,1.0074226e-07,0,4.19016865931749e-09,2.0
207,207,5.669445,187081.1,107354.195,215694.83,-29.848831,141.39812836938654,-0.022128744,1.3767502e-06,0.2614933,0.06477675,2.0,43,0.02066494,9.580638e-08,0,3.802669017004076e-09,2.0
208,208,4.907347,195902.97,115169.914,227248.94,-30.450956,142.090535362222,-0.022108212,1.2323482e-06,0.28160107,0.07232837,2.0,43,0.020690292,9.1046815e-08,0,5.147575104884715e-09,2.0
209,209,4.245922,204679.9,123542.45,239074.47,-31.114702,142.87831494634156,-0.02208863,1.1807253e-06,0.3034114,0.08102106,2.0,43,0.020684343,8.651841e-08,0,3.916996752211491e-09,2.0
210,210,3.6747382,214224.92,131849.86,251548.61,-31.611216,143.77791714909836,-0.022083478,1.3134601e-06,0.32848385,0.09024633,2.0,43,0.020670746,8.217396e-08,0,4.903694498211387e-09,2.0
211,211,3.180988,224071.98,140542.56,264500.4,-32.096783,144.80622999792104,-0.022091547,1.2443969e-06,0.35600019,0.100510925,2.0,43,0.020676112,7.817044e-08,0,6.3982391654698505e-09,2.0
212,212,2.752818,234033.77,150260.33,278118.62,-32.70231,145.98516693388228,-0.022080941,1.1796653e-06,0.38476738,0.11231216,2.0,43,0.020663038,7.429577e-08,0,5.647729697394194e-09,2.0
213,213,2.3804083,244504.53,159807.53,292097.44,-33.168526,147.33998273161706,-0.022097442,1.2151853e-06,0.41838047,0.12523058,2.0,43,0.020654883,7.0712304e-08,0,4.942821416254943e-09,2.0
214,214,2.060257,254986.17,171483.55,307285.78,-33.92166,148.89631587217445,-0.022155114,1.3068624e-06,0.45048082,0.14029309,2.0,43,0.020664454,6.724832e-08,0,6.388974845560903e-09,2.0
215,215,1.7836765,265295.47,183102.94,322348.22,-34.612854,150.68467750382842,-0.022078594,1.2595123e-06,0.48731387,0.15723485,2.0,43,0.020672642,6.41314e-08,0,8.638069293099133e-09,2.0
216,216,1.5427545,274013.03,196662.75,337282.34,-35.6675,152.7441926682659,-0.021979185,1.1853382e-06,0.52456725,0.17834388,2.0,43,0.020556146,6.0946405e-08,0,9.569598312118899e-09,2.0
217,217,1.3354719,286317.94,213097.0,356914.97,-36.659092,155.1159037409525,-0.022080258,1.2155444e-06,0.5592527,0.1993578,2.0,43,0.020686284,5.7958577e-08,0,8.823395007974947e-09,2.0
218,218,1.1556969,297013.2,230069.0,375697.47,-37.761673,157.84745851063053,-0.022095446,1.2328636e-06,0.59857434,0.22446972,2.0,43,0.02066864,5.5014052e-08,0,8.050254799714157e-09,2.0
219,219,1.0000616,308725.34,251166.69,397990.0,-39.130432,160.997155433608,-0.022089476,1.2459411e-06,0.63362354,0.2523545,2.0,43,0.02067187,5.1940678e-08,0,8.951515182474168e-09,2.0

File: data/split_cycle/07222024_9_PEGMEA_1_PEGDA_0_Aerosil380_17,10_LiTFSI_E1_RUN_2_C01_RUN_1.csv
True,index,freq,Re,Im,Z,Phase,time,Ewe_meas,I_meas,Cs,Cp,cycle_number,I_Range,Ewe,I,Ns,(QQo),cycle
0,0,7000018.5,208.39357,1433.9456,1449.0093,-81.73116,2.4654969970870297,-0.015611104,2.4924513e-05,1.5855805e-05,1.5527849e-05,1.0,40,0.0101549,7.008168e-06,0,5.977546105006818e-09,1.0
1,1,6057573.0,361.93555,1685.602,1724.022,-77.881355,3.0175020899332594,-0.015568512,1.5746399e-06,1.558714e-05,1.4900161e-05,1.0,40,0.014320395,8.306388e-06,0,6.498749495904121e-09,1.0
2,2,5242039.0,329.40906,1922.078,1950.1011,-80.27503,3.4334903497074265,-0.015453273,-1.5560903e-05,1.5796064e-05,1.5345346e-05,1.0,40,0.019792449,1.0149448e-05,0,8.743708037728639e-09,1.0
3,3,4536288.0,304.7963,2216.0667,2236.9292,-82.16871,4.937483487796271,-0.015520628,-2.103088e-05,1.5832033e-05,1.5538099e-05,1.0,40,0.02031346,9.080958e-06,0,1.068867739772688e-08,1.0
4,4,3925558.5,394.42175,2486.2617,2517.353,-80.98569,5.3534923342231195,-0.015575331,-3.498493e-05,1.6306916e-05,1.5906597e-05,1.0,40,0.019199332,7.626794e-06,0,6.529472806934993e-09,1.0
5,5,3397055.0,449.2618,2807.3354,2843.0562,-80.90797,5.769482300645905,-0.015563257,2.8398301e-06,1.6688728e-05,1.6272003e-05,1.0,40,0.020235986,7.1176873e-06,0,8.204486208386344e-09,1.0
6,6,2939708.2,477.47366,3151.7734,3187.7354,-81.38556,6.321498246892588,-0.015616041,9.370321e-06,1.7177537e-05,1.6792152e-05,1.0,40,0.020477459,6.4238266e-06,0,1.0744025985180391e-08,1.0
7,7,2543924.5,574.22815,3575.3633,3621.1821,-80.87582,6.873488459765213,-0.015565922,-2.9775414e-05,1.7498294e-05,1.7058284e-05,1.0,40,0.020654682,5.7038505e-06,0,5.695080319619529e-09,1.0
8,8,2201436.2,611.1927,4172.7964,4217.32,-81.6671,7.425494326016633,-0.0155917825,1.2737895e-05,1.7325541e-05,1.696165e-05,1.0,40,0.02082114,4.9370547e-06,0,2.5008991763873685e-09,1.0
9,9,1905053.1,732.8713,4800.68,4856.298,-81.320244,7.977502352237934,-0.015648609,1.5268228e-05,1.7402444e-05,1.7006118e-05,1.0,40,0.020459197,4.2129204e-06,0,-5.611672063044656e-10,1.0
10,10,1648567.4,838.8576,5597.8643,5660.368,-81.47746,8.696485906344606,-0.015584832,-2.1068001e-06,1.7246106e-05,1.6867334e-05,1.0,41,0.018849578,3.3300976e-06,0,2.5652894363111677e-09,1.0
11,11,1426616.2,895.11755,6541.6523,6602.6094,-82.208405,9.112487872800557,-0.015590422,1.5598465e-06,1.705397e-05,1.674053e-05,1.0,41,0.021773038,3.2976416e-06,0,2.8102800473940683e-09,1.0
12,12,1234551.2,1138.1172,7477.269,7563.3896,-81.34542,9.665491392399417,-0.015562512,9.617274e-08,1.724122e-05,1.6850821e-05,1.0,41,0.020937258,2.7682374e-06,0,3.0443616822013713e-09,1.0
13,13,1068345.5,1254.2179,8763.862,8853.154,-81.85556,10.217490938637638,-0.015605812,5.0924e-06,1.6998589e-05,1.6657426e-05,1.0,41,0.020829175,2.3527405e-06,0,3.6172516978278206e-09,1.0
14,14,924510.06,1680.812,9882.982,10024.893,-80.347984,10.7694878714683,-0.01561183,6.7516007e-06,1.741889e-05,1.6929225e-05,1.0,41,0.020289386,2.0239006e-06,0,4.806662700189355e-09,1.0
15,15,800039.0,1894.1633,10721.21,10887.249,-79.9807,11.321478431025753,-0.015634505,3.829843e-06,1.855518e-05,1.7993532e-05,1.0,41,0.020859309,1.9159393e-06,0,5.698599866368189e-09,1.0
16,16,692334.1,2587.43,12655.025,12916.828,-78.44464,11.873488030600129,-0.015603632,4.38291e-06,1.816525e-05,1.7436354e-05,1.0,41,0.02031245,1.5725572e-06,0,4.73699597836467e-09,1.0
17,17,599122.25,3456.1091,14756.003,15155.34,-76.81796,12.425502776837675,-0.0155786285,2.3270636e-06,1.800263e-05,1.7066406e-05,1.0,41,0.020491114,1.3520722e-06,0,4.237333914269294e-09,1.0
18,18,518454.94,4243.483,16663.336,17195.172,-75.712746,12.977502723020734,-0.015598415,4.8205216e-06,1.8422441e-05,1.7300474e-05,1.0,41,0.020527044,1.193768e-06,0,5.302448117854889e-09,1.0
19,19,448662.03,5476.4507,18878.602,19656.885,-73.823204,13.529499789263355,-0.015581348,2.872682e-06,1.8790182e-05,1.7331704e-05,1.0,41,0.020218441,1.0285679e-06,0,6.1533011414237e-09,1.0
20,20,388258.97,6648.2754,21498.438,22502.941,-72.81606,14.081499655469088,-0.015613432,5.3382078e-06,1.906741e-05,1.7403114e-05,1.0,41,0.020933107,9.302387e-07,0,6.399464468965259e-09,1.0
21,21,335983.9,8173.0913,23903.695,25262.346,-71.12354,14.633503921708325,-0.015586472,5.686435e-06,1.981694e-05,1.7742685e-05,1.0,41,0.020528542,8.1261425e-07,0,6.598061303760813e-09,1.0
22,22,290751.2,10464.766,26924.514,28886.688,-68.76036,15.185492881253595,-0.015517088,-1.2520454e-06,2.0330626e-05,1.7662453e-05,1.0,41,0.020542663,7.1114636e-07,0,7.211678352763645e-09,1.0
23,23,251605.19,13362.867,29641.047,32513.965,-65.73305,15.737502614123514,-0.01560883,3.7646657e-06,2.134062e-05,1.773594e-05,1.0,41,0.02052245,6.3118875e-07,0,6.554667908233114e-09,1.0
24,24,217729.38,16976.842,32153.385,36360.05,-62.16615,16.2894850136654,-0.015583957,5.664088e-06,2.273403e-05,1.7777917e-05,1.0,41,0.02012455,5.534797e-07,0,6.978291646725489e-09,1.0
25,25,188418.58,20533.125,35348.156,40879.105,-59.848446,16.841495946544455,-0.015594558,3.116627e-06,2.3896244e-05,1.786736e-05,1.0,41,0.020801775,5.088608e-07,0,7.637339559440509e-09,1.0
26,26,163051.14,24411.713,37500.41,44746.09,-56.937004,17.39349111946649,-0.015582634,3.7348705e-06,2.6029169e-05,1.8281935e-05,1.0,41,0.020422453,4.5640755e-07,0,8.418811603490894e-09,1.0
27,27,141098.2,29686.63,39125.004,49112.746,-52.810093,17.94549829236348,-0.0156210335,6.539311e-06,2.8829973e-05,1.8296356e-05,1.0,41,0.020068167,4.0861423e-07,0,9.234737427538183e-09,1.0
28,28,122105.11,32776.09,41478.594,52865.355,-51.68446,18.527490213309648,-0.015620288,2.1481546e-06,3.142406e-05,1.9344969e-05,1.0,42,0.020217784,3.824392e-07,0,1.0028948639797234e-08,1.0
29,29,105663.59,38724.383,45295.47,59592.426,-49.471928,18.94349119308754,-0.015575461,1.9969186e-06,3.3253702e-05,1.921177e-05,1.0,42,0.021698704,3.6411848e-07,0,1.030023649959608e-08,1.0
30,30,91439.65,45628.836,45785.223,64639.594,-45.09802,19.495498339267215,-0.015598192,1.8037764e-06,3.801546e-05,1.9072766e-05,1.0,42,0.020493645,3.1704477e-07,0,1.05329447961569e-08,1.0
31,31,79127.08,52054.375,46633.957,69888.37,-41.85621,19.911503639043076,-0.015611196,1.96209e-06,4.3131316e-05,1.9203813e-05,1.0,42,0.021486243,3.074366e-07,0,1.0733400949101184e-08,1.0
32,32,68475.36,58493.77,46111.285,74483.37,-38.249104,20.463479505240684,-0.015606892,2.4087203e-06,5.040558e-05,1.9318546e-05,1.0,42,0.020283258,2.7231928e-07,0,1.101969115198356e-08,1.0
33,33,59252.523,64392.918,44887.93,78494.42,-34.88013,20.879498218389926,-0.015677823,2.589384e-06,5.9838912e-05,1.9568848e-05,1.0,42,0.020931719,2.6666504e-07,0,1.1317987641487628e-08,1.0
34,34,51282.285,70174.55,43942.824,82797.58,-32.05452,21.295490478136344,-0.015558301,2.1338135e-06,7.062603e-05,1.9893238e-05,1.0,42,0.021447033,2.5902972e-07,0,1.1604552878872138e-08,1.0
35,35,44369.8,75391.13,40279.297,85476.57,-28.114298,21.711486151238205,-0.01556268,2.1166784e-06,8.905345e-05,1.9775176e-05,1.0,42,0.02183401,2.5543855e-07,0,1.1776531382123225e-08,1.0
36,36,38403.727,79587.85,38178.523,88271.32,-25.62717,22.263503484107787,-0.015555152,2.0485106e-06,0.000108549444,2.0306106e-05,1.0,42,0.020222776,2.2909792e-07,0,1.2078570918601786e-08,1.0
37,37,33226.32,83953.64,34761.918,90865.86,-22.492533,22.67949185051839,-0.015594875,2.0129369e-06,0.00013779523,2.0166946e-05,1.0,42,0.020468393,2.2525946e-07,0,1.2346426850056405e-08,1.0
38,38,28754.086,87418.15,31286.445,92848.125,-19.691992,23.09548667029594,-0.0156124635,2.1645455e-06,0.00017691487,2.0087713e-05,1.0,42,0.020591034,2.2177113e-07,0,1.2542610965358925e-08,1.0
39,39,24884.947,90819.33,28277.637,95119.8,-17.294573,23.51150301002781,-0.015597986,2.2267538e-06,0.00022617276,1.9988707e-05,1.0,42,0.020658955,2.171888e-07,0,1.2737143638529366e-08,1.0
40,40,21553.963,92630.87,24862.08,95909.336,-15.02407,23.928488523204578,-0.0156089235,2.2340178e-06,0.00029699938,1.9957617e-05,1.0,42,0.020689577,2.1572016e-07,0,1.3005401614298269e-08,1.0
41,41,18631.234,94207.78,22341.822,96820.78,-13.341492,24.344497449608753,-0.015619394,2.3100085e-06,0.00038234895,2.0359163e-05,1.0,42,0.020531941,2.1206131e-07,0,1.3329794387603992e-08,1.0
42,42,16126.037,95971.86,19110.018,97855.97,-11.261501,24.76049301601597,-0.015564188,2.0220643e-06,0.00051645364,1.9696039e-05,1.0,42,0.020402202,2.0849217e-07,0,1.3473896872478697e-08,1.0
43,43,13954.87,95757.82,16847.9,97228.66,-9.978651,25.17648975577322,-0.0155509785,2.093026e-06,0.00067693746,2.0325984e-05,1.0,42,0.020138523,2.0712538e-07,0,1.374581472337392e-08,1.0
44,44,12080.609,97635.99,14871.899,98762.14,-8.660714,25.592487802234245,-0.0155829135,2.11221e-06,0.00088585954,2.0087076e-05,1.0,42,0.019863876,2.0112844e-07,0,1.3865527585321521e-08,1.0
45,45,10447.592,98445.5,12660.671,99256.28,-7.328349,26.008487501967466,-0.015571585,2.1302767e-06,0.001203226,1.9576933e-05,1.0,42,0.019412518,1.9557974e-07,0,1.4148009920046908e-08,1.0
46,46,9045.586,98862.48,10810.001,99451.73,-6.2401485,26.58125638254569,-0.015584515,2.42921e-06,0.0016276375,1.923023e-05,1.0,42,0.020209149,2.032056e-07,0,1.4797734937530214e-08,1.0
47,47,7827.7437,97966.42,8814.795,98362.19,-5.141498,27.0619159253838,-0.015615892,2.1913677e-06,0.002306595,1.8524197e-05,1.0,42,0.020288445,2.0626264e-07,0,1.5098990541831526e-08,1.0
48,48,6770.8345,99080.57,7501.63,99364.15,-4.3297415,27.600409657607088,-0.015573039,2.2051508e-06,0.0031334467,1.78597e-05,1.0,42,0.02036786,2.0498199e-07,0,1.559401012748809e-08,1.0
49,49,5860.798,99114.836,6508.0767,99328.27,-3.7567616,28.20696552642039,-0.015583733,2.574301e-06,0.004172638,1.791308e-05,1.0,42,0.02046837,2.0606791e-07,0,1.6128065695230338e-08,1.0
50,50,5071.625,98895.69,5843.5205,99068.18,-3.3815448,28.887719718783046,-0.015610414,2.5106035e-06,0.005370299,1.8684403e-05,1.0,42,0.020514557,2.0707513e-07,0,1.662936978302475e-08,1.0
51,51,4388.5933,98638.555,4765.4194,98753.6,-2.7659194,29.567841137744836,-0.015586882,2.3509863e-06,0.0076101576,1.7721075e-05,1.0,42,0.02054414,2.0803434e-07,0,1.7039545550968823e-08,1.0
52,52,3798.7827,98913.81,4353.294,99009.56,-2.5200174,30.247821916709654,-0.015561077,2.3902853e-06,0.009624046,1.8605417e-05,1.0,42,0.020648982,2.0855543e-07,0,1.745717905198537e-08,1.0
53,53,3286.0488,98865.016,4243.2886,98956.03,-2.4576278,30.92769560234592,-0.015533335,2.3606717e-06,0.01141415,2.0987667e-05,1.0,42,0.020683564,2.0901773e-07,0,1.806799873314762e-08,1.0
54,54,2844.088,98608.305,3270.5872,98662.53,-1.8996592,31.606811954596196,-0.015531657,2.2688498e-06,0.017110055,1.8801753e-05,1.0,42,0.020717492,2.0998338e-07,0,1.8398793668143614e-08,1.0
55,55,2460.7852,98479.02,3556.9697,98543.24,-2.0685704,32.286680706893094,-0.015600334,2.3085215e-06,0.01818303,2.3690427e-05,1.0,42,0.020729503,2.1035946e-07,0,1.9001339994434158e-08,1.0
56,56,2129.3164,98581.14,3232.885,98634.13,-1.8782935,32.96682316585793,-0.01562204,2.2690363e-06,0.023120098,2.483795e-05,1.0,42,0.02077538,2.1063073e-07,0,1.9287331454691527e-08,1.0
57,57,1843.2289,98471.1,3203.9512,98523.21,-1.8635736,33.64694551815046,-0.015583957,2.151698e-06,0.026949765,2.8500313e-05,1.0,42,0.02077503,2.1086431e-07,0,1.986024196096518e-08,1.0
58,58,1594.4913,98545.79,3145.7024,98595.984,-1.8283306,34.326828323784866,-0.015551407,2.2660563e-06,0.03173075,3.2299602e-05,1.0,42,0.020780133,2.1076045e-07,0,2.041521612577431e-08,1.0
59,59,1380.4436,98505.12,3427.6113,98564.734,-1.9928757,35.00667891608464,-0.015569126,2.529788e-06,0.03363643,4.0677092e-05,1.0,42,0.020799752,2.110263e-07,0,2.0826126965718887e-08,1.0
60,60,1194.6187,98644.49,3603.364,98710.28,-2.0920155,35.68680177505303,-0.015595565,2.5804484e-06,0.036972832,4.9269052e-05,1.0,42,0.020820042,2.109207e-07,0,2.1433052390545664e-08,1.0
61,61,1033.3434,98745.31,3755.4153,98816.695,-2.177985,36.367057727329666,-0.015567374,2.4264184e-06,0.04101262,5.9234237e-05,1.0,42,0.020818226,2.1067518e-07,0,2.2020204894935268e-08,1.0
62,62,894.71045,98325.99,4151.8413,98413.61,-2.4178934,37.04680682631442,-0.015590347,2.3459581e-06,0.04284468,7.625495e-05,1.0,42,0.020761814,2.1096487e-07,0,2.230708120639551e-08,1.0
63,63,774.2569,99518.38,4887.1743,99638.31,-2.8114374,37.72696659193025,-0.015591502,2.235511e-06,0.042060774,0.0001011906,1.0,42,0.020914288,2.0990207e-07,0,2.2674696643612435e-08,1.0
64,64,669.7856,98619.97,4774.586,98735.48,-2.771753,38.40683987757075,-0.015570747,2.5450604e-06,0.049767826,0.00011637873,1.0,42,0.020778159,2.1044268e-07,0,2.3301548990733384e-08,1.0
65,65,579.81464,99162.125,5178.655,99297.26,-2.989506,39.08680748321058,-0.015547476,2.4016472e-06,0.053004652,0.0001441695,1.0,42,0.02083384,2.0981285e-07,0,2.366893358939897e-08,1.0
66,66,501.44418,99430.94,5722.819,99595.49,-3.2940652,39.764179702004185,-0.015585783,2.3794835e-06,0.05546098,0.00018311679,1.0,42,0.020844258,2.0928917e-07,0,2.3960426473179396e-08,1.0
67,67,434.02762,99530.266,6519.9077,99743.586,-3.7479074,40.44419738763827,-0.015628356,2.4068622e-06,0.056242075,0.00024031133,1.0,42,0.020836154,2.0889718e-07,0,2.4406399651026177e-08,1.0
68,68,375.6009,99771.984,7690.7837,100067.96,-4.4078484,41.122462939849356,-0.015592434,2.4664625e-06,0.05509636,0.00032544232,1.0,42,0.020836323,2.0822172e-07,0,2.4978540537898338e-08,1.0
69,69,325.10385,100105.9,8076.178,100431.15,-4.612425,41.8016984388305,-0.015589435,2.2984639e-06,0.060616676,0.00039198285,1.0,42,0.020820752,2.0731369e-07,0,2.5224555295346187e-08,1.0
70,70,281.3503,100458.14,9163.432,100875.2,-5.2118926,42.47879535098036,-0.015527037,2.248735e-06,0.0617326,0.00050940365,1.0,42,0.02081959,2.0638957e-07,0,2.5464219806909542e-08,1.0
71,71,243.36427,100481.12,10489.266,101027.125,-5.959545,43.16208869009279,-0.015581348,2.488999e-06,0.062347382,0.0006720977,1.0,42,0.02078531,2.0573988e-07,0,2.5943228556577147e-08,1.0
72,72,210.60631,101524.695,11411.221,102163.984,-6.413042,43.839203548879595,-0.015565157,2.2312272e-06,0.06622419,0.00082620006,1.0,42,0.020843329,2.0401836e-07,0,2.657318164070372e-08,1.0
73,73,182.27473,102063.695,13052.159,102894.88,-7.287572,44.51127120750607,-0.01556471,2.202731e-06,0.06689771,0.0010764366,1.0,42,0.020836415,2.0250195e-07,0,2.680026113364183e-08,1.0
74,74,157.72879,102875.08,14464.124,103886.92,-8.003263,45.199626146893934,-0.015512392,2.3277055e-06,0.06976169,0.0013523202,1.0,42,0.020851305,2.0071155e-07,0,2.7314501693582986e-08,1.0
75,75,136.52892,103561.47,16782.19,104912.44,-9.204794,45.871510792087065,-0.015531154,2.3951281e-06,0.069461934,0.0017774204,1.0,42,0.020826582,1.9851394e-07,0,2.751911818555344e-08,1.0
76,76,118.14758,104964.56,17743.611,106453.73,-9.59479,46.559899464802584,-0.015567076,2.3547116e-06,0.07591949,0.0021091893,1.0,42,0.020872226,1.9606853e-07,0,2.81177901592334e-08,1.0
77,77,102.25773,105250.86,19804.262,107097.86,-10.656319,47.22636122975382,-0.01558187,2.4012743e-06,0.07858965,0.0026873304,1.0,42,0.02075844,1.9382685e-07,0,2.847768066174478e-08,1.0
78,78,88.4436,107089.59,21995.87,109325.2,-11.606947,47.9163052359072,-0.015588485,2.3776201e-06,0.08181116,0.0033117246,1.0,42,0.020849256,1.9070859e-07,0,2.8971889202834037e-08,1.0
79,79,76.54279,108279.83,24343.082,110982.46,-12.670371,48.583713934291154,-0.01557997,2.3681214e-06,0.085416205,0.0041094404,1.0,42,0.020799883,1.8741595e-07,0,2.9384262076424366e-08,1.0
80,80,66.250786,109910.7,27273.953,113244.125,-13.936247,49.25199287268333,-0.015579541,2.4612468e-06,0.08808076,0.005109117,1.0,42,0.020818647,1.8383865e-07,0,2.972365413365346e-08,1.0
81,81,57.329906,111996.37,29919.895,115924.055,-14.9573,49.90664991713129,-0.015618333,2.4314468e-06,0.09278523,0.0061809015,1.0,42,0.020818561,1.7958793e-07,0,3.0347373959762415e-08,1.0
82,82,49.60321,114359.67,32708.549,118945.3,-15.9613085,50.59134288292262,-0.015557984,2.3325472e-06,0.09809549,0.0074178334,1.0,42,0.020835469,1.751685e-07,0,3.090919343071826e-08,1.0
83,83,42.92585,117215.62,36462.395,122755.88,-17.279411,51.29945776992827,-0.0155442525,2.2798379e-06,0.1016848,0.008971432,1.0,42,0.020868057,1.699964e-07,0,3.1122528546904586e-08,1.0
84,84,37.1518,119921.78,39043.152,126117.414,-18.033789,51.943179747177055,-0.015603483,2.4236233e-06,0.10972243,0.010515625,1.0,42,0.02086766,1.6546217e-07,0,3.142795197889519e-08,1.0
85,85,32.150223,122787.38,42401.45,129902.37,-19.05103,52.58136703076889,-0.01558895,2.2787199e-06,0.11674961,0.01243892,1.0,42,0.020838246,1.6041467e-07,0,3.220666847686873e-08,1.0
86,86,27.835518,126207.664,46165.16,134386.0,-20.091877,53.3093482653785,-0.015579076,2.2635397e-06,0.12385298,0.014615952,1.0,42,0.020837799,1.550593e-07,0,3.246773924839245e-08,1.0
87,87,24.082958,129704.64,52070.082,139766.19,-21.873053,54.01138189868652,-0.015537173,2.40686e-06,0.12691765,0.017615473,1.0,42,0.020857908,1.492343e-07,0,3.312718318953747e-08,1.0
88,88,20.833313,134058.92,54571.465,144740.6,-22.1498,54.66576139650715,-0.015564766,2.1973271e-06,0.13998973,0.019899707,1.0,42,0.020837909,1.4396727e-07,0,3.366956292345632e-08,1.0
89,89,18.021912,138520.08,58735.51,150458.2,-22.977997,55.68471789823525,-0.01555954,2.135551e-06,0.15035522,0.022913335,1.0,43,0.020844424,1.3853963e-07,0,3.3847215320402035e-08,1.0
90,90,15.604198,143685.4,62900.48,156850.14,-23.642134,56.34002216934459,-0.015578162,2.1242374e-06,0.1621529,0.026077311,1.0,43,0.020871699,1.3306777e-07,0,3.3864783695423856e-08,1.0
91,91,13.500899,148253.1,67683.56,162972.53,-24.538624,57.08799492486287,-0.015590142,2.0742812e-06,0.17417036,0.030040823,1.0,43,0.02081,1.2769023e-07,0,3.4266061193815624e-08,1.0
92,92,11.686608,153187.03,72478.85,169468.14,-25.320686,57.67887943293317,-0.015512373,2.039074e-06,0.18789722,0.034368996,1.0,43,0.02074404,1.2240673e-07,0,3.453649751717336e-08,1.0
93,93,10.113269,158935.7,77706.81,176914.97,-26.054926,58.35253866491257,-0.015625952,2.1118524e-06,0.20252073,0.03907136,1.0,43,0.020728132,1.17164376e-07,0,3.5298827371510515e-08,1.0
94,94,8.748621,166415.36,83290.11,186094.9,-26.587751,59.11936579467147,-0.015569946,2.15516e-06,0.21841732,0.04375271,1.0,43,0.020836966,1.1196957e-07,0,3.6486061305838745e-08,1.0
95,95,7.570237,172986.42,89207.43,194633.67,-27.27972,59.99500114293187,-0.015592621,2.1862043e-06,0.23567288,0.049508035,1.0,43,0.02084502,1.07098735e-07,0,3.598560912042457e-08,1.0
96,96,6.554112,180003.11,94723.18,203405.02,-27.754728,60.53029626168427,-0.015568791,2.0165214e-06,0.25635988,0.05559545,1.0,43,0.020838404,1.02447835e-07,0,3.707409484181569e-08,1.0
97,97,5.669445,187445.45,100731.32,212797.08,-28.253141,61.14014450399554,-0.015558468,2.229009e-06,0.27868596,0.062447175,1.0,43,0.02082604,9.7868075e-08,0,3.659995598997984e-08,1.0
98,98,4.907347,195173.05,107311.06,222728.94,-28.803106,61.83252659018035,-0.015541867,2.1516678e-06,0.30222392,0.070155956,1.0,43,0.020822927,9.3489994e-08,0,3.8311761314104605e-08,1.0
99,99,4.245922,203386.11,114145.125,233227.39,-29.302177,62.62032084094244,-0.015579262,2.0395114e-06,0.3283906,0.078658625,1.0,43,0.020822238,8.92787e-08,0,3.727451712905664e-08,1.0
100,100,3.6747382,211870.42,121485.8,244229.14,-29.829817,63.519930377049604,-0.0155740725,2.1980854e-06,0.35650712,0.088211305,1.0,43,0.020820135,8.524837e-08,0,3.8227294708741865e-08,1.0
101,101,3.180988,220581.67,129870.52,255973.88,-30.48804,64.54917042588932,-0.015572163,2.1797325e-06,0.3852543,0.09916933,1.0,43,0.020863926,8.150803e-08,0,4.021219337751703e-08,1.0
102,102,2.752818,229269.47,138083.42,267640.66,-31.05953,65.72812133523985,-0.015570119,2.0850432e-06,0.4186982,0.11144997,1.0,43,0.0208278,7.782002e-08,0,3.990796597110455e-08,1.0
103,103,2.3804083,238175.64,147132.42,279956.4,-31.705599,67.08295065292623,-0.015569299,2.1254484e-06,0.45442298,0.12551518,1.0,43,0.02083118,7.440866e-08,0,3.930009448522556e-08,1.0
104,104,2.060257,247254.08,158152.81,293507.9,-32.604477,68.63930470016203,-0.015614182,2.1951985e-06,0.48845193,0.14181954,1.0,43,0.020825421,7.0953526e-08,0,4.091785086197625e-08,1.0
105,105,1.7836765,255771.53,169408.92,306787.3,-33.518288,70.42768198515842,-0.015576317,2.1676585e-06,0.5267054,0.1606074,1.0,43,0.020818707,6.786039e-08,0,4.376899964334916e-08,1.0
106,106,1.5427545,264502.22,182942.14,321604.2,-34.66955,72.48727557624807,-0.01566321,2.2523132e-06,0.56390965,0.18247092,1.0,43,0.020768642,6.457827e-08,0,4.553354946680561e-08,1.0
107,107,1.3354719,274465.7,198671.95,338824.38,-35.898895,74.85784931556555,-0.015554963,2.1246776e-06,0.5998585,0.2062399,1.0,43,0.02081988,6.144741e-08,0,4.5481633940978684e-08,1.0
108,108,1.1556969,284463.4,215292.42,356749.56,-37.11978,77.58937005858752,-0.015579951,2.1367125e-06,0.63965744,0.23295823,1.0,43,0.020822633,5.836765e-08,0,4.51648918297468e-08,1.0
109,109,1.0000616,295440.62,236229.36,378271.7,-38.645245,80.73820234151208,-0.015581677,2.1365195e-06,0.673689,0.262736,1.0,43,0.020836117,5.508241e-08,0,4.650063714515598e-08,1.0
