Repository: Jay2-davic/SPOC_code

# Studying-Polymers-on a-Chip (SPOC) Data Cleaning and Processing
Author: Jay Jimenez jimenez45@llnl.gov

# Project Description

The SPOC project aims to establish an automated, high-throughput experimentation workflow to screen solid state polymer electrolytes. This repository contains code to reproduce the data cleaning workflow, data processing, and active learning for the SPOC project. Electrochemical impedance spectroscopy processing code is included as a Python file which was used to determine bulk ionic conductivities.

File: data/split_cycle/07222024_9_PEGMEA_1_PEGDA_0_Aerosil380_17,10_LiTFSI_E1_RUN_4_C01_RUN_2.csv
True,index,freq,Re,Im,Z,Phase,time,Ewe_meas,I_meas,Cs,Cp,cycle_number,I_Range,Ewe,I,Ns,(QQo),cycle
110,110,7000018.5,236.26941,1690.3104,1706.7433,-82.04282,82.8564839354658,-0.018589908,-8.769843e-06,1.3450997e-05,1.3193227e-05,2.0,40,0.010144029,5.9435e-06,0,1.081301399432519e-08,2.0
111,111,6057573.0,390.082,1906.6178,1946.1129,-78.43722,83.40849116168101,-0.01855965,-1.9077344e-05,1.3780274e-05,1.3226626e-05,2.0,40,0.014372396,7.385181e-06,0,6.028969942882206e-09,2.0
112,112,5242039.0,402.17758,2216.3057,2252.5002,-79.71485,83.82448262142134,-0.01855054,-3.3961638e-05,1.3699044e-05,1.3262331e-05,2.0,40,0.019982165,8.871104e-06,0,1.3667208990087627e-09,2.0
113,113,4536288.0,332.00443,2492.011,2514.0298,-82.411316,85.05648529328755,-0.01859097,-1.8649389e-05,1.4078927e-05,1.383339e-05,2.0,40,0.021464488,8.5378815e-06,0,-1.7421687335826903e-08,2.0
114,114,3925558.5,455.3935,2828.671,2865.0938,-80.85431,85.47250589969917,-0.01855067,-2.0398304e-05,1.4332972e-05,1.3970869e-05,2.0,40,0.019634254,6.852919e-06,0,-2.01105142164321e-08,2.0
115,115,3397055.0,484.52698,3186.7722,3223.3962,-81.35478,85.88848861280712,-0.018626127,-1.7495864e-05,1.4701664e-05,1.4369484e-05,2.0,40,0.020597644,6.3900443e-06,0,-2.4361238562121073e-08,2.0
116,116,2939708.2,521.8205,3661.976,3698.9683,-81.89012,86.44049482568516,-0.018612247,-3.3273238e-05,1.4784288e-05,1.44900605e-05,2.0,40,0.020140914,5.445009e-06,0,-2.7796598102697423e-08,2.0
117,117,2543924.5,606.69385,4236.6045,4279.824,-81.85049,86.99250743855373,-0.01863999,-3.0426607e-05,1.4767194e-05,1.4470448e-05,2.0,40,0.02076077,4.850847e-06,0,-2.982740496508127e-08,2.0
118,118,2201436.2,732.34595,4723.7207,4780.1533,-81.18726,87.54450637145783,-0.018661603,-7.3187125e-06,1.5304875e-05,1.4945642e-05,2.0,40,0.020883704,4.3688356e-06,0,-3.4425257758310896e-08,2.0
119,119,1905053.1,653.837,5716.8804,5754.1484,-83.47546,88.26349672561628,-0.018597938,-3.950359e-06,1.4613489e-05,1.4424807e-05,2.0,41,0.019368123,3.365941e-06,0,-4.195887489045684e-08,2.0
120,120,1648567.4,763.11755,6561.046,6605.276,-83.365715,88.81549392515444,-0.018626705,6.604116e-07,1.4714326e-05,1.45179265e-05,2.0,41,0.019979166,3.0247284e-06,0,-4.2575088935419575e-08,2.0
121,121,1426616.2,798.1008,7584.7188,7626.5933,-83.993164,89.36750397805008,-0.018680345,3.2879464e-06,1.4708672e-05,1.4547598e-05,2.0,41,0.02033806,2.6667294e-06,0,-4.240579247806803e-08,2.0
122,122,1234551.2,753.5131,8669.584,8702.268,-85.032646,89.91949661760009,-0.01867144,2.4108604e-06,1.4870061e-05,1.4758573e-05,2.0,41,0.02077916,2.387787e-06,0,-4.265702968155378e-08,2.0
123,123,1068345.5,1286.6914,10032.685,10114.857,-82.69171,90.47150760379736,-0.018537274,-4.045316e-06,1.4848797e-05,1.4608514e-05,2.0,41,0.020581359,2.0347652e-06,0,-4.212321526443259e-08,2.0
124,124,924510.06,1748.5092,11800.981,11929.813,-81.57201,91.02348811001866,-0.018638872,2.9564785e-06,1.4587819e-05,1.42744475e-05,2.0,41,0.02042157,1.7118097e-06,0,-4.116835828047193e-08,2.0
125,125,800039.0,-1325.0311,13910.3545,13973.32,-95.44129,91.57550536291092,-0.018628513,1.610123e-06,1.4301144e-05,1.4172548e-05,2.0,41,0.020473022,1.4651508e-06,0,-4.114418742428446e-08,2.0
126,126,692334.1,3044.1057,15603.343,15897.512,-78.96065,92.12748813579674,-0.018611092,-3.4888987e-07,1.473285e-05,1.4192658e-05,2.0,41,0.020649021,1.2988838e-06,0,-4.149000450344984e-08,2.0
127,127,599122.25,3628.8528,17498.293,17870.613,-78.28389,92.67949917537044,-0.018628476,2.7739857e-06,1.5181301e-05,1.455531e-05,2.0,41,0.020608876,1.1532271e-06,0,-4.049012189116831e-08,2.0
128,128,518454.94,3921.6917,19653.535,20040.986,-78.71534,93.23148381491774,-0.018613327,3.0905558e-06,1.5619547e-05,1.5021441e-05,2.0,41,0.020444196,1.0201193e-06,0,-3.950887162480793e-08,2.0
129,129,448662.03,5704.5073,22247.44,22967.15,-75.61852,93.78349632109166,-0.018682526,4.7553435e-06,1.5944863e-05,1.4961206e-05,2.0,41,0.02005429,8.731727e-07,0,-3.899249893780876e-08,2.0
130,130,388258.97,7342.208,25559.383,26593.045,-73.97272,94.33550557398121,-0.018626463,3.3065687e-06,1.603793e-05,1.4815382e-05,2.0,41,0.020912597,7.8639346e-07,0,-3.840016810149254e-08,2.0
131,131,335983.9,5007.88,29030.99,29459.756,-80.21273,94.88750744020217,-0.018700954,6.222741e-06,1.6316979e-05,1.5845473e-05,2.0,41,0.020458218,6.9444627e-07,0,-3.804468405979675e-08,2.0
132,132,290751.2,12108.9795,33048.867,35197.37,-69.87736,95.43950637310627,-0.018708052,5.963898e-06,1.6563115e-05,1.4602753e-05,2.0,41,0.020695504,5.8798435e-07,0,-3.692575824727761e-08,2.0
133,133,251605.19,14960.823,36158.53,39131.39,-67.52236,95.99148271934246,-0.018609434,-4.4572315e-07,1.7494025e-05,1.493691e-05,2.0,41,0.020332875,5.1960524e-07,0,-3.8285944980765564e-08,2.0
134,134,217729.38,18995.322,39388.65,43729.715,-64.254135,96.54348781218869,-0.018645113,2.8950258e-06,1.8558036e-05,1.5056391e-05,2.0,41,0.020178754,4.6144262e-07,0,-3.819596456115527e-08,2.0
135,135,188418.58,23055.795,42781.938,48599.01,-61.679142,97.09549994507688,-0.01859926,-3.4702776e-07,1.9744037e-05,1.5300371e-05,2.0,41,0.020756884,4.2710505e-07,0,-3.7262149040994394e-08,2.0
136,136,163051.14,26312.217,48234.883,54944.85,-61.38745,97.81450261923601,-0.018601775,1.294193e-06,2.0236486e-05,1.5595651e-05,2.0,42,0.019369297,3.525225e-07,0,-3.65225395251652e-08,2.0
137,137,141098.2,32032.197,51422.16,60583.004,-58.08015,98.23048919902067,-0.018598255,1.1442609e-06,2.1935539e-05,1.5803284e-05,2.0,42,0.020986907,3.4641576e-07,0,-3.6379201977112133e-08,2.0
138,138,122105.11,41746.56,55625.938,69548.69,-53.112236,98.78249005190446,-0.018566525,1.0958356e-06,2.343198e-05,1.4989453e-05,2.0,42,0.020434482,2.938155e-07,0,-3.6231150519572905e-08,2.0
139,139,105663.59,47248.215,58277.426,75024.34,-50.966713,99.19850665828562,-0.018584393,1.4828655e-06,2.5846062e-05,1.5595191e-05,2.0,42,0.021777326,2.9027012e-07,0,-3.610539379973865e-08,2.0
140,140,91439.65,54768.824,58594.36,80205.51,-46.932762,99.75050657786778,-0.018658044,1.5143419e-06,2.9705016e-05,1.5853786e-05,2.0,42,0.020405672,2.5441736e-07,0,-3.587953452194408e-08,2.0
141,141,79127.08,63185.996,59188.535,86578.016,-43.12905,100.16649513095035,-0.018605558,1.3508135e-06,3.3982662e-05,1.5882444e-05,2.0,42,0.021401638,2.4719483e-07,0,-3.574020457153004e-08,2.0
142,142,68475.36,71583.945,58930.184,92720.16,-39.4623,100.71850473052473,-0.018663038,1.3226895e-06,3.944101e-05,1.5932183e-05,2.0,42,0.020228745,2.1816987e-07,0,-3.557628508330238e-08,2.0
143,143,59252.523,79057.1,57601.11,97815.71,-36.07713,101.13449403029517,-0.018666912,1.6828993e-06,4.6631823e-05,1.6170628e-05,2.0,42,0.020866321,2.1332279e-07,0,-3.5375275627151085e-08,2.0
144,144,51282.285,87303.66,56456.95,103967.86,-32.88967,101.55048746333341,-0.018641219,1.3791239e-06,5.4971217e-05,1.6209588e-05,2.0,42,0.021393461,2.0576995e-07,0,-3.521172449914999e-08,2.0
145,145,44369.8,94276.56,51625.914,107486.305,-28.705143,101.9665035631333,-0.018617092,1.3269736e-06,6.948081e-05,1.6028545e-05,2.0,42,0.021756178,2.0240884e-07,0,-3.50585605546024e-08,2.0
146,146,38403.727,99567.42,47515.277,110323.945,-25.511276,102.51850385600119,-0.01862676,1.5460049e-06,8.721948e-05,1.6178583e-05,2.0,42,0.02020412,1.8313449e-07,0,-3.4928845309139174e-08,2.0
147,147,33226.32,104634.55,43621.098,113363.086,-22.630768,102.93448366245138,-0.018612247,1.1714538e-06,0.00010980985,1.62589e-05,2.0,42,0.02041201,1.8005869e-07,0,-3.479422577739951e-08,2.0
148,148,28754.086,108964.82,38994.406,115732.0,-19.690376,103.35050152221811,-0.018618321,1.2837634e-06,0.0001419444,1.6114467e-05,2.0,42,0.020516207,1.7727342e-07,0,-3.4566413484621426e-08,2.0
149,149,24884.947,112727.27,35399.88,118154.94,-17.433914,103.76648887529154,-0.018630506,9.589415e-07,0.00018066817,1.6217407e-05,2.0,42,0.020573739,1.7412509e-07,0,-3.439141365008207e-08,2.0
150,150,21553.963,115238.96,31695.518,119518.3,-15.378471,104.18350761508918,-0.018586144,1.0416372e-06,0.00023296739,1.638408e-05,2.0,42,0.020538226,1.7184169e-07,0,-3.4314851758834505e-08,2.0
151,151,18631.234,116240.805,28072.059,119582.46,-13.576923,104.59948774150689,-0.0186167,1.385457e-06,0.0003043016,1.676941e-05,2.0,42,0.02038886,1.7050043e-07,0,-3.414351261038126e-08,2.0
152,152,16126.037,118893.336,24030.732,121297.57,-11.426685,105.01548640130204,-0.018652994,1.6022536e-06,0.0004107007,1.6119637e-05,2.0,42,0.02032074,1.67528e-07,0,-3.3944162027261505e-08,2.0
153,153,13954.87,118371.91,17262.34,119623.98,-8.297036,105.43148655435652,-0.018643418,1.089877e-06,0.0006606854,1.3758071e-05,2.0,42,0.020133462,1.6830624e-07,0,-3.372871325834974e-08,2.0
154,154,12080.609,122510.93,17537.145,123759.766,-8.14641,105.84749977409956,-0.0186314,1.4638696e-06,0.0007512291,1.508451e-05,2.0,42,0.01985373,1.6042152e-07,0,-3.355110186141413e-08,2.0
155,155,10447.592,121729.89,14147.734,122549.27,-6.629308,106.2634920872224,-0.01859684,1.2055394e-06,0.0010767553,1.4350577e-05,2.0,42,0.019291017,1.5741438e-07,0,-3.339290260259019e-08,2.0
156,156,9045.586,121445.09,13407.1455,122182.91,-6.299759,106.69527050774195,-0.01863673,1.4219635e-06,0.0013123421,1.580152e-05,2.0,42,0.021821817,1.7859959e-07,0,-3.3263697172352655e-08,2.0
157,157,7827.7437,120529.97,11804.816,121106.68,-5.593761,107.17592031724053,-0.018647516,1.5301756e-06,0.0017223615,1.6364645e-05,2.0,42,0.02187147,1.8059673e-07,0,-3.294527836844195e-08,2.0
158,158,6770.8345,122283.75,9100.579,122621.92,-4.25621,107.88940376442042,-0.018620407,1.1816994e-06,0.002582908,1.42269155e-05,2.0,42,0.02022672,1.6495191e-07,0,-3.255331570858743e-08,2.0
159,159,5860.798,121556.03,7747.3647,121802.67,-3.6468096,108.49497499322752,-0.01860336,1.4133961e-06,0.0035051722,1.4180899e-05,2.0,42,0.020181503,1.6569015e-07,0,-3.242221310780143e-08,2.0
160,160,5071.625,121732.74,6604.2573,121911.76,-3.1053722,109.17571713225334,-0.018574256,1.3036943e-06,0.0047517,1.3944592e-05,2.0,42,0.020266257,1.662371e-07,0,-3.208691841637042e-08,2.0
161,161,4388.5933,121621.28,6331.651,121785.984,-2.98015,109.85581081788405,-0.01859192,1.5093158e-06,0.0057276683,1.5481646e-05,2.0,42,0.02030568,1.6673249e-07,0,-3.173513233387689e-08,2.0
162,162,3798.7827,121321.47,5230.9966,121434.19,-2.4688828,110.5358191968553,-0.01860228,1.556251e-06,0.008009239,1.4862032e-05,2.0,42,0.020321613,1.6734673e-07,0,-3.149227975904869e-08,2.0
163,163,3286.0488,121250.0,5024.9146,121354.08,-2.3731277,111.21570616248209,-0.01855734,9.727265e-07,0.009638677,1.6525935e-05,2.0,42,0.020356333,1.677433e-07,0,-3.1377643225521033e-08,2.0
164,164,2844.088,121342.66,4130.242,121412.93,-1.949472,111.89584568810824,-0.018579623,1.4901324e-06,0.013548824,1.567916e-05,2.0,42,0.020419002,1.6817815e-07,0,-3.095333472618448e-08,2.0
165,165,2460.7852,120925.01,4011.465,120991.52,-1.8999856,112.57570489374484,-0.01855296,1.1744369e-06,0.01612291,1.7723094e-05,2.0,42,0.02041887,1.6876281e-07,0,-3.081173854099312e-08,2.0
166,166,2129.3164,120872.16,3689.2175,120928.445,-1.7482189,113.25582580604532,-0.018622551,1.5488017e-06,0.02026029,1.8856334e-05,2.0,42,0.02044279,1.6904865e-07,0,-3.043509716307706e-08,2.0
167,167,1843.2289,121142.36,3135.463,121182.93,-1.482625,113.93598127833684,-0.01857763,1.2558286e-06,0.027538432,1.84357e-05,2.0,42,0.020472966,1.6894266e-07,0,-3.028635182477086e-08,2.0
168,168,1594.4913,120369.16,3803.335,120429.23,-1.8097873,114.61582811064727,-0.01864368,1.4361199e-06,0.026244203,2.6175727e-05,2.0,42,0.020368926,1.6913607e-07,0,-3.010537960458532e-08,2.0
169,169,1380.4436,121045.96,3796.5994,121105.484,-1.7964898,115.29570998294366,-0.018593336,1.4595876e-06,0.030367337,2.9844796e-05,2.0,42,0.02048809,1.6917558e-07,0,-2.984955610456118e-08,2.0
170,170,1194.6187,121078.89,3954.9688,121143.47,-1.8708668,115.97584281524178,-0.018582623,1.2986667e-06,0.033685874,3.590326e-05,2.0,42,0.02050089,1.692282e-07,0,-2.9657630409990947e-08,2.0
171,171,1033.3434,121205.01,4537.078,121289.9,-2.143757,116.65607940751943,-0.01860798,1.2940103e-06,0.03394683,4.750097e-05,2.0,42,0.020506438,1.6906962e-07,0,-2.9439632601711453e-08,2.0
172,172,894.71045,121284.48,4635.032,121373.01,-2.1885624,117.3358073598356,-0.018635556,1.3819209e-06,0.038378224,5.5968823e-05,2.0,42,0.020510154,1.6898447e-07,0,-2.9040556113461237e-08,2.0
173,173,774.2569,121571.836,5389.254,121691.23,-2.538248,118.01594848546665,-0.018589629,9.906073e-07,0.03814226,7.48075e-05,2.0,42,0.020517912,1.6860633e-07,0,-2.879765867277426e-08,2.0
174,174,669.7856,121232.41,5701.213,121366.39,-2.6924727,118.69580859776761,-0.01864025,1.3269769e-06,0.041678984,9.1971815e-05,2.0,42,0.020464603,1.6861837e-07,0,-2.86876831788625e-08,2.0
175,175,579.81464,121655.945,6398.5537,121824.09,-3.0107255,119.37583956339222,-0.018620929,1.4316498e-06,0.042899195,0.00011834404,2.0,42,0.020503024,1.6830023e-07,0,-2.8324348335588784e-08,2.0
176,176,501.44418,121763.78,6753.0586,121950.9,-3.1743903,120.05320138219395,-0.01861275,1.5387444e-06,0.046999905,0.00014412125,2.0,42,0.020489434,1.680138e-07,0,-2.7928866009553428e-08,2.0
177,177,434.02762,122560.7,7764.1196,122806.38,-3.6247969,120.73322458783514,-0.018634288,1.3584533e-06,0.047229197,0.00018877875,2.0,42,0.02056046,1.6742176e-07,0,-2.7684586106503e-08,2.0
178,178,375.6009,122890.734,8745.855,123201.555,-4.0707474,121.41143310003099,-0.018597584,1.331633e-06,0.048449717,0.00024415378,2.0,42,0.020531274,1.6664785e-07,0,-2.7521365837366947e-08,2.0
179,179,325.10385,123383.414,9794.8545,123771.586,-4.5389357,122.09069747901958,-0.01865838,1.3869496e-06,0.04998043,0.00031300704,2.0,42,0.02056314,1.6613781e-07,0,-2.7104442139917238e-08,2.0
180,180,281.3503,123358.81,10818.738,123832.31,-5.0120955,122.76782900450053,-0.018624432,1.3280943e-06,0.052287288,0.0003990997,2.0,42,0.02050183,1.6556123e-07,0,-2.6712341545282275e-08,2.0
181,181,243.36427,124157.73,13159.431,124853.164,-6.05017,123.4511042102531,-0.01867975,1.48231e-06,0.04969655,0.0005520791,2.0,42,0.02053592,1.6448057e-07,0,-2.6509714417085186e-08,2.0
182,182,210.60631,124413.93,13483.93,125142.484,-6.1855497,124.12818237577449,-0.018634697,1.4078095e-06,0.05604441,0.0006506624,2.0,42,0.0204903,1.6373576e-07,0,-2.6437763222470602e-08,2.0
183,183,182.27473,125442.3,15113.94,126349.516,-6.8701773,124.7992641676392,-0.018592702,1.4145147e-06,0.057771802,0.0008266548,2.0,42,0.020538602,1.6255386e-07,0,-2.5985044924100463e-08,2.0
184,184,157.72879,126790.07,16045.101,127801.28,-7.2123604,125.48763292036892,-0.018580815,1.348209e-06,0.06288785,0.0009912454,2.0,42,0.020571016,1.6096095e-07,0,-2.5654619433181184e-08,2.0
185,185,136.52892,127264.16,19245.658,128711.16,-8.599456,126.15952335225302,-0.018624451,1.676756e-06,0.060570717,0.0013542407,2.0,42,0.02055724,1.5971607e-07,0,-2.5385152928914855e-08,2.0
186,186,118.14758,127918.766,21082.168,129644.39,-9.358733,126.84791234496515,-0.018641686,1.674707e-06,0.06389694,0.0016896747,2.0,42,0.020474588,1.5792884e-07,0,-2.519243072180534e-08,2.0
187,187,102.25773,129332.45,23784.799,131501.33,-10.420507,127.51435978992959,-0.018635705,1.4512055e-06,0.06543717,0.0021407364,2.0,42,0.020476224,1.5571115e-07,0,-2.4902475529390857e-08,2.0
188,188,88.4436,131146.19,27644.805,134028.2,-11.903333,128.20427403601934,-0.01865877,1.8399118e-06,0.065093875,0.0027693307,2.0,42,0.020534642,1.5321135e-07,0,-2.4540058193487665e-08,2.0
189,189,76.54279,132802.16,29378.447,136012.89,-12.474056,128.87173604109557,-0.018603435,1.3163597e-06,0.07077616,0.0033020566,2.0,42,0.020513482,1.5082014e-07,0,-2.4324105465299914e-08,2.0
190,190,66.250786,134621.14,32601.604,138512.52,-13.613397,129.53999105948606,-0.01856222,1.4687128e-06,0.073686875,0.00408216,2.0,42,0.020519236,1.4813995e-07,0,-2.393638301198199e-08,2.0
191,191,57.329906,137124.34,36322.21,141853.4,-14.836081,130.19463506394095,-0.018607458,1.5365082e-06,0.076430485,0.0050110836,2.0,42,0.020547174,1.4484795e-07,0,-2.380592893415873e-08,2.0
192,192,49.60321,139056.56,39305.85,144504.94,-15.783523,130.87934984310414,-0.018644536,1.6301925e-06,0.081630625,0.0060395165,2.0,42,0.020498954,1.4185642e-07,0,-2.351769304181407e-08,2.0
193,193,42.92585,142129.16,43860.832,148742.97,-17.150143,131.5874130766897,-0.018637419,1.5415369e-06,0.08453263,0.0073503028,2.0,42,0.020536136,1.3806458e-07,0,-2.3073723238851545e-08,2.0
194,194,37.1518,145225.2,47338.652,152745.89,-18.05427,132.23115313393646,-0.018679209,1.6756378e-06,0.09049496,0.008691948,2.0,42,0.020522315,1.3435593e-07,0,-2.2824533040019882e-08,2.0
195,195,32.150223,148585.16,52624.855,157629.08,-19.502771,132.87038815100095,-0.018606843,1.7210829e-06,0.09406872,0.010484661,2.0,42,0.020523658,1.3020224e-07,0,-2.2752413411837167e-08,2.0
196,196,27.835518,152777.75,56603.48,162926.34,-20.329445,133.5983226922399,-0.018681837,1.9026775e-06,0.101013094,0.0121921785,2.0,42,0.020540223,1.260706e-07,0,-2.2441351689644033e-08,2.0
197,197,24.082958,156562.98,60683.93,167912.2,-21.186367,134.55838681783644,-0.018603249,1.4424334e-06,0.108902186,0.014223926,2.0,43,0.020442516,1.2174526e-07,0,-2.1904862327358702e-08,2.0
198,198,20.833313,161517.81,66676.0,174738.92,-22.431274,135.21275154227624,-0.018619886,1.4441094e-06,0.11457563,0.01668215,2.0,43,0.020512555,1.17389725e-07,0,-2.194453237959267e-08,2.0
199,199,18.021912,166838.27,72609.8,181953.81,-23.51919,135.95871451104904,-0.018643074,1.4508882e-06,0.12162534,0.01936833,2.0,43,0.020550998,1.1294623e-07,0,-2.1245972074807324e-08,2.0
200,200,15.604198,171871.0,78168.516,188811.97,-24.456478,136.61402523549623,-0.018614873,1.4767927e-06,0.13048087,0.022364104,2.0,43,0.020477042,1.08452035e-07,0,-2.0964406445325996e-08,2.0
201,201,13.500899,178330.6,85067.78,197581.19,-25.502213,137.36197476435336,-0.018596988,1.4716339e-06,0.13857737,0.025688063,2.0,43,0.020544857,1.0398185e-07,0,-2.0739873401435362e-08,2.0
202,202,11.686608,184606.1,92598.164,206528.03,-26.63828,137.9529000724142,-0.018612936,1.5179863e-06,0.14707176,0.029564874,2.0,43,0.02054148,9.9460976e-08,0,-2.0278691108764136e-08,2.0
203,203,10.113269,191088.31,100152.25,215743.4,-27.659706,138.62653821104323,-0.018605633,1.5228096e-06,0.15713318,0.03386213,2.0,43,0.020506866,9.505211e-08,0,-1.978473081287202e-08,2.0
204,204,8.748621,198754.62,107982.44,226193.73,-28.515022,139.39237563408096,-0.018589275,1.4922401e-06,0.16847187,0.03839481,2.0,43,0.020495076,9.06085e-08,0,-2.0144749114796726e-08,2.0
205,205,7.570237,207188.64,116193.18,237545.77,-29.284084,140.268029755709,-0.018577639,1.4467164e-06,0.18093808,0.043290906,2.0,43,0.020501845,8.6306926e-08,0,-1.9690578739674415e-08,2.0
206,206,6.554112,216275.4,124978.38,249789.2,-30.022192,140.8043301278085,-0.018600583,1.6944196e-06,0.19429937,0.048640035,2.0,43,0.020527394,8.217887e-08,0,-1.9024591696619237e-08,2.0
207,207,5.669445,226145.98,134640.45,263192.06,-30.768284,141.41413586345152,-0.01859166,1.2885145e-06,0.20849903,0.054564424,2.0,43,0.02053716,7.803108e-08,0,-1.9296734293249763e-08,2.0
208,208,4.907347,236037.8,144841.62,276934.9,-31.534836,142.1065649363154,-0.018637829,1.5713778e-06,0.22391333,0.06125074,2.0,43,0.02052389,7.4110886e-08,0,-1.895498416943051e-08,2.0
209,209,4.245922,247157.16,155194.9,291842.62,-32.12553,142.8943236937339,-0.018622952,1.4547983e-06,0.24152976,0.06830116,2.0,43,0.020538166,7.0374114e-08,0,-1.7831276025359364e-08,2.0
210,210,3.6747382,258408.62,167106.33,307732.9,-32.88973,143.79392034985358,-0.018631764,1.418232e-06,0.2591796,0.07642558,2.0,43,0.020548914,6.677516e-08,0,-1.8684463555617074e-08,2.0
211,211,3.180988,270606.53,178295.08,324063.3,-33.37977,144.82220021201647,-0.018599438,1.503897e-06,0.28062007,0.08494498,2.0,43,0.020523299,6.3331136e-08,0,-1.8175374536253544e-08,2.0
212,212,2.752818,282058.88,191470.94,340908.1,-34.169964,146.0011390413565,-0.01862345,1.5043299e-06,0.3019533,0.095251285,2.0,43,0.020521948,6.019789e-08,0,-1.6433129894010358e-08,2.0
213,213,2.3804083,295615.62,205772.27,360181.66,-34.841022,147.3550305189856,-0.01862719,1.4630615e-06,0.32492402,0.1060504,2.0,43,0.020532165,5.7005025e-08,0,-1.600603030963013e-08,2.0
214,214,2.060257,307180.06,221143.11,378502.12,-35.750626,148.91131923286594,-0.018609596,1.4423994e-06,0.34932154,0.11924372,2.0,43,0.020524524,5.422565e-08,0,-1.670399529381002e-08,2.0
215,215,1.7836765,321256.78,237661.6,399611.0,-36.493553,150.69965377120752,-0.018619658,1.4683081e-06,0.3754439,0.13279697,2.0,43,0.020517578,5.134388e-08,0,-1.6492923472940587e-08,2.0
216,216,1.5427545,334143.2,258590.16,422516.9,-37.73594,152.75817144228495,-0.018577425,1.4624034e-06,0.39894342,0.1494332,2.0,43,0.020551832,4.8641443e-08,0,-1.4675131603940134e-08,2.0
217,217,1.3354719,347532.97,278360.22,445268.0,-38.69335,155.12990203493973,-0.018635744,1.4780246e-06,0.42813253,0.16732067,2.0,43,0.020520551,4.6085844e-08,0,-1.231740629595447e-08,2.0
218,218,1.1556969,361834.2,303927.56,472542.0,-40.029037,157.86152053801925,-0.018665517,1.4842589e-06,0.45311257,0.18744138,2.0,43,0.020506907,4.3397005e-08,0,-1.0924348943156007e-08,2.0
219,219,1.0000616,375623.5,332720.34,501792.62,-41.533928,161.0112898075895,-0.018629523,1.444736e-06,0.478315,0.21029268,2.0,43,0.020512883,4.0879204e-08,0,-1.0806479352017876e-08,2.0

File: data/split_cycle/07222024_9_PEGMEA_1_PEGDA_0_Aerosil380_17,10_LiTFSI_E2_RUN_1_C01_RUN_1.csv
True,index,freq,Re,Im,Z,Phase,time,Ewe_meas,I_meas,Cs,Cp,cycle_number,I_Range,Ewe,I,Ns,(QQo),cycle
0,0,7000018.5,321.2127,1887.292,1914.4316,-80.34095,2.467474837176269,-0.0802553,2.7752534e-05,1.2047081e-05,1.1707935e-05,1.0,40,0.010182528,5.3188255e-06,0,6.405466775005506e-09,1.0
1,1,6057573.0,343.44345,2115.3462,2143.0452,-80.77804,3.0194952633755747,-0.08017958,7.0074075e-06,1.2420528e-05,1.210153e-05,1.0,40,0.014407578,6.7229466e-06,0,3.9986071641793485e-09,1.0
2,2,5242039.0,383.36588,2454.628,2484.3848,-81.12321,3.4354814431571867,-0.08015985,-1.8686618e-05,1.2368989e-05,1.20744635e-05,1.0,40,0.020016707,8.057008e-06,0,3.3092683034839056e-09,1.0
3,3,4536288.0,309.44604,2836.8765,2853.7036,-83.774796,4.668483608373208,-0.080168664,-1.3793398e-05,1.236742e-05,1.2221998e-05,1.0,40,0.019967021,6.9968796e-06,0,4.462055844328461e-09,1.0
4,4,3925558.5,430.3422,3218.7358,3247.3767,-82.384766,5.084501094795996,-0.08024444,-6.5186896e-06,1.25960205e-05,1.2374813e-05,1.0,40,0.019193828,5.910564e-06,0,8.865926258812982e-10,1.0
5,5,3397055.0,431.4503,3555.7993,3581.8792,-83.08172,5.50048610122758,-0.080231674,-2.6928803e-05,1.3175901e-05,1.298473e-05,1.0,40,0.020139173,5.622516e-06,0,-2.800030272788313e-11,1.0
6,6,2939708.2,509.00604,4089.2512,4120.8086,-82.904655,6.052490260772174,-0.08024666,2.0211814e-06,1.3239516e-05,1.3037515e-05,1.0,40,0.020323865,4.932009e-06,0,2.1951276854245016e-09,1.0
7,7,2543924.5,474.01993,4688.701,4712.6016,-84.227104,6.604487967008026,-0.08025731,-2.0882046e-05,1.3343303e-05,1.3208303e-05,1.0,40,0.020766957,4.4066865e-06,0,-2.3013431774264367e-09,1.0
8,8,2201436.2,224.69585,5773.457,5777.8276,-87.77124,7.323492214462021,-0.080199406,-5.06208e-06,1.2522127e-05,1.2503188e-05,1.0,41,0.019993544,3.460391e-06,0,1.4694275424997412e-09,1.0
9,9,1905053.1,211.9216,6435.761,6439.2495,-88.114006,7.87548181405873,-0.08028811,1.82241e-06,1.2981148e-05,1.2967088e-05,1.0,41,0.020451589,3.1760826e-06,0,1.822954098377257e-09,1.0
10,10,1648567.4,186.43953,7569.2817,7571.5776,-88.58903,8.427490373578621,-0.08027879,-8.181599e-07,1.27543635e-05,1.2746629e-05,1.0,41,0.019930117,2.6322277e-06,0,1.275029511843526e-09,1.0
11,11,1426616.2,268.93384,8637.416,8641.602,-88.21662,8.97947834644583,-0.080237545,1.2563089e-06,1.2916033e-05,1.2903524e-05,1.0,41,0.020705152,2.3959856e-06,0,7.77179708853579e-10,1.0
12,12,1234551.2,185.5861,10015.277,10016.997,-88.938416,9.531491919333348,-0.08019987,-6.2650347e-06,1.2872059e-05,1.2867639e-05,1.0,41,0.020440107,2.0405423e-06,0,-6.793614231178759e-10,1.0
13,13,1068345.5,306.8485,11595.499,11599.559,-88.48415,10.083485492243199,-0.080291875,7.1441485e-07,1.284751e-05,1.2838519e-05,1.0,41,0.02059412,1.7754227e-06,0,-4.996980270182878e-10,1.0
14,14,924510.06,536.54065,12741.445,12752.737,-87.58871,10.635480905155418,-0.08017839,-3.1794034e-06,1.3511071e-05,1.3487155e-05,1.0,41,0.020249426,1.5878494e-06,0,-4.1788969783201286e-10,1.0
15,15,800039.0,-356.2515,15250.561,15254.721,-91.33818,11.18748581132968,-0.080219045,-3.0956044e-06,1.30443705e-05,1.3037257e-05,1.0,41,0.020659816,1.3543228e-06,0,-9.50292230599972e-10,1.0
16,16,692334.1,454.57248,18073.8,18079.516,-88.559265,11.739501384232426,-0.08021522,-5.928364e-07,1.2719057e-05,1.2711017e-05,1.0,41,0.020406527,1.1287099e-06,0,-1.5311365427742708e-09,1.0
17,17,599122.25,535.96594,20538.691,20545.684,-88.50518,12.29148743711994,-0.080255225,-1.3321203e-06,1.2933972e-05,1.292517e-05,1.0,41,0.020764338,1.0106423e-06,0,-1.1670098913801515e-09,1.0
18,18,518454.94,845.8208,23339.082,23354.404,-87.92448,12.843495436682133,-0.08019881,-2.5816444e-06,1.3153015e-05,1.3135763e-05,1.0,41,0.020267952,8.6784286e-07,0,-5.003188857549567e-10,1.0
19,19,448662.03,834.99536,27079.693,27092.564,-88.23386,13.395498609548667,-0.08026605,-2.1108914e-07,1.309957e-05,1.3087127e-05,1.0,41,0.020170452,7.445014e-07,0,-1.3508402543370342e-09,1.0
20,20,388258.97,1318.1427,31344.865,31372.568,-87.591965,13.947479595750337,-0.08023778,-2.0751313e-06,1.3077726e-05,1.30546405e-05,1.0,41,0.020852827,6.6468345e-07,0,-1.2406133362140457e-09,1.0
21,21,335983.9,423.50867,37998.88,38001.24,-89.36145,14.499497302022064,-0.08027425,1.2488588e-06,1.2466106e-05,1.2464559e-05,1.0,41,0.020371374,5.360713e-07,0,-7.726976682786496e-10,1.0
22,22,290751.2,2021.2831,41999.426,42048.035,-87.24468,15.05149730152334,-0.080232345,1.5300477e-06,1.30333265e-05,1.30032095e-05,1.0,41,0.020572059,4.8925136e-07,0,-3.8840407925672735e-10,1.0
23,23,251605.19,3319.8152,47945.586,48060.383,-86.039085,15.603500447788974,-0.080273464,3.2730484e-06,1.3193254e-05,1.3130302e-05,1.0,41,0.020373069,4.2390568e-07,0,-7.036085659390463e-10,1.0
24,24,217729.38,1832.0565,55162.773,55193.188,-88.0978,16.322500241891248,-0.08025534,-2.3455655e-07,1.3251256e-05,1.3236655e-05,1.0,42,0.01962809,3.5562525e-07,0,-9.701635074984931e-10,1.0
25,25,188418.58,1694.5544,62965.973,62988.77,-88.45841,16.73849055499886,-0.080206186,-3.8970373e-07,1.3414994e-05,1.3405285e-05,1.0,42,0.021753905,3.4536166e-07,0,-9.580024013611736e-10,1.0
26,26,163051.14,2812.8638,73319.52,73373.46,-87.802956,17.29048332790262,-0.08026408,-6.693047e-08,1.33130225e-05,1.32934565e-05,1.0,42,0.020775743,2.8315065e-07,0,-1.0350326668685486e-09,1.0
27,27,141098.2,1791.7682,85000.43,85019.31,-88.79241,17.84248876743368,-0.08019434,-2.5001535e-07,1.3270202e-05,1.3264307e-05,1.0,42,0.020243086,2.3809986e-07,0,-1.0894206162177512e-09,1.0
28,28,122105.11,10324.529,103470.11,103983.94,-84.301735,18.258499773888616,-0.08028439,-1.0496282e-08,1.2597125e-05,1.2472936e-05,1.0,42,0.021956509,2.111529e-07,0,-1.1124952992673798e-09,1.0
29,29,105663.59,3657.823,110232.805,110293.48,-88.099464,18.810494253440993,-0.08017764,-3.5468858e-07,1.366419e-05,1.3649161e-05,1.0,42,0.020452745,1.854393e-07,0,-1.1655745327939906e-09,1.0
30,30,91439.65,5174.099,125750.27,125856.67,-87.643845,19.226480673154583,-0.08024889,2.1859258e-07,1.3841293e-05,1.38179e-05,1.0,42,0.02171933,1.7257194e-07,0,-1.1339199723568388e-09,1.0
31,31,79127.08,5822.996,148212.9,148327.25,-87.750114,19.778478859370807,-0.08024995,6.4004155e-08,1.3570911e-05,1.3549995e-05,1.0,42,0.020328684,1.3705292e-07,0,-1.2224871047262158e-09,1.0
32,32,68475.36,6670.1826,170825.0,170955.17,-87.763916,20.19450271918322,-0.08024645,-8.820076e-09,1.3606122e-05,1.358541e-05,1.0,42,0.02111095,1.2348822e-07,0,-1.246030903301455e-09,1.0
33,33,59252.523,8712.071,196968.72,197161.3,-87.467415,20.610485032229917,-0.08025668,2.1170126e-07,1.3636911e-05,1.3610284e-05,1.0,42,0.021868484,1.10916716e-07,0,-1.2245455055422467e-09,1.0
34,34,51282.285,1116.1294,222240.62,222243.42,-89.71225,21.16248020515195,-0.08028418,2.9011304e-07,1.3964626e-05,1.3964275e-05,1.0,42,0.02026891,9.120139e-08,0,-1.2114852639188495e-09,1.0
35,35,44369.8,16344.87,271985.06,272475.75,-86.56096,21.5784785982396,-0.08021396,-1.8855253e-07,1.31882625e-05,1.3140805e-05,1.0,42,0.020708334,7.6000646e-08,0,-1.2310401383657737e-09,1.0
36,36,38403.727,20946.299,309646.84,310354.5,-86.13008,21.99447896462516,-0.08024677,6.977786e-08,1.3383821e-05,1.3322856e-05,1.0,42,0.020982584,6.760844e-08,0,-1.2267786531193142e-09,1.0
37,37,33226.32,23711.986,354547.3,355339.34,-86.173775,22.41050186441862,-0.080233224,1.2192815e-07,1.351026e-05,1.34501e-05,1.0,42,0.02119469,5.964634e-08,0,-1.1888796403844992e-09,1.0
38,38,28754.086,32944.598,404644.78,405983.7,-85.34547,22.82647897748393,-0.08023622,-1.5819356e-07,1.3678756e-05,1.3588682e-05,1.0,42,0.021282932,5.2423122e-08,0,-1.1822393826253434e-09,1.0
39,39,24884.947,34718.863,484148.8,485392.1,-85.89828,23.408485191786895,-0.08020941,-2.237274e-08,1.3210052e-05,1.3142467e-05,1.0,43,0.021074107,4.3416666e-08,0,-1.1622590894967544e-09,1.0
40,40,21553.963,54355.46,567206.7,569805.2,-84.526054,23.825482811633265,-0.08024051,-8.014466e-09,1.3018221e-05,1.2899757e-05,1.0,43,0.021058971,3.6958195e-08,0,-1.1626584391969274e-09,1.0
41,41,18631.234,48038.867,635235.3,637049.2,-85.67531,24.24148056472768,-0.08025938,8.876508e-09,1.3447572e-05,1.3371102e-05,1.0,43,0.020893386,3.2797132e-08,0,-1.1640395095444184e-09,1.0
42,42,16126.037,67746.48,716801.44,719995.75,-84.60089,24.657504424481886,-0.08023439,-2.6413904e-08,1.376872e-05,1.364682e-05,1.0,43,0.020695837,2.8744388e-08,0,-1.161926705490695e-09,1.0
43,43,13954.87,267422.03,927420.0,965205.9,-73.915054,25.073478897538735,-0.08026935,1.0273224e-08,1.2297531e-05,1.135353e-05,1.0,43,0.020699015,2.1445182e-08,0,-1.1599870809717675e-09,1.0
44,44,12080.609,166743.31,997522.7,1011362.9,-80.51032,25.489481237338623,-0.08022405,-4.5632746e-08,1.3207131e-05,1.2848133e-05,1.0,43,0.020086853,1.9861172e-08,0,-1.1581504294082803e-09,1.0
45,45,10447.592,146623.14,1130965.1,1140430.0,-82.61313,25.90549891043338,-0.08024578,-3.3025046e-08,1.3469601e-05,1.32469495e-05,1.0,43,0.019531846,1.7126737e-08,0,-1.1586594276633802e-09,1.0
46,46,9045.586,158456.7,1227011.0,1237200.2,-82.641525,26.478249364270596,-0.080313616,1.6102193e-08,1.4339531e-05,1.4104311e-05,1.0,43,0.020211782,1.633671e-08,0,-1.1553399347929243e-09,1.0
47,47,7827.7437,185483.1,1501699.1,1513110.8,-82.95875,26.95893688048818,-0.0802569,-1.471872e-08,1.35394375e-05,1.3335983e-05,1.0,43,0.020221693,1.3364318e-08,0,-1.1527822820108904e-09,1.0
48,48,6770.8345,248226.66,1674040.4,1692343.9,-81.56564,27.497427546040853,-0.08030289,1.721957e-08,1.4041452e-05,1.37393645e-05,1.0,43,0.020222463,1.1949382e-08,0,-1.1499757763086414e-09,1.0
49,49,5860.798,361377.78,1920931.0,1954627.8,-79.34568,28.103966294875136,-0.080203116,-1.792186e-08,1.41368155e-05,1.3653595e-05,1.0,43,0.02024004,1.0354934e-08,0,-1.1492921556030606e-09,1.0
50,50,5071.625,437443.22,2213427.8,2256240.0,-78.82061,28.784681820558035,-0.080217816,-3.0458716e-10,1.4177761e-05,1.3644819e-05,1.0,43,0.020254657,8.977173e-09,0,-1.1448855316523116e-09,1.0
51,51,4388.5933,592351.75,2540117.5,2608271.0,-76.8733,29.464839612846845,-0.08027032,1.24893464e-08,1.4277133e-05,1.35407645e-05,1.0,43,0.020278594,7.774727e-09,0,-1.1477968610229538e-09,1.0
52,52,3798.7827,761386.8,2790309.5,2892323.8,-74.737366,30.144837671818095,-0.08023419,1.1856171e-08,1.5014931e-05,1.3974435e-05,1.0,43,0.020164706,6.971801e-09,0,-1.148146529701361e-09,1.0
53,53,3286.0488,880729.9,3271801.5,3388269.5,-74.93379,30.8247078907807,-0.08027962,1.902599e-08,1.4803321e-05,1.3803117e-05,1.0,43,0.020235965,5.97236e-09,0,-1.1423088464193043e-09,1.0
54,54,2844.088,1147922.8,3581449.2,3760918.2,-72.228355,31.504802483075764,-0.08022821,1.911537e-09,1.5624939e-05,1.4169291e-05,1.0,43,0.020240655,5.3818385e-09,0,-1.1436735056970823e-09,1.0
55,55,2460.7852,1436998.8,4071609.5,4317750.5,-70.56046,32.18468472871609,-0.08024548,4.053171e-09,1.5884747e-05,1.4125293e-05,1.0,43,0.020263383,4.693042e-09,0,-1.1417913317063445e-09,1.0
56,56,2129.3164,1870501.2,4407364.5,4787863.5,-67.003456,32.864829934347654,-0.08023829,-5.18379e-09,1.6959028e-05,1.4370616e-05,1.0,43,0.020203577,4.219748e-09,0,-1.1539714814654792e-09,1.0
57,57,1843.2289,2183693.5,5067951.5,5518392.0,-66.68962,33.54493799331249,-0.08026598,-3.656717e-09,1.7037599e-05,1.4369717e-05,1.0,43,0.0203206,3.6823409e-09,0,-1.1577558388733916e-09,1.0
58,58,1594.4913,2749495.2,5521406.0,6168115.5,-63.52807,34.22484973227256,-0.080207676,-2.1385725e-08,1.8077913e-05,1.4485806e-05,1.0,43,0.020308075,3.2924279e-09,0,-1.1605898023881024e-09,1.0
59,59,1380.4436,3227565.8,6065464.0,6870737.5,-61.981583,34.90467549790628,-0.080233686,1.0366328e-08,1.9008045e-05,1.4813538e-05,1.0,43,0.020283474,2.9521539e-09,0,-1.1644763639676715e-09,1.0
60,60,1194.6187,3995904.8,6332947.0,7488222.0,-57.74927,35.58483958353463,-0.08029221,1.4928936e-08,2.1037058e-05,1.5046631e-05,1.0,43,0.020263666,2.7060718e-09,0,-1.1613610148940455e-09,1.0
61,61,1033.3434,4880449.5,6637398.0,8238558.0,-53.67312,36.26510230914573,-0.08027175,2.060509e-09,2.3204788e-05,1.5061593e-05,1.0,43,0.020267084,2.4600282e-09,0,-1.1597510677093186e-09,1.0
62,62,894.71045,5475389.5,7134378.5,8993289.0,-52.495003,36.9448087947967,-0.080200225,-1.3433762e-08,2.4933399e-05,1.569122e-05,1.0,43,0.020221617,2.248523e-09,0,-1.1605618716911249e-09,1.0
63,63,774.2569,6680892.0,7345412.0,9929219.0,-47.712456,37.62496837376966,-0.08021664,2.5059784e-08,2.7984586e-05,1.5315143e-05,1.0,43,0.02027259,2.0417104e-09,0,-1.1565150415424361e-09,1.0
64,64,669.7856,7442018.0,7678708.5,10693278.0,-45.896797,38.3048105660564,-0.08026286,-1.8316971e-09,3.0945404e-05,1.5956984e-05,1.0,43,0.020289142,1.8973734e-09,0,-1.1543956463351762e-09,1.0
65,65,579.81464,8337422.0,7709193.5,11355363.0,-42.758003,38.98483182502969,-0.08026656,8.74611e-09,3.5605903e-05,1.6411106e-05,1.0,43,0.02027948,1.7858945e-09,0,-1.1594511063548474e-09,1.0
66,66,501.44418,9293581.0,7688197.0,12061468.0,-39.599556,39.66220596383209,-0.080263406,1.7997628e-09,4.128317e-05,1.6773423e-05,1.0,43,0.020245936,1.6785632e-09,0,-1.156934028991838e-09,1.0
67,67,434.02762,10061072.0,7713777.0,12677836.0,-37.477215,40.342232502793195,-0.08020252,-1.1590116e-08,4.7537433e-05,1.7598659e-05,1.0,43,0.020234955,1.596089e-09,0,-1.1600919120145553e-09,1.0
68,68,375.6009,11376451.0,7414122.0,13579133.0,-33.0926,41.020456268364796,-0.080227986,-2.9710211e-08,5.715231e-05,1.703763e-05,1.0,43,0.0202677,1.4925622e-09,0,-1.159491656382504e-09,1.0
69,69,325.10385,12175695.0,7036136.0,14062530.0,-30.022919,41.69969539398153,-0.080242485,2.4143028e-09,6.9576694e-05,1.7418282e-05,1.0,43,0.020249493,1.4399609e-09,0,-1.1607357360576708e-09,1.0
70,70,281.3503,13063113.0,6564332.5,14619692.0,-26.679941,42.37678251946636,-0.08027443,1.835551e-08,8.617517e-05,1.7373482e-05,1.0,43,0.020234084,1.3840294e-09,0,-1.1582285070595998e-09,1.0
71,71,243.36427,13783687.0,6427413.5,15208605.0,-24.999912,43.06011687187129,-0.0802514,-1.1757736e-08,0.00010174828,1.8172756e-05,1.0,43,0.02026029,1.3321596e-09,0,-1.1623938604216251e-09,1.0
72,72,210.60631,14295236.0,5881235.0,15457771.0,-22.362865,43.73719914405956,-0.080210306,-6.431587e-09,0.00012849322,1.8600454e-05,1.0,43,0.02025084,1.310075e-09,0,-1.1624204825821012e-09,1.0
73,73,182.27473,15019789.0,5576304.0,16021524.0,-20.368137,44.40925690930453,-0.080241255,-5.2583435e-09,0.00015658392,1.8968476e-05,1.0,43,0.020245716,1.2636573e-09,0,-1.1646158688087148e-09,1.0
74,74,157.72879,15252217.0,5612151.0,16251965.0,-20.201414,45.0976611553815,-0.08025372,-1.33779325e-08,0.00017979591,2.1440097e-05,1.0,43,0.02022114,1.2442274e-09,0,-1.1676048033180306e-09,1.0
75,75,136.52892,16004645.0,5792806.0,17020730.0,-19.897486,45.77050140060601,-0.08026661,-4.085103e-09,0.00020123638,2.330924e-05,1.0,43,0.020247817,1.1895974e-09,0,-1.1691009566285512e-09,1.0
76,76,118.14758,16380440.0,4573978.0,17007060.0,-15.601547,46.4589089800138,-0.08030855,2.3178835e-08,0.0002945108,2.1302516e-05,1.0,43,0.020251434,1.1907663e-09,0,-1.1687224723652813e-09,1.0
77,77,102.25773,16350748.0,3445814.2,16709895.0,-11.900574,47.125331064948114,-0.08025586,-1.2167449e-08,0.0004516813,1.9207391e-05,1.0,43,0.0201617,1.2065725e-09,0,-1.1682070776368336e-09,1.0
78,78,88.4436,17908016.0,3392364.8,18226496.0,-10.726595,47.81529184439569,-0.08026169,7.2376194e-09,0.0005304582,1.8375953e-05,1.0,43,0.020386774,1.118524e-09,0,-1.1689247200990192e-09,1.0
79,79,76.54279,17078038.0,3131244.2,17362720.0,-10.389736,48.481734676111955,-0.08021485,1.7964416e-08,0.0006640471,2.159719e-05,1.0,43,0.020208206,1.1638848e-09,0,-1.1693401524644933e-09,1.0
80,80,66.250786,17042368.0,2928791.2,17292198.0,-9.75123,49.14998553448822,-0.08022647,1.517098e-08,0.0008202395,2.352974e-05,1.0,43,0.020262774,1.1717871e-09,0,-1.1719898684611854e-09,1.0
81,81,57.329906,16363567.0,3549671.0,16744148.0,-12.239274,49.8046444189531,-0.0802515,-9.192098e-10,0.0007820793,3.5148023e-05,1.0,43,0.02020032,1.2064107e-09,0,-1.1712708490326918e-09,1.0
82,82,49.60321,17222430.0,2696493.8,17432246.0,-8.898484,50.49038159815245,-0.08024684,-6.003266e-09,0.0011899013,2.8471022e-05,1.0,43,0.020222735,1.1600763e-09,0,-1.1726052855974925e-09,1.0
83,83,42.92585,17825874.0,3268573.5,18123062.0,-10.390402,51.19842445841641,-0.08022394,-1.2800626e-08,0.0011343393,3.689745e-05,1.0,43,0.020284634,1.1192719e-09,0,-1.1760125960081727e-09,1.0
84,84,37.1518,17968598.0,2687333.8,18168442.0,-8.505953,51.84214859569329,-0.08029709,2.4296204e-08,0.0015941116,3.487599e-05,1.0,43,0.02022979,1.1134577e-09,0,-1.1735504280316642e-09,1.0
85,85,32.150223,17738766.0,2149415.5,17868514.0,-6.9088783,52.48038457267103,-0.08020009,1.645596e-08,0.0023031158,3.3325727e-05,1.0,43,0.020238692,1.1326455e-09,0,-1.173984775684447e-09,1.0
86,86,27.835518,17414956.0,2309900.0,17567480.0,-7.5555444,53.207341087196255,-0.08026572,1.196783e-08,0.0024752987,4.27952e-05,1.0,43,0.020206258,1.150208e-09,0,-1.174760136770345e-09,1.0
87,87,24.082958,18637568.0,2121785.5,18757956.0,-6.494849,53.909380507218884,-0.08026162,1.5971766e-08,0.0031146468,3.985114e-05,1.0,43,0.020284781,1.0813962e-09,0,-1.1752046101620605e-09,1.0
88,88,20.833313,18264504.0,2138689.5,18389294.0,-6.6786585,54.56375384499552,-0.08019885,1.0361934e-09,0.0035720216,4.8314716e-05,1.0,43,0.020233227,1.1002721e-09,0,-1.1792121380592959e-09,1.0
89,89,18.021912,18685024.0,1811796.0,18772660.0,-5.5383787,55.30973518708197,-0.080250174,-2.7466179e-08,0.0048742746,4.5402205e-05,1.0,43,0.020237615,1.0780367e-09,0,-1.1794103003895076e-09,1.0
90,90,15.604198,18892524.0,1932653.1,18991120.0,-5.8408823,55.96500295153237,-0.080235906,-6.152249e-09,0.005277458,5.4655193e-05,1.0,43,0.020257043,1.0666587e-09,0,-1.186608259676388e-09,1.0
91,91,13.500899,18491268.0,2157774.8,18616740.0,-6.6558313,56.712998400384095,-0.08021267,9.667901e-09,0.0054632532,7.3393276e-05,1.0,43,0.020221181,1.0861827e-09,0,-1.1899603718449952e-09,1.0
92,92,11.686608,18716958.0,2699342.2,18910604.0,-8.20656,57.30389386846218,-0.080261596,-5.3514673e-09,0.0050451458,0.000102796614,1.0,43,0.020231687,1.0698593e-09,0,-1.19161446727023e-09,1.0
93,93,10.113269,19955106.0,2308924.8,20088240.0,-6.6001143,57.977510807075305,-0.08024278,7.57283e-09,0.0068158307,9.004396e-05,1.0,43,0.020325057,1.0117889e-09,0,-1.1830572966566063e-09,1.0
94,94,8.748621,19699676.0,2387495.0,19843824.0,-6.9102397,58.74438764349907,-0.08024103,-1.3009923e-09,0.007619703,0.000110299174,1.0,43,0.020276863,1.0218224e-09,0,-1.1831467607017168e-09,1.0
95,95,7.570237,19222672.0,2296131.5,19359322.0,-6.811657,59.61998661846155,-0.08023506,-3.7685264e-09,0.00915617,0.00012880334,1.0,43,0.020224623,1.0446969e-09,0,-1.1957831276833528e-09,1.0
96,96,6.554112,19580578.0,2287705.8,19713768.0,-6.663965,60.15631637725164,-0.08019136,-2.626499e-08,0.0106146615,0.00014294441,1.0,43,0.020243952,1.0268941e-09,0,-1.18423649499196e-09,1.0
97,97,5.669445,19758312.0,2368957.8,19899820.0,-6.836943,60.76614307289128,-0.08022379,-2.0175303e-08,0.011850107,0.00016793399,1.0,43,0.020258516,1.0180251e-09,0,-1.1987864357213736e-09,1.0
98,98,4.907347,19858734.0,2484519.0,20013550.0,-7.131201,61.458545799105195,-0.08025616,-8.238021e-09,0.013053621,0.00020117193,1.0,43,0.020266194,1.0126237e-09,0,-1.1813034928835465e-09,1.0
99,99,4.245922,19979208.0,2629499.5,20151502.0,-7.497708,62.246323943167226,-0.08021595,-9.690612e-09,0.014255255,0.00024272045,1.0,43,0.020249479,1.004862e-09,0,-1.1916300480533814e-09,1.0
100,100,3.6747382,20225326.0,2266918.5,20351972.0,-6.3952007,63.1459365192859,-0.0802181,-2.1655827e-08,0.019105474,0.00023703727,1.0,43,0.020224275,9.937255e-10,0,-1.2042100229186905e-09,1.0
101,101,3.180988,20909380.0,1930549.0,20998314.0,-5.275125,64.17521166146616,-0.08022189,-3.358818e-09,0.025916554,0.00021906351,1.0,43,0.02030019,9.667533e-10,0,-1.1868483642257603e-09,1.0
102,102,2.752818,20558546.0,2799567.8,20748286.0,-7.7545767,65.35410438411054,-0.08023428,-1.031755e-08,0.0206515,0.0003759838,1.0,43,0.02025675,9.763096e-10,0,-1.1839273364521698e-09,1.0
103,103,2.3804083,21055246.0,2866710.2,21249504.0,-7.7532516,66.70903359516524,-0.080249034,-6.4605393e-10,0.023323024,0.00042447768,1.0,43,0.020260569,9.534608e-10,0,-1.2092553389265182e-09,1.0
104,104,2.060257,21153688.0,2634644.8,21317126.0,-7.0995026,68.26528854909702,-0.08021352,-5.1792197e-09,0.02932086,0.0004478819,1.0,43,0.020228887,9.4895e-10,0,-1.2192117638387493e-09,1.0
105,105,1.7836765,21630638.0,2937776.0,21829224.0,-7.734331,70.05359258063254,-0.08022045,-8.6477066e-09,0.03037284,0.0005501057,1.0,43,0.02024647,9.2749386e-10,0,-1.20611299357471e-09,1.0
106,106,1.5427545,22227940.0,2749109.5,22397298.0,-7.0504303,72.11321449183743,-0.08032549,1.2275124e-08,0.037525915,0.00056535867,1.0,43,0.020255245,9.043611e-10,0,-1.1231834132413144e-09,1.0
107,107,1.3354719,22002778.0,2934366.2,22197584.0,-7.5963383,74.48495967118652,-0.080209814,-1.7230932e-09,0.040613562,0.00070972205,1.0,43,0.02024822,9.121812e-10,0,-1.1254222623694156e-09,1.0
108,108,1.1556969,22452404.0,3319806.5,22696510.0,-8.410798,77.21650425423286,-0.08020983,-2.6139182e-09,0.041482355,0.000887505,1.0,43,0.020246312,8.9204516e-10,0,-1.1495407943122192e-09,1.0
109,109,1.0000616,22504760.0,3505380.8,22776126.0,-8.85335,80.36626493718359,-0.0802114,6.219582e-09,0.045400243,0.001075397,1.0,43,0.02024842,8.890195e-10,0,-1.177202831372453e-09,1.0
