Repository: Jay2-davic/SPOC_code

# Studying-Polymers-on a-Chip (SPOC) Data Cleaning and Processing
Author: Jay Jimenez jimenez45@llnl.gov

# Project Description

The SPOC project aims to establish an automated, high-throughput experimentation workflow to screen solid state polymer electrolytes. This repository contains code to reproduce the data cleaning workflow, data processing, and active learning for the SPOC project. Electrochemical impedance spectroscopy processing code is included as a Python file which was used to determine bulk ionic conductivities.

File: data/split_cycle/07222024_9_PEGMEA_1_PEGDA_0_Aerosil380_21,40_LiTFSI_F3_RUN_4_C01_RUN_2.csv
True,index,freq,Re,Im,Z,Phase,time,Ewe_meas,I_meas,Cs,Cp,cycle_number,I_Range,Ewe,I,Ns,(QQo),cycle
110,110,7000018.5,241.50081,1904.7235,1919.9724,-82.773994,82.83347948102164,-0.07973149,-1.7719043e-05,1.193683e-05,1.1747972e-05,2.0,40,0.01019135,5.308071e-06,0,-8.209313145704574e-09,2.0
111,111,6057573.0,412.17932,2075.2185,2115.756,-78.76613,83.38549164056894,-0.07970134,-3.5189612e-05,1.2660698e-05,1.2180191e-05,2.0,40,0.014376021,6.794744e-06,0,-1.3928353491659218e-08,2.0
112,112,5242039.0,372.2518,2374.5962,2403.597,-81.09058,83.80150371367927,-0.07974246,-2.5198502e-05,1.2785865e-05,1.24791895e-05,2.0,40,0.019839084,8.2539145e-06,0,-1.9482297216455495e-08,2.0
113,113,4536288.0,307.7411,2717.293,2734.6638,-83.53862,85.16949767197366,-0.079752,-1.8798255e-05,1.2911689e-05,1.2748177e-05,2.0,40,0.018100522,6.6189205e-06,0,-3.210136337066298e-08,2.0
114,114,3925558.5,401.90875,3114.6628,3140.4866,-82.647316,85.72150148483342,-0.079774976,-3.2194133e-05,1.3016902e-05,1.280371e-05,2.0,40,0.0191822,6.108034e-06,0,-3.32565298355938e-08,2.0
115,115,3397055.0,417.33054,3494.2107,3519.0444,-83.18915,86.13748737130663,-0.07979508,-3.323603e-05,1.3408138e-05,1.3219565e-05,2.0,40,0.02020899,5.742749e-06,0,-3.695204502782959e-08,2.0
116,116,2939708.2,377.0595,3936.3726,3954.3904,-84.52841,86.68950454416336,-0.07980656,-2.0975074e-05,1.3753705e-05,1.3628655e-05,2.0,40,0.020361815,5.1491666e-06,0,-4.2494453805418905e-08,2.0
117,117,2543924.5,441.569,4558.657,4579.993,-84.46737,87.24149889036198,-0.079749785,-3.8631595e-05,1.3723946e-05,1.3596376e-05,2.0,40,0.020545706,4.485969e-06,0,-4.984363936119449e-08,2.0
118,118,2201436.2,285.76736,5451.471,5458.956,-86.99929,87.9604874845536,-0.079792395,-3.9931892e-06,1.3261734e-05,1.3225392e-05,2.0,41,0.020016285,3.6666872e-06,0,-5.1539781089580964e-08,2.0
119,119,1905053.1,247.67035,6248.0244,6252.931,-87.729996,88.51249263077625,-0.07980318,-5.183486e-07,1.3371197e-05,1.3350221e-05,2.0,41,0.020591106,3.2930327e-06,0,-5.114052760718321e-08,2.0
120,120,1648567.4,241.65117,7216.3647,7220.4097,-88.08208,89.06450543031679,-0.07985049,-1.3954353e-06,1.3378117e-05,1.3363131e-05,2.0,41,0.019759856,2.7366668e-06,0,-5.216812453045626e-08,2.0
121,121,1426616.2,262.3265,8502.135,8506.181,-88.23274,89.61649548317655,-0.0797874,-1.1142463e-06,1.31215465e-05,1.31090665e-05,2.0,41,0.020664982,2.429408e-06,0,-5.2914996108243644e-08,2.0
122,122,1234551.2,175.17697,9556.368,9557.974,-88.94984,90.16850713608437,-0.079802305,1.4831073e-07,1.3490192e-05,1.348566e-05,2.0,41,0.02045643,2.1402475e-06,0,-5.311129682686655e-08,2.0
123,123,1068345.5,292.86154,11273.632,11277.436,-88.51193,90.72049465563032,-0.0798454,4.412702e-06,1.3214312e-05,1.32054e-05,2.0,41,0.020747393,1.8397262e-06,0,-5.24039443584863e-08,2.0
124,124,924510.06,604.46454,13175.657,13189.516,-87.37326,91.27248470849008,-0.0798307,7.754873e-08,1.3065805e-05,1.3038363e-05,2.0,41,0.020377882,1.5450061e-06,0,-5.1532388574853e-08,2.0
125,125,800039.0,1755.4907,13419.385,13533.722,-82.54703,91.82449542809627,-0.07980719,3.457024e-07,1.48243735e-05,1.457495e-05,2.0,41,0.020553425,1.5186824e-06,0,-5.128573594349264e-08,2.0
126,126,692334.1,318.12842,17643.53,17646.396,-88.96702,92.37650321426918,-0.079810895,-3.2095687e-07,1.3029235e-05,1.3025002e-05,2.0,41,0.02045352,1.1590763e-06,0,-5.1261603118420614e-08,2.0
127,127,599122.25,672.0551,19940.912,19952.234,-88.06973,92.92849300047965,-0.079806596,8.652499e-07,1.3321701e-05,1.3306586e-05,2.0,41,0.020627625,1.0338504e-06,0,-5.169162669079025e-08,2.0
128,128,518454.94,772.71375,22541.42,22554.66,-88.03668,93.48048348005977,-0.07983111,2.503968e-06,1.3618455e-05,1.3602471e-05,2.0,41,0.020468896,9.0752405e-07,0,-5.110559790984305e-08,2.0
129,129,448662.03,1164.5187,26294.113,26319.889,-87.464134,94.03249475962366,-0.07980896,5.9337265e-07,1.34909415e-05,1.3464532e-05,2.0,41,0.020150648,7.6560536e-07,0,-5.175678533046637e-08,2.0
130,130,388258.97,1407.2246,30221.887,30254.63,-87.33405,94.5844929991581,-0.079821646,1.1874083e-06,1.3563666e-05,1.3534322e-05,2.0,41,0.0208577,6.8940517e-07,0,-5.219901878547538e-08,2.0
131,131,335983.9,102.60626,37710.203,37710.344,-89.8441,95.13650059871725,-0.079869285,6.4126816e-06,1.2561537e-05,1.2561442e-05,2.0,41,0.020101698,5.330553e-07,0,-5.1916407089536895e-08,2.0
132,132,290751.2,2434.521,40187.508,40261.18,-86.53331,95.68848673158209,-0.07979756,1.185545e-06,1.36209555e-05,1.3571152e-05,2.0,41,0.020629352,5.1238817e-07,0,-5.2151665695090243e-08,2.0
133,133,251605.19,2369.967,46500.242,46560.598,-87.082344,96.24048747782945,-0.07986748,6.360541e-06,1.3603332e-05,1.3568088e-05,2.0,41,0.020375483,4.3761213e-07,0,-5.2203854544813625e-08,2.0
134,134,217729.38,1990.2517,53455.72,53492.758,-87.86776,96.95948367196252,-0.07979284,-4.0218256e-07,1.367442e-05,1.3655491e-05,2.0,42,0.019613031,3.6664835e-07,0,-5.2601793171327945e-08,2.0
135,135,188418.58,1440.5457,61221.008,61237.953,-88.65206,97.37550681174616,-0.07977274,-2.6193538e-07,1.37973575e-05,1.3789723e-05,2.0,42,0.021765634,3.554272e-07,0,-5.258551325509468e-08,2.0
136,136,163051.14,1748.1316,70783.4,70804.984,-88.58526,97.92748305128771,-0.079804316,-2.7683546e-07,1.379002e-05,1.3781613e-05,2.0,42,0.02078989,2.9362184e-07,0,-5.255449055113498e-08,2.0
137,137,141098.2,2999.2473,81963.87,82018.73,-87.90435,98.4794916108076,-0.07971716,-7.875362e-07,1.3761829e-05,1.3743426e-05,2.0,42,0.020313092,2.4766408e-07,0,-5.2508086795599595e-08,2.0
138,138,122105.11,-275.96042,97719.69,97720.08,-90.161804,98.89548597726389,-0.079798244,-4.681534e-08,1.3338416e-05,1.3338309e-05,2.0,42,0.022059374,2.2574044e-07,0,-5.252179883118016e-08,2.0
139,139,105663.59,4221.861,107628.26,107711.03,-87.75365,99.44750739014125,-0.079782166,-3.481697e-07,1.3994857e-05,1.3973355e-05,2.0,42,0.020422133,1.8960112e-07,0,-5.2558863942082055e-08,2.0
140,140,91439.65,3106.2969,123799.94,123838.9,-88.562675,99.86348586322856,-0.079807654,-1.7868113e-07,1.4059347e-05,1.4050503e-05,2.0,42,0.02163507,1.7470335e-07,0,-5.25933983288867e-08,2.0
141,141,79127.08,2117.2678,144318.64,144334.17,-89.159485,100.4154849027691,-0.07976266,-3.5785473e-07,1.3937105e-05,1.39341055e-05,2.0,42,0.020305324,1.4068273e-07,0,-5.254260467364633e-08,2.0
142,142,68475.36,4845.252,165540.39,165611.28,-88.32347,100.83150292254868,-0.07974224,-8.171501e-07,1.4040476e-05,1.4028458e-05,2.0,42,0.02113335,1.2760816e-07,0,-5.253566810064826e-08,2.0
143,143,59252.523,5929.19,191303.19,191395.05,-88.22476,101.24750320895691,-0.07974205,-4.941905e-07,1.4040775e-05,1.40273005e-05,2.0,42,0.021871975,1.14276595e-07,0,-5.251921104255134e-08,2.0
144,144,51282.285,-7144.159,223807.08,223921.08,-91.82832,101.79950782188098,-0.0798196,-2.5038784e-07,1.3866887e-05,1.385277e-05,2.0,42,0.020374088,9.0987804e-08,0,-5.254127585508339e-08,2.0
145,145,44369.8,14298.362,259182.75,259576.84,-86.84236,102.21550509493682,-0.07982306,-5.705913e-08,1.3839696e-05,1.3797705e-05,2.0,42,0.020670358,7.963098e-08,0,-5.252449615826471e-08,2.0
146,146,38403.727,12714.815,300911.25,301179.75,-87.580444,102.63148866136908,-0.07980928,1.0423432e-07,1.3772359e-05,1.3747814e-05,2.0,42,0.02100198,6.973238e-08,0,-5.253094387624222e-08,2.0
147,147,33226.32,20493.084,339563.56,340181.4,-86.54632,103.04748694782029,-0.07975001,-5.638486e-07,1.4106419e-05,1.4055226e-05,2.0,42,0.021154506,6.2185954e-08,0,-5.252863623494007e-08,2.0
148,148,28754.086,31638.875,394393.4,395660.44,-85.41346,103.46348630086868,-0.07980035,6.0465254e-08,1.4034306e-05,1.3944565e-05,2.0,42,0.02126955,5.375708e-08,0,-5.251529189851705e-08,2.0
149,149,24884.947,31248.84,464958.28,466007.2,-86.15506,103.87949144063168,-0.07986198,3.4580202e-07,1.375528e-05,1.3693428e-05,2.0,42,0.02136025,4.583674e-08,0,-5.2555051529909234e-08,2.0
150,150,21553.963,31079.502,541730.94,542621.75,-86.7165,104.46350560171413,-0.079799384,1.3830197e-08,1.3630424e-05,1.3585706e-05,2.0,43,0.02101738,3.873302e-08,0,-5.254175194341215e-08,2.0
151,151,18631.234,56615.254,615911.94,618508.5,-84.74807,104.87949314145953,-0.07982671,6.5300223e-09,1.386947e-05,1.3753263e-05,2.0,43,0.020892635,3.377906e-08,0,-5.2541051126435946e-08,2.0
152,152,16126.037,38824.17,712480.56,713537.56,-86.88095,105.29550057454617,-0.07980592,4.9843214e-09,1.3852222e-05,1.3811213e-05,2.0,43,0.020826396,2.9187525e-08,0,-5.2540211343406854e-08,2.0
153,153,13954.87,61043.51,898698.9,900769.7,-86.11419,105.71150118098012,-0.07981524,-4.5357532e-10,1.2690542e-05,1.2632259e-05,2.0,43,0.02054833,2.281197e-08,0,-5.254177331009756e-08,2.0
154,154,12080.609,-48020.17,919717.94,920970.7,-92.98881,106.12749024076038,-0.07978017,-3.427277e-08,1.4324406e-05,1.4285462e-05,2.0,43,0.020101482,2.1826407e-08,0,-5.2541161618650434e-08,2.0
155,155,10447.592,125079.51,1081654.8,1088862.6,-83.40378,106.54348700717674,-0.07977285,-6.55965e-08,1.4083652e-05,1.3897811e-05,2.0,43,0.01948703,1.7896685e-08,0,-5.254456755051902e-08,2.0
156,156,9045.586,134367.02,1214184.1,1221596.4,-83.68509,107.11624847436906,-0.07974514,-1.9858641e-08,1.4491017e-05,1.4315697e-05,2.0,43,0.0201497,1.6494564e-08,0,-5.2551002298597596e-08,2.0
157,157,7827.7437,204857.81,1447338.2,1461764.2,-81.94381,107.59693647059612,-0.079807505,3.3942936e-08,1.4047968e-05,1.377206e-05,2.0,43,0.02018398,1.3807958e-08,0,-5.2545726078786516e-08,2.0
158,158,6770.8345,224797.5,1657971.9,1673142.1,-82.27859,108.13540785611258,-0.07978626,1.6511898e-08,1.4177538e-05,1.3921609e-05,2.0,43,0.020141197,1.20379475e-08,0,-5.254717485616389e-08,2.0
159,159,5860.798,318735.75,1880387.9,1907210.2,-80.3795,108.74099087159266,-0.07979473,7.3121864e-09,1.4441621e-05,1.4038273e-05,2.0,43,0.020143814,1.05619264e-08,0,-5.2544174098825875e-08,2.0
160,160,5071.625,429573.44,2230472.0,2271461.8,-79.09871,109.4217182906068,-0.07980671,1.6958843e-08,1.406942e-05,1.3566222e-05,2.0,43,0.020204432,8.8949035e-09,0,-5.254145596034308e-08,2.0
161,161,4388.5933,465809.38,2470858.8,2514383.0,-79.32383,110.10184338956606,-0.079755075,1.3383249e-08,1.4677325e-05,1.417359e-05,2.0,43,0.020176198,8.024314e-09,0,-5.25358272652539e-08,2.0
162,162,3798.7827,610498.8,2861375.0,2925777.8,-77.95604,110.78182158186974,-0.07979103,4.3682714e-08,1.4642017e-05,1.4004507e-05,2.0,43,0.020249587,6.9210953e-09,0,-5.253045042006245e-08,2.0
163,163,3286.0488,865412.94,3165401.2,3281570.5,-74.709145,111.46168110750295,-0.07982794,2.0757918e-08,1.5300913e-05,1.4236768e-05,2.0,43,0.020144947,6.1388126e-09,0,-5.253122528323464e-08,2.0
164,164,2844.088,1028053.5,3611208.5,3754693.2,-74.10919,112.14081705975696,-0.07979745,9.770407e-09,1.5496176e-05,1.43344405e-05,2.0,43,0.020199543,5.3798117e-09,0,-5.252381950219447e-08,2.0
165,165,2460.7852,1324207.5,4071277.2,4281217.5,-71.982574,112.82068991872075,-0.07977069,1.0235974e-08,1.5886044e-05,1.436622e-05,2.0,43,0.020186605,4.7151554e-09,0,-5.252410083608567e-08,2.0
166,166,2129.3164,1735430.2,4492578.0,4816116.0,-68.879036,113.50082083101734,-0.079761446,4.6304796e-09,1.6637356e-05,1.4477104e-05,2.0,43,0.020204628,4.195212e-09,0,-5.251702865157763e-08,2.0
167,167,1843.2289,2101910.2,5135031.0,5548564.5,-67.73936,114.18094390330953,-0.07986137,4.7649394e-08,1.6815035e-05,1.4401995e-05,2.0,43,0.020253677,3.6502554e-09,0,-5.2517851757586853e-08,2.0
168,168,1594.4913,2530862.0,5542874.0,6093333.5,-65.45868,114.86084177561861,-0.079846784,3.539552e-08,1.8007897e-05,1.4901263e-05,2.0,43,0.020194545,3.3142031e-09,0,-5.251549133469998e-08,2.0
169,169,1380.4436,3078987.8,6000765.5,6744579.5,-62.837677,115.54071735457546,-0.07984043,2.051581e-08,1.9212983e-05,1.520892e-05,2.0,43,0.020145647,2.986939e-09,0,-5.250740784025856e-08,2.0
170,170,1194.6187,3664046.5,6484071.5,7447712.5,-60.529896,116.22084269353945,-0.07975634,9.323437e-09,2.0546746e-05,1.5573736e-05,2.0,43,0.020151094,2.7056755e-09,0,-5.25034227116816e-08,2.0
171,171,1033.3434,4322697.5,7224087.0,8418619.0,-59.104843,116.90107427249313,-0.07980911,2.2094824e-09,2.132026e-05,1.5699172e-05,2.0,43,0.020155989,2.3942155e-09,0,-5.2503118644847865e-08,2.0
172,172,894.71045,5086926.0,7546140.0,9100607.0,-56.01571,117.58084889147722,-0.079790995,9.3793e-09,2.3572888e-05,1.6207714e-05,2.0,43,0.020157231,2.2149327e-09,0,-5.249692400073701e-08,2.0
173,173,774.2569,5887807.5,8057957.0,9979827.0,-53.84506,118.26095049708965,-0.07980002,8.187431e-09,2.550998e-05,1.6630833e-05,2.0,43,0.02021812,2.025899e-09,0,-5.249530001766306e-08,2.0
174,174,669.7856,7037058.0,8208854.0,10812283.0,-49.395096,118.94083476939704,-0.079866216,4.213698e-08,2.8946884e-05,1.6685226e-05,2.0,43,0.020131467,1.8619072e-09,0,-5.2494906015253506e-08,2.0
175,175,579.81464,8264201.0,8644706.0,11959430.0,-46.289124,119.62084525503451,-0.07987508,3.2415816e-08,3.1752705e-05,1.659053e-05,2.0,43,0.020208213,1.6897305e-09,0,-5.248861512593406e-08,2.0
176,176,501.44418,9307045.0,8689394.0,12732897.0,-43.034336,120.29819432718796,-0.0797937,-6.0963554e-09,3.6526497e-05,1.7011107e-05,2.0,43,0.02016873,1.5839858e-09,0,-5.248472288203971e-08,2.0
177,177,434.02762,10690097.0,8359431.0,13570492.0,-38.024662,120.97821035949164,-0.07981174,1.9487354e-09,4.38658e-05,1.6645172e-05,2.0,43,0.02017609,1.4867619e-09,0,-5.248483387544667e-08,2.0
178,178,375.6009,11768395.0,8936341.0,14776783.0,-37.21125,121.65645140499691,-0.07974777,-1.8238502e-08,4.741697e-05,1.7341772e-05,2.0,43,0.020236053,1.3694491e-09,0,-5.2484514708777676e-08,2.0
179,179,325.10385,12603056.0,8664001.0,15293853.0,-34.506668,122.33571221065358,-0.079781294,-4.3921762e-11,5.650404e-05,1.8133544e-05,2.0,43,0.020206511,1.3212178e-09,0,-5.247921184631959e-08,2.0
180,180,281.3503,13747855.0,7868105.5,15840158.0,-29.78316,123.0127877361374,-0.07978081,3.593553e-08,7.189564e-05,1.7738786e-05,2.0,43,0.020178672,1.2738933e-09,0,-5.247647698770545e-08,2.0
181,181,243.36427,14590266.0,7748055.5,16519934.0,-27.970215,123.69611184854875,-0.07981611,2.7760072e-08,8.4405474e-05,1.8566901e-05,2.0,43,0.02015492,1.2200363e-09,0,-5.2474505041298e-08,2.0
182,182,210.60631,15446326.0,7308771.5,17088216.0,-25.322208,124.37318825404509,-0.0798337,1.3681149e-08,0.00010339615,1.891471e-05,2.0,43,0.020121088,1.1774832e-09,0,-5.247264914967135e-08,2.0
183,183,182.27473,16003575.0,6934869.0,17441526.0,-23.428652,125.04525303261471,-0.07977816,2.7685573e-08,0.0001259086,1.9905036e-05,2.0,43,0.02015847,1.1557744e-09,0,-5.246854753119794e-08,2.0
184,184,157.72879,16713647.0,5632842.5,17637316.0,-18.624874,125.73363959871858,-0.07974086,-1.7866059e-08,0.00017913544,1.8271397e-05,2.0,43,0.020144235,1.1421373e-09,0,-5.246808509372188e-08,2.0
185,185,136.52892,17652524.0,6169862.0,18699700.0,-19.265402,126.40554144393536,-0.079794295,-9.131919e-09,0.00018893831,2.0568454e-05,2.0,43,0.020184746,1.0794154e-09,0,-5.246274736003488e-08,2.0
186,186,118.14758,18113366.0,4906499.0,18766134.0,-15.156412,127.09388758329442,-0.07981421,7.7547e-10,0.00027455136,1.8767974e-05,2.0,43,0.020193113,1.0760401e-09,0,-5.246092128845851e-08,2.0
187,187,102.25773,17744782.0,4536523.5,18315494.0,-14.340727,127.76036556161125,-0.07978138,-8.61048e-09,0.00034308428,2.1047954e-05,2.0,43,0.020135328,1.0993604e-09,0,-5.2453461985585056e-08,2.0
188,188,88.4436,18433670.0,4014336.0,18865712.0,-12.285596,128.4502864210226,-0.07985213,-1.6432102e-08,0.0004482703,2.0296493e-05,2.0,43,0.020163387,1.0687848e-09,0,-5.245366289881037e-08,2.0
189,189,76.54279,18554784.0,3983970.5,18977672.0,-12.118212,129.11772621278215,-0.079769105,5.2137445e-08,0.0005219149,2.3000965e-05,2.0,43,0.020171013,1.0628813e-09,0,-5.2449385428669963e-08,2.0
190,190,66.250786,18968864.0,3385371.5,19268590.0,-10.119035,129.78597379117855,-0.079795845,2.0962695e-08,0.00070961495,2.1904612e-05,2.0,43,0.020147907,1.0456347e-09,0,-5.244612736761223e-08,2.0
191,191,57.329906,19217440.0,822854.06,19235048.0,-2.4517982,130.44064926229112,-0.079797536,-1.9076554e-08,0.0033737747,6.1741216e-06,2.0,43,0.020186935,1.049487e-09,0,-5.244989766773125e-08,2.0
192,192,49.60321,19529318.0,3230185.2,19794654.0,-9.391798,131.12635190816945,-0.079779,2.4966623e-08,0.0009933057,2.645099e-05,2.0,43,0.020192565,1.020102e-09,0,-5.244964984701945e-08,2.0
193,193,42.92585,20304536.0,1722605.6,20377476.0,-4.8492737,131.83445356841548,-0.07982614,1.6642183e-08,0.0021523624,1.5381062e-05,2.0,43,0.02019225,9.909102e-10,0,-5.2447407363721235e-08,2.0
194,194,37.1518,20648564.0,2942067.0,20857108.0,-8.109087,132.47818503904273,-0.079708554,-1.0956969e-08,0.0014560884,2.8972414e-05,2.0,43,0.020200292,9.685087e-10,0,-5.2446914581161884e-08,2.0
195,195,32.150223,20367366.0,2701698.5,20545772.0,-7.5560822,133.1173983227054,-0.07976547,-2.5669065e-08,0.0018323113,3.1683132e-05,2.0,43,0.0201849,9.824357e-10,0,-5.245070388492687e-08,2.0
196,196,27.835518,19540158.0,2210873.2,19664834.0,-6.455284,133.84535427726223,-0.07982829,9.230258e-09,0.0025861694,3.2689186e-05,2.0,43,0.020134162,1.0238663e-09,0,-5.245027207746587e-08,2.0
197,197,24.082958,21211250.0,1463015.2,21261644.0,-3.9456444,134.5474091639917,-0.07981887,2.573016e-08,0.0045171184,2.1387768e-05,2.0,43,0.02041831,9.603355e-10,0,-5.2450900931793105e-08,2.0
198,198,20.833313,20712496.0,2361444.5,20846676.0,-6.504243,135.2017776484281,-0.07971928,7.516955e-09,0.0032350728,4.151126e-05,2.0,43,0.020186672,9.683401e-10,0,-5.245139127849225e-08,2.0
199,199,18.021912,20855574.0,2770752.8,21038822.0,-7.5676746,135.94774664385477,-0.07980921,5.045207e-08,0.0031872895,5.5280787e-05,2.0,43,0.020161534,9.583014e-10,0,-5.2439507040928086e-08,2.0
200,200,15.604198,22524320.0,2489058.2,22661430.0,-6.3059063,136.60200398159213,-0.07980285,-1.6022398e-08,0.0040977327,4.9435523e-05,2.0,43,0.02022908,8.9266566e-10,0,-5.244075648937649e-08,2.0
201,201,13.500899,20243418.0,2166379.8,20359008.0,-6.108346,137.34997305710567,-0.079812154,-6.9157977e-09,0.005441553,6.1613915e-05,2.0,43,0.020132605,9.888794e-10,0,-5.24427971877192e-08,2.0
202,202,11.686608,21339088.0,2494574.8,21484404.0,-6.6677074,137.94088425851078,-0.079811715,7.759052e-09,0.005459277,7.360063e-05,2.0,43,0.020206848,9.405356e-10,0,-5.2443620246127685e-08,2.0
203,203,10.113269,18929386.0,2085992.5,19043976.0,-6.288543,138.61454002381652,-0.07979612,6.585813e-09,0.0075442465,9.051615e-05,2.0,43,0.020035964,1.0520893e-09,0,-5.244549583255973e-08,2.0
204,204,8.748621,21872964.0,2655616.2,22033584.0,-6.9224515,139.38038192686508,-0.07979475,2.4873508e-08,0.0068503884,9.951202e-05,2.0,43,0.02015424,9.147054e-10,0,-5.24498338946063e-08,2.0
205,205,7.570237,21762526.0,2701695.2,21929584.0,-7.0767417,140.25500586174894,-0.07981302,-7.2368217e-10,0.0077816965,0.00011810987,2.0,43,0.020174371,9.1996144e-10,0,-5.243891403558621e-08,2.0
206,206,6.554112,22109196.0,2223653.2,22220738.0,-5.7432637,140.7903154071828,-0.07981596,9.137149e-09,0.0109204175,0.00010935947,2.0,43,0.02018936,9.085819e-10,0,-5.2442929511751124e-08,2.0
207,207,5.669445,21485476.0,2693278.2,21653624.0,-7.144954,141.40012340949033,-0.07980788,6.678927e-09,0.010423135,0.00016124996,2.0,43,0.020104375,9.284531e-10,0,-5.243829158903108e-08,2.0
208,208,4.907347,22274934.0,2132572.8,22376786.0,-5.468754,142.0925634423329,-0.07978673,5.7291554e-09,0.015207908,0.00013812802,2.0,43,0.020167852,9.0128455e-10,0,-5.244470695338145e-08,2.0
209,209,4.245922,22316490.0,3024074.2,22520452.0,-7.717059,142.88031766642234,-0.07980822,7.470395e-09,0.012395261,0.00022350454,2.0,43,0.020155225,8.9497426e-10,0,-5.2426904570828155e-08,2.0
210,210,3.6747382,22691492.0,2926377.0,22879412.0,-7.3485107,143.77996328251902,-0.07982369,2.5860517e-08,0.014800059,0.00024212201,2.0,43,0.020160772,8.811753e-10,0,-5.243504034836799e-08,2.0
211,211,3.180988,23024006.0,2893489.2,23205110.0,-7.162964,144.8081974913075,-0.07981456,3.9972257e-09,0.01729164,0.00026885164,2.0,43,0.020204516,8.706926e-10,0,-5.244639701664619e-08,2.0
212,212,2.752818,23371398.0,2981089.8,23560754.0,-7.2689915,145.98711850735708,-0.07979006,2.4639693e-09,0.019394007,0.00031048403,2.0,43,0.020186277,8.5677554e-10,0,-5.242930763942866e-08,2.0
213,213,2.3804083,23477186.0,3112505.2,23682608.0,-7.551991,147.34102889164933,-0.0798059,1.7716129e-08,0.021481201,0.00037103912,2.0,43,0.020171873,8.5175894e-10,0,-5.241095468504358e-08,2.0
214,214,2.060257,23551236.0,3039512.5,23746566.0,-7.3539186,148.8972719522135,-0.07981344,1.9654426e-08,0.025415275,0.00041639074,2.0,43,0.020158138,8.4888646e-10,0,-5.24199671598896e-08,2.0
215,215,1.7836765,23897868.0,2935955.8,24077540.0,-7.003936,150.68568350387795,-0.079828866,2.694067e-08,0.030391667,0.00045188647,2.0,43,0.020163376,8.3743507e-10,0,-5.243666451128595e-08,2.0
216,216,1.5427545,23348566.0,3076037.5,23550320.0,-7.505163,152.74520058833878,-0.079792924,3.6267436e-10,0.033537578,0.000572165,2.0,43,0.020130603,8.5479107e-10,0,-5.24327283871266e-08,2.0
217,217,1.3354719,24415280.0,3274999.2,24633950.0,-7.639897,155.11695096766925,-0.07979934,2.783651e-09,0.036389343,0.00064317405,2.0,43,0.020160781,8.184145e-10,0,-5.2404180075021975e-08,2.0
218,218,1.1556969,24808284.0,3510793.8,25055472.0,-8.054839,157.84844501738553,-0.07979443,9.353627e-09,0.039225716,0.0007701518,2.0,43,0.020166002,8.048542e-10,0,-5.237884630013174e-08,2.0
219,219,1.0000616,24993420.0,3269248.5,25206330.0,-7.452228,160.99815372700687,-0.07978831,-3.340181e-09,0.048679423,0.00081888336,2.0,43,0.020164935,7.999949e-10,0,-5.23786842095079e-08,2.0

File: data/split_cycle/07222024_9_PEGMEA_1_PEGDA_0_Aerosil380_25,70_LiTFSI_G1_RUN_1_C01_RUN_1.csv
True,index,freq,Re,Im,Z,Phase,time,Ewe_meas,I_meas,Cs,Cp,cycle_number,I_Range,Ewe,I,Ns,(QQo),cycle
0,0,7000018.5,210.01321,1693.7328,1706.7034,-82.931725,2.4644927570188884,-0.028576387,3.2515505e-05,1.3423818e-05,1.3220557e-05,1.0,40,0.010163904,5.9552845e-06,0,1.967475642124504e-09,1.0
1,1,6057573.0,356.32455,1848.2142,1882.2495,-79.08761,3.0164812099246774,-0.028540222,-1.6770276e-05,1.42157305e-05,1.3706274e-05,1.0,40,0.014366452,7.632597e-06,0,-3.2584423505505177e-09,1.0
2,2,5242039.0,326.31378,2149.036,2173.6687,-81.36605,3.4324777363508474,-0.028528446,-1.6695836e-05,1.4127854e-05,1.3809465e-05,1.0,40,0.019907989,9.158704e-06,0,-3.600694988948463e-09,1.0
3,3,4536288.0,268.9454,2419.6006,2434.5017,-83.65745,4.664486621535616,-0.028532732,4.8306106e-06,1.4500261e-05,1.4323298e-05,1.0,40,0.021434,8.804265e-06,0,-6.768568757908926e-09,1.0
4,4,3925558.5,370.55215,2793.5283,2817.9973,-82.444016,5.0804850412823725,-0.028528092,-7.2815087e-06,1.4513281e-05,1.4262334e-05,1.0,40,0.019660303,6.9766934e-06,0,-7.548945037367756e-09,1.0
5,5,3397055.0,429.8622,3131.3083,3160.676,-82.183365,5.496489327721065,-0.028529603,-1.0221155e-05,1.4962072e-05,1.4685321e-05,1.0,40,0.020616477,6.5228064e-06,0,-8.206967181586657e-09,1.0
6,6,2939708.2,452.99872,3577.834,3606.3977,-82.78403,6.048493087262614,-0.028560176,-1.1821219e-05,1.5131978e-05,1.4893229e-05,1.0,40,0.020570204,5.703809e-06,0,-5.001781693152117e-09,1.0
7,7,2543924.5,503.6988,4098.7275,4129.5615,-82.993965,6.600497033476131,-0.028605582,-2.2580468e-06,1.5263948e-05,1.5036858e-05,1.0,40,0.020580757,4.9837636e-06,0,-3.2704413361367794e-09,1.0
8,8,2201436.2,618.1859,4606.634,4647.9272,-82.35687,7.152499539690325,-0.02856856,-1.5300428e-05,1.569388e-05,1.541626e-05,1.0,40,0.020691298,4.451726e-06,0,-7.839209589102817e-09,1.0
9,9,1905053.1,478.24683,5643.375,5663.603,-85.15605,7.871491253870772,-0.02854829,-4.244583e-06,1.4803832e-05,1.4698274e-05,1.0,41,0.019634083,3.4667125e-06,0,-5.189604014189639e-09,1.0
10,10,1648567.4,243.50488,6559.001,6563.5195,-87.873856,8.423483306745766,-0.028540203,-2.1533422e-06,1.4718914e-05,1.4698654e-05,1.0,41,0.019904505,3.0325964e-06,0,-4.142575382483453e-09,1.0
11,11,1426616.2,619.71,7504.6357,7530.179,-85.279396,8.975483412941685,-0.02852921,-3.6617066e-06,1.4865632e-05,1.476495e-05,1.0,41,0.020340543,2.7012031e-06,0,-3.6207800210140325e-09,1.0
12,12,1234551.2,706.07886,8644.734,8673.521,-85.3306,9.527486292499816,-0.028592838,2.6790137e-06,1.49128045e-05,1.4813979e-05,1.0,41,0.02076333,2.3938753e-06,0,-3.7033323162363434e-09,1.0
13,13,1068345.5,894.6472,9994.564,10034.526,-84.884895,10.079503785382258,-0.028583393,1.5710177e-06,1.4905431e-05,1.4786948e-05,1.0,41,0.020682575,2.0611412e-06,0,-3.3018514556444085e-09,1.0
14,14,924510.06,1037.8995,11336.427,11383.84,-84.768906,10.631488504965091,-0.02859254,2.4518276e-06,1.5185613e-05,1.5059381e-05,1.0,41,0.020136822,1.7688955e-06,0,-3.810324204825595e-09,1.0
15,15,800039.0,995.65314,12715.175,12754.098,-85.52263,11.18350226446637,-0.0286176,2.908062e-06,1.5645399e-05,1.5550051e-05,1.0,41,0.020268902,1.589207e-06,0,-2.9632288182028786e-09,1.0
16,16,692334.1,1540.1733,14668.225,14748.862,-84.00587,11.735503170726588,-0.028569754,2.5244537e-06,1.5672087e-05,1.5501186e-05,1.0,41,0.020361835,1.3805699e-06,0,-3.084525821538225e-09,1.0
17,17,599122.25,2220.7764,17663.766,17802.822,-82.83409,12.287503650266444,-0.028623134,4.274902e-06,1.5039085e-05,1.4805064e-05,1.0,41,0.02069809,1.1626297e-06,0,-3.3219701147844364e-09,1.0
18,18,518454.94,2929.054,20036.709,20249.668,-81.68316,12.839479543123161,-0.02859813,3.541203e-06,1.5320846e-05,1.5000291e-05,1.0,41,0.02042944,1.0088778e-06,0,-3.1367554461686115e-09,1.0
19,19,448662.03,3920.3108,22939.637,23272.21,-80.302025,13.391480876045534,-0.028571878,1.3996963e-06,1.5463731e-05,1.5024916e-05,1.0,41,0.020289809,8.71847e-07,0,-2.0816498400617117e-09,1.0
20,20,388258.97,5039.692,26394.488,26871.314,-79.19021,13.943481328926282,-0.02854952,1.1501647e-06,1.5530499e-05,1.4984217e-05,1.0,41,0.02093225,7.7898125e-07,0,-2.150016896968686e-09,1.0
21,21,335983.9,5233.3667,29001.387,29469.791,-79.77093,14.49549092844245,-0.02858587,3.837289e-06,1.6333635e-05,1.5818536e-05,1.0,41,0.020524623,6.9646313e-07,0,-1.8419969221320621e-09,1.0
22,22,290751.2,8156.74,34321.188,35277.137,-76.63116,15.047487301373621,-0.028575512,1.0235362e-06,1.5949105e-05,1.5096431e-05,1.0,41,0.020571057,5.831272e-07,0,-1.2938323869491341e-09,1.0
23,23,251605.19,10783.9,38424.707,39909.28,-74.32322,15.599502260884037,-0.02849368,-6.9633516e-06,1.646228e-05,1.5260308e-05,1.0,41,0.020438628,5.121272e-07,0,-1.4534864622856643e-09,1.0
24,24,217729.38,13912.07,43706.203,45866.957,-72.34327,16.15149282044149,-0.028511902,-4.8218453e-06,1.6724765e-05,1.5186102e-05,1.0,41,0.020227056,4.4099409e-07,0,-2.0599915315102635e-09,1.0
25,25,188418.58,17571.42,48535.883,51618.668,-70.09825,16.703502446674975,-0.028585516,-2.487082e-08,1.7403374e-05,1.538671e-05,1.0,41,0.020806506,4.0308103e-07,0,-1.5802186922921161e-09,1.0
26,26,163051.14,20413.559,55218.207,58870.74,-69.711205,17.42248906751047,-0.028562544,2.5155902e-07,1.7677221e-05,1.5551763e-05,1.0,42,0.019273851,3.273927e-07,0,-1.047260236658687e-09,1.0
27,27,141098.2,24613.969,60401.332,65223.984,-67.82876,17.838481487269746,-0.028564947,-1.1647318e-07,1.8674635e-05,1.601513e-05,1.0,42,0.02083678,3.19465e-07,0,-1.0174936635994274e-09,1.0
28,28,122105.11,32075.727,67052.84,74329.914,-64.43519,18.391495406831382,-0.028603794,2.988669e-07,1.9438785e-05,1.58189e-05,1.0,42,0.02009346,2.7032803e-07,0,-1.1403277279996694e-09,1.0
29,29,105663.59,39576.71,73730.26,83680.74,-61.774117,18.80749579993426,-0.028581379,3.4766475e-07,2.0429088e-05,1.58595e-05,1.0,42,0.021500109,2.5693018e-07,0,-1.1396191696297662e-09,1.0
30,30,91439.65,50572.156,79349.62,94095.19,-57.489277,19.35948635949171,-0.02855688,8.467804e-08,2.1935157e-05,1.5598958e-05,1.0,42,0.020288732,2.1561924e-07,0,-1.1770605942930482e-09,1.0
31,31,79127.08,59862.562,84976.31,103944.695,-54.83677,19.775499872601358,-0.02862671,5.7321483e-07,2.366994e-05,1.5819334e-05,1.0,42,0.021255953,2.044929e-07,0,-1.1541163860723853e-09,1.0
32,32,68475.36,72220.46,88181.62,113981.55,-50.682632,20.327484218782047,-0.028639771,4.1471515e-07,2.6357717e-05,1.5775922e-05,1.0,42,0.020164609,1.7691117e-07,0,-1.175152992735345e-09,1.0
33,33,59252.523,84226.93,90345.805,123517.37,-47.007427,20.743485518585658,-0.02858002,3.0724826e-07,2.973071e-05,1.5906155e-05,1.0,42,0.020785911,1.6828331e-07,0,-1.163663837267453e-09,1.0
34,34,51282.285,97898.1,92765.42,134868.31,-43.457966,21.159487351687858,-0.028602974,2.3312035e-07,3.345543e-05,1.5827745e-05,1.0,42,0.021359295,1.5837148e-07,0,-1.1343956413730143e-09,1.0
35,35,44369.8,111315.83,88016.76,141909.0,-38.33321,21.575487078080187,-0.028560251,3.5362487e-07,4.0753723e-05,1.5677548e-05,1.0,42,0.021725705,1.5309604e-07,0,-1.0448785718640214e-09,1.0
36,36,38403.727,123404.53,84753.53,149705.84,-34.48106,22.127499104331946,-0.028492618,1.6457993e-07,4.8897757e-05,1.5672094e-05,1.0,42,0.020196714,1.3490931e-07,0,-9.508957459654077e-10,1.0
37,37,33226.32,133736.77,80097.41,155888.16,-30.918165,22.54348448404926,-0.028584007,3.6200618e-07,5.9802514e-05,1.5788108e-05,1.0,42,0.020348936,1.3053548e-07,0,-9.243825347999588e-10,1.0
38,38,28754.086,144569.7,73535.57,162197.03,-26.960226,22.959500023833243,-0.02859036,4.4283925e-07,7.52702e-05,1.5471493e-05,1.0,42,0.02048583,1.2630213e-07,0,-8.469861783008743e-10,1.0
39,39,24884.947,151363.84,70772.555,167092.1,-25.059181,23.375495323591167,-0.028607687,6.285318e-07,9.0368805e-05,1.6211996e-05,1.0,42,0.02046682,1.2248826e-07,0,-8.646441279695062e-10,1.0
40,40,21553.963,160424.47,61341.926,171752.27,-20.925488,23.792502143391175,-0.028604874,6.6783076e-07,0.000120374796,1.5354844e-05,1.0,42,0.020530732,1.1953689e-07,0,-8.198774539979562e-10,1.0
41,41,18631.234,165075.3,54617.82,173876.28,-18.307629,24.208501016459195,-0.028549986,2.1353097e-08,0.00015640266,1.5432353e-05,1.0,42,0.02041329,1.1740124e-07,0,-7.86188638366979e-10,1.0
42,42,16126.037,168008.02,49201.645,175064.27,-16.322824,24.624488182918867,-0.028600644,3.7131903e-07,0.00020059165,1.5844447e-05,1.0,42,0.020152781,1.1511648e-07,0,-6.848752730961552e-10,1.0
43,43,13954.87,174323.06,43761.676,179732.06,-14.092194,25.04050428266055,-0.02857702,4.188132e-07,0.0002606156,1.5450309e-05,1.0,42,0.020012131,1.1134424e-07,0,-6.008820164235355e-10,1.0
44,44,12080.609,172178.52,37637.22,176244.16,-12.330565,25.456479315733304,-0.028578585,4.7357116e-07,0.00035003683,1.5963178e-05,1.0,42,0.019523498,1.1077529e-07,0,-4.871041742578402e-10,1.0
45,45,10447.592,177100.33,31033.008,179798.7,-9.938943,25.87250448219129,-0.028547525,4.4060474e-07,0.00049088534,1.4623613e-05,1.0,42,0.01913702,1.06435806e-07,0,-4.1819354335596396e-10,1.0
46,46,9045.586,177352.73,25835.637,179224.64,-8.288191,26.304256529343547,-0.028553283,4.3464536e-07,0.00068102684,1.4151652e-05,1.0,42,0.021694444,1.210461e-07,0,-4.5958398220275537e-10,1.0
47,47,7827.7437,179309.25,22273.41,180687.33,-7.080888,26.784938605560455,-0.028565114,5.2143855e-07,0.0009128445,1.3871227e-05,1.0,42,0.021773903,1.2050597e-07,0,-4.445415734054671e-10,1.0
48,48,6770.8345,179155.0,18737.852,180132.23,-5.970866,27.323412017751252,-0.028566623,4.4526206e-07,0.0012544638,1.3574219e-05,1.0,42,0.021826671,1.2117027e-07,0,-4.326859814263173e-10,1.0
49,49,5860.798,178824.22,16658.672,179598.47,-5.3221254,27.929985673283227,-0.028450118,-4.843174e-07,0.0016301328,1.40248585e-05,1.0,42,0.021825286,1.2152267e-07,0,-4.498972421171427e-10,1.0
50,50,5071.625,179215.62,14645.904,179813.08,-4.671958,28.610700212288066,-0.028559059,2.7372477e-07,0.0021426775,1.4214993e-05,1.0,42,0.021876559,1.2166278e-07,0,-4.4622069992625613e-10,1.0
51,51,4388.5933,179124.23,13332.823,179619.75,-4.256869,29.29083880459075,-0.028583448,4.759937e-07,0.0027200237,1.4986795e-05,1.0,42,0.021873841,1.217786e-07,0,-3.0346658769215337e-10,1.0
52,52,3798.7827,179205.64,11402.596,179568.05,-3.6407392,29.970817663546768,-0.028557364,4.3892967e-07,0.0036742776,1.48156705e-05,1.0,42,0.021953752,1.2225868e-07,0,-1.521873863749887e-10,1.0
53,53,3286.0488,178690.75,10709.759,179011.4,-3.4298966,30.65070182918862,-0.02858082,5.370841e-07,0.0045223734,1.6186927e-05,1.0,42,0.021900943,1.2234383e-07,0,-4.235794195197842e-11,1.0
54,54,2844.088,178734.97,8826.214,178952.77,-2.8270593,31.3308134614781,-0.028593061,6.138196e-07,0.006340196,1.5423208e-05,1.0,42,0.021953514,1.226777e-07,0,7.048028874834245e-11,1.0
55,55,2460.7852,178460.78,7986.275,178639.39,-2.5623262,32.01067352044629,-0.028565766,3.4152046e-07,0.008098455,1.6185877e-05,1.0,42,0.021921724,1.2271495e-07,0,2.2615707341976253e-10,1.0
56,56,2129.3164,178581.98,7276.0825,178730.16,-2.333149,32.91183358991111,-0.028606607,5.039313e-07,0.010272646,1.7024795e-05,1.0,42,0.020155296,1.1276942e-07,0,1.4664338279857247e-10,1.0
57,57,1843.2289,179083.25,6092.725,179186.86,-1.9485509,33.591964288876625,-0.028558593,4.6332866e-07,0.014171939,1.6384762e-05,1.0,42,0.020192986,1.1269234e-07,0,1.7963120400092218e-10,1.0
58,58,1594.4913,178716.73,7508.839,178874.4,-2.4058847,34.271823307833984,-0.028547283,2.739111e-07,0.013293066,2.3424716e-05,1.0,42,0.020157175,1.1268899e-07,0,1.9186101545740384e-10,1.0
59,59,1380.4436,179290.77,6821.7656,179420.5,-2.178974,34.951719500139006,-0.028601782,8.410459e-07,0.0169007,2.4431725e-05,1.0,42,0.020200528,1.1258763e-07,0,2.070247530265116e-10,1.0
60,60,1194.6187,179479.25,6267.156,179588.64,-1.9998732,35.6318248391035,-0.028553301,1.8264808e-07,0.0212579,2.5888305e-05,1.0,42,0.020196531,1.1245996e-07,0,3.3216117716842557e-10,1.0
61,61,1033.3434,179178.5,5926.4883,179276.48,-1.8944182,36.31210428473423,-0.028610706,4.9219756e-07,0.025988309,2.8400516e-05,1.0,42,0.02020113,1.1268143e-07,0,5.073337809095888e-10,1.0
62,62,894.71045,179533.95,5337.3047,179613.27,-1.7028255,36.99181143703754,-0.02860467,2.724213e-07,0.03332849,2.9429495e-05,1.0,42,0.020215984,1.1255285e-07,0,5.450090427790618e-10,1.0
63,63,774.2569,180275.64,7734.4473,180441.48,-2.45668,37.671967175992904,-0.028504394,6.25161e-08,0.02657699,4.8830545e-05,1.0,42,0.020249695,1.12223056e-07,0,5.158858249506201e-10,1.0
64,64,669.7856,180073.0,6591.7637,180193.61,-2.096437,38.35184304829454,-0.028576387,4.3892976e-07,0.03604813,4.8239992e-05,1.0,42,0.020226236,1.1224725e-07,0,6.317377603082264e-10,1.0
65,65,579.81464,180741.55,7948.995,180916.27,-2.5182397,39.031802333920496,-0.028575996,5.0728386e-07,0.03453176,6.666348e-05,1.0,42,0.020259466,1.1198256e-07,0,7.769446354520445e-10,1.0
66,66,501.44418,180208.14,8112.4424,180390.64,-2.577548,39.70916711274185,-0.028570015,4.4302723e-07,0.03912424,7.912635e-05,1.0,42,0.020194776,1.1195024e-07,0,8.988205736631332e-10,1.0
67,67,434.02762,180357.77,8904.783,180577.45,-2.826563,40.38921114502591,-0.028570555,4.793463e-07,0.041179344,0.00010013804,1.0,42,0.020194128,1.11830836e-07,0,8.708968445836105e-10,1.0
68,68,375.6009,180730.56,9781.732,180995.08,-3.0980134,41.067459310550475,-0.028604725,4.6295614e-07,0.04331893,0.00012652483,1.0,42,0.020182617,1.115092e-07,0,8.525471956488673e-10,1.0
69,69,325.10385,181653.84,10319.319,181946.72,-3.2513413,41.74669555621949,-0.028522877,2.273484e-07,0.04744025,0.00015260214,1.0,42,0.020217376,1.1111701e-07,0,9.53317768284001e-10,1.0
70,70,281.3503,181295.22,11343.047,181649.72,-3.5801423,42.423784868369694,-0.028547972,2.5491352e-07,0.049870417,0.00019446122,1.0,42,0.020148635,1.1092026e-07,0,1.092897412312937e-09,1.0
71,71,243.36427,183140.88,11704.921,183514.53,-3.656921,43.10709074078477,-0.02852213,1.5396547e-07,0.05587208,0.00022729553,1.0,42,0.020218052,1.1017139e-07,0,1.0748392057098815e-09,1.0
72,72,210.60631,183297.17,13900.507,183823.5,-4.3367763,43.78416879961151,-0.028556228,5.8252937e-07,0.05436484,0.00031086896,1.0,42,0.02023348,1.10070154e-07,0,1.15931083288877e-09,1.0
73,73,182.27473,184473.08,15705.491,185140.44,-4.866258,44.456261524843285,-0.028589187,5.0989144e-07,0.055595815,0.00040007607,1.0,42,0.020252248,1.0938857e-07,0,1.270272457588817e-09,1.0
74,74,157.72879,184967.61,15905.037,185650.17,-4.9146733,45.14463259761578,-0.02854909,2.8694873e-07,0.06344165,0.00046564304,1.0,42,0.02021929,1.08910704e-07,0,1.2695822279624735e-09,1.0
75,75,136.52892,184783.14,17957.824,185653.69,-5.5507584,45.81652486950043,-0.028581398,6.087907e-07,0.06491451,0.0006073542,1.0,42,0.020153057,1.0855188e-07,0,1.4463453113822627e-09,1.0
76,76,118.14758,187393.95,20998.08,188566.73,-6.3935018,46.5048801288649,-0.02860221,5.218114e-07,0.064152814,0.0007955083,1.0,42,0.020231351,1.0729014e-07,0,1.5759426759788376e-09,1.0
77,77,102.25773,189486.11,22498.293,190817.08,-6.771211,47.1713203471445,-0.028565431,5.320552e-07,0.06917902,0.00096169877,1.0,42,0.020277506,1.06266725e-07,0,1.6478598324785783e-09,1.0
78,78,88.4436,189113.19,25178.611,190781.97,-7.5837836,47.86128499326878,-0.02854637,2.385234e-07,0.071469694,0.0012448322,1.0,42,0.020183422,1.0579313e-07,0,1.7124435973998843e-09,1.0
79,79,76.54279,191644.28,26320.518,193443.28,-7.8201056,48.52870531834196,-0.028586987,4.9722627e-07,0.07899896,0.0014625238,1.0,42,0.020237107,1.046152e-07,0,1.7994686100656231e-09,1.0
80,80,66.250786,192375.03,29919.143,194687.72,-8.84011,49.19696361673414,-0.0286097,6.2220073e-07,0.08029342,0.0018962742,1.0,42,0.020173421,1.03619385e-07,0,1.8226640217780718e-09,1.0
81,81,57.329906,195561.73,31672.465,198109.9,-9.199536,50.09564525944006,-0.028586298,4.6303583e-07,0.08765104,0.0022403114,1.0,43,0.020221636,1.0207282e-07,0,2.035008183641354e-09,1.0
82,82,49.60321,197732.61,35343.42,200866.48,-10.134226,50.78136787863332,-0.028601838,4.764259e-07,0.09078242,0.0028106319,1.0,43,0.020239083,1.0075888e-07,0,2.1229649079196458e-09,1.0
83,83,42.92585,199577.53,39004.48,203353.23,-11.05823,51.489446472231066,-0.028561518,4.4588433e-07,0.095057584,0.0034971444,1.0,43,0.020187492,9.927303e-08,0,2.1410405091025887e-09,1.0
84,84,37.1518,202249.36,43087.09,206788.06,-12.026468,52.13316914284951,-0.028667497,4.891266e-07,0.099424444,0.004316548,1.0,43,0.020190299,9.763764e-08,0,2.2844641975415434e-09,1.0
85,85,32.150223,205915.0,46859.35,211179.52,-12.820269,52.77139317317051,-0.028624102,4.1934652e-07,0.10564279,0.0052015027,1.0,43,0.020243939,9.586128e-08,0,2.4206427366608967e-09,1.0
86,86,27.835518,208476.28,51803.63,214816.14,-13.954621,53.499346861062804,-0.028581118,4.6969345e-07,0.11037244,0.0064187013,1.0,43,0.02019177,9.399559e-08,0,2.5920793702049533e-09,1.0
87,87,24.082958,212646.38,58052.95,220428.28,-15.269784,54.20137470771442,-0.028547823,4.964267e-07,0.113837674,0.007895869,1.0,43,0.02025778,9.190191e-08,0,2.7388833343372377e-09,1.0
88,88,20.833313,216677.78,62197.81,225428.1,-16.016237,54.85575836552016,-0.028549464,4.4348167e-07,0.12282498,0.009350197,1.0,43,0.02023942,8.9782155e-08,0,2.5312990935301765e-09,1.0
89,89,18.021912,220615.47,67232.42,230632.58,-16.948566,55.60174802762049,-0.028541014,4.5234623e-07,0.13135315,0.011162378,1.0,43,0.020181814,8.750634e-08,0,2.9047726580326836e-09,1.0
90,90,15.604198,225251.77,73391.52,236906.47,-18.046644,56.25600883201696,-0.028565375,4.5258815e-07,0.13897376,0.013337387,1.0,43,0.020167623,8.512905e-08,0,2.7581579098239217e-09,1.0
91,91,13.500899,231182.02,80342.5,244744.84,-19.163832,57.00396777421702,-0.028576676,4.4127478e-07,0.1467277,0.015811594,1.0,43,0.020219691,8.2615394e-08,0,2.768315554106948e-09,1.0
92,92,11.686608,235922.84,86527.49,251289.86,-20.14111,57.59489044226939,-0.02854501,4.1606853e-07,0.15739015,0.01866104,1.0,43,0.020129424,8.01044e-08,0,2.9434168458857517e-09,1.0
93,93,10.113269,243198.61,93939.195,260710.83,-21.11982,58.26852583422442,-0.028578008,4.2957015e-07,0.16752581,0.0217499,1.0,43,0.020172736,7.73759e-08,0,3.4344337968070548e-09,1.0
94,94,8.748621,250367.77,101939.89,270325.28,-22.154217,59.03539883068879,-0.028571198,4.9004797e-07,0.17845814,0.025377648,1.0,43,0.020199079,7.4721385e-08,0,3.587194738014906e-09,1.0
95,95,7.570237,257990.7,110421.586,280628.1,-23.171219,59.91096799229854,-0.028556274,4.807177e-07,0.19039549,0.029478293,1.0,43,0.020185301,7.192901e-08,0,3.0173264695188983e-09,1.0
96,96,6.554112,266771.62,118676.42,291978.06,-23.98244,60.44631377767655,-0.028575903,5.1983506e-07,0.20461707,0.03380417,1.0,43,0.020186294,6.913634e-08,0,3.962651684400637e-09,1.0
97,97,5.669445,275165.75,130067.555,304357.94,-25.299541,61.0561476466537,-0.02853508,4.1414995e-07,0.21582942,0.03941661,1.0,43,0.020207003,6.639223e-08,0,3.073561149608859e-09,1.0
98,98,4.907347,284920.72,139307.36,317153.53,-26.055569,61.74856007951894,-0.028535005,5.323866e-07,0.23280874,0.044916745,1.0,43,0.020180602,6.363039e-08,0,4.144793674465162e-09,1.0
99,99,4.245922,296075.84,150835.52,332283.4,-26.996517,62.536310196941486,-0.028549995,3.9532165e-07,0.24851035,0.0512076,1.0,43,0.020222863,6.086029e-08,0,3.727620516850136e-09,1.0
100,100,3.6747382,307076.9,162104.25,347237.7,-27.829334,63.43595463971724,-0.028582033,4.822349e-07,0.26717716,0.05822834,1.0,43,0.020199884,5.817307e-08,0,3.2840456859270814e-09,1.0
101,101,3.180988,319997.8,174178.83,364330.72,-28.560007,64.46420844850945,-0.028549269,4.8998197e-07,0.28725177,0.0656541,1.0,43,0.020222705,5.550645e-08,0,4.477327767383817e-09,1.0
102,102,2.752818,332518.2,188024.95,381997.03,-29.486319,65.64313557118294,-0.028558977,4.4989457e-07,0.30748725,0.07449689,1.0,43,0.020195946,5.286938e-08,0,4.8089546214075e-09,1.0
103,103,2.3804083,345989.75,202589.27,400938.06,-30.350485,66.99700902219047,-0.028545067,4.5189958e-07,0.3300291,0.08426176,1.0,43,0.020201428,5.0385406e-08,0,3.869517973422079e-09,1.0
104,104,2.060257,361668.25,217070.0,421809.56,-30.9718,68.55327381609823,-0.02856315,4.758238e-07,0.3558762,0.0942466,1.0,43,0.020196825,4.7881382e-08,0,3.5843186892862515e-09,1.0
105,105,1.7836765,376963.25,233583.56,443466.53,-31.784237,70.34164944774238,-0.028563283,4.6525568e-07,0.38199863,0.10598018,1.0,43,0.02020181,4.5554305e-08,0,4.719859421296096e-09,1.0
106,106,1.5427545,395909.8,248920.6,467660.2,-32.15883,72.40030415882939,-0.028669618,5.5351825e-07,0.41444078,0.11741493,1.0,43,0.020252137,4.330524e-08,0,6.140823807550038e-09,1.0
107,107,1.3354719,411316.62,268954.47,491444.7,-33.18014,74.77099672477925,-0.028566476,4.6852003e-07,0.44310495,0.13271344,1.0,43,0.02020083,4.1104993e-08,0,6.46433147234424e-09,1.0
108,108,1.1556969,428284.25,289010.28,516676.25,-34.011852,77.50239234781475,-0.028548023,4.474586e-07,0.4765,0.14909136,1.0,43,0.020204961,3.910565e-08,0,5.661520260399221e-09,1.0
109,109,1.0000616,447010.84,310276.6,544141.75,-34.765064,80.65216391076683,-0.028588882,4.5290022e-07,0.51291376,0.16677013,1.0,43,0.020210093,3.7141227e-08,0,4.762623565081725e-09,1.0
