Repository: Jay2-davic/SPOC_code

# Studying-Polymers-on a-Chip (SPOC) Data Cleaning and Processing
Author: Jay Jimenez jimenez45@llnl.gov

# Project Description

The SPOC project aims to establish an automated, high-throughput experimentation workflow to screen solid state polymer electrolytes. This repository contains code to reproduce the data cleaning workflow, data processing, and active learning for the SPOC project. Electrochemical impedance spectroscopy processing code is included as a Python file which was used to determine bulk ionic conductivities.

File: data/split_cycle/07222024_9_PEGMEA_1_PEGDA_15_Aerosil380_0,00_LiTFSI_H4_RUN_4_C01_RUN_2.csv
True,index,freq,Re,Im,Z,Phase,time,Ewe_meas,I_meas,Cs,Cp,cycle_number,I_Range,Ewe,I,Ns,(QQo),cycle
110,110,7000018.5,-148.68434,1298.4567,1306.9418,-96.5324,82.5115029590379,0.021866202,-2.0323769e-05,1.7510296e-05,1.7283668e-05,2.0,40,0.010040965,7.682795e-06,0,-2.0228609055120077e-08,2.0
111,111,6057573.0,276.79858,1616.6357,1640.1611,-80.284096,83.06350663860212,0.021878146,-3.2938344e-05,1.6252094e-05,1.578922e-05,2.0,40,0.014167999,8.638175e-06,0,-2.6813441608181185e-08,2.0
112,112,5242039.0,225.54436,1900.5115,1913.848,-83.23204,83.47949340505875,0.021887088,-3.0333571e-05,1.5975313e-05,1.5753443e-05,2.0,40,0.019572238,1.0226641e-05,0,-3.063377984642478e-08,2.0
113,113,4536288.0,168.59392,2231.7844,2238.1433,-85.679955,84.84749624333926,0.021847906,-1.9244755e-05,1.5720532e-05,1.563133e-05,2.0,40,0.019405566,8.670386e-06,0,-2.06842573220827e-08,2.0
114,114,3925558.5,272.86392,2509.5095,2524.3005,-83.794495,85.26349335644045,0.021774273,-2.1092014e-06,1.6155851e-05,1.5967076e-05,2.0,40,0.018442085,7.30582e-06,0,-2.2657626974603792e-08,2.0
115,115,3397055.0,298.7058,2830.2153,2845.9346,-83.97521,85.67949993620277,0.02169384,2.2208056e-05,1.6553815e-05,1.6371452e-05,2.0,40,0.019473363,6.8425197e-06,0,-2.346486558577728e-08,2.0
116,116,2939708.2,291.68802,3202.9597,3216.214,-84.796524,86.09548811594141,0.021922693,-7.3739946e-05,1.6903025e-05,1.6763992e-05,2.0,40,0.021238325,6.6035172e-06,0,-3.140911748226216e-08,2.0
117,117,2543924.5,311.60452,3577.8738,3591.4172,-85.02255,86.64749590217252,0.02170841,4.979469e-06,1.7486018e-05,1.7354385e-05,2.0,40,0.020686388,5.7599514e-06,0,-2.966388170227595e-08,2.0
118,118,2201436.2,450.86954,4217.081,4241.1147,-83.8974,87.19948536841548,0.02186309,-5.6064822e-05,1.7143602e-05,1.6949853e-05,2.0,40,0.020726524,4.8870465e-06,0,-3.4700583173376114e-08,2.0
119,119,1905053.1,554.148,4848.195,4879.7617,-83.4794,87.75149459458771,0.02172285,-7.7466275e-06,1.7231892e-05,1.7009668e-05,2.0,40,0.020256717,4.1511694e-06,0,-3.4512296576053025e-08,2.0
120,120,1648567.4,204.46793,5728.8594,5732.507,-87.95593,88.47048497540527,0.0217058,-2.4289523e-06,1.685176e-05,1.6830323e-05,2.0,41,0.018874373,3.2925166e-06,0,-3.0022102756794155e-08,2.0
121,121,1426616.2,282.6736,6875.6504,6881.4585,-87.64577,88.88648366185953,0.021792607,-3.1645015e-06,1.6225542e-05,1.6198162e-05,2.0,41,0.0218699,3.1780908e-06,0,-3.1849334476500565e-08,2.0
122,122,1234551.2,221.67891,7453.839,7457.135,-88.29651,89.43849758143188,0.02162766,2.557977e-06,1.7295415e-05,1.728013e-05,2.0,41,0.020801518,2.7894787e-06,0,-3.1625726975056366e-08,2.0
123,123,1068345.5,749.257,9009.429,9040.53,-85.24601,89.99048515429604,0.021678152,1.3419738e-06,1.6535265e-05,1.642169e-05,2.0,41,0.020751107,2.2953418e-06,0,-3.144173453292925e-08,2.0
124,124,924510.06,641.6979,10146.956,10167.227,-86.38141,90.5424944338447,0.021736301,-5.499673e-06,1.6965736e-05,1.6898155e-05,2.0,41,0.02019684,1.9864651e-06,0,-3.246516026935116e-08,2.0
125,125,800039.0,-11.729628,9953.622,9953.629,-90.06752,91.09450195336831,0.021847738,-9.155133e-06,1.998609e-05,1.998606e-05,2.0,41,0.021027295,2.1125254e-06,0,-3.254125772248291e-08,2.0
126,126,692334.1,30.249327,13904.353,13904.386,-89.87535,91.64648915294674,0.021754393,1.4481185e-06,1.6533075e-05,1.6532997e-05,2.0,41,0.020173645,1.4508836e-06,0,-3.3300460896661833e-08,2.0
127,127,599122.25,1219.8932,15794.462,15841.501,-85.583496,92.19850141918869,0.021694139,2.1073295e-06,1.6818987e-05,1.6719254e-05,2.0,41,0.020516856,1.2951333e-06,0,-3.405828579082895e-08,2.0
128,128,518454.94,906.32825,17348.611,17372.27,-87.00947,92.75050181869301,0.021694288,9.397435e-07,1.7694749e-05,1.7646587e-05,2.0,41,0.020190079,1.1622016e-06,0,-3.42290574681788e-08,2.0
129,129,448662.03,2182.4841,20545.54,20661.133,-83.9364,93.30250165829784,0.021844627,-8.905602e-06,1.7265662e-05,1.7073009e-05,2.0,41,0.02010114,9.728963e-07,0,-3.4907846641297784e-08,2.0
130,130,388258.97,2457.03,24463.98,24587.057,-84.264755,93.85448451116099,0.021882989,-8.473576e-06,1.6756045e-05,1.6588712e-05,2.0,41,0.020972515,8.5299e-07,0,-3.491653040423979e-08,2.0
131,131,335983.9,5578.704,28933.828,29466.732,-79.08678,94.40649216403835,0.021722924,-1.9745678e-06,1.6371774e-05,1.5784963e-05,2.0,41,0.020204054,6.856564e-07,0,-3.436744002490144e-08,2.0
132,132,290751.2,5300.246,31444.94,31888.506,-80.432365,94.95848320357618,0.021753797,1.6659947e-06,1.740796e-05,1.692704e-05,2.0,41,0.020735033,6.5023534e-07,0,-3.412109061714277e-08,2.0
133,133,251605.19,6036.8257,36972.68,37462.277,-80.72669,95.51048949648975,0.021693021,1.3155798e-07,1.7108801e-05,1.6664531e-05,2.0,41,0.020339953,5.429449e-07,0,-3.387029316004073e-08,2.0
134,134,217729.38,7687.7695,42347.15,43039.316,-79.710495,96.06250573604484,0.021837436,-4.9987502e-06,1.7261516e-05,1.6710774e-05,2.0,41,0.020325504,4.7225433e-07,0,-3.2875130078619934e-08,2.0
135,135,188418.58,7050.611,48920.49,49425.957,-81.79878,96.6144842155918,0.021698441,-1.2914754e-07,1.7266551e-05,1.6915195e-05,2.0,41,0.020669838,4.1819806e-07,0,-3.366967511344004e-08,2.0
136,136,163051.14,10234.837,55956.04,56884.36,-79.63469,97.33349328974145,0.021783123,-5.0648293e-07,1.744413e-05,1.687942e-05,2.0,42,0.019131005,3.3631397e-07,0,-3.460235972234946e-08,2.0
137,137,141098.2,12918.278,63136.195,64444.246,-78.43633,97.74950384281692,0.021743046,-4.1484728e-07,1.7865708e-05,1.7147813e-05,2.0,42,0.020895978,3.2424893e-07,0,-3.466974926970027e-08,2.0
138,138,122105.11,14680.888,62168.074,63877.992,-76.71311,98.30150149573456,0.021797879,-7.4115917e-07,2.096616e-05,1.9858719e-05,2.0,42,0.019953568,3.1237e-07,0,-3.469741601454299e-08,2.0
139,139,105663.59,22229.123,80659.97,83666.984,-74.5923,98.71750852881814,0.02183125,-9.689444e-07,1.867397e-05,1.7355798e-05,2.0,42,0.02178967,2.6043332e-07,0,-3.4824035110744154e-08,2.0
140,140,91439.65,28107.57,95779.664,99818.734,-73.64511,99.26950343503268,0.021850066,-7.687244e-07,1.8172399e-05,1.6731496e-05,2.0,42,0.020479783,2.0516974e-07,0,-3.482131167526623e-08,2.0
141,141,79127.08,34730.48,105242.56,110825.1,-71.73689,99.685494894773,0.021730823,-4.072108e-07,1.9111889e-05,1.7234954e-05,2.0,42,0.021510392,1.9409315e-07,0,-3.481724904934068e-08,2.0
142,142,68475.36,42895.26,116121.6,123791.07,-69.72579,100.23748649432673,0.021701349,5.54369e-08,2.0015792e-05,1.7612467e-05,2.0,42,0.020256303,1.6363299e-07,0,-3.480389111770165e-08,2.0
143,143,59252.523,55439.812,129292.164,140677.06,-66.790596,100.65350176740321,0.02177103,-4.2769847e-07,2.0775002e-05,1.7548455e-05,2.0,42,0.020907305,1.4861915e-07,0,-3.4827601587122576e-08,2.0
144,144,51282.285,64076.71,144445.06,158019.62,-66.07764,101.06948269382701,0.021785695,-7.9703443e-07,2.1485728e-05,1.795285e-05,2.0,42,0.021461293,1.358141e-07,0,-3.4816604408148695e-08,2.0
145,145,44369.8,92594.68,151262.55,177353.12,-58.5273,101.48550279359915,0.02184472,-1.1410406e-06,2.3713805e-05,1.7249891e-05,2.0,42,0.021934574,1.2367741e-07,0,-3.49284016505124e-08,2.0
146,146,38403.727,107197.6,166505.95,198029.19,-57.226307,102.03750255316845,0.021771945,-7.7673303e-07,2.4889549e-05,1.7596169e-05,2.0,42,0.020211719,1.0206434e-07,0,-3.501603998757346e-08,2.0
147,147,33226.32,130108.37,172285.56,215894.66,-52.940258,102.45449017293868,0.021741407,-2.5150487e-07,2.780283e-05,1.7705288e-05,2.0,42,0.0203913,9.445023e-08,0,-3.512043127263187e-08,2.0
148,148,28754.086,154181.19,182262.08,238728.52,-49.771072,102.87049227274838,0.021768423,-3.6772548e-07,3.0368563e-05,1.7701428e-05,2.0,42,0.020556008,8.610621e-08,0,-3.513269379199821e-08,2.0
149,149,24884.947,188215.58,177466.75,258688.14,-43.316338,103.28649295915966,0.021719627,-1.8501315e-07,3.6038477e-05,1.6960841e-05,2.0,42,0.020603437,7.964585e-08,0,-3.523097775414838e-08,2.0
150,150,21553.963,209428.44,183710.47,278585.38,-41.257214,103.70350873898133,0.021736171,-7.372478e-07,4.01938e-05,1.7478746e-05,2.0,42,0.020533174,7.370514e-08,0,-3.528250317204683e-08,2.0
151,151,18631.234,233006.66,172917.73,290159.7,-36.579666,104.11949227869627,0.021842632,-9.1753884e-07,4.9401366e-05,1.7544617e-05,2.0,42,0.020454057,7.049241e-08,0,-3.5336621797384775e-08,2.0
152,152,16126.037,252065.28,165159.06,301354.3,-33.233753,104.53550888513564,0.021769932,-3.7387184e-07,5.9757174e-05,1.794899e-05,2.0,42,0.020185614,6.698299e-08,0,-3.53319253382574e-08,2.0
153,153,13954.87,257495.67,149026.58,297511.25,-30.06027,104.95150031821686,0.021729128,-3.632554e-07,7.652981e-05,1.9202214e-05,2.0,42,0.019837009,6.66765e-08,0,-3.535688849921619e-08,2.0
154,154,12080.609,308204.56,150257.62,342881.03,-25.990421,105.36749948465149,0.021817647,-1.1596657e-06,8.767883e-05,1.6837626e-05,2.0,42,0.019823413,5.7814262e-08,0,-3.545507308672935e-08,2.0
155,155,10447.592,307077.47,141083.94,337936.75,-24.675985,105.78350177107495,0.021645527,4.894023e-07,0.000107975786,1.8819612e-05,2.0,42,0.01910042,5.6520694e-08,0,-3.5433065199597796e-08,2.0
156,156,9045.586,317975.3,132512.36,344481.97,-22.623343,106.21527024495299,0.021775503,-3.3404515e-08,0.00013277828,1.9647478e-05,2.0,42,0.02166831,6.2901144e-08,0,-3.5468008283545735e-08,2.0
157,157,7827.7437,331484.84,119729.31,352444.75,-19.85926,106.69493578773108,0.021747276,-3.54129e-07,0.00016981774,1.9597557e-05,2.0,42,0.021717628,6.161995e-08,0,-3.550236280211373e-08,2.0
158,158,6770.8345,337592.78,112004.336,355687.88,-18.354475,107.23341623993474,0.021620637,-2.9862622e-07,0.0002098665,2.0810125e-05,2.0,42,0.021696558,6.099887e-08,0,-3.560025990450969e-08,2.0
159,159,5860.798,343933.6,101120.44,358490.8,-16.383944,107.83999042879441,0.02167342,1.9102825e-07,0.00026854954,2.1367134e-05,2.0,42,0.021724207,6.059906e-08,0,-3.5656104294844815e-08,2.0
160,160,5071.625,352040.1,96226.81,364954.56,-15.287816,108.52070582114538,0.02182553,-5.1132497e-07,0.0003261196,2.2672088e-05,2.0,42,0.021741318,5.957267e-08,0,-3.581599569828755e-08,2.0
161,161,4388.5933,361521.28,91761.37,372984.97,-14.242059,109.20083052011614,0.02175402,-2.4666198e-07,0.00039521637,2.3920598e-05,2.0,42,0.021776447,5.838425e-08,0,-3.5869085659946026e-08,2.0
162,162,3798.7827,354483.38,90972.375,365970.53,-14.393406,109.88082457907149,0.021736152,-2.4815213e-07,0.00046053872,2.8457254e-05,2.0,42,0.021579696,5.8965664e-08,0,-3.597534710454594e-08,2.0
163,163,3286.0488,355417.44,87208.13,365960.12,-13.786201,110.56070205137075,0.021704404,-1.2913767e-07,0.0005553786,3.1538104e-05,2.0,42,0.021581272,5.8971647e-08,0,-3.6080778932660315e-08,2.0
164,164,2844.088,391833.06,87876.92,401566.3,-12.640638,111.49181686891825,0.02181638,-3.4555433e-07,0.00063679885,3.0495616e-05,2.0,43,0.021390483,5.3267623e-08,0,-3.628964827862763e-08,2.0
165,165,2460.7852,397194.47,83290.61,405833.44,-11.843167,112.17172244789253,0.021736227,-3.2033884e-07,0.0007765159,3.270746e-05,2.0,43,0.02153833,5.3071847e-08,0,-3.633636696609541e-08,2.0
166,166,2129.3164,401268.72,82076.734,409576.8,-11.559999,112.85182416018506,0.021758063,-2.6584817e-07,0.0009106675,3.6570364e-05,2.0,43,0.02149483,5.2480583e-08,0,-3.6377752279064206e-08,2.0
167,167,1843.2289,400670.53,84634.734,409511.8,-11.92741,113.53195568581577,0.021615103,-1.5353335e-07,0.0010202163,4.357693e-05,2.0,43,0.021354644,5.214659e-08,0,-3.6429166629352926e-08,2.0
168,168,1594.4913,408423.22,81270.414,416430.56,-11.254046,114.21182443811267,0.021721583,-2.4031607e-07,0.0012281899,4.677839e-05,2.0,43,0.021501638,5.163319e-08,0,-3.6482700820363076e-08,2.0
169,169,1380.4436,411297.66,82227.43,419436.66,-11.305633,114.89167716375232,0.021779994,-2.7553196e-07,0.0014021186,5.3887175e-05,2.0,43,0.021473998,5.1197237e-08,0,-3.651469141797066e-08,2.0
170,170,1194.6187,414476.3,83786.16,422860.2,-11.428301,115.57183943604468,0.021779323,-2.6527067e-07,0.0015900786,6.2426574e-05,2.0,43,0.021520415,5.0892506e-08,0,-3.6595790010309474e-08,2.0
171,171,1033.3434,417517.78,83648.74,425814.75,-11.329089,116.25210466832505,0.021802332,-2.952907e-07,0.0018412641,7.105481e-05,2.0,43,0.021465868,5.0411284e-08,0,-3.667521320267999e-08,2.0
172,172,894.71045,425377.44,95889.164,436051.25,-12.7033615,116.9318426206446,0.021762628,-2.7825064e-07,0.0018551033,8.970819e-05,2.0,43,0.0216015,4.95389e-08,0,-3.670420595998457e-08,2.0
173,173,774.2569,429268.38,98770.77,440484.97,-12.957714,117.61193931961316,0.02165477,-2.434816e-07,0.0020811656,0.00010464087,2.0,43,0.021649314,4.9148813e-08,0,-3.672339857164787e-08,2.0
174,174,669.7856,430513.16,101621.27,442344.28,-13.281379,118.29184185857594,0.02174165,-2.813605e-07,0.0023382972,0.00012340938,2.0,43,0.021525055,4.8661317e-08,0,-3.6813897060323144e-08,2.0
175,175,579.81464,438458.62,107996.22,451563.0,-13.837023,118.97181266421103,0.021734979,-2.8346486e-07,0.0025416892,0.00014537938,2.0,43,0.021616273,4.7869893e-08,0,-3.686192634994217e-08,2.0
176,176,501.44418,445129.1,120073.875,461039.75,-15.09626,119.6492017096898,0.0216549,-2.4241993e-07,0.0026433154,0.00017929547,2.0,43,0.021681905,4.7028276e-08,0,-3.6890286154895175e-08,2.0
177,177,434.02762,451085.4,130189.75,469496.97,-16.098904,120.32923790198402,0.021674184,-2.6746775e-07,0.0028166054,0.00021657781,2.0,43,0.021635102,4.6081453e-08,0,-3.6930337882832926e-08,2.0
178,178,375.6009,460821.22,141186.95,481964.7,-17.034079,121.00745652083424,0.021777682,-2.9987157e-07,0.0030012277,0.00025754768,2.0,43,0.02169357,4.5010704e-08,0,-3.6986063329786886e-08,2.0
179,179,325.10385,472544.7,155474.22,497464.28,-18.211973,121.68670913983078,0.021681208,-2.2573383e-07,0.0031487606,0.00030756195,2.0,43,0.021825118,4.3872735e-08,0,-3.700415132744814e-08,2.0
180,180,281.3503,479622.4,168451.4,508343.9,-19.352127,122.36380338532035,0.02182579,-3.6212802e-07,0.0033581348,0.0003687501,2.0,43,0.021682,4.265223e-08,0,-3.7052015399582434e-08,2.0
181,181,243.36427,494263.56,184773.77,527672.06,-20.49758,123.04712317776284,0.02171005,-2.7314778e-07,0.003539346,0.0004339857,2.0,43,0.021783799,4.1282835e-08,0,-3.710312843443396e-08,2.0
182,182,210.60631,504332.3,198837.23,542113.75,-21.517254,123.7241721432365,0.021643776,-2.6173197e-07,0.00380059,0.00051128806,2.0,43,0.02168565,4.0002032e-08,0,-3.719663030099084e-08,2.0
183,183,182.27473,511042.3,207764.55,551661.44,-22.12423,124.39624854849535,0.021807587,-3.3052504e-07,0.00420264,0.000596101,2.0,43,0.021405855,3.8802522e-08,0,-3.721470415106243e-08,2.0
184,184,157.72879,529836.75,232488.62,578600.0,-23.691525,125.08467028789164,0.021707106,-2.625142e-07,0.004340177,0.0007007353,2.0,43,0.021544116,3.7234905e-08,0,-3.728980985617724e-08,2.0
185,185,136.52892,556531.06,251908.0,610888.25,-24.353392,125.75651765309158,0.021703212,-2.2938411e-07,0.0046275756,0.00078688975,2.0,43,0.021794254,3.5676337e-08,0,-3.730272286717372e-08,2.0
186,186,118.14758,571265.6,278399.12,635492.3,-25.981709,126.44488920582808,0.021896347,-3.2035706e-07,0.004838686,0.0009286297,2.0,43,0.021784635,3.4279935e-08,0,-3.7383553104150105e-08,2.0
187,187,102.25773,589494.3,295569.0,659442.6,-26.62892,127.11135283744079,0.02176777,-3.0508636e-07,0.005265809,0.0010578615,2.0,43,0.021659844,3.2845684e-08,0,-3.742163166876722e-08,2.0
188,188,88.4436,615184.75,323408.4,695014.56,-27.731327,127.80128972357488,0.021745188,-2.9787938e-07,0.0055641956,0.0012048061,2.0,43,0.0217678,3.131992e-08,0,-3.746708179990341e-08,2.0
189,189,76.54279,636521.75,350084.44,726442.75,-28.81062,128.46875228862336,0.021766746,-2.885493e-07,0.005939406,0.001379386,2.0,43,0.021769589,2.9967385e-08,0,-3.7517600275193054e-08,2.0
190,190,66.250786,659989.0,377908.97,760526.56,-29.795406,129.13699957367498,0.02179842,-2.7789707e-07,0.0063568493,0.0015695947,2.0,43,0.021724246,2.8564743e-08,0,-3.7556662575392546e-08,2.0
191,191,57.329906,689322.6,411232.3,802669.1,-30.819223,129.79163280479952,0.021747053,-2.8294392e-07,0.006750745,0.0017719563,2.0,43,0.021797897,2.7156766e-08,0,-3.763319493934198e-08,2.0
192,192,49.60321,717796.75,447058.16,845631.8,-31.915476,130.47638179725618,0.021795457,-2.821431e-07,0.007177056,0.0020059114,2.0,43,0.02180559,2.5786152e-08,0,-3.770020347465418e-08,2.0
193,193,42.92585,745566.6,481747.25,887665.5,-32.86849,131.18442185755703,0.021833858,-3.5225838e-07,0.0076963007,0.002266845,2.0,43,0.021702314,2.4448752e-08,0,-3.771440258655091e-08,2.0
194,194,37.1518,778147.0,516855.22,934158.5,-33.59262,131.82818855482037,0.021851614,-2.8726444e-07,0.008288413,0.002537278,2.0,43,0.021621412,2.3145335e-08,0,-3.775319853078334e-08,2.0
195,195,32.150223,827317.7,565241.4,1001974.25,-34.341736,132.46738469184493,0.021742078,-2.726269e-07,0.008757944,0.0027871283,2.0,43,0.021786207,2.1743281e-08,0,-3.785637235725857e-08,2.0
196,196,27.835518,831841.9,624492.4,1040169.06,-36.89682,133.19434579301742,0.021748487,-2.782417e-07,0.009155745,0.0033001988,2.0,43,0.021628993,2.0793728e-08,0,-3.788431983079348e-08,2.0
197,197,24.082958,920005.4,675374.3,1141288.9,-36.282326,133.89638822639245,0.021808462,-2.7912634e-07,0.009785111,0.003426602,2.0,43,0.021963151,1.9244165e-08,0,-3.796930246493958e-08,2.0
198,198,20.833313,961961.1,719186.75,1201082.4,-36.78273,134.550740710838,0.021776676,-2.633342e-07,0.010622337,0.0038085345,2.0,43,0.021736769,1.8097651e-08,0,-3.8046421601845166e-08,2.0
199,199,18.021912,1016158.8,772919.3,1276707.9,-37.257652,135.29675666627008,0.02190816,-3.6077856e-07,0.011425761,0.00418765,2.0,43,0.021643603,1.6952667e-08,0,-3.805616034412503e-08,2.0
200,200,15.604198,1073599.8,846956.6,1367461.9,-38.269703,135.95201795070898,0.021736395,-2.4216e-07,0.012042524,0.0046196533,2.0,43,0.0216916,1.5862673e-08,0,-3.808171867395149e-08,2.0
201,201,13.500899,1139314.9,923094.75,1466336.4,-39.015057,136.69898190620006,0.021756964,-2.825997e-07,0.012770595,0.005061002,2.0,43,0.021717483,1.481071e-08,0,-3.814222237385244e-08,2.0
202,202,11.686608,1208183.4,994875.06,1565082.6,-39.469646,137.2898956942663,0.021731159,-2.4314704e-07,0.013688728,0.0055312803,2.0,43,0.021655658,1.383675e-08,0,-3.816720657424602e-08,2.0
203,203,10.113269,1324880.5,1112563.1,1730059.2,-40.021725,137.9635053795355,0.021765089,-2.5979597e-07,0.0141450325,0.005849669,2.0,43,0.02201921,1.2727431e-08,0,-3.822586259469536e-08,2.0
204,204,8.748621,1404058.2,1143389.1,1810723.1,-39.15751,138.73040192262852,0.021748776,-2.5625764e-07,0.015910598,0.006344107,2.0,43,0.021711154,1.19903225e-08,0,-3.8382125376031895e-08,2.0
205,205,7.570237,1497594.6,1228279.9,1936868.9,-39.357525,139.60600545760826,0.021727601,-2.721523e-07,0.017116435,0.0068834717,2.0,43,0.021718023,1.1212955e-08,0,-3.837752617288971e-08,2.0
206,206,6.554112,1609238.1,1315634.6,2078591.4,-39.267757,140.142321589723,0.021780608,-3.020514e-07,0.01845742,0.007394407,2.0,43,0.021774566,1.04756355e-08,0,-3.843382533856933e-08,2.0
207,207,5.669445,1711732.0,1379550.4,2198450.8,-38.866673,140.75213687200448,0.02177526,-2.9285167e-07,0.020348951,0.008012788,2.0,43,0.021623954,9.835997e-09,0,-3.846455341108642e-08,2.0
208,208,4.907347,1853067.8,1469398.6,2364950.8,-38.41282,141.44453338489984,0.021729222,-2.4402246e-07,0.022071594,0.008520572,2.0,43,0.021673694,9.164544e-09,0,-3.859048237663239e-08,2.0
209,209,4.245922,2007361.0,1550273.6,2536305.8,-37.678707,142.2323173956538,0.02173497,-2.5728198e-07,0.024179079,0.009033442,2.0,43,0.021705111,8.557766e-09,0,-3.850131572877391e-08,2.0
210,210,3.6747382,2141015.8,1655829.1,2706606.5,-37.71782,143.13195522507885,0.021704366,-2.444974e-07,0.026156414,0.009789466,2.0,43,0.021723097,8.025953e-09,0,-3.86728311414196e-08,2.0
211,211,3.180988,2285911.2,1737513.1,2871296.2,-37.23834,144.1602063938917,0.021730302,-2.5505656e-07,0.028795857,0.010544601,2.0,43,0.021742998,7.572537e-09,0,-3.882985140124104e-08,2.0
212,212,2.752818,2446155.5,1818842.4,3048256.0,-36.632698,145.33912932986277,0.021719161,-2.51217e-07,0.03178685,0.01131709,2.0,43,0.021716407,7.124207e-09,0,-3.8778591078382144e-08,2.0
213,213,2.3804083,2618647.2,1896265.4,3233131.0,-35.909775,146.69395486093708,0.021773716,-2.784561e-07,0.035258964,0.012128893,2.0,43,0.021708475,6.7143815e-09,0,-3.8799524165268255e-08,2.0
214,214,2.060257,2776438.2,1992451.4,3417378.0,-35.6643,148.2503356547968,0.02175101,-3.0819243e-07,0.03877136,0.013179546,2.0,43,0.021692785,6.3477863e-09,0,-3.9034543811630406e-08,2.0
215,215,1.7836765,2978560.0,2075714.6,3630483.5,-34.872074,150.03868072648038,0.021735841,-2.632971e-07,0.04298693,0.01405215,2.0,43,0.021736829,5.9873098e-09,0,-3.9307615663820253e-08,2.0
216,216,1.5427545,3098495.0,2078589.5,3731113.2,-33.855225,152.09828399759135,0.021664063,-2.1871695e-07,0.049631175,0.015403349,2.0,43,0.021570913,5.781361e-09,0,-3.942145307133603e-08,2.0
217,217,1.3354719,3323411.2,2251164.8,4014076.0,-34.112366,154.46984973693907,0.021719472,-2.5517443e-07,0.052939292,0.016650278,2.0,43,0.021690564,5.4036255e-09,0,-3.943534338191738e-08,2.0
218,218,1.1556969,3542986.5,2350733.5,4251905.5,-33.563847,157.20156125331414,0.021750513,-2.7075112e-07,0.05858316,0.017906569,2.0,43,0.021713926,5.106869e-09,0,-3.948943063680657e-08,2.0
219,219,1.0000616,3740594.5,2448915.2,4470932.0,-33.21221,160.3511963095807,0.021758322,-2.7086634e-07,0.06498597,0.019497143,2.0,43,0.02168998,4.8513327e-09,0,-3.9726228167825696e-08,2.0

File: data/split_cycle/07222024_9_PEGMEA_1_PEGDA_15_Aerosil380_12,90_LiTFSI_E2_RUN_3_C01_RUN_1.csv
True,index,freq,Re,Im,Z,Phase,time,Ewe_meas,I_meas,Cs,Cp,cycle_number,I_Range,Ewe,I,Ns,(QQo),cycle
0,0,7000018.5,138.657,1050.9126,1060.0203,-82.48383,2.467475903831655,-0.010322188,3.1473635e-05,2.1634873e-05,2.1264697e-05,1.0,40,0.009929264,9.3670515e-06,0,9.758617804512444e-09,1.0
1,1,6057573.0,331.2823,1338.4957,1378.8832,-76.098465,3.0194918500783388,-0.010288985,3.0729298e-05,1.9629286e-05,1.8496243e-05,1.0,40,0.014035728,1.0179055e-05,0,7.3480774068188896e-09,1.0
2,2,5242039.0,266.05606,1560.6466,1583.1626,-80.32533,3.435495709796669,-0.010190982,-2.6054317e-05,1.9454288e-05,1.8904859e-05,1.0,40,0.019459294,1.2291406e-05,0,5.70566024514897e-09,1.0
3,3,4536288.0,257.63446,1782.458,1800.9808,-81.77549,4.803497161454288,-0.010258728,-1.1821199e-05,1.9683404e-05,1.9280604e-05,1.0,40,0.02201427,1.2223489e-05,0,1.257433700384859e-08,1.0
4,4,3925558.5,290.7368,2016.1531,2037.0079,-81.794304,5.219496541219996,-0.0102705965,-2.2798373e-05,2.0109217e-05,1.969957e-05,1.0,40,0.01923617,9.443345e-06,0,1.293951504892574e-08,1.0
5,5,3397055.0,386.40747,2312.5605,2344.6208,-80.51404,5.6354825609887484,-0.010302736,-1.5839962e-05,2.02593e-05,1.9709038e-05,1.0,40,0.01995543,8.511154e-06,0,3.0050004024310007e-09,1.0
6,6,2939708.2,450.2914,2642.3694,2680.4624,-80.32902,6.052492394141154,-0.0102632735,-1.6305103e-05,2.0489077e-05,1.9910858e-05,1.0,40,0.021651074,8.077365e-06,0,-1.5108076811303463e-09,1.0
7,7,2543924.5,619.882,3041.259,3103.7896,-78.479546,6.604502473695902,-0.010414172,4.7064852e-05,2.0571337e-05,1.9750805e-05,1.0,40,0.020080257,6.4695937e-06,0,8.690643581456609e-10,1.0
8,8,2201436.2,444.96585,3498.6082,3526.7908,-82.75182,7.156496846553637,-0.010308046,1.8673038e-05,2.0664205e-05,2.033527e-05,1.0,40,0.02098692,5.9507133e-06,0,7.441604593875834e-10,1.0
9,9,1905053.1,787.67236,3928.5598,4006.7456,-78.662575,7.708501379442168,-0.010327516,6.5981326e-06,2.12657e-05,2.0443858e-05,1.0,40,0.020591578,5.1392276e-06,0,-4.15586137808393e-09,1.0
10,10,1648567.4,891.35986,4608.041,4693.46,-79.05216,8.260485405655345,-0.010346223,8.700548e-06,2.0950632e-05,2.0194986e-05,1.0,40,0.020041993,4.270196e-06,0,4.754052330705841e-10,1.0
11,11,1426616.2,1009.36835,5215.4395,5312.2153,-79.04669,8.812477858533384,-0.010361593,2.5203519e-05,2.1390557e-05,2.0618285e-05,1.0,40,0.020500887,3.8591975e-06,0,2.017953068057447e-09,1.0
12,12,1234551.2,1442.726,6026.9644,6197.238,-76.53794,9.531477545999223,-0.010356638,1.522591e-06,2.1390078e-05,2.0230811e-05,1.0,41,0.019627022,3.1670597e-06,0,-7.041131250477722e-09,1.0
13,13,1068345.5,1484.7405,7009.6084,7165.1284,-78.04066,10.08348711891449,-0.010286471,-1.8591128e-06,2.1252727e-05,2.0340154e-05,1.0,41,0.02043954,2.852641e-06,0,-7.509253603507836e-09,1.0
14,14,924510.06,1780.8824,8168.814,8360.686,-77.701385,10.6354855451209,-0.0103193,1.743874e-07,2.1074122e-05,2.011795e-05,1.0,41,0.020231672,2.419858e-06,0,-7.95260181272776e-09,1.0
15,15,800039.0,3844.2795,6917.864,7914.248,-60.938927,11.323481897794409,-0.010423432,7.246945e-06,2.8756562e-05,2.1971598e-05,1.0,41,0.019290008,2.4373771e-06,0,-1.1450165430517887e-08,1.0
16,16,692334.1,1962.3104,10413.046,10596.329,-79.32792,11.875490857375553,-0.010360401,4.7702474e-06,2.2076318e-05,2.131922e-05,1.0,41,0.02013913,1.9005761e-06,0,-1.1060878068664959e-08,1.0
17,17,599122.25,3623.7488,11551.842,12106.883,-72.58365,12.427495923562674,-0.010276913,-1.4792281e-06,2.2996062e-05,2.0935882e-05,1.0,41,0.020427503,1.6872636e-06,0,-1.0857146129246203e-08,1.0
18,18,518454.94,4637.577,12982.835,13786.266,-70.34285,12.979492456448497,-0.010320082,9.546418e-07,2.3645014e-05,2.096937e-05,1.0,41,0.020438408,1.4825196e-06,0,-1.0290295458130662e-08,1.0
19,19,448662.03,5454.099,14846.439,15816.572,-69.82831,13.53147885602084,-0.010424364,7.4387517e-06,2.3893428e-05,2.1052243e-05,1.0,41,0.02034668,1.2864153e-06,0,-1.0731473555132659e-08,1.0
20,20,388258.97,6778.7964,16311.462,17663.97,-67.43297,14.083479362219805,-0.010334633,-3.2653637e-07,2.5130768e-05,2.142964e-05,1.0,41,0.020766284,1.1756294e-06,0,-1.126375065999552e-08,1.0
21,21,335983.9,10316.13,17597.549,20398.438,-59.620087,14.635482641780982,-0.01029927,-1.7008273e-06,2.6918413e-05,2.0033647e-05,1.0,41,0.020465326,1.0032791e-06,0,-1.0604273567164658e-08,1.0
22,22,290751.2,10176.15,19693.75,22167.494,-62.673706,15.1874786146509,-0.010312368,-1.7436568e-06,2.7795226e-05,2.1937838e-05,1.0,41,0.02062866,9.3058156e-07,0,-1.2646163514260609e-08,1.0
23,23,251605.19,13077.489,21039.367,24772.479,-58.136055,15.739478747564135,-0.010422594,7.753458e-06,3.0065461e-05,2.1686741e-05,1.0,41,0.02024315,8.1716286e-07,0,-1.1831751393670023e-08,1.0
24,24,217729.38,15140.228,22947.395,27491.988,-56.583977,16.291496080433717,-0.01020287,-5.8311416e-06,3.1854423e-05,2.2193419e-05,1.0,41,0.020266432,7.371759e-07,0,-1.2152132610026406e-08,1.0
25,25,188418.58,18424.666,24271.68,30472.656,-52.797817,16.84348050664994,-0.010321759,-1.2129342e-06,3.480139e-05,2.2078808e-05,1.0,41,0.02019427,6.627013e-07,0,-1.11687830746297e-08,1.0
26,26,163051.14,21623.457,25104.102,33132.91,-49.259983,17.395491786213825,-0.010269906,-5.1737916e-06,3.888227e-05,2.232142e-05,1.0,41,0.020757956,6.265057e-07,0,-1.237873982605854e-08,1.0
27,27,141098.2,25068.877,24945.979,35365.95,-44.85921,17.947497199085774,-0.01024114,-6.652362e-06,4.521662e-05,2.2497203e-05,1.0,41,0.020322327,5.746297e-07,0,-1.2212826694865884e-08,1.0
28,28,122105.11,25116.594,24646.148,35189.145,-44.45836,18.363490712217754,-0.010391274,4.252562e-06,5.2885578e-05,2.5942865e-05,1.0,41,0.0217767,6.1884714e-07,0,-1.2917317610559673e-08,1.0
29,29,105663.59,32322.242,24694.93,40676.367,-37.380653,18.915489111765055,-0.010360252,4.0343573e-07,6.099398e-05,2.2481136e-05,1.0,41,0.020604875,5.0655643e-07,0,-1.2959068859787345e-08,1.0
30,30,91439.65,34784.965,24295.059,42429.277,-34.93182,19.331483131478308,-0.010320865,1.949045e-06,7.164199e-05,2.3489418e-05,1.0,41,0.021813855,5.141227e-07,0,-1.2463722664266295e-08,1.0
31,31,79127.08,38735.324,24235.371,45692.215,-32.03281,19.883497877715854,-0.010398895,5.7125085e-06,8.299374e-05,2.3348568e-05,1.0,41,0.020381503,4.4606074e-07,0,-1.195651921809013e-08,1.0
32,32,68475.36,40855.145,21999.846,46401.9,-28.301758,20.299494244129164,-0.010275217,-3.315336e-06,0.00010564919,2.3748378e-05,1.0,41,0.021217393,4.572527e-07,0,-1.0999220108260044e-08,1.0
33,33,59252.523,43060.785,20940.855,47882.676,-25.934082,20.715488103887765,-0.010351644,2.1967137e-06,0.00012826815,2.4533012e-05,1.0,41,0.02189652,4.5729527e-07,0,-1.0845747129072405e-08,1.0
34,34,51282.285,46964.09,21483.584,51644.652,-24.581587,21.435487818118418,-0.010320697,1.4856325e-07,0.00014445948,2.4998202e-05,1.0,42,0.01829551,3.542576e-07,0,-9.226482386435e-09,1.0
35,35,44369.8,48642.93,18496.475,52040.89,-20.819305,21.851490691216895,-0.010285874,-3.8150728e-07,0.0001939294,2.4498086e-05,1.0,42,0.0186305,3.5799735e-07,0,-9.299559564025876e-09,1.0
36,36,38403.727,50999.703,17252.578,53838.844,-18.690052,22.26750380426529,-0.010249579,-5.6310193e-07,0.00024021094,2.46666e-05,1.0,42,0.01894429,3.5187028e-07,0,-9.389374618878825e-09,1.0
37,37,33226.32,52052.414,15612.437,54343.37,-16.695925,22.68348070405773,-0.010369233,1.4521173e-07,0.00030680836,2.5323016e-05,1.0,42,0.019084394,3.5118163e-07,0,-9.346096383692635e-09,1.0
38,38,28754.086,53643.043,14172.069,55483.543,-14.798967,23.099495097150793,-0.01026769,-3.6753772e-07,0.00039055958,2.5481528e-05,1.0,42,0.01923638,3.4670424e-07,0,-9.448064738457113e-09,1.0
39,39,24884.947,55043.242,12732.115,56496.594,-13.024094,23.51648549028323,-0.010307822,-1.9247798e-08,0.00050232274,2.5511703e-05,1.0,42,0.019344125,3.4239454e-07,0,-9.34155051240119e-09,1.0
40,40,21553.963,55252.91,11083.184,56353.535,-11.342436,23.933481883403147,-0.010358781,4.8959055e-07,0.00066623656,2.5770045e-05,1.0,42,0.019274626,3.4203046e-07,0,-9.449076215201252e-09,1.0
41,41,18631.234,55925.023,10020.832,56815.715,-10.158644,24.349482089834055,-0.010194598,-5.748342e-07,0.0008524613,2.6518279e-05,1.0,42,0.019245034,3.3872732e-07,0,-9.315234277189462e-09,1.0
42,42,16126.037,56811.54,8723.153,57477.34,-8.729331,24.765494242921704,-0.010282725,-8.946299e-08,0.0011314072,2.6059894e-05,1.0,42,0.019217053,3.343414e-07,0,-9.26495038933808e-09,1.0
43,43,13954.87,57132.652,6569.6987,57509.137,-6.5596457,25.18149047603947,-0.01029152,3.346291e-08,0.0017359967,2.2655107e-05,1.0,42,0.019138774,3.3279537e-07,0,-9.366938046629939e-09,1.0
44,44,12080.609,57710.14,6436.2983,58067.945,-6.363787,25.59749550910783,-0.010324442,-1.4961593e-08,0.0020468927,2.5147483e-05,1.0,42,0.018884659,3.2521658e-07,0,-9.400347309219558e-09,1.0
45,45,10447.592,57346.258,5590.4575,57618.11,-5.567943,26.013479555520462,-0.01029152,1.8041612e-07,0.0027249376,2.5652711e-05,1.0,42,0.018337227,3.182546e-07,0,-9.544937714974456e-09,1.0
46,46,9045.586,57629.902,4774.6885,57827.36,-4.736189,26.445256536040688,-0.010408844,1.0476018e-06,0.0036850073,2.5122436e-05,1.0,42,0.02102576,3.6359538e-07,0,-9.654007827966352e-09,1.0
47,47,7827.7437,57462.676,3597.5386,57575.18,-3.5824142,26.925928932236275,-0.010360159,2.5249608e-07,0.005651687,2.2065735e-05,1.0,42,0.021154791,3.67429e-07,0,-9.808512929748393e-09,1.0
48,48,6770.8345,57104.234,3919.0256,57238.555,-3.9260154,27.464421811135253,-0.010267243,1.3311013e-07,0.005997909,2.811763e-05,1.0,42,0.021159984,3.696806e-07,0,-9.754961343027199e-09,1.0
49,49,5860.798,57293.13,3301.5386,57388.176,-3.298044,28.07097583997529,-0.010494084,1.1804008e-06,0.00822521,2.7222932e-05,1.0,42,0.021395465,3.728201e-07,0,-1.001155163702879e-08,1.0
50,50,5071.625,57367.445,2744.563,57433.06,-2.739046,28.75167648565548,-0.010230948,9.474367e-08,0.011434043,2.6110929e-05,1.0,42,0.021594191,3.7598886e-07,0,-1.0328571787823599e-08,1.0
51,51,4388.5933,57508.664,2467.1074,57561.56,-2.4564686,29.431810517955455,-0.010272813,7.020336e-09,0.014699642,2.7003358e-05,1.0,42,0.02174121,3.7770363e-07,0,-1.017289564250248e-08,1.0
52,52,3798.7827,57214.9,2616.6592,57274.703,-2.6185336,30.111804336920613,-0.010250343,9.995977e-08,0.016011372,3.3419285e-05,1.0,42,0.021783354,3.8033116e-07,0,-9.828836892956488e-09,1.0
53,53,3286.0488,57299.074,2129.0825,57338.617,-2.1279812,30.791713702550624,-0.010263759,-2.5671065e-07,0.022748545,3.136492e-05,1.0,42,0.0218922,3.818055e-07,0,-9.622272089174495e-09,1.0
54,54,2844.088,57099.15,2315.0698,57146.062,-2.3217704,31.47181181484484,-0.010354811,5.372785e-07,0.024172023,3.9670584e-05,1.0,42,0.021900626,3.8323947e-07,0,-9.575158987713206e-09,1.0
55,55,2460.7852,57024.785,2588.9443,57083.523,-2.5994627,32.15170342048077,-0.010350564,1.9532098e-07,0.0249818,5.138633e-05,1.0,42,0.021925403,3.8409337e-07,0,-9.243943623718794e-09,1.0
56,56,2129.3164,57195.977,2906.0247,57269.754,-2.9085944,33.052801996600465,-0.010288147,8.0775735e-08,0.025720572,6.6226006e-05,1.0,42,0.020211847,3.529236e-07,0,-9.377002100889086e-09,1.0
57,57,1843.2289,57200.47,3154.3792,57287.38,-3.156438,33.73294909557444,-0.010183772,-5.761323e-07,0.02737329,8.299212e-05,1.0,42,0.020235784,3.5323285e-07,0,-9.500735068470157e-09,1.0
58,58,1594.4913,57876.65,2873.0386,57947.914,-2.8418713,34.41280187453958,-0.010355371,1.9848682e-07,0.034742136,8.540117e-05,1.0,42,0.020447602,3.5286175e-07,0,-9.723178304827447e-09,1.0
59,59,1380.4436,57578.496,2936.838,57653.344,-2.9198875,35.0927019068331,-0.010225973,1.413074e-07,0.039257396,0.000101866746,1.0,42,0.0203324,3.5266643e-07,0,-9.984784532562586e-09,1.0
60,60,1194.6187,57718.645,3267.5703,57811.062,-3.2401726,35.772844419130706,-0.010280471,2.5063682e-07,0.040772364,0.00013025485,1.0,42,0.02033785,3.5179858e-07,0,-1.0039969198749215e-08,1.0
61,61,1033.3434,57888.133,3577.9397,57998.6,-3.5368285,36.453094611439155,-0.010309872,1.8861523e-07,0.043046955,0.00016382246,1.0,42,0.020360101,3.510447e-07,0,-9.898879986635497e-09,1.0
62,62,894.71045,57845.363,3779.6616,57968.715,-3.738437,37.132819790393114,-0.010328261,-6.189224e-08,0.047063556,0.00020007978,1.0,42,0.02031912,3.5051872e-07,0,-9.865809495126005e-09,1.0
63,63,774.2569,58099.457,4759.8135,58294.105,-4.683512,37.81296686269343,-0.010096204,-1.3777574e-06,0.043186214,0.00028792256,1.0,42,0.020351464,3.4911702e-07,0,-1.0085086944077047e-08,1.0
64,64,669.7856,58444.914,4997.301,58658.17,-4.8871574,38.492802734996076,-0.01025107,-1.1795418e-07,0.047549818,0.00034511418,1.0,42,0.020385941,3.4753796e-07,0,-1.0053307628207047e-08,1.0
65,65,579.81464,58544.05,5295.653,58783.074,-5.168673,39.172801620617975,-0.010359451,3.806401e-07,0.05183361,0.0004206742,1.0,42,0.02034975,3.4618384e-07,0,-9.712163142217456e-09,1.0
66,66,501.44418,58857.793,6130.408,59176.19,-5.946274,39.85020589278429,-0.010317679,7.38845e-08,0.051773574,0.0005556392,1.0,42,0.020360224,3.4406108e-07,0,-9.456975400681146e-09,1.0
67,67,434.02762,59074.594,6650.7754,59447.797,-6.423464,40.530222725035856,-0.010330553,6.7924425e-08,0.055135395,0.0006900865,1.0,42,0.020333676,3.4204254e-07,0,-9.714872831662921e-09,1.0
68,68,375.6009,59643.984,7334.6157,60093.273,-7.010651,41.20846185061964,-0.010257256,-2.6319439e-08,0.057771835,0.0008606353,1.0,42,0.020388208,3.3927606e-07,0,-1.0047946262845702e-08,1.0
69,69,325.10385,60067.145,8270.59,60633.855,-7.8397093,41.887702336251095,-0.010366717,1.0629163e-07,0.0591918,0.0011012962,1.0,42,0.020394497,3.3635493e-07,0,-9.92281784623107e-09,1.0
70,70,281.3503,60446.113,9117.573,61129.883,-8.57772,42.56379487502272,-0.010372717,1.895459e-07,0.062043097,0.001380209,1.0,42,0.02037703,3.3333993e-07,0,-9.689636918848264e-09,1.0
71,71,243.36427,60882.445,9865.22,61676.53,-9.20405,43.247092214092845,-0.010358351,4.9387967e-07,0.0662913,0.001696017,1.0,42,0.020333048,3.2967236e-07,0,-9.523034337808076e-09,1.0
72,72,210.60631,61497.344,10778.802,62434.812,-9.9414015,43.92418939291383,-0.010344396,2.4057806e-07,0.070109725,0.002089612,1.0,42,0.020323688,3.2551853e-07,0,-9.66165595297566e-09,1.0
73,73,182.27473,62523.62,12364.033,63734.39,-11.18591,44.59527281144983,-0.010365823,3.925586e-07,0.07062094,0.002657701,1.0,42,0.020421628,3.204177e-07,0,-9.273881682089523e-09,1.0
74,74,157.72879,63181.574,13029.551,64511.09,-11.652406,45.2836311375504,-0.010415384,1.0273027e-06,0.077442564,0.003159147,1.0,42,0.020387497,3.1603088e-07,0,-8.982859337382581e-09,1.0
75,75,136.52892,64310.52,14544.061,65934.61,-12.743283,45.95553138272953,-0.010315033,2.9570765e-07,0.080151156,0.0038999072,1.0,42,0.020442076,3.100356e-07,0,-9.144244191593407e-09,1.0
76,76,118.14758,65343.43,15994.447,67272.48,-13.754147,46.64390400215052,-0.010291482,2.2940205e-07,0.0842221,0.004760907,1.0,42,0.020435855,3.0377737e-07,0,-9.167869430063548e-09,1.0
77,77,102.25773,66079.14,18131.9,68521.664,-15.344112,47.31033576707705,-0.010295432,-9.821379e-08,0.08583821,0.0060105124,1.0,42,0.020367041,2.9723506e-07,0,-9.189254141113403e-09,1.0
78,78,88.4436,66915.78,19573.525,69719.76,-16.304718,48.00029641322908,-0.01029983,9.101721e-08,0.09193579,0.007246211,1.0,42,0.020258222,2.9056645e-07,0,-9.077980186546499e-09,1.0
79,79,76.54279,68578.02,21454.906,71855.81,-17.3725,48.66674439156486,-0.0103735365,7.039692e-07,0.0969146,0.008640097,1.0,42,0.020310547,2.8265697e-07,0,-9.11655749688113e-09,1.0
80,80,66.250786,70505.71,23558.328,74337.41,-18.476206,49.33496186329285,-0.010304674,3.804509e-07,0.10197287,0.0102413865,1.0,42,0.020383775,2.7420617e-07,0,-8.961968830820628e-09,1.0
81,81,57.329906,71707.555,25979.443,76268.63,-19.915308,49.98963240107332,-0.010279148,2.811785e-07,0.10685851,0.01239872,1.0,42,0.02029212,2.6606114e-07,0,-8.906761652931274e-09,1.0
82,82,49.60321,73492.38,27824.09,78583.14,-20.73658,50.6753398469009,-0.010369773,2.1636333e-07,0.11531595,0.014456812,1.0,42,0.020248864,2.576744e-07,0,-8.873662294395877e-09,1.0
83,83,42.92585,76658.08,30999.154,82688.625,-22.017527,51.38343505389639,-0.010381642,6.8348106e-07,0.11960556,0.016809683,1.0,42,0.020470388,2.475599e-07,0,-8.723748624960652e-09,1.0
84,84,37.1518,78253.25,32488.418,84729.38,-22.546768,52.02716057779617,-0.010422035,7.995153e-07,0.1318596,0.019386562,1.0,42,0.020273862,2.3927782e-07,0,-8.828325498088023e-09,1.0
85,85,32.150223,81261.84,35800.61,88798.484,-23.776306,52.66638818147476,-0.010287365,3.4767947e-08,0.13827565,0.022475814,1.0,42,0.020364007,2.2932831e-07,0,-8.814413658552252e-09,1.0
86,86,27.835518,83710.734,37482.484,91719.266,-24.121021,53.394348162721144,-0.010336441,4.1136758e-07,0.15254305,0.025475813,1.0,42,0.020243634,2.2071299e-07,0,-8.988541735554831e-09,1.0
87,87,24.082958,87434.0,41185.027,96648.39,-25.222372,54.09640536943334,-0.010269068,1.8935626e-07,0.16046153,0.029138045,1.0,42,0.020367019,2.1073315e-07,0,-9.061566870809242e-09,1.0
88,88,20.833313,90370.47,44707.098,100824.336,-26.322023,54.75076220053597,-0.010275291,2.7763917e-07,0.17087768,0.033597544,1.0,42,0.020344142,2.017781e-07,0,-8.293134308102621e-09,1.0
89,89,18.021912,94423.71,48261.0,106042.266,-27.072077,55.496702529308095,-0.010417442,6.382245e-08,0.18298815,0.037901606,1.0,42,0.02040382,1.9241214e-07,0,-8.839341561220534e-09,1.0
90,90,15.604198,97993.664,52305.145,111079.19,-28.091537,56.15103106704191,-0.010279334,3.737457e-08,0.19499984,0.043237213,1.0,42,0.020399787,1.8365084e-07,0,-8.117141965802351e-09,1.0
91,91,13.500899,102172.85,54724.55,115905.43,-28.173838,56.89897011590074,-0.01026305,1.007927e-07,0.21541464,0.048021097,1.0,42,0.020342123,1.7550622e-07,0,-7.905851202341059e-09,1.0
92,92,11.686608,106986.04,57947.25,121671.266,-28.44147,57.71388146126992,-0.010246412,2.2922816e-08,0.23501675,0.053307515,1.0,43,0.020338003,1.6715535e-07,0,-9.076042467176846e-09,1.0
93,93,10.113269,112318.41,62312.05,128445.38,-29.020655,58.38752706654486,-0.010390175,1.4173679e-07,0.25255534,0.059437923,1.0,43,0.020448357,1.5919885e-07,0,-8.35042921160155e-09,1.0
94,94,8.748621,116497.28,66325.945,134055.02,-29.654362,59.15437270296388,-0.010241913,1.2442669e-07,0.27428186,0.06714255,1.0,43,0.020352194,1.5181972e-07,0,-7.624171704541894e-09,1.0
95,95,7.570237,121540.23,70841.66,140678.95,-30.236452,60.029999971273355,-0.010261038,1.8527683e-07,0.29677132,0.07525599,1.0,43,0.020356754,1.4470362e-07,0,-9.09153383600694e-09,1.0
96,96,6.554112,126283.34,75662.53,147215.16,-30.927889,60.56629349003197,-0.010277155,1.18513405e-07,0.32094115,0.084777795,1.0,43,0.02032169,1.3804075e-07,0,-7.629179562918765e-09,1.0
97,97,5.669445,132233.4,80848.1,154990.61,-31.441803,61.17613191905548,-0.010361388,2.3544646e-07,0.34722403,0.09447973,1.0,43,0.020407904,1.3167187e-07,0,-9.126081638875702e-09,1.0
98,98,4.907347,137701.14,85584.305,162130.44,-31.861866,61.86856597856968,-0.010344173,3.1152013e-07,0.37894765,0.105593786,1.0,43,0.020352062,1.2552894e-07,0,-7.122084908200025e-09,1.0
99,99,4.245922,143780.81,91409.46,170377.84,-32.446392,62.65630622932804,-0.01028022,-1.29936515e-08,0.41006902,0.1180356,1.0,43,0.020388614,1.1966705e-07,0,-8.856512070676478e-09,1.0
100,100,3.6747382,149400.45,97451.445,178373.98,-33.115746,63.555916058743605,-0.010266543,2.3257763e-07,0.4444321,0.13265358,1.0,43,0.020357847,1.1413014e-07,0,-8.901358491610641e-09,1.0
101,101,3.180988,154834.86,104094.17,186572.86,-33.912605,64.58419272091123,-0.010335752,2.8528967e-07,0.480653,0.14961928,1.0,43,0.020339705,1.0901749e-07,0,-6.7524559276545856e-09,1.0
102,102,2.752818,160906.08,112901.055,196564.02,-35.05573,65.76312123020762,-0.01031207,9.423719e-08,0.512088,0.16894004,1.0,43,0.020381475,1.0368874e-07,0,-7.4239758839342365e-09,1.0
103,103,2.3804083,166343.19,121512.65,205998.5,-36.147892,67.1170281212253,-0.010288302,1.1921647e-07,0.55023366,0.19145294,1.0,43,0.020370381,9.888606e-08,0,-9.525572713094633e-09,1.0
104,104,2.060257,171299.11,131767.22,216115.67,-37.56831,68.6733667817607,-0.0102400305,2.2722328e-07,0.5862615,0.21793833,1.0,43,0.020260055,9.3746344e-08,0,-9.212154889434486e-09,1.0
105,105,1.7836765,177614.25,143944.72,228619.56,-39.022503,70.46166268010711,-0.010282941,2.6201897e-07,0.61988103,0.24573839,1.0,43,0.020350773,8.9015884e-08,0,-6.7724196862167176e-09,1.0
106,106,1.5427545,184181.25,158204.83,242799.3,-40.66135,72.52024992453516,-0.01064125,3.7091988e-07,0.65208405,0.27685234,1.0,43,0.020370588,8.3898875e-08,0,-5.290322712190222e-09,1.0
107,107,1.3354719,190257.61,174455.14,258132.83,-42.51901,74.89199235718115,-0.010301686,1.4827319e-07,0.6831273,0.31202018,1.0,43,0.020355549,7.885688e-08,0,-6.529155596724598e-09,1.0
108,108,1.1556969,197364.72,192210.39,275495.3,-44.241985,77.62355694020516,-0.010290362,1.5423272e-07,0.7164722,0.34875837,1.0,43,0.02037864,7.397092e-08,0,-9.017573326480961e-09,1.0
109,109,1.0000616,205115.03,213485.4,296054.38,-46.14554,80.77318175652181,-0.010302612,1.8545423e-07,0.7454614,0.38763106,1.0,43,0.020361165,6.877509e-08,0,-1.0176487870965416e-08,1.0
