Repository: Jay2-davic/SPOC_code

# Studying-Polymers-on a-Chip (SPOC) Data Cleaning and Processing
Author: Jay Jimenez jimenez45@llnl.gov

# Project Description

The SPOC project aims to establish an automated, high-throughput experimentation workflow to screen solid state polymer electrolytes. This repository contains code to reproduce the data cleaning workflow, data processing, and active learning for the SPOC project. Electrochemical impedance spectroscopy processing code is included as a Python file which was used to determine bulk ionic conductivities.

File: data/split_cycle/07252023_9_PEGMEA_1_PEGDA_2,14_wt_tio2_2,14_wt_litsi_C01_RUN_1.csv
True,index,freq,Re(Z),Im(Z),Z,Phase(Z),time,Ewe_meas,I_meas,Cs,Cp,cycle_number,I_Range,Ewe,I,Ns,(QQo),cycle
0,0,7000018.5,348.08728,1490.2965,1530.408,-76.853165,2.467477450525621,-0.0037662853,2.3101233e-05,1.5256266e-05,1.4467024e-05,1.0,40,0.009983221,6.5232416e-06,0,7.134815025539056e-09,1.0
1,1,6057573.0,377.2352,1741.8494,1782.2305,-77.780075,3.019501343398588,-0.0034812943,-0.00013018871,1.5083804e-05,1.4408022e-05,1.0,40,0.014080091,7.900264e-06,0,1.2939921607034597e-09,1.0
2,2,5242039.0,374.57,1989.1082,2024.0686,-79.33549,3.435497576458147,-0.0037057318,5.3409305e-05,1.5263759e-05,1.474103e-05,1.0,40,0.019552935,9.660213e-06,0,6.529324905891877e-11,1.0
3,3,4536288.0,415.53333,2325.5361,2362.369,-79.86915,4.803497161454288,-0.00374702,3.2124735e-05,1.50867745e-05,1.4619994e-05,1.0,40,0.018240934,7.721459e-06,0,-1.3028636548521414e-08,1.0
4,4,3925558.5,571.785,2577.9595,2640.6084,-77.494385,5.35548524101614,-0.0036262863,-6.4697706e-05,1.572688e-05,1.4989487e-05,1.0,40,0.020271067,7.6766655e-06,0,-1.8943510174494806e-08,1.0
5,5,3397055.0,841.25604,2870.679,2991.406,-73.66671,5.771484967408469,-0.003648756,-4.4287608e-05,1.632048e-05,1.502974e-05,1.0,40,0.021121232,7.060637e-06,0,-2.043551351996737e-08,1.0
6,6,2939708.2,876.7397,3133.0793,3253.438,-74.366615,6.323494006966939,-0.0037614035,-4.3976543e-06,1.728003e-05,1.6025155e-05,1.0,40,0.02023371,6.219178e-06,0,-2.1713968881246932e-08,1.0
7,7,2543924.5,1138.2357,3759.224,3927.766,-73.15449,6.875498619891005,-0.003674356,-7.310734e-05,1.6642467e-05,1.5244841e-05,1.0,40,0.02078232,5.2911296e-06,0,-2.4589881218591674e-08,1.0
8,8,2201436.2,1355.5386,4155.4214,4370.928,-71.933174,7.427483739418676,-0.0036627485,-3.206387e-05,1.7397984e-05,1.5724678e-05,1.0,40,0.020709524,4.738015e-06,0,-2.7407248238003174e-08,1.0
9,9,1905053.1,1613.7722,4632.2236,4905.2783,-70.7927,7.979485632298747,-0.0036740394,-4.681793e-05,1.8035305e-05,1.6083302e-05,1.0,40,0.02034485,4.1475423e-06,0,-3.268612961332767e-08,1.0
10,10,1648567.4,1957.2421,5459.63,5799.8584,-70.27757,8.69750219976413,-0.0036203053,-2.1700645e-05,1.7682767e-05,1.566902e-05,1.0,41,0.019069865,3.287988e-06,0,-3.71163426383454e-08,1.0
11,11,1426616.2,2439.7517,6092.7754,6563.1016,-68.17718,9.113490139512578,-0.003830192,-1.2390067e-06,1.8310398e-05,1.5780106e-05,1.0,41,0.021936798,3.3424437e-06,0,-3.7513776409797275e-08,1.0
12,12,1234551.2,2972.0066,6808.741,7429.117,-66.41879,9.665484432392986,-0.0037707938,-5.7603775e-06,1.8934077e-05,1.5903892e-05,1.0,41,0.021064542,2.8354032e-06,0,-3.84010556252608e-08,1.0
13,13,1068345.5,4717.612,7135.353,8553.8955,-56.528908,10.217484271939611,-0.0038680516,3.8130902e-06,2.0878195e-05,1.4527672e-05,1.0,41,0.020799007,2.4315245e-06,0,-4.097516538601652e-08,1.0
14,14,924510.06,4625.8154,8036.4263,9272.665,-60.075012,10.769487764831865,-0.0036458308,-1.6568467e-05,2.1421285e-05,1.6090233e-05,1.0,41,0.020426631,2.2028867e-06,0,-4.2830071073033854e-08,1.0
15,15,800039.0,6248.013,7490.346,9754.125,-50.16709,11.457503397512482,-0.003656451,-1.6831034e-05,2.6558717e-05,1.5661532e-05,1.0,41,0.019381106,1.9869651e-06,0,-4.413067200241944e-08,1.0
16,16,692334.1,6803.066,9224.577,11461.873,-53.59147,11.873493657243671,-0.003725407,-4.8963225e-06,2.4920568e-05,1.6141345e-05,1.0,41,0.021571942,1.8820607e-06,0,-4.409491433333458e-08,1.0
17,17,599122.25,8052.1904,9448.658,12414.303,-49.56221,12.425480643491028,-0.0038632632,-3.581942e-07,2.8114771e-05,1.628659e-05,1.0,41,0.02068264,1.6660332e-06,0,-4.524296151627204e-08,1.0
18,18,518454.94,9146.93,9674.68,13314.118,-46.60613,12.977502536348766,-0.0037301953,-6.8087857e-06,3.173018e-05,1.6754091e-05,1.0,41,0.020632967,1.5497059e-06,0,-4.715173674792222e-08,1.0
19,19,448662.03,10581.543,9955.632,14528.718,-43.254337,13.529492322617443,-0.003687976,-1.3227714e-05,3.5631325e-05,1.6730737e-05,1.0,41,0.020071626,1.3815139e-06,0,-4.900162357216982e-08,1.0
20,20,388258.97,11915.811,10004.055,15558.523,-40.015522,14.08147901549819,-0.003657662,-1.2533124e-05,4.097534e-05,1.6940958e-05,1.0,41,0.020913072,1.3441553e-06,0,-5.0305767574419055e-08,1.0
21,21,335983.9,12187.111,10162.439,15868.234,-39.82364,14.633485415048199,-0.0039498634,1.1153798e-05,4.6612637e-05,1.9117997e-05,1.0,41,0.020179981,1.2717219e-06,0,-5.174641136466087e-08,1.0
22,22,290751.2,14632.233,8998.405,17177.705,-31.590328,15.185486721253255,-0.0036086233,-1.9801211e-05,6.0832135e-05,1.669298e-05,1.0,41,0.02054802,1.1962029e-06,0,-5.429558393208802e-08,1.0
23,23,251605.19,15525.804,9016.007,17953.8,-30.14421,15.737503387470497,-0.0037381884,-6.9354087e-06,7.015947e-05,1.769302e-05,1.0,41,0.020162527,1.1230228e-06,0,-5.43136922254504e-08,1.0
24,24,217729.38,16466.135,7976.952,18296.594,-25.84768,16.289493413671153,-0.0036748592,-1.4253773e-05,9.163599e-05,1.7418053e-05,1.0,41,0.020389063,1.1143638e-06,0,-5.506092134027026e-08,1.0
25,25,188418.58,17339.766,7476.1274,18882.795,-23.323534,16.841487013240112,-0.0036789395,-1.5080581e-05,0.000112984715,1.7710896e-05,1.0,41,0.020155849,1.0674187e-06,0,-5.524007650793274e-08,1.0
26,26,163051.14,18211.113,6754.72,19423.463,-20.35042,17.39349607945769,-0.003659339,-1.27714775e-05,0.00014450702,1.7476334e-05,1.0,41,0.020588856,1.0599992e-06,0,-5.748676977550933e-08,1.0
27,27,141098.2,18810.85,5957.775,19731.78,-17.574045,17.945480825641425,-0.0036441353,-1.4475375e-05,0.00018932787,1.7260374e-05,1.0,41,0.020313028,1.0294575e-06,0,-5.5349534830389994e-08,1.0
28,28,122105.11,19069.176,5104.4307,19740.533,-14.985592,18.361493165401043,-0.003715905,-9.3748595e-06,0.00025535186,1.7073236e-05,1.0,41,0.02177956,1.1032913e-06,0,-5.600379820054297e-08,1.0
29,29,105663.59,19531.1,5070.0254,20178.43,-14.552065,18.913496311666677,-0.003799729,-5.5126993e-06,0.00029708768,1.8755565e-05,1.0,41,0.020377766,1.0098787e-06,0,-5.766061643969817e-08,1.0
30,30,91439.65,20499.93,4074.1313,20900.854,-11.240433,19.329478731408017,-0.0037215315,-1.2326412e-05,0.00042721897,1.6232767e-05,1.0,41,0.021716446,1.039022e-06,0,-5.913559360808662e-08,1.0
31,31,79127.08,20289.945,4001.901,20680.838,-11.157559,19.881493130960735,-0.003758702,-8.121611e-06,0.00050260714,1.8820236e-05,1.0,41,0.020331094,9.830885e-07,0,-5.91623916891923e-08,1.0
32,32,68475.36,20449.268,3407.2595,20731.184,-9.459727,20.297488510695985,-0.003750802,-8.641159e-06,0.0006821511,1.8426499e-05,1.0,41,0.02133493,1.0291226e-06,0,-6.000030575782765e-08,1.0
33,33,59252.523,20615.799,3092.6162,20846.473,-8.531436,20.849492056964664,-0.0037169855,-1.1345042e-05,0.00086853484,1.9114992e-05,1.0,41,0.020187465,9.683876e-07,0,-6.316000353479526e-08,1.0
34,34,51282.285,20679.736,2798.965,20868.295,-7.70804,21.26548586334684,-0.003701223,-9.680256e-06,0.0011088053,1.9946941e-05,1.0,41,0.020916164,1.0022939e-06,0,-6.46355176076171e-08,1.0
35,35,44369.8,21001.777,2364.261,21134.436,-6.422992,21.681490789778763,-0.0037989838,-1.8199948e-06,0.0015171805,1.898658e-05,1.0,41,0.021634772,1.023674e-06,0,-6.520308690152672e-08,1.0
36,36,38403.727,20873.764,2183.0552,20987.61,-5.9704995,22.233479509333847,-0.003698093,-1.2931621e-05,0.0018983751,2.0539295e-05,1.0,41,0.020178027,9.614257e-07,0,-6.744255534104227e-08,1.0
37,37,33226.32,21101.549,1893.2123,21186.307,-5.1268,22.649479235784383,-0.003763863,-4.1756516e-06,0.0025301052,2.0203504e-05,1.0,41,0.02062628,9.735666e-07,0,-6.951737439527465e-08,1.0
38,38,28754.086,20990.098,1535.7928,21046.207,-4.184732,23.065480375516927,-0.0038091193,-4.49222e-06,0.003604026,1.919135e-05,1.0,41,0.020836376,9.9003e-07,0,-7.120278140402824e-08,1.0
39,39,24884.947,21097.559,1565.4984,21155.56,-4.2437315,23.48149812858901,-0.003828422,2.02913e-06,0.0040853643,2.2371081e-05,1.0,41,0.021013394,9.9328e-07,0,-7.129757813290362e-08,1.0
40,40,21553.963,20966.688,1335.7319,21009.191,-3.6452358,23.898484041768825,-0.0037036638,-1.24269645e-05,0.005528072,2.2345683e-05,1.0,41,0.021024108,1.00071e-06,0,-7.11157613190648e-08,1.0
41,41,18631.234,21065.84,1207.6504,21100.428,-3.2810283,24.314482381538255,-0.0037800167,-5.773401e-06,0.0070735477,2.3170596e-05,1.0,41,0.020997932,9.951425e-07,0,-7.225037194454329e-08,1.0
42,42,16126.037,21187.688,1111.673,21216.83,-3.003434,24.730479894584278,-0.0037600994,-6.572275e-06,0.008878006,2.4372974e-05,1.0,41,0.020913398,9.856985e-07,0,-7.283704987607543e-08,1.0
43,43,13954.87,20905.285,-545.34467,20912.396,1.4943045,25.14650362104294,-0.0036346146,-1.6091737e-05,-0.020913335,-1.4221906e-05,1.0,41,0.020664604,9.88151e-07,0,-7.244987726325725e-08,1.0
44,44,12080.609,21380.074,1041.5668,21405.43,-2.7890568,25.562479667452862,-0.0037214197,-9.311538e-06,0.0126486495,2.9948184e-05,1.0,41,0.020365577,9.514211e-07,0,-7.278876729573171e-08,1.0
45,45,10447.592,21180.303,943.2813,21201.297,-2.5500271,25.97849819387193,-0.0037528144,-8.121606e-06,0.016149634,3.1968357e-05,1.0,41,0.019793317,9.335899e-07,0,-7.342815866004986e-08,1.0
46,46,9045.586,21192.477,627.23444,21201.756,-1.6952903,26.551261074404465,-0.0036340742,-1.4084307e-05,0.028051334,2.4551027e-05,1.0,41,0.020200081,9.527551e-07,0,-7.53759216762037e-08,1.0
47,47,7827.7437,21321.84,1165.7042,21353.682,-3.1293504,27.031931683945004,-0.0038238198,-2.5741765e-06,0.017441954,5.1978815e-05,1.0,41,0.020247957,9.4821854e-07,0,-7.532477254465459e-08,1.0
48,48,6770.8345,21198.951,1043.2975,21224.607,-2.8175147,27.570413282810478,-0.0037600994,-2.0490413e-06,0.022530446,5.443858e-05,1.0,41,0.020230733,9.5317347e-07,0,-7.331015794344964e-08,1.0
49,49,5860.798,21378.09,724.3022,21390.355,-1.9404724,28.17798253838555,-0.0037826437,-4.2315146e-06,0.037492428,4.298799e-05,1.0,41,0.020296134,9.488451e-07,0,-7.347013369564377e-08,1.0
50,50,5071.625,21106.09,1170.309,21138.512,-3.1737366,28.858695024071494,-0.0036728096,-1.0201662e-05,0.026814671,8.219109e-05,1.0,41,0.020197257,9.55472e-07,0,-7.384403636051968e-08,1.0
51,51,4388.5933,21372.295,1561.7684,21429.281,-4.179428,29.538817216365715,-0.0038140009,-3.6858962e-06,0.023220854,0.00012333781,1.0,41,0.020359576,9.5008204e-07,0,-7.597113061797206e-08,1.0
52,52,3798.7827,21101.357,947.49146,21122.62,-2.5709634,30.218837195337983,-0.003753988,-1.12929e-05,0.04421813,8.897243e-05,1.0,41,0.02019546,9.561059e-07,0,-7.846656040305117e-08,1.0
53,53,3286.0488,21081.475,1175.3723,21114.215,-3.1911535,30.89868122763437,-0.0036806164,-1.1125303e-05,0.041206967,0.00012769435,1.0,41,0.02017719,9.556211e-07,0,-8.010044022527809e-08,1.0
54,54,2844.088,21397.264,1552.542,21453.514,-4.149993,31.578843099923688,-0.0037721354,-5.8851315e-06,0.03604406,0.00018876593,1.0,41,0.020302089,9.463293e-07,0,-8.124457374729962e-08,1.0
55,55,2460.7852,21188.105,1875.6759,21270.965,-5.0589185,32.258704118896276,-0.0037439829,-8.911173e-06,0.034481697,0.0002681204,1.0,41,0.020170484,9.482637e-07,0,-8.350212488972512e-08,1.0
56,56,2129.3164,21547.832,1834.8613,21625.812,-4.8671627,32.93882103118813,-0.0038455073,2.3771503e-07,0.04073584,0.0002932502,1.0,41,0.020295639,9.384914e-07,0,-8.458948134012958e-08,1.0
57,57,1843.2289,21817.047,1721.5798,21884.867,-4.511852,33.61893274349859,-0.0037436476,-8.713782e-06,0.050154936,0.00031037032,1.0,41,0.020315079,9.282706e-07,0,-8.525031416956628e-08,1.0
58,58,1594.4913,21493.627,2110.8765,21597.031,-5.6089983,34.298848482460016,-0.003746964,-6.564827e-06,0.04728628,0.0004517235,1.0,41,0.020165335,9.337087e-07,0,-8.755773826710625e-08,1.0
59,59,1380.4436,21799.482,2642.4915,21959.057,-6.911564,34.9787099014211,-0.0038480225,-6.3748844e-06,0.04363027,0.00063181174,1.0,41,0.020310484,9.249252e-07,0,-8.942504437932975e-08,1.0
60,60,1194.6187,21759.45,2827.9106,21942.441,-7.404794,35.65883033371938,-0.003741598,-9.428859e-06,0.04711131,0.0007825041,1.0,41,0.020248778,9.228134e-07,0,-9.120179100241228e-08,1.0
61,61,1033.3434,22135.273,2930.5715,22328.426,-7.541742,36.3390620193386,-0.0037530938,-8.2054075e-06,0.0525561,0.0009053397,1.0,41,0.020302132,9.092505e-07,0,-9.292878459465667e-08,1.0
62,62,894.71045,22867.639,3563.3716,23143.605,-8.856941,37.018808664986864,-0.0037617201,-4.5220154e-06,0.049920224,0.001183414,1.0,41,0.02048331,8.8505266e-07,0,-9.380513285239031e-08,1.0
63,63,774.2569,22236.72,4688.0566,22725.527,-11.905045,37.69894048394053,-0.003714023,-1.2201645e-05,0.043847233,0.00186595,1.0,41,0.020380171,8.967964e-07,0,-9.571144211243284e-08,1.0
64,64,669.7856,22647.17,4495.6406,23089.068,-11.227702,38.378821076243185,-0.003852904,-3.4289174e-06,0.052855816,0.0020038404,1.0,41,0.020308942,8.795912e-07,0,-9.742026986564925e-08,1.0
65,65,579.81464,22496.885,5397.3,23135.27,-13.491032,39.05883345521579,-0.0037274007,-6.3730245e-06,0.050857432,0.0027679508,1.0,41,0.02023439,8.746122e-07,0,-9.76250692599064e-08,1.0
66,66,501.44418,23057.377,5601.9365,23728.133,-13.655788,39.73617383404053,-0.0037226123,-1.3652284e-05,0.05665775,0.0031579742,1.0,41,0.020289995,8.551029e-07,0,-9.858560100396237e-08,1.0
67,67,434.02762,23439.963,6206.4126,24247.709,-14.830401,40.41619325298234,-0.0038669896,1.343847e-06,0.059082948,0.0038708113,1.0,41,0.020352395,8.3935333e-07,0,-1.0056113397784315e-07,1.0
68,68,375.6009,23819.172,6742.9146,24755.2,-15.806164,41.09441776518361,-0.003733866,-9.212848e-06,0.0628414,0.004662387,1.0,41,0.020292694,8.197346e-07,0,-1.0342534314428183e-07,1.0
69,69,325.10385,23863.287,7551.143,25029.508,-17.559114,41.77369214416831,-0.0037616643,-7.332047e-06,0.06483139,0.0059007346,1.0,41,0.0202486,8.089891e-07,0,-1.041699909761174e-07,1.0
70,70,281.3503,24632.078,8199.093,25960.824,-18.41066,42.450810976326466,-0.0037036638,-1.0562931e-05,0.0689933,0.0068817926,1.0,41,0.02027159,7.808531e-07,0,-1.052363767957883e-07,1.0
71,71,243.36427,25241.898,9077.74,26824.594,-19.780098,43.38710643412196,-0.0037398094,-8.5716965e-06,0.07204197,0.008250396,1.0,42,0.020256622,7.551511e-07,0,-1.0738745196497056e-07,1.0
72,72,210.60631,25972.258,10095.402,27865.307,-21.241077,44.06418166626827,-0.0037075204,-9.346874e-06,0.074855745,0.009825275,1.0,42,0.020340083,7.2994294e-07,0,-1.0867638576567589e-07,1.0
73,73,182.27473,26255.736,10476.409,28268.69,-21.752697,44.73627172483248,-0.0036651148,-9.500719e-06,0.08334532,0.01144708,1.0,42,0.019983636,7.0691766e-07,0,-1.1060533321969146e-07,1.0
74,74,157.72879,27394.002,12133.579,29960.893,-23.889908,45.42463215758107,-0.00370957,-8.8732395e-06,0.0831611,0.01363919,1.0,42,0.020303383,6.7766285e-07,0,-1.1161027920019212e-07,1.0
75,75,136.52892,28304.184,13517.28,31366.283,-25.527824,46.096505576133495,-0.0037992445,-8.148538e-06,0.08623949,0.01601617,1.0,42,0.02039406,6.5019054e-07,0,-1.137429223443698e-07,1.0
76,76,118.14758,28962.83,14550.173,32412.236,-26.673763,46.78490403550677,-0.003718923,-8.6259015e-06,0.09258213,0.018657157,1.0,42,0.020216364,6.237263e-07,0,-1.1550956732588268e-07,1.0
77,77,102.25773,30176.02,15849.261,34085.06,-27.70967,47.45132857377757,-0.003756075,-8.41935e-06,0.09820078,0.021232685,1.0,42,0.02028171,5.9503225e-07,0,-1.1708790576851177e-07,1.0
78,78,88.4436,31261.81,17341.951,35749.742,-29.018568,48.141276579903206,-0.0037777063,-8.372788e-06,0.10376616,0.02441776,1.0,42,0.020299513,5.678226e-07,0,-1.1850556640873578e-07,1.0
79,79,76.54279,32663.736,19099.889,37838.15,-30.316658,48.80871279830899,-0.0037411696,-8.397373e-06,0.10886417,0.027738752,1.0,42,0.02041763,5.396044e-07,0,-1.2013179028542e-07,1.0
80,80,66.250786,33805.625,20624.59,39600.43,-31.387093,49.47698517670506,-0.003766434,-7.916847e-06,0.11647797,0.031594727,1.0,42,0.020333184,5.1345864e-07,0,-1.2128255992318534e-07,1.0
81,81,57.329906,35030.95,22510.32,41639.906,-32.724144,50.1316277944843,-0.0038594624,-7.740839e-06,0.12332674,0.036041353,1.0,42,0.020317366,4.8793015e-07,0,-1.2300379651490565e-07,1.0
82,82,49.60321,36758.79,24436.082,44139.9,-33.614704,50.81637417364982,-0.003801965,-8.188587e-06,0.13130425,0.04024197,1.0,42,0.020382658,4.6177402e-07,0,-1.2445542770686223e-07,1.0
83,83,42.92585,37842.047,26251.127,46055.86,-34.74915,51.52441287392867,-0.003847948,-7.921875e-06,0.14123857,0.045885917,1.0,42,0.02021528,4.3892962e-07,0,-1.2596890116774674e-07,1.0
84,84,37.1518,39485.633,28798.242,48871.812,-36.10457,52.168181544489926,-0.0037176376,-8.619945e-06,0.14875594,0.051652268,1.0,42,0.020296179,4.1529418e-07,0,-1.2781054578720902e-07,1.0
85,85,32.150223,41018.113,31510.63,51724.32,-37.531925,52.80735605486552,-0.003816125,-8.143329e-06,0.15710104,0.058304712,1.0,42,0.020310007,3.9265876e-07,0,-1.293422885674076e-07,1.0
86,86,27.835518,42809.582,34326.637,54872.383,-38.724197,53.535301449446706,-0.0036524078,-9.084829e-06,0.16656722,0.06518451,1.0,42,0.020342018,3.7071504e-07,0,-1.3142305324595683e-07,1.0
87,87,24.082958,44530.19,37062.207,57935.7,-39.770405,54.2373982827703,-0.0037297297,-8.081495e-06,0.17831136,0.07297079,1.0,42,0.020258864,3.4967843e-07,0,-1.3318937746183617e-07,1.0
88,88,20.833313,46464.938,40488.273,61630.273,-41.068,54.89173594057502,-0.003747169,-8.400544e-06,0.18868288,0.08143345,1.0,42,0.02028458,3.2913337e-07,0,-1.336490207944594e-07,1.0
89,89,18.021912,48107.78,44691.723,65663.6,-42.891827,55.637737655997626,-0.0035030653,-1.0393247e-05,0.19760239,0.091537066,1.0,42,0.020310352,3.0930914e-07,0,-1.3674669002987688e-07,1.0
90,90,15.604198,49987.12,49216.234,70149.484,-44.554775,56.29301982044126,-0.0037614594,-8.231058e-06,0.20723844,0.10200891,1.0,42,0.020337995,2.8992366e-07,0,-1.3742720640626674e-07,1.0
91,91,13.500899,51602.332,54184.695,74825.01,-46.398365,57.040977189317346,-0.0037693873,-8.117911e-06,0.21756089,0.11408815,1.0,42,0.02027243,2.7093122e-07,0,-1.3886230778646553e-07,1.0
92,92,11.686608,52969.074,59474.594,79642.64,-48.311203,57.63186772403424,-0.0037756942,-7.671746e-06,0.22898138,0.1276944,1.0,42,0.020158697,2.5311437e-07,0,-1.405219614662414e-07,1.0
93,93,10.113269,55758.55,66540.57,86813.96,-50.03823,58.30553668932407,-0.0038372907,-7.5110115e-06,0.23650596,0.13894278,1.0,42,0.020274723,2.335422e-07,0,-1.432133847165673e-07,1.0
94,94,8.748621,57576.78,74669.945,94290.44,-52.36477,59.072390752407955,-0.0037334,-8.245401e-06,0.24363221,0.15278864,1.0,42,0.020325234,2.1555987e-07,0,-1.451438248304279e-07,1.0
95,95,7.570237,59546.086,83399.61,102475.516,-54.47373,59.94800140737789,-0.0036988847,-8.631593e-06,0.2520848,0.16696845,1.0,42,0.020294657,1.9804396e-07,0,-1.4529236529292313e-07,1.0
96,96,6.554112,62548.68,94492.76,113319.1,-56.497772,60.6903214159247,-0.00386045,-7.5505855e-06,0.256985,0.17868932,1.0,43,0.020298554,1.7912738e-07,0,-1.460993777530422e-07,1.0
97,97,5.669445,64978.906,106419.18,124688.81,-58.592014,61.300126244925195,-0.0037309406,-8.601291e-06,0.26379082,0.19215183,1.0,43,0.020259682,1.6248195e-07,0,-1.4933524511845144e-07,1.0
98,98,4.907347,68637.06,119937.05,138188.06,-60.21854,61.992564784450224,-0.0037072038,-7.84846e-06,0.27040827,0.20369747,1.0,43,0.020276476,1.4673103e-07,0,-1.4973662549475126e-07,1.0
99,99,4.245922,71313.74,136167.53,153711.56,-62.35802,62.780320475198096,-0.0037213732,-8.229896e-06,0.27527994,0.21602727,1.0,43,0.020289056,1.3199434e-07,0,-1.5092282678838763e-07,1.0
100,100,3.6747382,75330.305,153934.11,171377.84,-63.92439,63.679933851293754,-0.003781889,-8.265344e-06,0.28135774,0.22699654,1.0,43,0.020283278,1.18354144e-07,0,-1.5512617618714665e-07,1.0
101,101,3.180988,79515.31,174709.95,191953.78,-65.52841,64.70816800676403,-0.0037458367,-8.118829e-06,0.2863785,0.23723698,1.0,43,0.020296723,1.0573755e-07,0,-1.5624992841776712e-07,1.0
102,102,2.752818,85714.22,198600.44,216307.8,-66.655396,65.88712032945477,-0.0037604715,-8.189773e-06,0.29111356,0.2454022,1.0,43,0.02034861,9.4072476e-08,0,-1.5736774136278222e-07,1.0
103,103,2.3804083,91089.8,224922.06,242667.03,-67.95285,67.24204418048612,-0.0037335735,-8.273863e-06,0.2972601,0.25537547,1.0,43,0.02028538,8.359347e-08,0,-1.616421949221447e-07,1.0
104,104,2.060257,98456.91,255352.66,273676.34,-68.91474,68.79826342771412,-0.0037552784,-8.197795e-06,0.302523,0.26336896,1.0,43,0.020308893,7.4207705e-08,0,-1.6684067551932852e-07,1.0
105,105,1.7836765,106570.41,289198.16,308209.06,-69.771,70.58668225937436,-0.0037419216,-8.117922e-06,0.30853793,0.27164942,1.0,43,0.02027345,6.5778245e-08,0,-1.7053630164859848e-07,1.0
106,106,1.5427545,115518.06,329176.25,348857.3,-70.66246,72.64616643715999,-0.003307472,-7.412608e-06,0.313397,0.27903336,1.0,43,0.02030883,5.821529e-08,0,-1.73533026328433e-07,1.0
107,107,1.3354719,129105.414,371984.25,393751.8,-70.85953,75.01792398982798,-0.0037736162,-7.979282e-06,0.32037663,0.28593335,1.0,43,0.020295452,5.154377e-08,0,-1.7767878966240937e-07,1.0
108,108,1.1556969,142340.22,420375.16,443819.78,-71.293755,77.749516679527,-0.003757053,-8.035404e-06,0.32759643,0.29390022,1.0,43,0.020279659,4.5693454e-08,0,-1.843886383728663e-07,1.0
109,109,1.0000616,157729.81,475858.38,501318.16,-71.661514,80.89910720250919,-0.003746127,-7.947812e-06,0.33443803,0.30133128,1.0,43,0.020275353,4.0444082e-08,0,-1.9300871463700432e-07,1.0

File: data/split_cycle/07252024_9_PEGMEA_1_PEGDA_10,70_Aerosil380_20_LiTFSI_F4_RUN_2_C01_RUN_1.csv
True,index,freq,Re(Z),Im(Z),Z,Phase(Z),time,Ewe_meas,I_meas,Cs,Cp,cycle_number,I_Range,Ewe,I,Ns,(QQo),cycle
0,0,7000018.5,283.2014,1454.1187,1481.4398,-78.97914,2.4664990771270823,0.024311803,2.1836024e-05,1.5635836e-05,1.5064433e-05,1.0,40,0.010087524,6.80927e-06,0,1.0231203745847653e-08,1.0
1,1,6057573.0,422.3574,1677.1512,1729.515,-75.865105,3.0184780633135233,0.024348993,-1.7923809e-05,1.566568e-05,1.4731435e-05,1.0,40,0.01425115,8.239969e-06,0,6.649899330437532e-09,1.0
2,2,5242039.0,455.39328,1903.2347,1956.9583,-76.54364,3.4344925364421215,0.024368333,1.7091554e-05,1.5952455e-05,1.5088606e-05,1.0,40,0.019696783,1.00649995e-05,0,7.355604429600741e-09,1.0
3,3,4536288.0,463.82397,2173.9282,2222.8577,-77.9561,4.802503188053379,0.024323262,1.4989149e-05,1.6138914e-05,1.5436235e-05,1.0,40,0.018825367,8.468994e-06,0,8.081336140991072e-09,1.0
4,4,3925558.5,600.9276,2472.6177,2544.5928,-76.340065,5.354477720946306,0.0242996,1.1472729e-05,1.6396898e-05,1.5482428e-05,1.0,40,0.019355852,7.6066603e-06,0,6.054412284704035e-09,1.0
5,5,3397055.0,684.7364,2752.2068,2836.1077,-76.02873,5.770492514042417,0.024340311,-1.680746e-05,1.7023016e-05,1.6030726e-05,1.0,40,0.020344848,7.1735103e-06,0,4.005988297800892e-09,1.0
6,6,2939708.2,822.24854,3131.8872,3238.0256,-75.289505,6.322499366913689,0.024303885,8.477262e-06,1.7286608e-05,1.6171914e-05,1.0,40,0.020551,6.3467687e-06,0,4.931957556383142e-09,1.0
7,7,2543924.5,1026.3827,3552.077,3697.3926,-73.8832,6.874500113161048,0.024314767,-1.574695e-05,1.7613009e-05,1.6255755e-05,1.0,40,0.020922711,5.6587746e-06,0,4.498526344428278e-09,1.0
8,8,2201436.2,1152.4368,4002.5664,4165.171,-73.9376,7.4265019527229015,0.024313182,1.8909593e-06,1.8062401e-05,1.6679649e-05,1.0,40,0.020620517,4.9507016e-06,0,6.644414214355897e-09,1.0
9,9,1905053.1,1474.4509,4512.8267,4747.59,-71.90652,7.978502698912052,0.024268951,2.635173e-06,1.8512472e-05,1.6726894e-05,1.0,40,0.02035854,4.2881843e-06,0,4.862591881267993e-09,1.0
10,10,1648567.4,1639.8262,5442.7695,5684.432,-73.23322,8.697498119756347,0.024265522,6.399148e-07,1.7737544e-05,1.6261449e-05,1.0,41,0.018990386,3.3407712e-06,0,5.974863652621959e-09,1.0
11,11,1426616.2,2154.7441,6055.003,6426.973,-70.4113,9.11348477951833,0.024303066,1.6099973e-08,1.8424622e-05,1.6353637e-05,1.0,41,0.021859951,3.4012826e-06,0,6.129453533588958e-09,1.0
12,12,1234551.2,2632.103,6770.448,7264.0854,-68.75574,9.665490379062248,0.02426502,2.9099265e-06,1.9041167e-05,1.6541182e-05,1.0,41,0.02099858,2.8907398e-06,0,5.743715991510751e-09,1.0
13,13,1068345.5,3274.8257,7543.628,8223.795,-66.53346,10.217479391925735,0.024332838,6.678626e-07,1.974823e-05,1.6616676e-05,1.0,41,0.020565087,2.500681e-06,0,6.441055312733744e-09,1.0
14,14,924510.06,3718.4387,8428.534,9212.327,-66.19424,10.769491151469992,0.024301035,2.9043395e-06,2.0424735e-05,1.7097076e-05,1.0,41,0.020386372,2.2129448e-06,0,6.541638746297294e-09,1.0
15,15,800039.0,5125.355,8397.12,9837.728,-58.601337,11.321500164369354,0.024282236,2.507696e-06,2.3690738e-05,1.7260356e-05,1.0,41,0.020476423,2.081418e-06,0,7.971826980566101e-09,1.0
16,16,692334.1,6270.8896,9929.016,11743.483,-57.724632,11.873502830596408,0.024278192,2.8652335e-06,2.3152517e-05,1.6550714e-05,1.0,41,0.020470468,1.7431342e-06,0,7.609712864810565e-09,1.0
17,17,599122.25,7769.8223,10355.4375,12946.244,-53.118618,12.425481230166042,0.024310797,1.7962364e-08,2.5652886e-05,1.6412909e-05,1.0,41,0.020590538,1.5904642e-06,0,8.11476738762609e-09,1.0
18,18,518454.94,9117.339,10463.407,13878.355,-48.932583,12.977490136370761,0.024251474,5.414558e-06,2.9338371e-05,1.6676551e-05,1.0,41,0.020486958,1.4761805e-06,0,7.142937682713876e-09,1.0
19,19,448662.03,10682.757,10830.075,15212.227,-45.392353,13.529503255937016,0.02427972,2.4145872e-06,3.2754375e-05,1.6601476e-05,1.0,41,0.020234007,1.3301147e-06,0,7.1301787889963305e-09,1.0
20,20,388258.97,12053.333,11046.234,16349.377,-42.50359,14.081501522130566,0.02429809,3.0533156e-06,3.710944e-05,1.6939886e-05,1.0,41,0.02082816,1.2739421e-06,0,7.093473506919344e-09,1.0
21,21,335983.9,14413.159,10756.399,17984.418,-36.73362,14.633502908371156,0.024317784,3.1147672e-06,4.4038723e-05,1.5753454e-05,1.0,41,0.020327907,1.1303066e-06,0,6.120019045206328e-09,1.0
22,22,290751.2,15005.545,10460.532,18291.777,-34.880783,15.185500827938085,0.024403788,-5.2687637e-06,5.232929e-05,1.7113569e-05,1.0,41,0.020712249,1.1323257e-06,0,7.1413829290334105e-09,1.0
23,23,251605.19,16397.963,9801.108,19103.793,-30.866879,15.737498774105916,0.02433841,1.436945e-06,6.453947e-05,1.6987777e-05,1.0,41,0.02015765,1.0551648e-06,0,8.485586320145128e-09,1.0
24,24,217729.38,17791.004,9200.311,20029.117,-27.344965,16.289481040352257,0.02436101,-1.5760604e-06,7.945123e-05,1.6764167e-05,1.0,41,0.020374775,1.0172578e-06,0,9.541399828967833e-09,1.0
25,25,188418.58,18608.623,8161.8853,20319.873,-23.682625,16.841504453244852,0.024354992,-8.8179256e-08,0.000103491795,1.6697248e-05,1.0,41,0.020195946,9.939012e-07,0,9.209731215837754e-09,1.0
26,26,163051.14,19415.594,7517.31,20820.068,-21.165356,17.39348677280941,0.024366302,-1.302321e-06,0.00012984758,1.6927565e-05,1.0,41,0.020669278,9.927575e-07,0,8.245075338854867e-09,1.0
27,27,141098.2,20187.336,6826.377,21310.277,-18.683043,17.945493118982995,0.024340535,3.1777546e-07,0.0001652374,1.6955504e-05,1.0,41,0.020104356,9.434113e-07,0,8.566836639995282e-09,1.0
28,28,122105.11,20920.693,5309.4937,21583.932,-14.240518,18.361484472086886,0.024325907,1.8183908e-07,0.00024548967,1.48551935e-05,1.0,41,0.02167122,1.0040442e-06,0,8.521326433804827e-09,1.0
29,29,105663.59,21052.11,5147.7646,21672.352,-13.740617,18.91350471167243,0.024338353,-5.891039e-07,0.00029260118,1.6508262e-05,1.0,41,0.020447593,9.434875e-07,0,9.124534039637904e-09,1.0
30,30,91439.65,21385.408,4613.2407,21877.332,-12.173255,19.329485104739433,0.024301017,2.7609567e-06,0.00037729362,1.6776563e-05,1.0,41,0.021718316,9.927314e-07,0,8.69224631882067e-09,1.0
31,31,79127.08,21773.793,4072.904,22151.447,-10.59504,19.8815035042644,0.024389349,-9.615088e-06,0.00049384515,1.6695329e-05,1.0,41,0.020357851,9.190303e-07,0,9.309947660276584e-09,1.0
32,32,68475.36,21749.861,3461.03,22023.514,-9.041602,20.29748389738961,0.024247244,6.6678126e-06,0.00067155325,1.6585094e-05,1.0,41,0.021268517,9.657186e-07,0,9.351746578344786e-09,1.0
33,33,59252.523,21859.168,3032.233,22068.477,-7.8974867,20.849488376959926,0.024341019,2.6324692e-06,0.00088583067,1.6723652e-05,1.0,41,0.020213136,9.1592807e-07,0,8.932286912433875e-09,1.0
34,34,51282.285,22112.836,2605.3496,22265.79,-6.7196493,21.265486743388465,0.024269063,4.2765126e-07,0.0011912057,1.6309574e-05,1.0,41,0.020964235,9.4154467e-07,0,9.461745865708496e-09,1.0
35,35,44369.8,22135.377,2323.7295,22257.014,-5.9928513,21.68150446980144,0.024332354,5.542814e-07,0.0015436438,1.6826138e-05,1.0,41,0.021580003,9.695822e-07,0,1.0118192124863868e-08,1.0
36,36,38403.727,21991.002,2015.1879,22083.143,-5.235786,22.233485962700797,0.024317076,2.4071494e-06,0.0020565118,1.7125392e-05,1.0,41,0.020216774,9.1548446e-07,0,7.987477614678243e-09,1.0
37,37,33226.32,22119.328,1808.1838,22193.111,-4.673354,22.65048256915179,0.024300942,-2.5762859e-07,0.0026490814,1.758507e-05,1.0,41,0.020596217,9.280455e-07,0,8.63183371866051e-09,1.0
38,38,28754.086,22218.54,1667.2638,22281.006,-4.291393,23.06649624221609,0.024296302,2.8484874e-06,0.003319833,1.858897e-05,1.0,41,0.020907296,9.3834615e-07,0,7.917153102087898e-09,1.0
39,39,24884.947,22194.148,1517.0902,22245.94,-3.910394,23.48248492865241,0.024359649,-2.201743e-06,0.0042157224,1.9606196e-05,1.0,41,0.021024415,9.4509005e-07,0,7.473527950580205e-09,1.0
40,40,21553.963,22058.81,1510.3237,22110.455,-3.9168172,23.899494948476786,0.024321027,3.0160845e-06,0.0048890323,2.2812226e-05,1.0,41,0.021017224,9.5055594e-07,0,7.36693894658913e-09,1.0
41,41,18631.234,22158.314,1335.245,22198.508,-3.4484348,24.315490034903632,0.024386574,-6.0639036e-06,0.0063976063,2.314685e-05,1.0,41,0.020994538,9.457635e-07,0,6.84576643197469e-09,1.0
42,42,16126.037,22212.086,1234.5848,22246.37,-3.1813219,24.731498481327435,0.024254903,1.3121901e-06,0.007994136,2.4620402e-05,1.0,41,0.02088133,9.386399e-07,0,7.097335829101326e-09,1.0
43,43,13954.87,21802.607,1284.0087,21840.385,-3.370395,25.147503114392748,0.024320692,-2.4084445e-06,0.00888232,3.0700237e-05,1.0,41,0.020492578,9.3828834e-07,0,8.066874067545706e-09,1.0
44,44,12080.609,22736.68,653.8342,22746.078,-1.6471895,25.56348764084396,0.024301464,-6.1889233e-07,0.02014947,1.6648912e-05,1.0,41,0.020368328,8.954655e-07,0,8.75121737598287e-09,1.0
45,45,10447.592,22311.287,1197.266,22343.389,-3.071654,25.979496380576165,0.024277838,3.051465e-06,0.012723696,3.653394e-05,1.0,41,0.019800672,8.861983e-07,0,9.263632568842834e-09,1.0
46,46,9045.586,22273.074,1192.6615,22304.982,-3.0651033,26.552244087826693,0.02435624,4.6303586e-07,0.01475252,4.2179054e-05,1.0,41,0.020188365,9.0510565e-07,0,9.856587677916787e-09,1.0
47,47,7827.7437,22343.098,1315.3815,22381.783,-3.3692248,27.03192317727371,0.024297588,1.816841e-06,0.015457234,5.3388274e-05,1.0,41,0.020226454,9.037016e-07,0,1.0203745427842946e-08,1.0
48,48,6770.8345,22275.281,1448.3076,22322.314,-3.7200553,27.570392829511547,0.024383815,-4.2948336e-06,0.016229948,6.832196e-05,1.0,41,0.020206435,9.0521235e-07,0,1.0010122688478242e-08,1.0
49,49,5860.798,22366.686,1412.7245,22411.256,-3.6141148,28.176966538332636,0.024238432,7.723673e-06,0.019222325,7.638155e-05,1.0,41,0.020247944,9.034721e-07,0,1.0510138141204568e-08,1.0
50,50,5071.625,22458.447,1740.9427,22525.824,-4.4326124,28.857676277359133,0.024327809,-5.465002e-08,0.01802555,0.00010767035,1.0,41,0.020294297,9.0093477e-07,0,1.1231812490110984e-08,1.0
51,51,4388.5933,22392.996,1641.7009,22453.094,-4.1930323,29.537816842988832,0.024298873,3.135263e-06,0.022090258,0.00011809635,1.0,41,0.020245515,9.016804e-07,0,1.1100213529805576e-08,1.0
52,52,3798.7827,22566.21,1937.8492,22649.264,-4.9081726,30.217843328617164,0.024307033,8.314979e-08,0.02162,0.00015826596,1.0,41,0.02030193,8.9636166e-07,0,1.0672871452169058e-08,1.0
53,53,3286.0488,22586.441,2066.2908,22680.76,-5.227079,30.897709307580953,0.024305264,1.7758715e-06,0.023439843,0.00019454602,1.0,41,0.020279583,8.941316e-07,0,1.0595900299526938e-08,1.0
54,54,2844.088,22798.633,2360.055,22920.46,-5.910059,31.57682352649863,0.024300158,5.040031e-07,0.02371128,0.00025139263,1.0,41,0.020330008,8.869808e-07,0,1.0097943602881779e-08,1.0
55,55,2460.7852,22619.19,2679.78,22777.379,-6.7565513,32.25668302546546,0.024318213,-9.561824e-08,0.024135,0.00033407047,1.0,41,0.020235632,8.8840915e-07,0,9.55407304575178e-09,1.0
56,56,2129.3164,22851.0,2780.364,23019.527,-6.937285,32.93680132442387,0.024377462,-3.1700781e-06,0.026883032,0.00039218302,1.0,41,0.020261208,8.801748e-07,0,9.499751403917381e-09,1.0
57,57,1843.2289,23127.717,3175.956,23344.764,-7.8190956,33.61694309004815,0.024384858,-6.052732e-06,0.02718732,0.0005031951,1.0,41,0.02031182,8.700803e-07,0,8.329175416648128e-09,1.0
58,58,1594.4913,23171.76,3693.352,23464.256,-9.056209,34.296849015692715,0.024336603,-1.073264e-06,0.02702572,0.0006695841,1.0,41,0.020284917,8.645029e-07,0,7.663181648854649e-09,1.0
59,59,1380.4436,23434.215,4096.3667,23789.549,-9.915283,34.976692007992824,0.024326522,8.9692134e-07,0.028145088,0.000834503,1.0,41,0.020316048,8.5399046e-07,0,6.994053101015159e-09,1.0
60,60,1194.6187,23739.807,4431.138,24149.812,-10.572841,35.65680401361897,0.02432356,-9.3173884e-07,0.030065991,0.0010122287,1.0,41,0.02030915,8.4096513e-07,0,7.05398140428157e-09,1.0
61,61,1033.3434,23811.383,5047.546,24340.494,-11.9684105,36.33707343257265,0.024304612,9.937537e-07,0.030513722,0.0013121907,1.0,41,0.020280292,8.3319145e-07,0,6.982345781786927e-09,1.0
62,62,894.71045,24231.725,5541.4316,24857.271,-12.881185,37.01681397155335,0.024322573,4.6489492e-07,0.032100786,0.001595338,1.0,41,0.020297546,8.165637e-07,0,6.986317892778655e-09,1.0
63,63,774.2569,23981.541,6267.3994,24786.984,-14.64625,37.69693989717052,0.024323262,-5.008053e-06,0.032798026,0.0020968872,1.0,41,0.020161822,8.134036e-07,0,6.7049690308470155e-09,1.0
64,64,669.7856,24897.504,7003.7427,25863.838,-15.711452,38.37680768947757,0.024322275,8.314585e-08,0.033927683,0.0024878753,1.0,41,0.020280156,7.841124e-07,0,6.593177426123494e-09,1.0
65,65,579.81464,25530.225,7609.314,26640.084,-16.59675,39.056838415112,0.024302823,-1.1052284e-07,0.036073264,0.0029431018,1.0,41,0.020302456,7.621018e-07,0,7.2629749084561645e-09,1.0
66,66,501.44418,26088.182,8293.352,27374.676,-17.6353,39.73420732727391,0.024337254,-1.0192671e-06,0.038270794,0.0035126077,1.0,41,0.020291261,7.4124205e-07,0,7.501956806391282e-09,1.0
67,67,434.02762,26677.844,9087.636,28183.195,-18.811079,40.666207958216546,0.024342844,-1.4215524e-07,0.040350772,0.0041953987,1.0,42,0.020345539,7.219032e-07,0,6.520182213316319e-09,1.0
68,68,375.6009,27369.918,10033.983,29151.213,-20.133253,41.3454591370828,0.024294645,1.6906837e-07,0.04222991,0.0050032665,1.0,42,0.02035846,6.983744e-07,0,7.103617802966274e-09,1.0
69,69,325.10385,28083.732,10984.353,30155.465,-21.36189,42.02472202275385,0.02435639,-1.0285856e-07,0.04456804,0.005913443,1.0,42,0.020338118,6.744422e-07,0,7.677608148159246e-09,1.0
70,70,281.3503,28895.863,12016.561,31294.865,-22.580349,42.701785654906416,0.024292985,2.2773636e-07,0.04707524,0.0069407555,1.0,42,0.020313831,6.491107e-07,0,8.041605938964993e-09,1.0
71,71,243.36427,29870.037,12945.609,32554.691,-23.431805,43.38511168732657,0.024358643,-1.3415301e-07,0.05051738,0.007988378,1.0,42,0.020295735,6.23435e-07,0,8.109963220491857e-09,1.0
72,72,210.60631,30996.998,14098.376,34052.58,-24.457483,44.06217838617158,0.02431333,-1.8779392e-07,0.05360184,0.009187934,1.0,42,0.020338818,5.972769e-07,0,7.551471995352048e-09,1.0
73,73,182.27473,32033.258,15529.165,35598.94,-25.863298,44.734273858048255,0.024310853,-2.519667e-08,0.05622708,0.010699601,1.0,42,0.020326154,5.7097634e-07,0,8.116403693079298e-09,1.0
74,74,157.72879,33791.184,17277.104,37951.844,-27.08022,45.422668130820966,0.024220489,5.4212404e-07,0.05840341,0.012103593,1.0,42,0.020613473,5.4314813e-07,0,7.858242012639652e-09,1.0
75,75,136.52892,34697.99,18067.084,39119.94,-27.505787,46.094540402671555,0.024310853,1.2845982e-07,0.06452194,0.013762178,1.0,42,0.020312583,5.192386e-07,0,8.352864883921679e-09,1.0
76,76,118.14758,36287.46,19243.045,41074.01,-27.936766,46.782915902062086,0.024288906,-9.9140436e-08,0.07000378,0.015365081,1.0,42,0.020287996,4.9393753e-07,0,8.029017766605289e-09,1.0
77,77,102.25773,37801.043,20813.799,43152.44,-28.837814,47.44932252037688,0.024304146,-9.765026e-08,0.07477779,0.017396608,1.0,42,0.020266162,4.6964115e-07,0,8.168044202079727e-09,1.0
78,78,88.4436,39626.285,22075.836,45360.61,-29.122215,48.139284979813965,0.024299059,-1.907759e-07,0.081514806,0.019306924,1.0,42,0.020232845,4.460444e-07,0,8.207133862153734e-09,1.0
79,79,76.54279,41684.04,23736.861,47968.715,-29.659233,48.80571445150417,0.024275677,4.8810904e-07,0.08759766,0.021449786,1.0,42,0.020314721,4.234994e-07,0,8.21427459432458e-09,1.0
80,80,66.250786,43670.375,25312.748,50476.1,-30.097956,49.47398728321423,0.024283782,2.8397787e-07,0.09490515,0.023866942,1.0,42,0.02031163,4.0240093e-07,0,8.537642666644905e-09,1.0
81,81,57.329906,45829.7,26868.316,53125.02,-30.381573,50.12863011434274,0.02425941,2.793208e-07,0.10332334,0.026429025,1.0,42,0.020292403,3.819745e-07,0,8.122286418077983e-09,1.0
82,82,49.60321,48193.36,28440.963,55959.703,-30.546673,50.81238718677196,0.02424581,2.2474873e-07,0.11281479,0.029140959,1.0,42,0.020311076,3.6295896e-07,0,8.097575527874787e-09,1.0
83,83,42.92585,50643.035,30084.758,58905.09,-30.712648,51.52043279373902,0.024316425,-4.8855075e-08,0.12324086,0.032147124,1.0,42,0.02031361,3.4485322e-07,0,8.48185460794563e-09,1.0
84,84,37.1518,52694.992,31764.54,61528.434,-31.081572,52.1641806109983,0.024292687,6.363934e-08,0.13486454,0.03594439,1.0,42,0.02022199,3.286609e-07,0,8.359204441688916e-09,1.0
85,85,32.150223,55691.2,34128.46,65316.625,-31.500637,52.80235962793813,0.024278564,2.675833e-07,0.14505057,0.039600927,1.0,42,0.02037134,3.11886e-07,0,8.063777136322237e-09,1.0
86,86,27.835518,57941.73,35625.92,68018.016,-31.585602,53.530339235876454,0.02431009,-1.0901723e-07,0.1604925,0.04402902,1.0,42,0.020246614,2.9766545e-07,0,7.93913565162146e-09,1.0
87,87,24.082958,60650.066,37609.31,71364.49,-31.803188,54.2323927358666,0.024247002,2.7093512e-07,0.17571747,0.048802413,1.0,42,0.020200606,2.8306243e-07,0,7.722284881181688e-09,1.0
88,88,20.833313,63885.16,39933.76,75339.36,-32.008953,54.88673964700138,0.024258554,4.989064e-07,0.19130291,0.053747486,1.0,42,0.020303193,2.6948987e-07,0,8.49672912000522e-09,1.0
89,89,18.021912,66718.0,42457.348,79081.72,-32.471462,55.632739602428046,0.02422213,6.1447474e-07,0.20800148,0.059954245,1.0,42,0.020301126,2.5671073e-07,0,7.913394634612479e-09,1.0
90,90,15.604198,69730.516,45246.01,83123.68,-32.978313,56.288006540213246,0.02426703,1.8823883e-07,0.22542308,0.066789694,1.0,42,0.0203158,2.4440448e-07,0,8.61138408553567e-09,1.0
91,91,13.500899,72872.91,47888.207,87199.43,-33.310795,57.03596230907715,0.024317058,7.574327e-08,0.24616644,0.074243546,1.0,42,0.020299496,2.3279391e-07,0,8.839165458890679e-09,1.0
92,92,11.686608,75973.95,51549.21,91811.56,-34.15735,57.62688489712309,0.024288608,1.5210604e-07,0.2641859,0.08328349,1.0,42,0.020315655,2.2127556e-07,0,8.662572403061909e-09,1.0
93,93,10.113269,80770.16,55516.83,98009.875,-34.502426,58.30054074243526,0.024285104,4.702227e-07,0.28346792,0.09095228,1.0,42,0.020492176,2.0908276e-07,0,7.638793405667519e-09,1.0
94,94,8.748621,82971.52,58255.043,101380.09,-35.073036,59.06741213888745,0.02431973,-2.3897235e-09,0.31228203,0.10311187,1.0,42,0.02028612,2.0009965e-07,0,7.077815832625826e-09,1.0
95,95,7.570237,86692.04,62727.004,107005.55,-35.888042,60.257009715394815,0.024336435,-2.6660196e-08,0.335163,0.11517351,1.0,43,0.020298302,1.8969392e-07,0,6.103082872471867e-09,1.0
96,96,6.554112,90531.305,67282.72,112795.75,-36.61967,60.793323740857886,0.02428691,4.700405e-07,0.3609132,0.12841754,1.0,43,0.020265644,1.7966674e-07,0,8.212665929249852e-09,1.0
97,97,5.669445,94370.42,72956.34,119282.875,-37.707066,61.40311787647079,0.024274914,-3.2491613e-07,0.38478357,0.14394164,1.0,43,0.020266512,1.6990295e-07,0,5.9086045453429705e-09,1.0
98,98,4.907347,98805.67,79047.99,126535.16,-38.66103,62.09552593601984,0.024333492,3.8079904e-07,0.41028202,0.1601186,1.0,43,0.02030475,1.6046727e-07,0,7.748143016373868e-09,1.0
99,99,4.245922,103311.68,85636.04,134189.55,-39.65566,62.88333312011673,0.024288952,-9.486737e-08,0.4377151,0.1782655,1.0,43,0.020299764,1.512768e-07,0,7.708105353163969e-09,1.0
100,100,3.6747382,107798.09,93119.68,142448.95,-40.821575,63.78296697619953,0.024322545,-3.692241e-08,0.4651063,0.19875436,1.0,43,0.020298433,1.4249619e-07,0,5.4346751216133925e-09,1.0
101,101,3.180988,112486.49,101728.8,151663.97,-42.125072,64.81120729169925,0.024286538,2.3024155e-07,0.49182907,0.22127745,1.0,43,0.020275183,1.336849e-07,0,7.416062283144558e-09,1.0
102,102,2.752818,117656.01,110990.625,161746.27,-43.33022,65.99010841434938,0.024326188,5.4539928e-08,0.52090234,0.245279,1.0,43,0.020274304,1.2534635e-07,0,9.041484764084531e-09,1.0
103,103,2.3804083,122744.92,121824.66,172938.03,-44.78441,67.34504965203814,0.024319066,-8.009141e-08,0.5488245,0.27234715,1.0,43,0.02025092,1.1709928e-07,0,6.952122208106617e-09,1.0
104,104,2.060257,129041.82,133260.2,185499.52,-45.92136,68.90131713930168,0.02427768,1.8153433e-08,0.5796933,0.29916698,1.0,43,0.020265155,1.092464e-07,0,4.903252730077412e-09,1.0
105,105,1.7836765,134817.47,147919.28,200139.61,-47.653145,70.68965589093568,0.024308762,1.10432765e-07,0.60322493,0.32950556,1.0,43,0.020308092,1.0146963e-07,0,6.078036536959215e-09,1.0
106,106,1.5427545,139006.28,162576.16,213901.27,-49.46881,72.74930980204954,0.024293186,1.0622063e-07,0.63455087,0.36656705,1.0,43,0.020184416,9.436324e-08,0,8.891845920137896e-09,1.0
107,107,1.3354719,148093.61,180385.11,233389.17,-50.61449,75.12082991472562,0.024282426,6.235709e-08,0.66067016,0.39466143,1.0,43,0.020291748,8.694383e-08,0,9.984345021930746e-09,1.0
108,108,1.1556969,154720.34,200329.25,253120.9,-52.320004,77.852507191099,0.024298748,1.6795793e-08,0.6874353,0.4305906,1.0,43,0.020278377,8.01134e-08,0,8.243956390502819e-09,1.0
109,109,1.0000616,162630.94,222388.11,275509.16,-53.822247,81.00227566072135,0.024311883,9.37068e-09,0.7156189,0.46626502,1.0,43,0.020289462,7.364351e-08,0,5.382302428614988e-09,1.0
