Repository: Jay2-davic/SPOC_code

# Studying-Polymers-on a-Chip (SPOC) Data Cleaning and Processing
Author: Jay Jimenez jimenez45@llnl.gov

# Project Description

The SPOC project aims to establish an automated, high-throughput experimentation workflow to screen solid state polymer electrolytes. This repository contains code to reproduce the data cleaning workflow, data processing, and active learning for the SPOC project. Electrochemical impedance spectroscopy processing code is included as a Python file which was used to determine bulk ionic conductivities.

File: data/split_cycle/08012024_9_PEGMEA_1_PEGDA_15_Aerosil380_17,10_LiTFSI_D2_run2_C01_RUN_1.csv
True,index,freq,Re(Z),Im(Z),Z,Phase(Z),time,Ewe_meas,I_meas,Cs,Cp,cycle_number,I_Range,Ewe,I,Ns,(QQo),cycle
0,0,7000018.5,184.67421,1160.6226,1175.223,-80.95908,2.4694832905952353,-0.011154486,-1.31792995e-05,1.9589797e-05,1.9106072e-05,1.0,40,0.010004643,8.512974e-06,0,7.3775125161622175e-09,1.0
1,1,6057573.0,312.92963,1363.8309,1399.2711,-77.077225,3.021491903491551,-0.011237788,4.1687876e-05,1.9264642e-05,1.8301147e-05,1.0,40,0.014087432,1.0067693e-05,0,6.2611140525064e-09,1.0
2,2,5242039.0,244.97653,1617.6853,1636.1294,-81.388756,3.4374908832542133,-0.011117539,-2.091924e-05,1.876834e-05,1.8347573e-05,1.0,40,0.019520627,1.193098e-05,0,5.511305996877682e-09,1.0
3,3,4536288.0,270.0686,1855.1057,1874.6611,-81.716995,4.805498574889498,-0.011178204,-2.7747414e-05,1.8912582e-05,1.852007e-05,1.0,40,0.018841075,1.0050389e-05,0,6.84607161638774e-09,1.0
4,4,3925558.5,298.77264,2147.105,2167.7927,-82.07808,5.221487047994742,-0.011188395,-2.958935e-05,1.8882756e-05,1.8524071e-05,1.0,40,0.018025108,8.314959e-06,0,4.610145019461874e-09,1.0
5,5,3397055.0,367.79233,2374.463,2402.7786,-81.195145,5.637479254422942,-0.011162087,-1.7830738e-05,1.973114e-05,1.9268835e-05,1.0,40,0.018902287,7.866845e-06,0,4.965414170315954e-09,1.0
6,6,2939708.2,413.9775,2748.97,2779.9663,-81.43597,6.053479754162254,-0.011224597,-5.7558436e-06,1.9694542e-05,1.9257806e-05,1.0,40,0.020667251,7.434353e-06,0,7.310248773642848e-09,1.0
7,7,2543924.5,394.5837,3111.2869,3136.2083,-82.77215,6.6054903136973735,-0.011222212,-7.876854e-06,2.0108322e-05,1.9790017e-05,1.0,40,0.020586856,6.5642503e-06,0,7.552875559667883e-09,1.0
8,8,2201436.2,413.1413,3579.7114,3603.4734,-83.41651,7.157496713247383,-0.011221522,-1.0983956e-05,2.019603e-05,1.9930556e-05,1.0,40,0.020270277,5.625205e-06,0,-8.127812909492604e-09,1.0
9,9,1905053.1,622.98535,4144.5923,4191.1523,-81.451706,7.709484046179568,-0.011224522,-1.0053686e-05,2.0157247e-05,1.9711875e-05,1.0,40,0.020719063,4.943524e-06,0,-3.6232425955202214e-09,1.0
10,10,1648567.4,662.57745,4799.9316,4845.447,-82.14062,8.26149340570555,-0.011205983,-7.5419593e-06,2.0113072e-05,1.9736986e-05,1.0,40,0.01990997,4.109006e-06,0,-9.906337187702421e-09,1.0
11,11,1426616.2,833.97394,5514.6196,5577.3237,-81.400345,8.98048975985148,-0.011247104,-2.222252e-06,2.023007e-05,1.9777748e-05,1.0,41,0.01922151,3.446368e-06,0,-1.8489831075560422e-08,1.0
12,12,1234551.2,941.45874,6280.3354,6350.5083,-81.47451,9.532503146067029,-0.011279579,6.6193916e-06,2.0527126e-05,2.0075984e-05,1.0,41,0.020370603,3.207712e-06,0,-1.880685285102383e-08,1.0
13,13,1068345.5,1111.0536,7401.4526,7484.38,-81.462906,10.08450170562719,-0.011159739,-1.5276437e-06,2.0127576e-05,1.9684017e-05,1.0,41,0.020943252,2.7982614e-06,0,-2.0203868330545066e-08,1.0
14,14,924510.06,1388.333,8696.006,8806.134,-80.92918,10.636503811838338,-0.011173136,-4.456853e-06,1.9796513e-05,1.9304465e-05,1.0,41,0.020346474,2.3104888e-06,0,-1.943998958982402e-08,1.0
15,15,800039.0,1781.155,8505.693,8690.186,-78.172745,11.188481918041361,-0.011196333,-8.702951e-07,2.3388331e-05,2.2405806e-05,1.0,41,0.020030294,2.3049329e-06,0,-1.9075576002399607e-08,1.0
16,16,692334.1,2026.9854,11426.958,11605.346,-79.94115,11.740478584280936,-0.011155976,-4.5130543e-07,2.011749e-05,1.9503783e-05,1.0,41,0.020707369,1.7842957e-06,0,-2.0196044637537448e-08,1.0
17,17,599122.25,2881.5435,12457.864,12786.777,-76.97634,12.29248490385362,-0.011205499,2.032843e-06,2.1323627e-05,2.0240726e-05,1.0,41,0.0204832,1.6019047e-06,0,-1.9944087365779536e-08,1.0
18,18,518454.94,4152.6187,14354.828,14943.404,-73.8657,12.844495036726585,-0.01127833,8.671514e-06,2.1385093e-05,1.9733678e-05,1.0,41,0.020527521,1.3736844e-06,0,-1.6252917827731356e-08,1.0
19,19,448662.03,4634.147,15987.799,16645.871,-73.835495,13.396502876275918,-0.011166652,-2.0509171e-06,2.2187693e-05,2.0468047e-05,1.0,41,0.020182176,1.2124433e-06,0,-1.7463959252751237e-08,1.0
20,20,388258.97,5620.057,17677.479,18549.348,-72.3634,13.94847999580088,-0.011197786,2.8373042e-06,2.3188803e-05,2.1060161e-05,1.0,41,0.020887928,1.1260735e-06,0,-1.6752822936496158e-08,1.0
21,21,335983.9,8774.823,22798.896,24429.229,-68.94932,14.500491062033689,-0.011191879,2.0790681e-07,2.0777237e-05,1.8096556e-05,1.0,41,0.020904938,8.5573464e-07,0,-1.5828218310934024e-08,1.0
22,22,290751.2,8899.792,22278.643,23990.502,-68.22446,15.052481221588096,-0.011154709,-1.535093e-06,2.4570267e-05,2.1188913e-05,1.0,41,0.02060445,8.5885864e-07,0,-1.5988008533936536e-08,1.0
23,23,251605.19,11646.8125,24957.031,27540.908,-64.982735,15.604493087826995,-0.011197339,-7.492529e-07,2.5345895e-05,2.081311e-05,1.0,41,0.020469744,7.432487e-07,0,-1.7334002535089135e-08,1.0
24,24,217729.38,14336.263,27140.443,30694.17,-62.15586,16.156478607357712,-0.011225584,-2.011811e-06,2.6933089e-05,2.105757e-05,1.0,41,0.020221833,6.5881676e-07,0,-1.6763978539494753e-08,1.0
25,25,188418.58,17099.785,29016.035,33679.86,-59.488224,16.708494393591536,-0.01114966,-3.0732533e-06,2.9111081e-05,2.1606973e-05,1.0,41,0.020734157,6.156248e-07,0,-1.6426321060707653e-08,1.0
26,26,163051.14,20587.875,31953.535,38011.695,-57.206047,17.260497113136807,-0.011243899,3.584038e-06,3.054762e-05,2.1586426e-05,1.0,41,0.020319037,5.34547e-07,0,-1.5654653326287695e-08,1.0
27,27,141098.2,25321.271,32361.656,41090.676,-51.958714,17.812489139352692,-0.011109471,-6.866514e-06,3.4855224e-05,2.1619358e-05,1.0,41,0.020118576,4.8961414e-07,0,-1.6829917679721973e-08,1.0
28,28,122105.11,29520.555,31968.09,43513.47,-47.279438,18.22848654576228,-0.011162572,-6.0955713e-06,4.0772713e-05,2.2006734e-05,1.0,41,0.021621646,4.968955e-07,0,-1.718295610851644e-08,1.0
29,29,105663.59,33657.6,34450.92,48163.266,-45.667343,18.78048862531432,-0.011101032,-7.967063e-06,4.3721382e-05,2.2369884e-05,1.0,41,0.020380579,4.2315608e-07,0,-1.78891417775999e-08,1.0
30,30,91439.65,38337.176,35424.293,52197.887,-42.738533,19.19648443176993,-0.011181613,-9.000904e-07,4.9134258e-05,2.262981e-05,1.0,41,0.021724291,4.16191e-07,0,-1.7721438317588917e-08,1.0
31,31,79127.08,43233.55,37915.94,57504.42,-41.25085,19.914496092504123,-0.011199183,-2.481523e-07,5.304851e-05,2.3062923e-05,1.0,42,0.01854418,3.224827e-07,0,-1.733194820462261e-08,1.0
32,32,68475.36,48538.875,36967.836,61013.47,-37.29337,20.330487525643548,-0.011116905,-7.108e-07,6.2872656e-05,2.30812e-05,1.0,42,0.01929464,3.1623574e-07,0,-1.7386525938542026e-08,1.0
33,33,59252.523,54317.36,36692.043,65549.08,-34.03951,20.746479598717997,-0.011298249,7.2743165e-07,7.3205105e-05,2.2937811e-05,1.0,42,0.020018071,3.0539059e-07,0,-1.740762294555272e-08,1.0
34,34,51282.285,58036.965,35347.824,67954.086,-31.3438,21.162492445117095,-0.011137401,-3.880265e-07,8.7799104e-05,2.3756602e-05,1.0,42,0.020440057,3.0079218e-07,0,-1.7389187725135633e-08,1.0
35,35,44369.8,61214.414,32776.965,69437.266,-28.16661,21.578479318210157,-0.011282505,5.018818e-07,0.00010943693,2.438463e-05,1.0,42,0.020728528,2.9852168e-07,0,-1.7466253881368328e-08,1.0
36,36,38403.727,65512.387,30368.215,72208.734,-24.870045,21.994490937999217,-0.011226181,3.5474352e-07,0.00013646696,2.4137182e-05,1.0,42,0.02107826,2.9190736e-07,0,-1.7540999732779364e-08,1.0
37,37,33226.32,68850.086,27947.58,74306.13,-22.093184,22.410501464415574,-0.011303726,7.0433714e-07,0.00017139323,2.4245592e-05,1.0,42,0.021334818,2.8712054e-07,0,-1.755398559321877e-08,1.0
38,38,28754.086,71611.48,25325.287,75957.71,-19.47606,22.82649156419211,-0.011171981,-5.0724815e-08,0.00021855773,2.42958e-05,1.0,42,0.021477701,2.8275866e-07,0,-1.735597318698841e-08,1.0
39,39,24884.947,74031.82,22787.447,77459.52,-17.108686,23.24247899724287,-0.011276822,6.166133e-07,0.00028066465,2.4290108e-05,1.0,42,0.021568194,2.784447e-07,0,-1.733151420611318e-08,1.0
40,40,21553.963,75678.6,20484.838,78402.04,-15.14599,23.659498990426073,-0.011184986,6.624124e-08,0.0003604628,2.4607687e-05,1.0,42,0.021545304,2.7480542e-07,0,-1.7352200586056514e-08,1.0
41,41,18631.234,76719.164,18324.861,78877.31,-13.433762,24.075482370186364,-0.011314383,8.920792e-07,0.000466163,2.5160252e-05,1.0,42,0.02147912,2.723105e-07,0,-1.735286075920723e-08,1.0
42,42,16126.037,78767.766,15725.279,80322.13,-11.290155,24.491497829934815,-0.011181166,-1.13118126e-07,0.00062761613,2.4055831e-05,1.0,42,0.02140674,2.665111e-07,0,-1.723981258401233e-08,1.0
43,43,13954.87,79185.68,15980.845,80782.17,-11.409881,24.907495209685294,-0.011292212,6.208979e-07,0.0007136654,2.792949e-05,1.0,42,0.021037204,2.604189e-07,0,-1.72205988771693e-08,1.0
44,44,12080.609,80075.77,11624.779,80915.17,-8.260053,25.32348768276279,-0.0111823585,1.7352316e-07,0.0011333043,2.3391392e-05,1.0,42,0.020858815,2.577862e-07,0,-1.7289540027054468e-08,1.0
45,45,10447.592,80321.99,10358.76,80987.195,-7.3486133,25.739500342548126,-0.011181688,-2.1909406e-07,0.0014706054,2.4059078e-05,1.0,42,0.02033236,2.510565e-07,0,-1.7204603981391464e-08,1.0
46,46,9045.586,80518.9,9421.956,81068.28,-6.674141,26.312256156437797,-0.011147704,7.015454e-08,0.0018674216,2.5224499e-05,1.0,42,0.020274749,2.5009473e-07,0,-1.7044000705595568e-08,1.0
47,47,7827.7437,80930.71,7970.656,81322.266,-5.6247735,26.79194447255577,-0.011255563,7.613331e-07,0.002550877,2.4505223e-05,1.0,42,0.02041126,2.509923e-07,0,-1.7138855581148642e-08,1.0
48,48,6770.8345,81075.87,8029.7393,81472.53,-5.656118,27.33040281807189,-0.011319172,1.2260299e-06,0.0029273625,2.8435245e-05,1.0,42,0.020469762,2.512474e-07,0,-1.705017146776111e-08,1.0
49,49,5860.798,81256.39,6610.411,81524.836,-4.6509132,27.93699314026162,-0.011157206,-5.8712504e-07,0.004108042,2.7009215e-05,1.0,42,0.020612864,2.5284152e-07,0,-1.706585042589855e-08,1.0
50,50,5071.625,81323.91,5605.551,81516.87,-3.9430866,28.617694692620717,-0.011212766,-1.2353727e-08,0.0055982815,2.6472584e-05,1.0,42,0.020709792,2.540553e-07,0,-1.7252835792001676e-08,1.0
51,51,4388.5933,81302.74,5503.437,81488.8,-3.872482,29.29780581824889,-0.011142543,-9.057916e-08,0.006589627,3.0056126e-05,1.0,42,0.020776024,2.5495558e-07,0,-1.717391304144971e-08,1.0
52,52,3798.7827,81376.4,5364.7153,81553.04,-3.77175,29.9778098238894,-0.011242838,3.5065003e-07,0.0078096036,3.3794193e-05,1.0,42,0.020838974,2.5552663e-07,0,-1.690626866951877e-08,1.0
53,53,3286.0488,81239.6,3962.5083,81336.18,-2.7924216,30.657684522848285,-0.011084803,-4.4110354e-07,0.012222947,2.9010069e-05,1.0,42,0.020876667,2.5667134e-07,0,-1.6748649887800425e-08,1.0
54,54,2844.088,81486.55,4263.6636,81598.016,-2.9951859,31.336825781763764,-0.011212486,3.1246861e-07,0.013124845,3.583446e-05,1.0,42,0.020933604,2.565455e-07,0,-1.6692740057885817e-08,1.0
55,55,2460.7852,81318.06,4209.3125,81426.94,-2.963189,32.01670317406388,-0.011181986,2.3331214e-07,0.015365095,4.1060233e-05,1.0,42,0.020911915,2.5681814e-07,0,-1.6364041278706053e-08,1.0
56,56,2129.3164,81424.37,4487.283,81547.92,-3.15437,32.696821819699835,-0.011205108,1.2584509e-07,0.016656987,5.043565e-05,1.0,42,0.020969428,2.571424e-07,0,-1.6314093061746842e-08,1.0
57,57,1843.2289,82414.58,4354.5283,82529.54,-3.0245173,33.37695595866535,-0.011163391,6.32647e-08,0.019828953,5.5203058e-05,1.0,42,0.021106223,2.5574144e-07,0,-1.608447814954022e-08,1.0
58,58,1594.4913,81912.586,4364.3403,82028.77,-3.0498617,34.05680529763049,-0.011218616,-3.0419507e-08,0.022870695,6.474171e-05,1.0,42,0.021031924,2.563969e-07,0,-1.5863635678065358e-08,1.0
59,59,1380.4436,82052.914,4742.1724,82189.836,-3.3076773,34.73670532992401,-0.011234248,-1.2931912e-07,0.024312193,8.093615e-05,1.0,42,0.021061897,2.5625914e-07,0,-1.5659915354308712e-08,1.0
60,60,1194.6187,82256.97,5383.3086,82432.94,-3.7443836,35.41683026889223,-0.011267636,4.6165601e-07,0.024748083,0.00010554522,1.0,42,0.02105882,2.554661e-07,0,-1.5525781367473474e-08,1.0
61,61,1033.3434,82133.44,5021.8477,82286.82,-3.4988542,36.097065661189845,-0.0112268515,4.1956295e-07,0.03066987,0.000114229544,1.0,42,0.020987192,2.5504926e-07,0,-1.548301786463292e-08,1.0
62,62,894.71045,82895.79,5277.523,83063.62,-3.6427934,36.77680580015294,-0.011203767,2.1301061e-07,0.03370602,0.00013606489,1.0,42,0.021076053,2.5373387e-07,0,-1.5545895175146818e-08,1.0
63,63,774.2569,83213.15,5050.7593,83366.29,-3.4734006,37.45693087246036,-0.011147853,-3.742393e-07,0.0406985,0.00014938631,1.0,42,0.021073885,2.5278666e-07,0,-1.540107884181907e-08,1.0
64,64,669.7856,83327.26,6847.773,83608.16,-4.6979685,38.136829518087325,-0.011223088,1.0852357e-07,0.034700442,0.00023277504,1.0,42,0.021062678,2.5192134e-07,0,-1.526756720019209e-08,1.0
65,65,579.81464,83593.61,7810.2554,83957.68,-5.3377204,38.816812697041314,-0.011156907,-7.3257574e-08,0.035145175,0.00030414126,1.0,42,0.021058522,2.5082306e-07,0,-1.5601884634436815e-08,1.0
66,66,501.44418,83925.336,8450.008,84349.66,-5.7494397,39.49417091583018,-0.01115987,1.6831025e-07,0.037561283,0.00037695369,1.0,42,0.021050023,2.495567e-07,0,-1.5772293872578145e-08,1.0
67,67,434.02762,84705.12,9169.745,85200.01,-6.1784887,40.17420774817583,-0.011211294,7.909601e-08,0.039989457,0.00046321301,1.0,42,0.021103257,2.476908e-07,0,-1.5616879452303402e-08,1.0
68,68,375.6009,84870.39,10004.527,85458.02,-6.723005,40.853431647090474,-0.011131941,-1.0510665e-07,0.042354245,0.0005804762,1.0,42,0.021047445,2.4628986e-07,0,-1.536697145802653e-08,1.0
69,69,325.10385,85469.09,10889.141,86159.96,-7.26062,41.53269999938493,-0.011200059,2.3779316e-08,0.044957735,0.0007180929,1.0,42,0.021026224,2.4403707e-07,0,-1.514978729134005e-08,1.0
70,70,281.3503,86576.61,12438.546,87465.58,-8.175794,42.20982221821032,-0.011222361,4.7785954e-07,0.045478188,0.00091974624,1.0,42,0.021115385,2.4141366e-07,0,-1.489430434839139e-08,1.0
71,71,243.36427,86589.12,12471.682,87482.67,-8.19611,42.893084010633174,-0.011235366,2.4001716e-07,0.05243706,0.0010657228,1.0,42,0.02096718,2.3967237e-07,0,-1.486972756217142e-08,1.0
72,72,210.60631,87936.49,14623.405,89144.1,-9.441606,43.57017092281603,-0.011243434,3.0408705e-07,0.05167735,0.0013906314,1.0,42,0.021073988,2.3640361e-07,0,-1.5024135741730522e-08,1.0
73,73,182.27473,89116.805,15978.005,90537.84,-10.164723,44.24227575471741,-0.011193836,1.8414147e-07,0.054647595,0.0017019856,1.0,42,0.02109179,2.3296106e-07,0,-1.4732203982698798e-08,1.0
74,74,157.72879,91521.68,17780.928,93232.93,-10.994519,44.930644187450525,-0.011310806,5.60555e-07,0.056748543,0.0020640723,1.0,42,0.021295222,2.2840881e-07,0,-1.481073408155235e-08,1.0
75,75,136.52892,89933.414,18700.736,91857.16,-11.746677,45.60251381932176,-0.011317643,5.253534e-07,0.062335692,0.0025836173,1.0,42,0.020852258,2.2700745e-07,0,-1.453137882027041e-08,1.0
76,76,118.14758,91886.086,20785.238,94207.64,-12.746168,46.290886812028475,-0.011239521,3.540023e-07,0.06480974,0.0031548452,1.0,42,0.020999407,2.2290557e-07,0,-1.4666915093979721e-08,1.0
77,77,102.25773,94085.875,22906.006,96834.07,-13.68295,46.95733820364694,-0.0111746825,1.7631888e-07,0.06794768,0.0038020425,1.0,42,0.021086594,2.1776007e-07,0,-1.4504793197083002e-08,1.0
78,78,88.4436,95360.87,23819.305,98290.664,-14.024417,47.647273729759036,-0.011214033,3.0594956e-07,0.075548284,0.004436681,1.0,42,0.02094867,2.1312981e-07,0,-1.4446660559284415e-08,1.0
79,79,76.54279,96561.08,27549.508,100414.23,-15.923796,48.314715494845586,-0.011265904,2.5212262e-07,0.0754748,0.0056811883,1.0,42,0.020957232,2.0870779e-07,0,-1.4410062961873551e-08,1.0
80,80,66.250786,99251.734,29901.857,103658.23,-16.76613,48.98297339322744,-0.01116518,-1.05665755e-07,0.080339834,0.0066852816,1.0,42,0.021083536,2.0339472e-07,0,-1.4321360161491844e-08,1.0
81,81,57.329906,102056.5,32448.785,107090.86,-17.638023,49.637626251022084,-0.011162665,2.5460956e-09,0.085554026,0.007854753,1.0,42,0.021131217,1.9732046e-07,0,-1.4515359848857656e-08,1.0
82,82,49.60321,103664.5,36364.41,109857.63,-19.33033,50.32334492352675,-0.011195568,-8.629592e-08,0.08823356,0.009667772,1.0,42,0.021123491,1.922806e-07,0,-1.459925782605688e-08,1.0
83,83,42.92585,105859.07,38857.527,112765.47,-20.156593,51.03141098385095,-0.011333909,5.0598265e-07,0.095417075,0.011329849,1.0,42,0.021025471,1.8645311e-07,0,-1.4361431028295297e-08,1.0
84,84,37.1518,107206.08,42001.727,115140.3,-21.394499,51.67518400106928,-0.011241533,4.4507803e-07,0.10199366,0.013572278,1.0,42,0.020889262,1.8142443e-07,0,-1.4127594807189997e-08,1.0
85,85,32.150223,111539.914,44250.27,119996.83,-21.639286,52.3143673647719,-0.011295752,5.8085504e-07,0.1118717,0.015212918,1.0,42,0.020952785,1.7461116e-07,0,-1.442208734124427e-08,1.0
86,86,27.835518,116259.89,49248.848,126260.88,-22.958,53.042341746011516,-0.011193445,-5.3708855e-09,0.116098,0.017663602,1.0,42,0.02109161,1.6704786e-07,0,-1.4146452169177968e-08,1.0
87,87,24.082958,119843.81,53069.617,131068.39,-23.884872,53.74440817933646,-0.011174291,1.0386536e-07,0.12452724,0.020415515,1.0,42,0.021103889,1.6101433e-07,0,-1.432251290207868e-08,1.0
88,88,20.833313,123426.68,57489.35,136158.62,-24.975037,54.39875285048038,-0.01117118,-2.822336e-07,0.13288452,0.023689663,1.0,42,0.021050332,1.5460154e-07,0,-1.4744680603477494e-08,1.0
89,89,18.021912,127861.914,62417.734,142283.67,-26.02002,55.144715205919056,-0.0113448,2.1107205e-06,0.14148529,0.027228089,1.0,42,0.021064943,1.4804891e-07,0,-1.4091916397801028e-08,1.0
90,90,15.604198,132909.34,66778.25,148742.16,-26.676535,56.043027888576034,-0.011135928,1.744196e-07,0.15273678,0.030785454,1.0,43,0.021034963,1.4141898e-07,0,-1.4791759850802401e-08,1.0
91,91,13.500899,138325.98,71863.62,155879.62,-27.452944,56.79098784408416,-0.011129836,1.6242605e-07,0.16403948,0.03486485,1.0,43,0.021051386,1.3504899e-07,0,-1.4698857277625185e-08,1.0
92,92,11.686608,144008.47,77089.6,163343.95,-28.16072,57.38186728549772,-0.011104572,1.8985723e-07,0.17665905,0.03934788,1.0,43,0.021059334,1.2892632e-07,0,-1.4630158685521779e-08,1.0
93,93,10.113269,151190.7,82712.414,172336.8,-28.681898,58.055507664132165,-0.011182992,2.1693421e-07,0.19026455,0.043827154,1.0,43,0.021163562,1.228035e-07,0,-1.506360935275729e-08,1.0
94,94,8.748621,156111.08,88898.82,179648.73,-29.659727,58.82236716724583,-0.011206925,1.3460257e-07,0.20463717,0.050110437,1.0,43,0.021036418,1.1709751e-07,0,-1.5704453617599077e-08,1.0
95,95,7.570237,163092.58,95331.56,188910.81,-30.307322,59.698009262181586,-0.011162721,1.1764628e-07,0.22053316,0.056160856,1.0,43,0.02106592,1.1151252e-07,0,-1.4544749166426858e-08,1.0
96,96,6.554112,170346.56,100962.19,198018.47,-30.65467,60.234315020934446,-0.011235459,2.8529897e-07,0.24051797,0.06252499,1.0,43,0.0210417,1.06261304e-07,0,-1.5439054044060342e-08,1.0
97,97,5.669445,179204.9,108943.66,209721.53,-31.296583,60.844113316590665,-0.011289901,1.8179274e-07,0.25767818,0.06953373,1.0,43,0.021198323,1.0107843e-07,0,-1.4433438427825567e-08,1.0
98,98,4.907347,185046.19,116784.664,218816.7,-32.25647,61.53654076278326,-0.011206208,9.292417e-08,0.27770743,0.079103954,1.0,43,0.021079374,9.633348e-08,0,-1.581293072999183e-08,1.0
99,99,4.245922,193075.42,124810.58,229903.89,-32.880016,62.32431141354027,-0.011194581,2.8920962e-07,0.3003286,0.08851296,1.0,43,0.021070557,9.164941e-08,0,-1.4277064267054761e-08,1.0
100,100,3.6747382,201217.14,133142.9,241278.61,-33.492115,63.223919136304175,-0.011167705,2.9336181e-08,0.32529372,0.09905448,1.0,43,0.021036262,8.71866e-08,0,-1.4525974190025043e-08,1.0
101,101,3.180988,208849.36,143450.48,253369.48,-34.483654,64.25222251846571,-0.011191153,1.1833497e-07,0.34878358,0.11180249,1.0,43,0.021056825,8.310719e-08,0,-1.59536915609871e-08,1.0
102,102,2.752818,217073.69,155830.84,267215.72,-35.67346,65.43115062781726,-0.011200791,2.2236759e-07,0.37101305,0.12617463,1.0,43,0.02108111,7.889173e-08,0,-1.5022261263270467e-08,1.0
103,103,2.3804083,224826.64,167427.67,280319.53,-36.67494,66.78603082548943,-0.011206784,1.8678506e-07,0.39933872,0.14245877,1.0,43,0.02103024,7.5022385e-08,0,-1.344825434570159e-08,1.0
104,104,2.060257,234083.77,182183.8,296624.6,-37.893074,68.34227380607626,-0.011197404,1.3724613e-07,0.42402261,0.15995367,1.0,43,0.021041455,7.093631e-08,0,-1.3946975725217057e-08,1.0
105,105,1.7836765,241130.98,198449.05,312291.8,-39.45413,70.13063202438752,-0.01117858,1.0488846e-07,0.44962972,0.1815649,1.0,43,0.02100717,6.726776e-08,0,-1.5667615435845447e-08,1.0
106,106,1.5427545,251418.3,217965.19,332746.12,-40.923405,72.18918121544993,-0.011166484,2.0089118e-07,0.47329962,0.20308807,1.0,43,0.021034323,6.321433e-08,0,-1.615450132060757e-08,1.0
107,107,1.3354719,260732.89,240346.31,354609.62,-42.670185,74.56083671479428,-0.011201689,1.6921645e-07,0.49584725,0.22778328,1.0,43,0.021054216,5.9372937e-08,0,-1.4694829216583431e-08,1.0
108,108,1.1556969,271442.16,264583.3,379058.28,-44.266895,77.29253457786399,-0.011195767,1.6127838e-07,0.52049166,0.25358683,1.0,43,0.021057151,5.5551222e-08,0,-1.2678016218502187e-08,1.0
109,109,1.0000616,283856.34,293848.22,408559.9,-45.99088,80.4421392341319,-0.011208211,1.4982778e-07,0.54158956,0.28015924,1.0,43,0.021066822,5.1563607e-08,0,-1.196565713996763e-08,1.0

File: data/split_cycle/08012024_9_PEGMEA_1_PEGDA_15_Aerosil380_17,10_LiTFSI_D2_run3_C01_RUN_1.csv
True,index,freq,Re(Z),Im(Z),Z,Phase(Z),time,Ewe_meas,I_meas,Cs,Cp,cycle_number,I_Range,Ewe,I,Ns,(QQo),cycle
0,0,7000018.5,306.01068,1189.5675,1228.297,-75.57372,2.4694894239364658,-0.0035939517,2.8496772e-05,1.9113133e-05,1.792682e-05,1.0,40,0.010021493,8.158851e-06,0,3.835595190038374e-09,1.0
1,1,6057573.0,268.01923,1404.7865,1430.1256,-79.19835,3.021498543472262,-0.003598684,3.835751e-05,1.8702996e-05,1.8046103e-05,1.0,40,0.014161491,9.902271e-06,0,-1.3867654177595846e-08,1.0
2,2,5242039.0,252.73163,1554.9943,1575.3986,-80.76849,3.437479176587658,-0.0034809315,3.0445024e-06,1.9525003e-05,1.902251e-05,1.0,40,0.019501552,1.2378805e-05,0,-1.6279582603595423e-08,1.0
3,3,4536288.0,226.93887,1748.8287,1763.4918,-82.60626,4.805492121580755,-0.003461163,-1.3649648e-06,2.0061909e-05,1.9729674e-05,1.0,40,0.02171897,1.2315889e-05,0,-3.043492898430442e-08,1.0
4,4,3925558.5,323.99356,2042.8373,2068.3704,-80.98796,5.221479154628469,-0.003578804,1.4300776e-05,1.9846544e-05,1.9359575e-05,1.0,40,0.019158,9.262365e-06,0,-2.907707588902516e-08,1.0
5,5,3397055.0,366.73056,2349.8457,2378.2905,-81.12965,5.637503147736425,-0.0034469098,-6.3934895e-05,1.9937845e-05,1.9463776e-05,1.0,40,0.019985696,8.403387e-06,0,-3.043903248616668e-08,1.0
6,6,2939708.2,411.83362,2645.77,2677.6306,-81.15249,6.053493087500101,-0.0034647405,-6.482795e-05,2.0462741e-05,1.9978674e-05,1.0,40,0.02166464,8.090974e-06,0,-3.29620075566355e-08,1.0
7,7,2543924.5,364.1779,3008.256,3030.2195,-83.09739,6.605492767033866,-0.003563768,1.2793732e-05,2.079702e-05,2.0496635e-05,1.0,40,0.020011704,6.6040448e-06,0,-2.9767977245506294e-08,1.0
8,8,2201436.2,549.6985,3537.8105,3580.2615,-81.16811,7.1575026065984275,-0.0035191823,-3.3515076e-05,2.0435225e-05,1.99535e-05,1.0,40,0.02106016,5.8822966e-06,0,-3.430273565186326e-08,1.0
9,9,1905053.1,705.60443,4044.9746,4106.056,-80.104904,7.709484552819049,-0.003600249,3.3948054e-05,2.065367e-05,2.0043753e-05,1.0,40,0.020503137,4.993389e-06,0,-3.483060478576287e-08,1.0
10,10,1648567.4,728.0486,4378.404,4438.5215,-80.559135,8.26149775236263,-0.003567569,-5.0278533e-05,2.2049444e-05,2.145619e-05,1.0,40,0.020014351,4.5092384e-06,0,-3.923093661220239e-08,1.0
11,11,1426616.2,754.5463,5390.584,5443.1367,-82.0318,8.98048178650788,-0.0036055776,-3.2241044e-06,2.069556e-05,2.0297863e-05,1.0,41,0.019417796,3.5673909e-06,0,-6.387972412250539e-08,1.0
12,12,1234551.2,1153.1854,6184.5454,6291.1396,-79.43778,9.532488692755578,-0.003605112,1.3140418e-06,2.0845064e-05,2.014467e-05,1.0,41,0.0206526,3.2828073e-06,0,-6.362050765862805e-08,1.0
13,13,1068345.5,1441.3224,7154.215,7297.9585,-78.60939,10.084490718931193,-0.003592703,4.8130773e-06,2.082315e-05,2.0010946e-05,1.0,41,0.020662567,2.8312804e-06,0,-6.302583540792581e-08,1.0
14,14,924510.06,1672.1783,7921.923,8096.4834,-78.08084,10.636488345189719,-0.003610422,3.6361796e-06,2.173091e-05,2.0803971e-05,1.0,41,0.020073483,2.4792841e-06,0,-6.329378701282608e-08,1.0
15,15,800039.0,1929.0135,8214.541,8437.996,-76.78473,11.189482451445656,-0.0036077204,1.9136635e-06,2.4217297e-05,2.2951634e-05,1.0,41,0.020430386,2.4212368e-06,0,-6.284733529138324e-08,1.0
16,16,692334.1,2772.1677,9800.811,10185.323,-74.2064,11.741499757656129,-0.0036000998,4.220586e-07,2.3455377e-05,2.1717848e-05,1.0,41,0.020363152,1.9992642e-06,0,-6.349520073316247e-08,1.0
17,17,599122.25,3268.9307,11792.87,12237.553,-74.50687,12.29348154386389,-0.003553949,3.755028e-07,2.2526057e-05,2.0918718e-05,1.0,41,0.020400073,1.6670059e-06,0,-6.420566313800199e-08,1.0
18,18,518454.94,4413.9536,13034.823,13761.89,-71.29247,12.84547847675276,-0.0034943463,-1.9466345e-06,2.3550707e-05,2.1127986e-05,1.0,41,0.020369545,1.4801416e-06,0,-6.462047284162193e-08,1.0
19,19,448662.03,5290.593,14700.691,15623.723,-70.20684,13.397490742994705,-0.0035463474,-8.7401816e-07,2.4130319e-05,2.1363358e-05,1.0,41,0.020270959,1.2974474e-06,0,-6.52253049947578e-08,1.0
20,20,388258.97,6465.9214,16550.318,17768.545,-68.66028,13.949504342541331,-0.0035320197,-2.689644e-06,2.4768078e-05,2.148826e-05,1.0,41,0.020710351,1.1655626e-06,0,-6.554247016013272e-08,1.0
21,21,335983.9,6784.847,18658.092,19853.426,-70.016655,14.501495088770753,-0.0036076086,1.4592914e-06,2.5388345e-05,2.2423219e-05,1.0,41,0.020627256,1.0389772e-06,0,-6.48915584943113e-08,1.0
22,22,290751.2,9999.173,20196.129,22535.906,-63.65983,15.05349303499679,-0.00353746,-1.9261504e-06,2.710382e-05,2.1767908e-05,1.0,41,0.020610303,9.14554e-07,0,-6.49954121601613e-08,1.0
23,23,251605.19,12316.568,21741.422,24987.742,-60.46834,15.605496874515666,-0.0034921477,-6.8106474e-06,2.9094615e-05,2.202594e-05,1.0,41,0.02010029,8.04406e-07,0,-6.530154946472145e-08,1.0
24,24,217729.38,15097.789,23409.451,27855.8,-57.180244,16.15748175405315,-0.0035045191,-2.522047e-06,3.1225678e-05,2.2052765e-05,1.0,41,0.02028834,7.283345e-07,0,-6.619319456549416e-08,1.0
25,25,188418.58,18163.912,25032.746,30928.402,-54.035137,16.70948748695082,-0.0035733262,-3.954391e-07,3.3743327e-05,2.2104969e-05,1.0,41,0.020359427,6.5827606e-07,0,-6.60477014078214e-08,1.0
26,26,163051.14,20944.35,25721.914,33170.508,-50.84542,17.261485833179904,-0.0035413168,-1.7011519e-07,3.794836e-05,2.2818933e-05,1.0,41,0.02062603,6.2181834e-07,0,-6.528208878096267e-08,1.0
27,27,141098.2,24560.432,26146.049,35872.42,-46.791084,17.8134869793721,-0.0035249954,-3.248298e-06,4.3141234e-05,2.2918348e-05,1.0,41,0.020349476,5.6727356e-07,0,-6.510304966454644e-08,1.0
28,28,122105.11,31896.682,26589.703,41526.023,-39.815254,18.229482279188232,-0.0036841664,7.0085866e-06,4.9019945e-05,2.009829e-05,1.0,41,0.022455534,5.407581e-07,0,-6.629995246867932e-08,1.0
29,29,105663.59,32197.398,26894.416,41952.14,-39.871933,18.78148209201754,-0.00356919,2.7013662e-06,5.6005752e-05,2.3016995e-05,1.0,41,0.02052071,4.891457e-07,0,-6.626679839269577e-08,1.0
30,30,91439.65,35563.977,26138.184,44136.164,-36.314487,19.19750069847214,-0.0037049965,1.02115355e-05,6.659018e-05,2.3354567e-05,1.0,41,0.021809557,4.9414257e-07,0,-6.575024758412142e-08,1.0
31,31,79127.08,39218.33,25480.645,46769.01,-33.01229,19.7495047513803,-0.0035071648,-5.6132667e-06,7.893772e-05,2.3430903e-05,1.0,41,0.020503953,4.3840896e-07,0,-6.833252540479546e-08,1.0
32,32,68475.36,41737.707,24317.564,48305.074,-30.226282,20.16549066445441,-0.0035510054,-2.171958e-06,9.5579715e-05,2.4222578e-05,1.0,41,0.021320878,4.4137968e-07,0,-6.648445712730538e-08,1.0
33,33,59252.523,44859.625,22405.547,50143.74,-26.54025,20.71750437069568,-0.003505898,-3.5127289e-06,0.000119883036,2.3935108e-05,1.0,41,0.020103892,4.0092527e-07,0,-6.655063711192434e-08,1.0
34,34,51282.285,48432.594,23819.836,53973.15,-26.188614,21.29947943831212,-0.00359738,-8.7975735e-08,0.00013029088,2.5376752e-05,1.0,42,0.018647918,3.4550362e-07,0,-6.65774485172403e-08,1.0
35,35,44369.8,51906.867,20713.521,55887.145,-21.754553,21.71548044474912,-0.0036159928,3.2028709e-07,0.00017317242,2.3788263e-05,1.0,42,0.019116048,3.4204731e-07,0,-6.639255473457695e-08,1.0
36,36,38403.727,52670.85,19613.5,56204.164,-20.424257,22.131501264491817,-0.0035517693,-3.3010167e-07,0.0002112962,2.5731486e-05,1.0,42,0.019235216,3.4223828e-07,0,-6.632322480303623e-08,1.0
37,37,33226.32,54900.53,17695.045,57681.74,-17.864702,22.54749056426226,-0.0036257373,2.2511325e-07,0.00027069874,2.5474923e-05,1.0,42,0.01948773,3.378492e-07,0,-6.63034022705469e-08,1.0
38,38,28754.086,56443.285,15873.7,58632.914,-15.707723,22.963493464019848,-0.0035945105,8.766019e-08,0.00034869235,2.5557347e-05,1.0,42,0.019599857,3.342808e-07,0,-6.626928055690229e-08,1.0
39,39,24884.947,57499.598,14246.204,59238.15,-13.915484,23.379486657126108,-0.0036043294,3.3833796e-08,0.0004489358,2.596448e-05,1.0,42,0.01964196,3.315762e-07,0,-6.61651626681474e-08,1.0
40,40,21553.963,58698.473,12579.67,60031.316,-12.096087,23.796479396900395,-0.0035854927,-2.5839424e-07,0.0005869806,2.5775464e-05,1.0,42,0.019690404,3.280022e-07,0,-6.62072468263596e-08,1.0
41,41,18631.234,59469.88,11371.462,60547.31,-10.825074,24.212489016674226,-0.0036761174,5.102646e-07,0.0007512115,2.6497513e-05,1.0,42,0.019689117,3.2518565e-07,0,-6.609917759022011e-08,1.0
42,42,16126.037,60712.56,9333.302,61425.77,-8.739624,24.628478903119685,-0.0035224056,-6.115254e-07,0.0010574434,2.4413304e-05,1.0,42,0.019638149,3.1970538e-07,0,-6.620992112910705e-08,1.0
43,43,13954.87,58885.266,10679.077,59845.777,-10.2790985,25.044480069511337,-0.003530436,-2.2021128e-07,0.0010679739,3.400643e-05,1.0,42,0.018950535,3.1665618e-07,0,-6.625927813260783e-08,1.0
44,44,12080.609,60160.016,6907.996,60555.33,-6.550415,25.4604944626044,-0.0036162909,4.100634e-07,0.0019071252,2.4818677e-05,1.0,42,0.018991161,3.1361668e-07,0,-6.641502045702591e-08,1.0
45,45,10447.592,61033.26,6156.3506,61342.97,-5.7598734,25.876491229020758,-0.0035447823,-2.505692e-07,0.0024744608,2.4922849e-05,1.0,42,0.01869668,3.047893e-07,0,-6.652805344611876e-08,1.0
46,46,9045.586,61065.863,5616.4683,61323.605,-5.2549343,26.30826858288492,-0.0034683177,-4.5246483e-07,0.0031327095,2.6277943e-05,1.0,42,0.021308534,3.4747686e-07,0,-6.646780660268802e-08,1.0
47,47,7827.7437,61212.71,4847.939,61404.387,-4.5282726,26.788940179074416,-0.0034961908,-3.4350782e-07,0.0041939802,2.6142185e-05,1.0,42,0.021458821,3.4946723e-07,0,-6.647252499450454e-08,1.0
48,48,6770.8345,61511.957,4114.0684,61649.383,-3.8263817,27.327421271271305,-0.0037436574,7.6468723e-07,0.0057135555,2.5444388e-05,1.0,42,0.021704314,3.5206054e-07,0,-6.627476463988755e-08,1.0
49,49,5860.798,61405.863,3678.265,61515.93,-3.4279711,27.93398348678602,-0.0038782903,1.8030379e-06,0.0073827873,2.6395579e-05,1.0,42,0.021838093,3.54999e-07,0,-6.598812208204032e-08,1.0
50,50,5071.625,61240.996,3384.6584,61334.457,-3.1633964,28.835697609647468,-0.0034786398,-2.1983647e-07,0.009271674,2.8234415e-05,1.0,42,0.020102318,3.2774918e-07,0,-6.663798102288985e-08,1.0
51,51,4388.5933,60891.836,2639.6887,60949.023,-2.482244,29.51580265526718,-0.0035166857,-4.9602587e-08,0.013738588,2.5769978e-05,1.0,42,0.020114318,3.300187e-07,0,-6.680136460372745e-08,1.0
52,52,3798.7827,61170.55,2662.803,61228.48,-2.4925575,30.195809140903293,-0.0036154524,3.1563619e-07,0.01573391,2.9758276e-05,1.0,42,0.020262036,3.3092502e-07,0,-6.705057511500614e-08,1.0
53,53,3286.0488,61332.69,2626.4402,61388.902,-2.45207,30.875711839871656,-0.0036047578,-5.686572e-08,0.018440751,3.3754673e-05,1.0,42,0.020372031,3.3185202e-07,0,-6.689877323300624e-08,1.0
54,54,2844.088,60922.43,2689.7876,60981.777,-2.5280254,31.555841392168077,-0.0035746864,1.9531844e-07,0.020804588,4.0475752e-05,1.0,42,0.020342825,3.335886e-07,0,-6.710165910149454e-08,1.0
55,55,2460.7852,61207.914,2228.262,61248.46,-2.084921,32.235715264469036,-0.0036100307,-9.839904e-08,0.029025532,3.84169e-05,1.0,42,0.020465666,3.3414173e-07,0,-6.716343514326834e-08,1.0
56,56,2129.3164,61445.17,2525.752,61497.062,-2.3538628,32.915812470106175,-0.0035916038,-1.5203915e-07,0.029593017,4.991854e-05,1.0,42,0.020557052,3.3427696e-07,0,-6.7326583175164e-08,1.0
57,57,1843.2289,61034.9,2515.9707,61086.734,-2.3605008,33.59593924906221,-0.0035741646,3.1418363e-08,0.03431905,5.8217374e-05,1.0,42,0.020472882,3.3514448e-07,0,-6.730847146856907e-08,1.0
58,58,1594.4913,61201.473,2892.776,61269.8,-2.7061536,34.27581581468985,-0.0034864277,-3.0141263e-07,0.03450509,7.6916556e-05,1.0,42,0.02051467,3.3482516e-07,0,-6.729521065827587e-08,1.0
59,59,1380.4436,61216.34,2899.1284,61284.95,-2.7114298,34.95567635366024,-0.0035209337,-3.4108405e-07,0.039768025,8.899411e-05,1.0,42,0.020494392,3.344115e-07,0,-6.762310462101102e-08,1.0
60,60,1194.6187,61380.676,3298.3606,61469.234,-3.0758955,35.63584251928842,-0.0035955352,9.660632e-08,0.040391754,0.0001162983,1.0,42,0.020547511,3.342731e-07,0,-6.737770326882893e-08,1.0
61,61,1033.3434,61557.094,3512.2178,61657.21,-3.2655425,36.31607761824853,-0.003515344,-1.4328528e-07,0.043852467,0.00014229484,1.0,42,0.020559464,3.3344784e-07,0,-6.712834250812231e-08,1.0
62,62,894.71045,61724.594,4154.598,61864.258,-3.8506925,36.995838957227534,-0.0036285133,2.1170959e-07,0.042816248,0.00019310213,1.0,42,0.020568643,3.3248023e-07,0,-6.737015624559225e-08,1.0
63,63,774.2569,61883.555,3634.4644,61990.19,-3.36116,37.675974056182895,-0.0034700318,-7.2271285e-07,0.056558076,0.0001944149,1.0,42,0.020560231,3.316691e-07,0,-6.772031402761374e-08,1.0
64,64,669.7856,62135.03,4461.4834,62295.0,-4.106962,38.35582774181967,-0.0036377173,3.9796097e-07,0.05326048,0.00027318526,1.0,42,0.02059607,3.3062156e-07,0,-6.741970999750733e-08,1.0
65,65,579.81464,62256.367,4891.6953,62448.25,-4.4926944,39.03584369411692,-0.0036241536,4.0131286e-07,0.056114044,0.00034431013,1.0,42,0.020576559,3.2949777e-07,0,-6.727557267415799e-08,1.0
66,66,501.44418,62709.09,5138.045,62919.23,-4.6840444,39.71320681957877,-0.0036093972,4.0839063e-07,0.061773136,0.00041193495,1.0,42,0.020611566,3.2758768e-07,0,-6.735098841560708e-08,1.0
67,67,434.02762,62965.863,5785.646,63231.113,-5.249906,40.3931990385463,-0.0035579735,-1.6638074e-07,0.06337981,0.00053063146,1.0,42,0.020616498,3.260499e-07,0,-6.760066215885353e-08,1.0
68,68,375.6009,63700.473,6600.878,64041.562,-5.916085,41.0724318974826,-0.003548751,-5.83239e-09,0.064193614,0.0006819796,1.0,42,0.020695996,3.2316507e-07,0,-6.757109871473215e-08,1.0
69,69,325.10385,63549.88,7472.1797,63987.66,-6.706033,41.751674543120316,-0.003493545,-6.2213735e-07,0.0655165,0.00089341425,1.0,42,0.020581292,3.216447e-07,0,-6.771584747711599e-08,1.0
70,70,281.3503,64180.88,8070.279,64686.277,-7.166913,42.42879012193589,-0.0036508155,5.313158e-07,0.07009454,0.0010910307,1.0,42,0.020629,3.1890843e-07,0,-6.792757810510332e-08,1.0
71,71,243.36427,64335.21,8490.9,64893.1,-7.518391,43.112085114378715,-0.003590225,1.0517298e-07,0.07702108,0.0013186211,1.0,42,0.020530045,3.1636714e-07,0,-6.750887842354321e-08,1.0
72,72,210.60631,65094.945,9630.443,65803.48,-8.415555,43.789207653171616,-0.0035769034,-1.9413261e-07,0.07846979,0.0016807277,1.0,42,0.020586947,3.12855e-07,0,-6.731396899232638e-08,1.0
73,73,182.27473,65979.625,11118.159,66909.82,-9.564995,44.46128251179471,-0.0034744102,-5.359039e-07,0.07853455,0.002168437,1.0,42,0.020658538,3.0875196e-07,0,-6.74497291207514e-08,1.0
74,74,157.72879,65932.73,11262.517,66887.734,-9.693607,45.14963171785348,-0.0036133658,5.1306245e-07,0.08959292,0.0025401048,1.0,42,0.02049198,3.063638e-07,0,-6.720862805003788e-08,1.0
75,75,136.52892,67349.805,13384.039,68666.8,-11.239632,45.82150052304496,-0.0036672114,7.2184974e-07,0.08709802,0.0033089416,1.0,42,0.020634085,3.004958e-07,0,-6.755197993463153e-08,1.0
76,76,118.14758,67751.914,14061.817,69195.78,-11.725193,46.509905355778756,-0.0035533158,-6.785496e-08,0.09579743,0.0039561936,1.0,42,0.02054374,2.9689295e-07,0,-6.757971208613019e-08,1.0
77,77,102.25773,68896.766,15764.695,70677.37,-12.888328,47.17634290739079,-0.0036128627,1.0424076e-07,0.098727554,0.004911892,1.0,42,0.020578634,2.91163e-07,0,-6.760792326579532e-08,1.0
78,78,88.4436,70099.72,17051.172,72143.695,-13.671222,47.86628931350424,-0.0036489523,3.3295717e-07,0.10553571,0.005895371,1.0,42,0.020612378,2.8571282e-07,0,-6.74656417977941e-08,1.0
79,79,76.54279,71457.91,19057.928,73955.64,-14.933278,48.53374897190952,-0.0035385408,-1.2894583e-07,0.109103866,0.007245175,1.0,42,0.020653388,2.7926723e-07,0,-6.753045349492797e-08,1.0
80,80,66.250786,72448.5,20393.61,75264.1,-15.721439,49.20200393698178,-0.0035697676,3.6331568e-07,0.11779721,0.008648632,1.0,42,0.020591784,2.735937e-07,0,-6.731723128496803e-08,1.0
81,81,57.329906,74091.51,22639.049,77473.08,-16.990808,49.856624234756964,-0.003527101,-4.010438e-08,0.12262548,0.010471176,1.0,42,0.020624682,2.662174e-07,0,-6.735665056714405e-08,1.0
82,82,49.60321,74922.53,24503.498,78827.7,-18.110392,50.54134213391808,-0.0035715562,1.6663418e-07,0.13094299,0.012652626,1.0,42,0.020501789,2.6008354e-07,0,-6.719584552196364e-08,1.0
83,83,42.92585,77116.37,26824.588,81648.59,-19.180004,51.24944262087229,-0.00367962,1.0010395e-06,0.13821913,0.014918903,1.0,42,0.020569278,2.5192446e-07,0,-6.708501093373008e-08,1.0
84,84,37.1518,79041.95,30237.98,84628.4,-20.934656,51.893189824797446,-0.0034723794,-2.8334836e-07,0.14167315,0.018086763,1.0,42,0.020620283,2.4365679e-07,0,-6.726738404465177e-08,1.0
85,85,32.150223,81578.96,31888.627,87590.016,-21.35017,52.53238644180237,-0.0035948644,2.3034545e-08,0.1552388,0.020576084,1.0,42,0.020634588,2.3558151e-07,0,-6.722443854013072e-08,1.0
86,86,27.835518,84026.4,34597.46,90870.34,-22.379177,53.25931866301107,-0.003523244,-1.8603292e-07,0.16526337,0.023956353,1.0,42,0.020633183,2.2706179e-07,0,-6.743825042411247e-08,1.0
87,87,24.082958,86902.28,37216.125,94535.95,-23.183155,53.96139645631774,-0.003552496,7.6488206e-08,0.17757392,0.027519938,1.0,42,0.020659756,2.185386e-07,0,-6.74454007307893e-08,1.0
88,88,20.833313,89795.19,40410.605,98469.25,-24.229216,54.61577187413059,-0.0035464405,2.2157752e-07,0.18904555,0.03183874,1.0,42,0.020649228,2.0970229e-07,0,-6.6672085145278e-08,1.0
89,89,18.021912,92360.67,43607.746,102137.8,-25.274162,55.36173585621873,-0.0035553651,-9.030018e-08,0.20251428,0.0369156,1.0,42,0.02058388,2.0153048e-07,0,-6.731411904109821e-08,1.0
90,90,15.604198,95349.18,46796.96,106214.04,-26.141602,56.01702194067184,-0.0035792137,1.3031415e-07,0.21795209,0.04230897,1.0,42,0.020558562,1.9355787e-07,0,-6.679890566264845e-08,1.0
91,91,13.500899,99253.91,50362.9,111300.31,-26.90391,56.763978536153445,-0.0035893682,2.345214e-07,0.23407052,0.047926463,1.0,42,0.020597845,1.8506547e-07,0,-6.660457134208325e-08,1.0
92,92,11.686608,102811.89,55707.887,116934.4,-28.450731,57.35489667087677,-0.003476553,-1.440345e-07,0.24446402,0.05548349,1.0,42,0.020639027,1.765009e-07,0,-6.687660376474053e-08,1.0
93,93,10.113269,106959.61,57767.785,121562.64,-28.373026,58.27853199469973,-0.0034571758,-1.8196415e-08,0.27242243,0.06151968,1.0,43,0.020507265,1.686971e-07,0,-6.577187470534441e-08,1.0
94,94,8.748621,111514.21,62825.477,127993.984,-29.396273,59.04438752445276,-0.0035549088,3.856624e-08,0.2895641,0.069764934,1.0,43,0.02061599,1.6106999e-07,0,-6.590747543542955e-08,1.0
95,95,7.570237,115773.59,67304.43,133915.69,-30.171373,59.92000484606251,-0.0035099317,1.4225677e-08,0.3123683,0.07890261,1.0,43,0.020575564,1.5364566e-07,0,-6.717141878416299e-08,1.0
96,96,6.554112,120610.88,71812.055,140370.78,-30.769688,60.456317431497155,-0.0034922222,2.89472e-07,0.33814964,0.088501416,1.0,43,0.020574694,1.4657391e-07,0,-6.532767741864869e-08,1.0
97,97,5.669445,124473.125,78766.92,147301.69,-32.325733,61.06612132713781,-0.0035694693,-1.8721875e-07,0.35639837,0.10190794,1.0,43,0.02060597,1.3988958e-07,0,-6.736044148742594e-08,1.0
98,98,4.907347,129864.41,83734.57,154519.39,-32.8133,61.758552240004065,-0.0035362677,2.5840836e-07,0.38731876,0.11373972,1.0,43,0.020611499,1.3339101e-07,0,-6.54655428015596e-08,1.0
99,99,4.245922,135063.61,89891.23,162242.45,-33.645645,62.54631046412396,-0.0035418572,-2.0942737e-07,0.41699493,0.12800778,1.0,43,0.02062316,1.2711322e-07,0,-6.614420273273562e-08,1.0
100,100,3.6747382,139710.0,97141.86,170162.94,-34.811302,63.445911893533776,-0.0035684726,-1.1568859e-08,0.4458485,0.14530152,1.0,43,0.02061603,1.2115464e-07,0,-6.766541895112175e-08,1.0
101,101,3.180988,144024.12,106153.92,178917.88,-36.392315,64.47520911574247,-0.0035274455,1.3140864e-07,0.47132668,0.16591538,1.0,43,0.02060221,1.1514897e-07,0,-6.556637617328557e-08,1.0
102,102,2.752818,149560.75,115079.2,188710.47,-37.576405,65.65413679837366,-0.0035761702,-1.303055e-08,0.5023955,0.18683037,1.0,43,0.020596595,1.0914389e-07,0,-6.481926330826661e-08,1.0
103,103,2.3804083,153896.92,126273.914,199071.25,-39.36921,67.00804022271768,-0.0035443348,-1.0320288e-07,0.52948666,0.21304199,1.0,43,0.020569509,1.0332737e-07,0,-6.701467157833502e-08,1.0
104,104,2.060257,160706.9,139016.08,212490.42,-40.860744,68.56430280327913,-0.0035816173,3.5436463e-09,0.5556914,0.2378401,1.0,43,0.020656332,9.721065e-08,0,-6.828160373429309e-08,1.0
105,105,1.7836765,165470.33,153571.95,225753.8,-42.864197,70.35266907492769,-0.0035260308,4.9390174e-08,0.5810214,0.26887217,1.0,43,0.02059771,9.1239706e-08,0,-6.660889675886356e-08,1.0
106,106,1.5427545,171925.17,169662.86,241544.52,-44.62054,72.41131850596867,-0.003902421,3.1254646e-07,0.6080461,0.29999617,1.0,43,0.02060011,8.5284945e-08,0,-6.424410184632991e-08,1.0
107,107,1.3354719,178999.44,188901.06,260239.14,-46.54168,74.78299499201239,-0.0035637955,-3.7114003e-09,0.63088614,0.33241037,1.0,43,0.020578165,7.9074056e-08,0,-6.408285757808822e-08,1.0
108,108,1.1556969,185929.78,210780.02,281066.0,-48.584373,77.51551944177481,-0.0035677738,-1.5445298e-08,0.6533513,0.3674422,1.0,43,0.020588629,7.325194e-08,0,-6.629626600855096e-08,1.0
109,109,1.0000616,195443.66,234940.44,305606.34,-50.243404,80.66508673803764,-0.0035168072,-1.340736e-08,0.67738503,0.4003376,1.0,43,0.020607082,6.743015e-08,0,-6.870044640424192e-08,1.0
