Repository: Jay2-davic/SPOC_code

# Studying-Polymers-on a-Chip (SPOC) Data Cleaning and Processing
Author: Jay Jimenez jimenez45@llnl.gov

# Project Description

The SPOC project aims to establish an automated, high-throughput experimentation workflow to screen solid state polymer electrolytes. This repository contains code to reproduce the data cleaning workflow, data processing, and active learning for the SPOC project. Electrochemical impedance spectroscopy processing code is included as a Python file which was used to determine bulk ionic conductivities.

File: data/split_cycle/08012024_9_PEGMEA_1_PEGDA_15_Aerosil380_17,10_LiTFSI_D2_run4_C01_RUN_2.csv
True,index,freq,Re(Z),Im(Z),Z,Phase(Z),time,Ewe_meas,I_meas,Cs,Cp,cycle_number,I_Range,Ewe,I,Ns,(QQo),cycle
110,110,7000018.5,-47.3771,1271.7783,1272.6605,-92.13343,82.93048223227379,-0.02039769,-1.7477143e-05,1.7877614e-05,1.7852837e-05,2.0,40,0.010015037,7.86937e-06,0,-3.728499036440747e-08,2.0
111,111,6057573.0,266.36172,1519.8223,1542.9868,-80.05939,83.48248967182008,-0.020447006,-5.085533e-05,1.728736e-05,1.6772194e-05,2.0,40,0.014159535,9.176705e-06,0,-3.9056326105684315e-08,2.0
112,112,5242039.0,260.23813,1810.3235,1828.9327,-81.81964,83.89848822492058,-0.020415613,-5.647413e-05,1.6771182e-05,1.6431628e-05,2.0,40,0.019684438,1.07628e-05,0,-4.548606080951344e-08,2.0
113,113,4536288.0,211.96945,2106.595,2117.2324,-84.254135,85.26649356991402,-0.020410731,-3.939439e-05,1.6654763e-05,1.648783e-05,2.0,40,0.018741999,8.852122e-06,0,-5.089701234720816e-08,2.0
114,114,3925558.5,296.1868,2395.1543,2413.3982,-82.95055,85.81850602276972,-0.020387348,-5.703229e-05,1.6927203e-05,1.667225e-05,2.0,40,0.01959314,8.118486e-06,0,-5.448328972078759e-08,2.0
115,115,3397055.0,377.9318,2711.2263,2737.4404,-82.064384,86.23449902920402,-0.020476203,-4.2166594e-05,1.7280321e-05,1.6950948e-05,2.0,40,0.020580964,7.518324e-06,0,-5.937965602918223e-08,2.0
116,116,2939708.2,413.39407,3090.3545,3117.8816,-82.38082,86.78649137544562,-0.020576684,-1.0239743e-05,1.751893e-05,1.7210954e-05,2.0,40,0.02043916,6.5554636e-06,0,-6.20858373756822e-08,2.0
117,117,2543924.5,350.6129,3497.7383,3515.267,-84.275795,87.33849585501594,-0.020561164,-1.2546805e-05,1.7886632e-05,1.7708695e-05,2.0,40,0.020677643,5.8822393e-06,0,-6.417707298404985e-08,2.0
118,118,2201436.2,431.233,4029.6985,4052.7068,-83.891815,87.89048302787705,-0.02045882,-4.43062e-05,1.7940785e-05,1.7737655e-05,2.0,40,0.020431023,5.0413278e-06,0,-7.052116974116175e-08,2.0
119,119,1905053.1,630.77264,4693.62,4735.815,-82.34592,88.44249332076288,-0.020478886,-2.4063547e-05,1.779939e-05,1.7483626e-05,2.0,40,0.020747928,4.3810683e-06,0,-7.678093155501919e-08,2.0
120,120,1648567.4,406.82755,5504.222,5519.2363,-85.77285,89.1604860748921,-0.020455653,-1.1754751e-05,1.753951e-05,1.7444214e-05,2.0,41,0.019043844,3.4504492e-06,0,-7.265552844122721e-08,2.0
121,121,1426616.2,765.6967,6478.4497,6523.542,-83.25941,89.71249274109141,-0.02046657,-5.590922e-06,1.7220347e-05,1.6983107e-05,2.0,41,0.020197237,3.096054e-06,0,-7.426990073875809e-08,2.0
122,122,1234551.2,586.8808,7081.715,7105.991,-85.26257,90.26449263395625,-0.020520639,1.7997449e-07,1.820424e-05,1.8080069e-05,2.0,41,0.020765226,2.922214e-06,0,-7.375830424819165e-08,2.0
123,123,1068345.5,1083.2443,8121.3335,8193.258,-82.40259,90.81650666016503,-0.020421537,-5.477327e-06,1.8343453e-05,1.802281e-05,2.0,41,0.020559564,2.5093273e-06,0,-7.514203923197135e-08,2.0
124,124,924510.06,1219.4012,9931.101,10005.684,-82.999916,91.36849860640359,-0.020421276,-8.380466e-06,1.733449e-05,1.707703e-05,2.0,41,0.020355687,2.0344123e-06,0,-7.496850633199357e-08,2.0
125,125,800039.0,2451.6208,8659.718,9000.064,-74.19285,91.92048207260086,-0.020399068,-5.3898057e-06,2.297234e-05,2.1267746e-05,2.0,41,0.01980817,2.200892e-06,0,-7.509156473597953e-08,2.0
126,126,692334.1,396.42053,12565.413,12571.665,-88.193,92.47250084552797,-0.020507896,5.002679e-07,1.8294799e-05,1.8276607e-05,2.0,41,0.020221483,1.6084969e-06,0,-7.584170198509613e-08,2.0
127,127,599122.25,2883.282,14502.31,14786.152,-78.75535,93.024506471731,-0.020405402,-4.6691407e-06,1.8317556e-05,1.762104e-05,2.0,41,0.02055591,1.3902136e-06,0,-7.736291874664837e-08,2.0
128,128,518454.94,3495.7112,16795.465,17155.396,-78.242645,93.57649161797599,-0.020563846,1.8280031e-06,1.8277511e-05,1.7518609e-05,2.0,41,0.0204636,1.1928375e-06,0,-7.816982790069894e-08,2.0
129,129,448662.03,4425.4517,18821.135,19334.418,-76.76828,94.12850396419526,-0.020480134,-3.877715e-06,1.8847555e-05,1.786012e-05,2.0,41,0.020204414,1.0449972e-06,0,-8.04819448928649e-08,2.0
130,130,388258.97,5553.843,21452.68,22159.934,-75.48547,94.68048369706958,-0.0205634,5.1054394e-06,1.9108082e-05,1.7907843e-05,2.0,41,0.021027429,9.48894e-07,0,-8.060679506195159e-08,2.0
131,131,335983.9,5955.0317,22834.592,23598.326,-75.3834,95.23249764330103,-0.020431655,-6.95776e-06,2.0744757e-05,1.9423724e-05,2.0,41,0.020277316,8.592692e-07,0,-8.09006681273981e-08,2.0
132,132,290751.2,9945.211,26717.293,28508.262,-69.58279,95.78449172285036,-0.020561667,1.2377873e-08,2.048831e-05,1.7994907e-05,2.0,41,0.020507485,7.1935233e-07,0,-8.052704183031088e-08,2.0
133,133,251605.19,13055.137,30031.307,32746.236,-66.50457,96.33648897570674,-0.020483041,-3.918684e-06,2.1063295e-05,1.7715442e-05,2.0,41,0.020251712,6.1844395e-07,0,-8.069174713900532e-08,2.0
134,134,217729.38,15489.682,32807.15,36280.01,-64.72597,96.88850468190503,-0.020648137,8.483431e-06,2.2280998e-05,1.8219513e-05,2.0,41,0.020220216,5.5733767e-07,0,-8.114248812521375e-08,2.0
135,135,188418.58,19278.674,36543.83,41317.293,-62.186142,97.4404897481727,-0.020520099,1.4555671e-06,2.3114386e-05,1.808201e-05,2.0,41,0.020816665,5.0382454e-07,0,-8.158917811174228e-08,2.0
136,136,163051.14,25063.87,38526.04,45961.434,-56.953197,97.99249876101385,-0.020495096,-1.4363985e-06,2.5336227e-05,1.7801784e-05,2.0,41,0.020409154,4.4404956e-07,0,-8.212473813280457e-08,2.0
137,137,141098.2,28729.617,42670.938,51441.227,-56.048286,98.54448508060887,-0.020481868,-2.9149694e-06,2.6434216e-05,1.8188974e-05,2.0,41,0.020171218,3.9212162e-07,0,-8.258437873997693e-08,2.0
138,138,122105.11,34211.32,38611.027,51587.07,-48.457436,99.39949546786374,-0.020502511,-7.2085777e-07,3.3757864e-05,1.8911063e-05,2.0,42,0.019999433,3.8768306e-07,0,-8.288032413988431e-08,2.0
139,139,105663.59,40033.086,46564.184,61407.418,-49.313038,99.81548751427908,-0.02045187,-1.0967126e-06,3.2347652e-05,1.8599663e-05,2.0,42,0.021506513,3.5022663e-07,0,-8.302144741273813e-08,2.0
140,140,91439.65,46037.65,47261.637,65978.234,-45.751617,100.36749060716829,-0.020562151,-2.177934e-07,3.682789e-05,1.8897004e-05,2.0,42,0.02043168,3.0967303e-07,0,-8.29885696378329e-08,2.0
141,141,79127.08,53248.656,47104.746,71093.44,-41.496567,100.78350473361206,-0.02045023,-9.86638e-07,4.2700245e-05,1.8745655e-05,2.0,42,0.021439604,3.015694e-07,0,-8.308690781337013e-08,2.0
142,142,68475.36,58678.87,47127.887,75261.195,-38.76966,101.33548739980324,-0.020466719,-6.9571377e-07,4.931827e-05,1.9338446e-05,2.0,42,0.02025568,2.691384e-07,0,-8.339798157543497e-08,2.0
143,143,59252.523,65625.06,44773.312,79443.68,-34.30413,101.75150867292541,-0.020437784,-9.957643e-07,5.99921e-05,1.9055213e-05,2.0,42,0.020924136,2.6338327e-07,0,-8.350923148569006e-08,2.0
144,144,51282.285,70123.13,44144.633,82861.34,-32.191654,102.16848949270207,-0.02043987,-9.2256755e-07,7.030316e-05,1.9953852e-05,2.0,42,0.021368304,2.5788026e-07,0,-8.361296376525661e-08,2.0
145,145,44369.8,75822.445,39950.227,85703.34,-27.78438,102.58450447247014,-0.020553786,-2.0997034e-07,8.978698e-05,1.9509958e-05,2.0,42,0.021749435,2.537758e-07,0,-8.3704047788566e-08,2.0
146,146,38403.727,79823.375,37807.207,88324.16,-25.34391,103.13650415200391,-0.020430984,-9.4156496e-07,0.000109615554,2.0084562e-05,2.0,42,0.020229664,2.2903886e-07,0,-8.395120295531743e-08,2.0
147,147,33226.32,83922.18,33356.992,90308.48,-21.676598,103.55248350513284,-0.02055848,-1.2485346e-07,0.00014359887,1.9591502e-05,2.0,42,0.02044837,2.2642803e-07,0,-8.404643549517123e-08,2.0
148,148,28754.086,87072.8,30531.357,92270.445,-19.322796,103.96850829818868,-0.020476632,-8.672503e-07,0.00018129025,1.9849129e-05,2.0,42,0.020545214,2.22663e-07,0,-8.41006250924334e-08,2.0
149,149,24884.947,89333.64,27916.174,93593.87,-17.35368,104.38450786462636,-0.020529136,-2.3532474e-08,0.00022910128,2.0381893e-05,2.0,42,0.020539328,2.1945165e-07,0,-8.407932069725415e-08,2.0
150,150,21553.963,91961.62,25021.354,95304.81,-15.220848,104.80150833775406,-0.020498281,-7.3650153e-07,0.00029510882,2.0341085e-05,2.0,42,0.020610482,2.1625856e-07,0,-8.420385770789135e-08,2.0
151,151,18631.234,93152.93,22410.334,95810.7,-13.52692,105.2174880108505,-0.020420382,-1.4278658e-06,0.00038118006,2.0854452e-05,2.0,42,0.02049096,2.1386921e-07,0,-8.423302521069154e-08,2.0
152,152,16126.037,95080.48,19321.398,97023.78,-11.486723,105.63350560396793,-0.02059036,-1.1125619e-07,0.00051080354,2.0256977e-05,2.0,42,0.020395974,2.1021623e-07,0,-8.433298902629518e-08,2.0
153,153,13954.87,95563.77,15711.721,96846.75,-9.33652,106.04949058374041,-0.020498877,-2.405143e-07,0.00072588964,1.9105042e-05,2.0,42,0.020178225,2.0835212e-07,0,-8.449294866094132e-08,2.0
154,154,12080.609,98477.24,14259.383,99504.26,-8.239094,106.46548356345738,-0.020477507,-6.3015153e-07,0.0009239118,1.8973553e-05,2.0,42,0.020038003,2.0137834e-07,0,-8.470176599870724e-08,2.0
155,155,10447.592,97049.87,12946.5,97909.59,-7.598424,106.88150592989405,-0.020559803,-4.4391523e-08,0.0011766616,2.0573387e-05,2.0,42,0.019353569,1.9766775e-07,0,-8.480089893117872e-08,2.0
156,156,9045.586,96777.836,11427.925,97450.23,-6.7345347,107.31324901708285,-0.020557027,4.5009706e-08,0.0015396288,2.1173131e-05,2.0,42,0.021973087,2.254801e-07,0,-8.472558357004801e-08,2.0
157,157,7827.7437,97310.28,9165.978,97741.016,-5.3810024,107.94992536734208,-0.020588422,2.4355342e-07,0.0022182206,1.9507816e-05,2.0,42,0.020267747,2.0736174e-07,0,-8.488952962009301e-08,2.0
158,158,6770.8345,97397.73,8640.175,97780.21,-5.069452,108.48842915290152,-0.020487456,1.6625977e-07,0.002720542,2.1242153e-05,2.0,42,0.020264078,2.072411e-07,0,-8.485102639890287e-08,2.0
159,159,5860.798,99088.06,8244.886,99430.49,-4.7564907,109.09398966169101,-0.020727154,1.2155988e-06,0.0032936595,2.2646904e-05,2.0,42,0.020527948,2.0645525e-07,0,-8.472091212397556e-08,2.0
160,160,5071.625,97364.08,6501.9355,97580.94,-3.8205175,109.77468769404368,-0.020493157,-4.5768107e-07,0.004826478,2.14282e-05,2.0,42,0.020406652,2.0912539e-07,0,-8.487331801198611e-08,2.0
161,161,4388.5933,97444.35,5417.8853,97594.85,-3.1823568,110.45483489967592,-0.020496866,-4.5768073e-07,0.0066936812,2.062865e-05,2.0,42,0.020455154,2.0959256e-07,0,-8.49207883036903e-08,2.0
162,162,3798.7827,98019.37,6221.942,98216.64,-3.6320717,111.13485159861739,-0.020423029,-9.788114e-07,0.0067336373,2.7022872e-05,2.0,42,0.02057839,2.095204e-07,0,-8.49070758076075e-08,2.0
163,163,3286.0488,98259.586,6107.8867,98449.234,-3.5569706,111.81469683093746,-0.02050771,-1.3248604e-07,0.007929671,3.052196e-05,2.0,42,0.020618383,2.0943162e-07,0,-8.49052467543419e-08,2.0
164,164,2844.088,98687.05,5852.131,98860.41,-3.3936594,112.49481966323219,-0.020584565,7.145911e-08,0.009562315,3.3507833e-05,2.0,42,0.020739352,2.0978422e-07,0,-8.486015347195103e-08,2.0
165,165,2460.7852,98709.266,6031.596,98893.375,-3.4966915,113.17467876219598,-0.020562375,-6.022038e-08,0.010722947,3.9888186e-05,2.0,42,0.020757023,2.0989296e-07,0,-8.478798267948109e-08,2.0
166,166,2129.3164,98413.04,6103.25,98602.11,-3.548749,113.85482306116319,-0.020576293,-2.4758896e-07,0.012246691,4.692115e-05,2.0,42,0.020711184,2.1004807e-07,0,-8.494658527612288e-08,2.0
167,167,1843.2289,97321.03,4833.0757,97440.97,-2.8430393,114.53496045345673,-0.020446504,-7.474871e-07,0.017865587,4.3952266e-05,2.0,42,0.020577835,2.1118258e-07,0,-8.49518329441368e-08,2.0
168,168,1594.4913,98770.164,5955.3823,98949.54,-3.4504921,115.21480968575634,-0.020643795,2.994305e-07,0.016760552,6.0712773e-05,2.0,42,0.020719968,2.0939933e-07,0,-8.484196653740857e-08,2.0
169,169,1380.4436,99179.23,6514.1187,99392.92,-3.7578049,115.8947189180617,-0.020401992,-7.0781556e-07,0.01769888,7.6023214e-05,2.0,42,0.020770743,2.0897609e-07,0,-8.48220026430108e-08,2.0
170,170,1194.6187,99624.82,6942.047,99866.4,-3.9860356,116.57481673701841,-0.020493418,-6.253066e-07,0.019191252,9.273413e-05,2.0,42,0.020802556,2.0830386e-07,0,-8.493345641797766e-08,2.0
171,171,1033.3434,99371.64,6813.699,99604.97,-3.9225085,117.25508266265388,-0.020429717,-8.5365025e-07,0.022604374,0.00010577826,2.0,42,0.020745588,2.0827865e-07,0,-8.504189198640136e-08,2.0
172,172,894.71045,99783.29,8211.962,100120.63,-4.7047234,117.93483840161934,-0.020436667,-8.651981e-07,0.02166161,0.00014572611,2.0,42,0.020752208,2.0727204e-07,0,-8.517451565160448e-08,2.0
173,173,774.2569,100473.664,9241.323,100897.766,-5.255141,118.61494667391526,-0.020435493,-3.2916714e-07,0.022243386,0.00018659764,2.0,42,0.02083109,2.0645739e-07,0,-8.507389999064606e-08,2.0
174,174,669.7856,100442.61,9062.877,100850.65,-5.1558027,119.294822572876,-0.020484867,-5.420519e-07,0.02621913,0.0002117352,2.0,42,0.020719267,2.0544506e-07,0,-8.514586891623408e-08,2.0
175,175,579.81464,101834.79,10593.622,102384.32,-5.938977,119.97483105851279,-0.020444753,-4.2303765e-07,0.02591114,0.00027740133,2.0,42,0.020848012,2.0362505e-07,0,-8.545354016525566e-08,2.0
176,176,501.44418,101897.15,11554.363,102550.15,-6.469274,120.65217845063307,-0.020458093,-6.171115e-07,0.027469547,0.00034871526,2.0,42,0.02077654,2.0259883e-07,0,-8.567873493945892e-08,2.0
177,177,434.02762,102263.04,12937.832,103078.2,-7.210481,121.33220376292593,-0.020469254,-3.291671e-07,0.028342701,0.0004465094,2.0,42,0.020779714,2.0159173e-07,0,-8.545944766925592e-08,2.0
178,178,375.6009,103293.0,13598.097,104184.22,-7.499627,122.01042755515664,-0.02053927,-2.917308e-07,0.03116129,0.000530845,2.0,42,0.020784542,1.9949799e-07,0,-8.532679450896394e-08,2.0
179,179,325.10385,104017.76,14529.554,105027.625,-7.951818,122.68968324080197,-0.02050551,-7.9107036e-07,0.03369347,0.00064482697,2.0,42,0.02076355,1.9769608e-07,0,-8.551446520258565e-08,2.0
180,180,281.3503,105470.94,16393.854,106737.42,-8.835059,123.36581057957665,-0.020503368,-3.1296332e-07,0.034505766,0.00081399246,2.0,42,0.020829692,1.9514891e-07,0,-8.573216478166756e-08,2.0
181,181,243.36427,105774.04,19497.682,107556.06,-10.444282,124.04913191866945,-0.020461166,-4.206168e-07,0.033541337,0.0011022409,2.0,42,0.02078161,1.9321654e-07,0,-8.595957220264536e-08,2.0
182,182,210.60631,107179.24,19735.871,108981.164,-10.433509,124.72620632415055,-0.020489115,-5.716667e-07,0.038290627,0.001255747,2.0,42,0.02073714,1.9028187e-07,0,-8.591388348748079e-08,2.0
183,183,182.27473,109465.516,21447.602,111546.84,-11.085545,125.39725992936292,-0.020479389,-3.0737615e-07,0.04071129,0.0015050739,2.0,42,0.020870255,1.8709858e-07,0,-8.61752588844627e-08,2.0
184,184,157.72879,111393.1,23687.26,113883.75,-12.004885,126.08564198877139,-0.020484792,-7.2364753e-07,0.0425985,0.0018428944,2.0,42,0.020897357,1.8349726e-07,0,-8.642477057314027e-08,2.0
185,185,136.52892,111227.92,27629.92,114608.305,-13.950369,126.75752727399231,-0.020494556,-7.903229e-08,0.042190615,0.002452127,2.0,42,0.02074879,1.810409e-07,0,-8.632385414450993e-08,2.0
186,186,118.14758,112828.71,28759.947,116436.48,-14.300128,127.44590200003586,-0.020471396,-4.3272345e-07,0.046838958,0.0028576253,2.0,42,0.020744612,1.781625e-07,0,-8.638078618490456e-08,2.0
187,187,102.25773,115230.97,31801.479,119538.74,-15.428456,128.11233312499826,-0.020536644,-2.338074e-07,0.04894143,0.003463809,2.0,42,0.020763112,1.7369358e-07,0,-8.640373953856557e-08,2.0
188,188,88.4436,117735.28,34811.816,122774.016,-16.471827,128.80230355777894,-0.02050007,-4.330964e-07,0.051692437,0.0041559227,2.0,42,0.020847427,1.6980324e-07,0,-8.643604119541947e-08,2.0
189,189,76.54279,120268.26,35888.656,125508.766,-16.61537,129.4687395361252,-0.020569287,-3.098028e-08,0.05793735,0.0047372347,2.0,42,0.02079855,1.6571393e-07,0,-8.650455114566647e-08,2.0
190,190,66.250786,122507.32,40063.19,128891.83,-18.109138,130.1369816744991,-0.020546146,-3.3643235e-07,0.05996303,0.0057932716,2.0,42,0.02080898,1.614453e-07,0,-8.655289559923969e-08,2.0
191,191,57.329906,125152.49,42438.49,132152.08,-18.731503,130.79163261229587,-0.020480506,-5.979292e-07,0.06541525,0.0067460695,2.0,42,0.020771883,1.5718166e-07,0,-8.659255308512886e-08,2.0
192,192,49.60321,128680.37,47871.656,137296.52,-20.4062,131.47635877810535,-0.020534521,-2.3511208e-07,0.06702424,0.008148352,2.0,42,0.020833882,1.517437e-07,0,-8.678816619610707e-08,2.0
193,193,42.92585,131449.36,51080.97,141025.53,-21.23603,132.18441414504196,-0.020674594,7.3060016e-07,0.072584204,0.009522805,2.0,42,0.02077278,1.4729801e-07,0,-8.674551652308793e-08,2.0
194,194,37.1518,138416.64,55155.125,149000.86,-21.725885,132.82819196229684,-0.020595092,2.3610293e-07,0.0776702,0.010642622,2.0,42,0.020986391,1.4084745e-07,0,-8.66550477402157e-08,2.0
195,195,32.150223,138575.14,60052.723,151027.81,-23.429909,133.46740468600183,-0.02045854,-4.28255e-07,0.08243344,0.013033317,2.0,42,0.020721214,1.3720131e-07,0,-8.710583750405634e-08,2.0
196,196,27.835518,144323.83,66871.0,159063.19,-24.860176,134.1943406938517,-0.020500237,-2.5802188e-07,0.085503325,0.015111907,2.0,42,0.02087625,1.31245e-07,0,-8.696991507173695e-08,2.0
197,197,24.082958,148772.27,70288.98,164540.95,-25.288872,135.15440980615676,-0.020557735,-2.5906712e-07,0.09402061,0.017157322,2.0,43,0.020773076,1.2624866e-07,0,-8.671124805749762e-08,2.0
198,198,20.833313,154050.14,75653.266,171624.19,-26.155428,135.80878082392155,-0.02048224,-3.5093413e-07,0.10097971,0.019621512,2.0,43,0.02076558,1.2099449e-07,0,-8.702091056471141e-08,2.0
199,199,18.021912,159727.47,82874.0,179947.11,-27.422373,136.55472877935972,-0.020476464,-3.157553e-07,0.10656166,0.02260205,2.0,43,0.020807147,1.1562924e-07,0,-8.691733012863523e-08,2.0
200,200,15.604198,165113.97,89876.64,187990.52,-28.560818,137.21102371718735,-0.020481924,-2.7830473e-07,0.11348327,0.025939025,2.0,43,0.020765945,1.1046273e-07,0,-8.733345675145307e-08,2.0
201,201,13.500899,171772.73,98116.63,197819.98,-29.73502,137.95899865936371,-0.02055971,-2.920764e-07,0.12014751,0.029556958,2.0,43,0.020824797,1.05271454e-07,0,-8.744551381890177e-08,2.0
202,202,11.686608,179324.0,105053.46,207830.05,-30.36307,138.5498977274401,-0.020385392,-3.5411864e-07,0.12963471,0.03312267,2.0,43,0.020815983,1.0015868e-07,0,-8.751129597909459e-08,2.0
203,203,10.113269,185917.0,114196.31,218187.83,-31.55961,139.2235244793992,-0.020548942,-2.6545507e-07,0.13780865,0.037750233,2.0,43,0.020769527,9.519104e-08,0,-8.718722018440871e-08,2.0
204,204,8.748621,194069.62,122990.33,229759.97,-32.364204,139.99037134248647,-0.020520762,-2.8427354e-07,0.1479141,0.04238408,2.0,43,0.020758174,9.034722e-08,0,-8.6748202285801e-08,2.0
205,205,7.570237,202542.08,133233.44,242434.4,-33.337166,140.8660009574378,-0.020446755,-2.909221e-07,0.15779652,0.047657948,2.0,43,0.020767648,8.5662954e-08,0,-8.769178045115448e-08,2.0
206,206,6.554112,212096.81,144587.77,256691.8,-34.282505,141.4023103962245,-0.020590601,-2.7238295e-07,0.16794796,0.05328609,2.0,43,0.020832505,8.115766e-08,0,-8.701124181688118e-08,2.0
207,207,5.669445,222307.02,155423.69,271250.7,-34.95893,142.01212231852696,-0.02045828,-2.7128445e-07,0.18061855,0.059300054,2.0,43,0.020831503,7.6797974e-08,0,-8.78303437633225e-08,2.0
208,208,4.907347,231529.89,168029.95,286077.2,-35.969803,142.70454165808042,-0.020482855,-2.4741001e-07,0.19301303,0.066587634,2.0,43,0.020782933,7.264799e-08,0,-8.680356673014582e-08,2.0
209,209,4.245922,241829.38,182422.02,302917.88,-37.028778,143.49233169548097,-0.020472765,-4.0679416e-07,0.20548062,0.07452046,2.0,43,0.020785803,6.861861e-08,0,-8.798623410060576e-08,2.0
210,210,3.6747382,253240.64,195948.25,320197.66,-37.73138,144.39192533824826,-0.020484252,-2.332011e-07,0.22103055,0.08277493,2.0,43,0.020730663,6.474333e-08,0,-8.786279164222637e-08,2.0
211,211,3.180988,264944.38,213361.28,340174.3,-38.8447,145.4212089071225,-0.020487074,-2.4240106e-07,0.23449978,0.092250906,2.0,43,0.020801183,6.11486e-08,0,-8.684511704347939e-08,2.0
212,212,2.752818,277316.75,232037.39,361588.06,-39.92001,146.6001523497689,-0.020468935,-3.445462e-07,0.2491636,0.10260592,2.0,43,0.020786397,5.7486403e-08,0,-8.759462831024617e-08,2.0
213,213,2.3804083,289487.25,252750.98,384299.28,-41.124172,147.9550323341682,-0.020489637,-3.17003e-07,0.26453054,0.11442538,2.0,43,0.02080988,5.4150192e-08,0,-8.879217667237268e-08,2.0
214,214,2.060257,303302.0,277546.5,411125.47,-42.4611,149.51134048806853,-0.02038326,-3.0580748e-07,0.2783319,0.12684862,2.0,43,0.020843668,5.0699043e-08,0,-8.849997693982637e-08,2.0
215,215,1.7836765,314116.12,303438.75,436742.5,-44.00947,151.29965398637432,-0.020510579,-2.4811328e-07,0.294058,0.14194633,2.0,43,0.0207881,4.7598068e-08,0,-8.736596081142858e-08,2.0
216,216,1.5427545,330590.47,334451.5,470263.6,-45.332638,153.35824037741986,-0.020411635,-4.2753024e-07,0.3084538,0.15601765,2.0,43,0.02081308,4.4258325e-08,0,-8.714066809190098e-08,2.0
217,217,1.3354719,344400.6,368568.1,504434.53,-46.94141,155.73000035679433,-0.020501768,-3.030953e-07,0.32334614,0.17262095,2.0,43,0.02078724,4.120899e-08,0,-8.828803811119536e-08,2.0
218,218,1.1556969,361249.75,406350.2,543711.2,-48.362556,158.46147011316498,-0.020447426,-3.222285e-07,0.33890325,0.18929543,2.0,43,0.020786557,3.823088e-08,0,-8.980294187276982e-08,2.0
219,219,1.0000616,380695.06,452743.72,591528.2,-49.94079,161.61118930278462,-0.020491686,-2.8408905e-07,0.3515126,0.20591828,2.0,43,0.020830335,3.521444e-08,0,-9.043610329100993e-08,2.0

File: data/split_cycle/08012024_9_PEGMEA_1_PEGDA_15_Aerosil380_17,10_LiTFSI_D3_RUN_2_C01_RUN_1.csv
True,index,freq,Re(Z),Im(Z),Z,Phase(Z),time,Ewe_meas,I_meas,Cs,Cp,cycle_number,I_Range,Ewe,I,Ns,(QQo),cycle
0,0,7000018.5,175.82518,1181.3424,1194.3552,-81.53452,2.4684922772285063,-0.012203489,3.7632013e-05,1.9246207e-05,1.8829107e-05,1.0,40,0.009997922,8.370978e-06,0,7.226225374987886e-09,1.0
1,1,6057573.0,252.22694,1451.1079,1472.8655,-80.13954,3.020481716754148,-0.0121604875,-1.8184273e-05,1.810597e-05,1.7574988e-05,1.0,40,0.014132147,9.595002e-06,0,3.700361412572622e-09,1.0
2,2,5242039.0,255.17847,1658.8926,1678.4042,-81.25504,3.436484323203331,-0.012098332,-1.8054014e-05,1.830213e-05,1.7879076e-05,1.0,40,0.019420814,1.1570999e-05,0,7.203098768867575e-09,1.0
3,3,4536288.0,235.79323,1914.3146,1928.7816,-82.978035,4.804493001516676,-0.012150724,-4.918603e-06,1.8327626e-05,1.805372e-05,1.0,40,0.02039199,1.0572472e-05,0,-6.673020343694386e-10,1.0
4,4,3925558.5,296.79562,2174.9504,2195.1074,-82.22936,5.220480567921186,-0.012137999,-3.887344e-05,1.8641003e-05,1.8300227e-05,1.0,40,0.018833108,8.579584e-06,0,-2.539711750879784e-09,1.0
5,5,3397055.0,413.54547,2458.5972,2493.1345,-80.452,5.636482881003758,-0.012145004,-2.7170649e-05,1.9055931e-05,1.8531626e-05,1.0,40,0.019634645,7.875486e-06,0,-2.3551105212946923e-09,1.0
6,6,2939708.2,399.84766,2826.8696,2855.0078,-81.94918,6.052502767444821,-0.01223289,-9.3704267e-07,1.9151823e-05,1.8776173e-05,1.0,40,0.02139054,7.4922878e-06,0,-4.298024930297591e-09,1.0
7,7,2543924.5,463.00128,3254.4983,3287.2678,-81.903145,6.60448908698163,-0.012177349,-2.5645011e-05,1.9223473e-05,1.884212e-05,1.0,40,0.020702511,6.2977865e-06,0,-1.9283074494877737e-09,1.0
8,8,2201436.2,526.58984,3693.0408,3730.395,-81.88491,7.156501246528933,-0.01224338,-1.0202537e-05,1.9576268e-05,1.9186178e-05,1.0,40,0.020270757,5.433944e-06,0,5.544974903083736e-10,1.0
9,9,1905053.1,615.7224,4254.4995,4298.823,-81.765175,7.7084915660962,-0.012273023,8.105166e-06,1.9636522e-05,1.9233677e-05,1.0,40,0.020609628,4.794249e-06,0,-3.577260363853283e-09,1.0
10,10,1648567.4,728.57886,4870.937,4925.125,-81.49295,8.260481538978638,-0.012245169,-1.3960817e-05,1.9819876e-05,1.9386145e-05,1.0,40,0.01997248,4.055223e-06,0,-3.7662068790369733e-10,1.0
11,11,1426616.2,780.741,5578.6963,5633.064,-82.03317,8.97949327979586,-0.012323236,2.6287241e-06,1.999771e-05,1.9613555e-05,1.0,41,0.01934886,3.4348732e-06,0,-3.3535833376494078e-09,1.0
12,12,1234551.2,803.0046,6587.4395,6636.2017,-83.04997,9.53148271937971,-0.012262217,-1.8498014e-06,1.957016e-05,1.9283616e-05,1.0,41,0.020597368,3.103789e-06,0,-3.6242275407245314e-09,1.0
13,13,1068345.5,1267.5299,7467.741,7574.549,-80.36677,10.083491358935134,-0.012238294,-2.153336e-06,1.994891e-05,1.9390283e-05,1.0,41,0.02064844,2.7260292e-06,0,-4.0025991788973495e-09,1.0
14,14,924510.06,1570.3285,8403.779,8549.236,-79.41579,10.635478478478035,-0.012271458,3.606383e-06,2.04849e-05,1.9793768e-05,1.0,41,0.020086555,2.3495145e-06,0,-3.880510666802037e-09,1.0
15,15,800039.0,-928.63617,8950.689,8998.733,-95.923256,11.187496184691554,-0.012302536,3.1929787e-06,2.2225548e-05,2.1988859e-05,1.0,41,0.019953787,2.2173995e-06,0,-3.4981506894698417e-09,1.0
16,16,692334.1,1661.8846,11160.266,11283.323,-81.53027,11.739493784232764,-0.012208409,-3.8348844e-06,2.0598229e-05,2.0151383e-05,1.0,41,0.020172577,1.7878224e-06,0,-4.4927930284851906e-09,1.0
17,17,599122.25,3172.8655,13062.882,13442.691,-76.34771,12.291499997110805,-0.012219382,-5.3882655e-07,2.0336009e-05,1.9203095e-05,1.0,41,0.020536065,1.5276751e-06,0,-3.894617553217788e-09,1.0
18,18,518454.94,4192.45,14429.041,15025.773,-73.79844,12.843499996670289,-0.01224705,5.300624e-07,2.1275102e-05,1.9618821e-05,1.0,41,0.020527149,1.3661293e-06,0,-4.823951734399164e-09,1.0
19,19,448662.03,4927.362,16323.049,17050.537,-73.20276,13.395480422914261,-0.012174666,-4.130973e-06,2.1731992e-05,1.9917094e-05,1.0,41,0.020154996,1.1820739e-06,0,-4.6759885419665655e-09,1.0
20,20,388258.97,6286.403,18667.82,19697.877,-71.38901,13.947491622442612,-0.012295493,3.0886983e-06,2.195862e-05,1.9722112e-05,1.0,41,0.020846486,1.0583113e-06,0,-5.615437724019203e-09,1.0
21,21,335983.9,6759.814,20538.033,21621.885,-71.781746,14.499503488681512,-0.012267415,1.7811132e-07,2.3064433e-05,2.0810063e-05,1.0,41,0.02048406,9.4737624e-07,0,-4.38261182873529e-09,1.0
22,22,290751.2,9190.036,23251.127,25001.434,-68.43353,15.051501861569704,-0.012305666,8.820153e-07,2.354261e-05,2.0361642e-05,1.0,41,0.020491818,8.196257e-07,0,-5.542067441628736e-09,1.0
23,23,251605.19,13076.25,24859.857,28089.158,-62.25569,15.603482981125126,-0.012315038,8.775793e-06,2.544497e-05,1.9930661e-05,1.0,41,0.020242985,7.20669e-07,0,-4.2755264249131466e-09,1.0
24,24,217729.38,16313.066,26951.545,31503.998,-58.814575,16.155484420625726,-0.012281352,6.410825e-06,2.712186e-05,1.9849767e-05,1.0,41,0.020488018,6.503307e-07,0,-4.34616940185527e-09,1.0
25,25,188418.58,19577.053,28851.86,34866.758,-55.84166,16.707481966848718,-0.012271309,-2.315666e-07,2.9276733e-05,2.0046893e-05,1.0,41,0.02079407,5.9638666e-07,0,-4.0586661038351696e-09,1.0
26,26,163051.14,22845.943,29750.514,37510.402,-52.478706,17.25949329973082,-0.012187112,-1.9019442e-06,3.280967e-05,2.0638938e-05,1.0,41,0.02013968,5.3690917e-07,0,-5.420438571200571e-09,1.0
27,27,141098.2,27046.447,31065.93,41189.832,-48.9567,17.67548246620572,-0.012292307,6.630563e-06,3.6309e-05,2.0653943e-05,1.0,41,0.02205673,5.354897e-07,0,-5.142670794854433e-09,1.0
28,28,122105.11,34026.95,31162.135,46140.133,-42.48369,18.227490759076318,-0.012255677,2.6566722e-06,4.182723e-05,1.907901e-05,1.0,41,0.020806652,4.5094478e-07,0,-6.836891838973871e-09,1.0
29,29,105663.59,35913.145,31458.574,47743.02,-41.217148,18.779495691967895,-0.012178355,-2.6300572e-06,4.7880174e-05,2.0788064e-05,1.0,41,0.020296527,4.251203e-07,0,-7.343956370760907e-09,1.0
30,30,91439.65,40422.316,29356.06,49957.402,-35.988426,19.195486805023393,-0.01224502,-6.114523e-07,5.929087e-05,2.0473102e-05,1.0,41,0.021541066,4.3118868e-07,0,-8.710056059432721e-09,1.0
31,31,79127.08,43309.953,31736.15,53692.973,-36.23277,19.914489905844675,-0.012180703,-1.2388222e-06,6.337833e-05,2.2141872e-05,1.0,42,0.018634446,3.470556e-07,0,-8.768747450891585e-09,1.0
32,32,68475.36,49302.652,30813.756,58139.824,-32.005047,20.33049333895906,-0.012269986,-2.0084438e-07,7.542949e-05,2.1187661e-05,1.0,42,0.019481804,3.3508536e-07,0,-8.899643880512602e-09,1.0
33,33,59252.523,52200.105,28719.455,59579.008,-28.818712,20.746497758693295,-0.012219513,-1.1015547e-06,9.3527015e-05,2.1732161e-05,1.0,42,0.0200549,3.3661016e-07,0,-9.015471964712812e-09,1.0
34,34,51282.285,55576.43,27125.12,61842.637,-26.015556,21.16248004513909,-0.012292828,-1.0753222e-07,0.000114414506,2.2011438e-05,1.0,42,0.020472806,3.3104678e-07,0,-9.10288622395525e-09,1.0
35,35,44369.8,58623.59,24245.676,63439.562,-22.469118,21.578498064918676,-0.012232481,-6.606979e-07,0.00014794435,2.1609592e-05,1.0,42,0.020887747,3.2925428e-07,0,-9.209893132834896e-09,1.0
36,36,38403.727,60994.81,21971.8,64831.527,-19.810244,21.994491311343154,-0.012202651,-7.8045724e-07,0.00018861712,2.1664062e-05,1.0,42,0.021161845,3.2641287e-07,0,-9.144207404866951e-09,1.0
37,37,33226.32,62922.355,20278.824,66109.41,-17.863264,22.41048677105573,-0.012238555,-5.80982e-07,0.00023620829,2.2225633e-05,1.0,42,0.021374332,3.2331755e-07,0,-9.301803016482227e-09,1.0
38,38,28754.086,65019.54,17868.418,67430.12,-15.366457,22.82649673751439,-0.012237175,-1.6955299e-07,0.0003097665,2.1751983e-05,1.0,42,0.021545172,3.1951853e-07,0,-9.401380321145878e-09,1.0
39,39,24884.947,66472.195,15561.628,68269.445,-13.176072,23.242496490624035,-0.012240436,-5.908527e-07,0.0004109873,2.1354317e-05,1.0,42,0.02163593,3.1691965e-07,0,-9.587310241304832e-09,1.0
40,40,21553.963,67132.695,13954.892,68567.76,-11.742859,23.659503897099057,-0.012226537,-6.2922027e-07,0.00052913505,2.1916921e-05,1.0,42,0.021600448,3.1502339e-07,0,-9.624602004864061e-09,1.0
41,41,18631.234,67430.414,12319.091,68546.484,-10.35338,24.07549877013662,-0.012251373,-6.1283004e-07,0.0006934256,2.2396842e-05,1.0,42,0.021428049,3.126061e-07,0,-9.63820931622313e-09,1.0
42,42,16126.037,67910.99,10811.664,68766.234,-9.045771,24.49149494993617,-0.012192795,-8.394973e-07,0.000912851,2.2564958e-05,1.0,42,0.021295339,3.0967726e-07,0,-9.575770921774701e-09,1.0
43,43,13954.87,67837.836,8568.094,68376.78,-7.198488,24.907482542999787,-0.012181839,-6.688905e-07,0.0013310984,2.0900721e-05,1.0,42,0.021120839,3.0888904e-07,0,-9.552213076334384e-09,1.0
44,44,12080.609,73488.88,7935.849,73916.125,-6.16332,25.323504216125002,-0.012179883,-1.0832988e-06,0.0016601138,1.9135785e-05,1.0,42,0.021656623,2.9298917e-07,0,-9.532850772664068e-09,1.0
45,45,10447.592,69557.64,6558.8755,69866.19,-5.386727,25.73948135584942,-0.012224133,-7.811991e-07,0.0023226007,2.0469122e-05,1.0,42,0.020503206,2.9346393e-07,0,-9.552636673242255e-09,1.0
46,46,9045.586,69502.02,5836.333,69746.64,-4.8000693,26.312251703086076,-0.01220688,-4.8617676e-07,0.003014695,2.1109448e-05,1.0,42,0.020505823,2.9400445e-07,0,-9.324142739078272e-09,1.0
47,47,7827.7437,69448.81,4815.9746,69615.59,-3.966864,26.792938365921145,-0.012266949,2.9190683e-09,0.0042218165,2.0204805e-05,1.0,42,0.020575259,2.955553e-07,0,-9.305497809887382e-09,1.0
48,48,6770.8345,69017.93,4172.0522,69143.914,-3.4592526,27.331422471470432,-0.012282432,-3.0923778e-07,0.0056341477,2.0512556e-05,1.0,42,0.020661868,2.988241e-07,0,-9.608322377845171e-09,1.0
49,49,5860.798,69568.92,3857.357,69675.78,-3.1736038,27.93799050032976,-0.012270657,-2.9433775e-07,0.0070400145,2.1576923e-05,1.0,42,0.020889593,2.998114e-07,0,-9.575034397384583e-09,1.0
50,50,5071.625,69308.09,3544.01,69398.65,-2.927221,28.618674212673795,-0.012138278,-6.2679584e-07,0.008854786,2.3092232e-05,1.0,42,0.020937068,3.0169275e-07,0,-9.519528872402026e-09,1.0
51,51,4388.5933,69226.73,3203.3267,69300.8,-2.6493566,29.297832484924584,-0.012275706,-7.2457743e-07,0.01132123,2.4189094e-05,1.0,42,0.02103147,3.034809e-07,0,-9.56027190525472e-09,1.0
52,52,3798.7827,69220.164,3640.9543,69315.85,-3.0109618,29.97780985054851,-0.012250609,-4.1577277e-07,0.011506956,3.174869e-05,1.0,42,0.021102406,3.0443837e-07,0,-9.640462578075986e-09,1.0
53,53,3286.0488,68614.23,3384.8198,68697.664,-2.8241782,30.657678736184607,-0.012117597,-4.2266387e-07,0.014309042,3.4737433e-05,1.0,42,0.021042222,3.0630184e-07,0,-9.50226206127051e-09,1.0
54,54,2844.088,69509.67,3424.213,69593.96,-2.8202474,31.337846235139295,-0.012233077,-4.5730647e-07,0.01634242,3.9563503e-05,1.0,42,0.021285385,3.0585105e-07,0,-9.779735716121094e-09,1.0
55,55,2460.7852,69935.16,3202.0579,70008.42,-2.6215193,32.01767698744516,-0.012273544,-7.1898944e-07,0.020198414,4.2254702e-05,1.0,42,0.021436928,3.0620498e-07,0,-9.739659808997678e-09,1.0
56,56,2129.3164,69277.11,3347.6936,69357.945,-2.766565,32.69780496641761,-0.012234157,-2.559688e-07,0.0223272,5.2015548e-05,1.0,42,0.021266015,3.0661255e-07,0,-1.0046757304171668e-08,1.0
57,57,1843.2289,69602.11,3216.6423,69676.4,-2.646026,33.37795833204291,-0.012335681,-2.4646974e-07,0.026843436,5.721004e-05,1.0,42,0.021325737,3.060683e-07,0,-9.887403218677883e-09,1.0
58,58,1594.4913,69610.625,3503.3547,69698.73,-2.8811438,34.05782497767359,-0.01225713,-6.163645e-07,0.028491404,7.1983406e-05,1.0,42,0.021328798,3.0601416e-07,0,-9.799996625417861e-09,1.0
59,59,1380.4436,69366.84,4087.8823,69487.195,-3.3726172,34.737707943306305,-0.012290313,-1.7588053e-07,0.028203506,9.7609096e-05,1.0,42,0.021257875,3.0592508e-07,0,-9.923062275984446e-09,1.0
60,60,1194.6187,69922.25,4501.957,70067.03,-3.6839147,35.417824855598155,-0.012292866,-2.8167153e-07,0.029593034,0.00012217005,1.0,42,0.02134564,3.04646e-07,0,-9.815551979005793e-09,1.0
61,61,1033.3434,70105.875,5236.414,70301.164,-4.2716584,36.09806998123531,-0.012204626,-5.18955e-07,0.029413147,0.00016318657,1.0,42,0.021335064,3.0348093e-07,0,-9.671899242980607e-09,1.0
62,62,894.71045,71091.42,5478.3994,71302.195,-4.40658,36.77781198687444,-0.012285339,5.972722e-08,0.032470122,0.00019168385,1.0,42,0.02155584,3.0231664e-07,0,-1.0002297325158337e-08,1.0
63,63,774.2569,71054.26,5440.8433,71262.266,-4.3787694,37.45796108583454,-0.0123433955,6.7363345e-08,0.0377806,0.00022023282,1.0,42,0.021467647,3.0124843e-07,0,-1.0264239640861206e-08,1.0
64,64,669.7856,71222.02,5984.2515,71472.984,-4.8028526,38.13784634479089,-0.012217817,-7.497206e-07,0.039707683,0.00027836228,1.0,42,0.02144187,2.9999964e-07,0,-1.00828746011214e-08,1.0
65,65,579.81464,71190.27,6932.189,71526.99,-5.5616713,38.81784565708949,-0.012241871,-3.600829e-07,0.039596844,0.0003719302,1.0,42,0.02136673,2.9872263e-07,0,-1.0230494912612976e-08,1.0
66,66,501.44418,71899.61,7102.415,72249.555,-5.6415114,39.49518486254965,-0.01214983,-6.862089e-07,0.04468806,0.0004318503,1.0,42,0.021434939,2.966792e-07,0,-1.0523015130513297e-08,1.0
67,67,434.02762,72091.945,8131.4644,72549.08,-6.4353623,40.1752021748398,-0.012361058,5.886802e-07,0.04509558,0.0005665102,1.0,42,0.021387033,2.94794e-07,0,-1.0608519437673812e-08,1.0
68,68,375.6009,72670.6,8696.582,73189.12,-6.8242044,40.854447540448746,-0.012286009,-3.5077105e-07,0.048724223,0.0006879377,1.0,42,0.02139998,2.9239294e-07,0,-1.0586875809370295e-08,1.0
69,69,325.10385,73282.83,9863.533,73943.64,-7.665681,41.53371370609966,-0.0120644225,-1.0061887e-06,0.049632426,0.0008831386,1.0,42,0.021421766,2.8970396e-07,0,-1.0619027114849188e-08,1.0
70,70,281.3503,73992.02,10112.293,74679.836,-7.7822485,42.210811231590924,-0.012154264,-9.0654424e-07,0.05594008,0.001025689,1.0,42,0.021431336,2.8697622e-07,0,-1.0918417506943001e-08,1.0
71,71,243.36427,74690.33,11288.1875,75538.52,-8.594253,42.89410742398468,-0.012248392,-3.5002606e-07,0.057934746,0.0012937506,1.0,42,0.021433026,2.8373637e-07,0,-1.0704879400006935e-08,1.0
72,72,210.60631,75245.18,12406.521,76261.125,-9.362762,43.571191642811755,-0.012260316,-8.685338e-08,0.06091142,0.0016121014,1.0,42,0.021396885,2.8057394e-07,0,-1.0828279460546419e-08,1.0
73,73,182.27473,76587.336,13630.09,77790.74,-10.091159,44.24326690143789,-0.012145918,-6.5585067e-07,0.06406117,0.0019666927,1.0,42,0.02149872,2.7636605e-07,0,-1.0845241664467962e-08,1.0
74,74,157.72879,77398.48,15219.764,78880.7,-11.124794,44.93164890749904,-0.012255882,-5.08526e-07,0.06629812,0.0024681725,1.0,42,0.0214879,2.724101e-07,0,-1.0809160685424344e-08,1.0
75,75,136.52892,78278.49,16323.923,79962.445,-11.779445,45.60350963266683,-0.012238219,-3.7889527e-07,0.07141196,0.0029761025,1.0,42,0.021479337,2.686178e-07,0,-1.0903899553911047e-08,1.0
76,76,118.14758,79208.23,18082.148,81245.97,-12.859472,46.29191905207699,-0.012317292,-1.0957627e-07,0.07449812,0.00369013,1.0,42,0.021422634,2.6367627e-07,0,-1.1125127086385885e-08,1.0
77,77,102.25773,80604.43,19734.076,82984.984,-13.7569065,46.958340417040745,-0.012183237,-5.835856e-07,0.07886916,0.0044600707,1.0,42,0.021444283,2.584116e-07,0,-1.1206764061646545e-08,1.0
78,78,88.4436,80999.31,21341.426,83763.625,-14.760641,47.6472873831226,-0.012226015,-4.20057e-07,0.08431993,0.005473513,1.0,42,0.021302616,2.5431822e-07,0,-1.1218765925120364e-08,1.0
79,79,76.54279,83297.875,23785.693,86627.336,-15.936684,48.31374984145805,-0.01223127,-6.944052e-07,0.08741783,0.0065905508,1.0,42,0.021458566,2.4771126e-07,0,-1.1361417301379283e-08,1.0
80,80,66.250786,84769.734,25853.197,88624.46,-16.960733,48.98199571319856,-0.012168108,-5.325528e-07,0.09292121,0.007907445,1.0,42,0.021409342,2.4157373e-07,0,-1.1383071623230181e-08,1.0
81,81,57.329906,86464.055,28706.758,91104.945,-18.36658,49.63561785092679,-0.012191248,-8.167724e-07,0.0967063,0.009601502,1.0,42,0.021443397,2.3537028e-07,0,-1.14638064001361e-08,1.0
82,82,49.60321,88469.21,30887.01,93705.97,-19.245485,50.32238228348433,-0.012071894,-1.0810628e-06,0.10388061,0.0112863025,1.0,42,0.021413052,2.2851322e-07,0,-1.144577068624623e-08,1.0
83,83,42.92585,90695.766,33747.227,96770.85,-20.409864,51.030421037139604,-0.012152028,-1.0663491e-06,0.10986596,0.013361346,1.0,42,0.021422008,2.213684e-07,0,-1.1585078647240405e-08,1.0
84,84,37.1518,93498.94,36368.008,100322.9,-21.254396,51.674190961028216,-0.012218861,-1.8500867e-07,0.11779336,0.015479598,1.0,42,0.021455504,2.1386448e-07,0,-1.1861094343457366e-08,1.0
85,85,32.150223,95396.93,38974.805,103051.49,-22.22267,52.3133915780636,-0.012300207,-2.6975303e-07,0.12701418,0.018168183,1.0,42,0.021337958,2.0706112e-07,0,-1.1862455979201374e-08,1.0
86,86,27.835518,98155.445,42391.543,106918.35,-23.358633,53.041335132642416,-0.012269334,-3.9342405e-07,0.13487814,0.021202913,1.0,42,0.021323549,1.994377e-07,0,-1.216804253809113e-08,1.0
87,87,24.082958,102105.86,46819.688,112328.49,-24.633379,53.743365912669105,-0.012223705,-4.03668e-07,0.1411503,0.024522172,1.0,42,0.021371568,1.9025954e-07,0,-1.2301818188529662e-08,1.0
88,88,20.833313,106108.914,50050.652,117320.8,-25.252846,54.39774751709774,-0.012196596,-5.595604e-07,0.15263428,0.027779315,1.0,42,0.02142162,1.8259014e-07,0,-1.1767887769267638e-08,1.0
89,89,18.021912,108454.64,54500.12,121378.22,-26.68023,55.143728059207206,-0.012078079,-1.9600764e-06,0.16203983,0.032668956,1.0,42,0.021267207,1.7521437e-07,0,-1.2657703972231932e-08,1.0
90,90,15.604198,113753.64,58809.04,128056.21,-27.338331,55.79802873026347,-0.012246845,-2.8539927e-07,0.17343415,0.036578126,1.0,42,0.021378217,1.66944e-07,0,-1.237530905830258e-08,1.0
91,91,13.500899,118312.61,62810.71,133951.7,-27.963284,56.81900413875701,-0.012230757,-5.323193e-07,0.18768248,0.041266218,1.0,43,0.021329602,1.5923354e-07,0,-1.3556929413377717e-08,1.0
92,92,11.686608,123726.97,67589.83,140984.92,-28.646988,57.409887580171926,-0.012208986,-5.829739e-07,0.20148852,0.04630924,1.0,43,0.021394879,1.5175296e-07,0,-1.3738367509829412e-08,1.0
93,93,10.113269,126236.04,72783.305,145715.3,-29.966253,58.083522092114436,-0.01229104,-5.0246723e-07,0.21622047,0.05394486,1.0,43,0.021076985,1.4464497e-07,0,-1.3383003300525332e-08,1.0
94,94,8.748621,134474.17,78126.266,155521.75,-30.155561,58.85036394189228,-0.012238778,-4.8177736e-07,0.23285386,0.05876183,1.0,43,0.021379376,1.3746872e-07,0,-1.2587220558110938e-08,1.0
95,95,7.570237,140958.89,83488.92,163828.6,-30.63795,59.72600961016724,-0.012143905,-4.8544655e-07,0.2518151,0.06539734,1.0,43,0.021425104,1.3077756e-07,0,-1.3955383245045046e-08,1.0
96,96,6.554112,146555.98,89118.7,171524.92,-31.303219,60.26232022230397,-0.012252845,-5.824541e-07,0.27248174,0.07355644,1.0,43,0.021363169,1.2454848e-07,0,-1.3124547037229207e-08,1.0
97,97,5.669445,153174.45,96024.22,180784.58,-32.083374,60.872116464568535,-0.012239933,-4.0579707e-07,0.2923471,0.082477905,1.0,43,0.021412248,1.1844068e-07,0,-1.4151956125526037e-08,1.0
98,98,4.907347,159902.22,102558.41,189965.64,-32.67538,61.564542310807155,-0.012195199,-4.7418044e-07,0.31622925,0.092171036,1.0,43,0.021394411,1.1262253e-07,0,-1.2723774380665434e-08,1.0
99,99,4.245922,167596.22,109106.17,199981.62,-33.064377,62.35229266821989,-0.012230356,-6.1095636e-07,0.34355697,0.1022627,1.0,43,0.021403842,1.07029045e-07,0,-1.4648451582902547e-08,1.0
100,100,3.6747382,174811.48,117342.4,210542.86,-33.87153,63.25191036431352,-0.01222391,-4.0062935e-07,0.3690955,0.114648305,1.0,43,0.021410696,1.0169281e-07,0,-1.4182010566704959e-08,1.0
101,101,3.180988,181699.14,126197.055,221224.48,-34.781467,64.2812422265124,-0.012196521,-4.4688875e-07,0.39646864,0.1290152,1.0,43,0.021425048,9.684754e-08,0,-1.273154173870239e-08,1.0
102,102,2.752818,188995.34,135831.03,232743.02,-35.70482,65.46016604252509,-0.012196291,-5.8752926e-07,0.42564115,0.14497338,1.0,43,0.021397399,9.193573e-08,0,-1.4160258367487206e-08,1.0
103,103,2.3804083,196635.52,146058.42,244946.1,-36.604507,66.81498394688242,-0.012214296,-5.2418073e-07,0.45776448,0.16276246,1.0,43,0.021402718,8.737726e-08,0,-1.59288177461966e-08,1.0
104,104,2.060257,203997.22,158944.2,258608.05,-37.923897,68.37130332746892,-0.012220663,-4.3614347e-07,0.48601988,0.18359438,1.0,43,0.021398766,8.274594e-08,0,-1.5187804411872385e-08,1.0
105,105,1.7836765,211594.3,172274.27,272856.3,-39.151535,70.15964103909573,-0.012235833,-4.0477883e-07,0.517945,0.20646976,1.0,43,0.021417148,7.8492405e-08,0,-1.3359407044827915e-08,1.0
106,106,1.5427545,222062.95,186768.19,290162.56,-40.065838,72.21817257683142,-0.012228797,-4.85201e-07,0.5523577,0.22884606,1.0,43,0.021420302,7.382173e-08,0,-1.3235905732035825e-08,1.0
107,107,1.3354719,227203.1,207176.98,307479.34,-42.360374,74.58990434283623,-0.012217861,-5.085543e-07,0.5752331,0.261153,1.0,43,0.02141601,6.965024e-08,0,-1.5353114206438554e-08,1.0
108,108,1.1556969,235900.81,227100.6,327450.56,-43.911114,77.32151780588902,-0.012227243,-4.873455e-07,0.6063982,0.29167753,1.0,43,0.0213992,6.535093e-08,0,-1.7818475740707976e-08,1.0
109,109,1.0000616,245208.12,251552.14,351291.2,-45.73167,80.47122139550629,-0.012207783,-4.6509842e-07,0.63265264,0.3244045,1.0,43,0.021382017,6.086693e-08,0,-1.855384894617767e-08,1.0
