Repository: Jay2-davic/SPOC_code

# Studying-Polymers-on a-Chip (SPOC) Data Cleaning and Processing
Author: Jay Jimenez jimenez45@llnl.gov

# Project Description

The SPOC project aims to establish an automated, high-throughput experimentation workflow to screen solid state polymer electrolytes. This repository contains code to reproduce the data cleaning workflow, data processing, and active learning for the SPOC project. Electrochemical impedance spectroscopy processing code is included as a Python file which was used to determine bulk ionic conductivities.

File: data/split_cycle/08022024_9_PEGMEA_1_PEGDA_8,56_Aerosil380_30_LiTFSI_E4_RUN_4_C01_RUN_1.csv
True,index,freq,Re(Z),Im(Z),Z,Phase(Z),time,Ewe_meas,I_meas,Cs,Cp,cycle_number,I_Range,Ewe,I,Ns,(QQo),cycle
0,0,7000018.5,171.21956,1392.2886,1402.7771,-82.989136,2.4654916104336735,-0.014285195,-2.0695901e-05,1.6330207e-05,1.6086919e-05,1.0,40,0.010096117,7.1972354e-06,0,3.4508255030927e-09,1.0
1,1,6057573.0,309.8155,1649.5598,1678.402,-79.36279,3.017500863323221,-0.014239323,-4.9162263e-05,1.5927713e-05,1.5385003e-05,1.0,40,0.014300991,8.520599e-06,0,-1.997112782343417e-09,1.0
2,2,5242039.0,299.79572,1860.7397,1884.736,-80.84737,3.433489816408837,-0.014254993,-3.0966174e-05,1.6316773e-05,1.5903932e-05,1.0,40,0.019692605,1.0448469e-05,0,-1.9963716547156056e-09,1.0
3,3,4536288.0,268.84238,2107.2805,2124.3604,-82.7296,4.801488574681571,-0.01429682,-1.2677067e-05,1.6649345e-05,1.63827e-05,1.0,40,0.01979908,9.32002e-06,0,-1.2000784696220357e-08,1.0
4,4,3925558.5,361.92786,2424.9397,2451.8003,-81.51114,5.21848720786511,-0.0142953675,-3.448259e-05,1.6719285e-05,1.6354958e-05,1.0,40,0.01873204,7.640117e-06,0,-1.4716458717379687e-08,1.0
5,5,3397055.0,412.66577,2731.2705,2762.2693,-81.4082,5.634495440957835,-0.014300715,-2.977542e-05,1.7153503e-05,1.6770664e-05,1.0,40,0.019664843,7.1190893e-06,0,-1.8141966260549856e-08,1.0
6,6,2939708.2,429.66904,3155.7234,3184.8398,-82.246544,6.050486527354224,-0.014355585,-5.92331e-06,1.7156037e-05,1.6843782e-05,1.0,40,0.021416323,6.7244587e-06,0,-1.8002607528447672e-08,1.0
7,7,2543924.5,499.86874,3567.2102,3602.063,-82.023155,6.6024895135487895,-0.014381055,-9.3706734e-07,1.7538288e-05,1.7200537e-05,1.0,40,0.020882495,5.7973707e-06,0,-2.193892527100161e-08,1.0
8,8,2201436.2,527.3278,4135.3784,4168.8643,-82.73308,7.154497566487407,-0.014303099,-2.880794e-05,1.7482307e-05,1.7202587e-05,1.0,40,0.0207979,4.988865e-06,0,-2.368022359057578e-08,1.0
9,9,1905053.1,678.82446,4739.696,4788.06,-81.849464,7.706477726023877,-0.01430718,-2.7282298e-05,1.7626358e-05,1.7272067e-05,1.0,40,0.020412829,4.2632773e-06,0,-2.2270494647172098e-08,1.0
10,10,1648567.4,587.94556,5697.918,5728.1714,-84.10873,8.425495546805905,-0.014331085,-4.631917e-06,1.6943271e-05,1.676477e-05,1.0,41,0.018880704,3.2961136e-06,0,-2.3628789315036473e-08,1.0
11,11,1426616.2,712.7119,6469.5435,6508.6826,-83.71341,8.841488393227337,-0.014288008,-6.4996666e-06,1.7244052e-05,1.7037286e-05,1.0,41,0.021762557,3.3436193e-06,0,-2.4030211095998134e-08,1.0
12,12,1234551.2,833.49304,7477.8945,7524.202,-83.64001,9.393500099453377,-0.01427722,-6.9056227e-06,1.7239778e-05,1.7028227e-05,1.0,41,0.02114165,2.8098195e-06,0,-2.4688473859937528e-08,1.0
13,13,1068345.5,1166.5792,8665.4795,8743.651,-82.332726,9.945481058995938,-0.014344462,1.271207e-06,1.719158e-05,1.6885555e-05,1.0,41,0.020757835,2.3740465e-06,0,-2.3391255548773416e-08,1.0
14,14,924510.06,1308.748,9924.377,10010.299,-82.48763,10.497485698579112,-0.014366802,1.5468092e-06,1.7346236e-05,1.7049737e-05,1.0,41,0.020224677,2.020387e-06,0,-2.406119717717085e-08,1.0
15,15,800039.0,1578.1128,11418.547,11527.083,-82.13122,11.049495751474751,-0.014314335,-4.441959e-06,1.7422004e-05,1.7095466e-05,1.0,41,0.020748982,1.8000202e-06,0,-2.4475170541064825e-08,1.0
16,16,692334.1,2086.2058,12963.553,13130.345,-80.85786,11.601490364322672,-0.0143961655,6.2860563e-06,1.7732924e-05,1.728527e-05,1.0,41,0.020302279,1.5462107e-06,0,-2.3912281513168588e-08,1.0
17,17,599122.25,2734.5984,14888.001,15137.061,-79.59204,12.15347868387471,-0.014345021,3.5129065e-07,1.7843018e-05,1.7260683e-05,1.0,41,0.020501303,1.354378e-06,0,-2.3007104769242737e-08,1.0
18,18,518454.94,3566.6248,16798.963,17173.408,-78.0134,12.705502176802838,-0.014308782,-3.0267029e-06,1.8273706e-05,1.7485521e-05,1.0,41,0.020554334,1.1968698e-06,0,-2.3172533588615214e-08,1.0
19,19,448662.03,4889.757,19258.68,19869.738,-75.7537,13.257484656322049,-0.014301125,-5.2054534e-06,1.8419349e-05,1.730386e-05,1.0,41,0.020190649,1.0161507e-06,0,-2.3688737237298103e-08,1.0
20,20,388258.97,6147.032,21788.17,22638.691,-74.244804,13.809491962572793,-0.014367081,1.4779087e-06,1.881386e-05,1.7426764e-05,1.0,41,0.020769328,9.174262e-07,0,-2.336539759914697e-08,1.0
21,21,335983.9,7893.325,24462.814,25704.744,-72.11686,14.361492308758898,-0.014292275,-5.0099243e-06,1.9364006e-05,1.7538057e-05,1.0,41,0.020401383,7.9368164e-07,0,-2.3453380468093125e-08,1.0
22,22,290751.2,9910.46,27974.676,29678.27,-70.49252,14.913503774994751,-0.014299485,-1.9708477e-06,1.956742e-05,1.7385473e-05,1.0,41,0.02064066,6.954806e-07,0,-2.3707926784115647e-08,1.0
23,23,251605.19,12397.9375,30656.271,33068.35,-67.98072,15.46548009457183,-0.014348058,2.7069468e-06,2.0633894e-05,1.7733513e-05,1.0,41,0.02037923,6.16276e-07,0,-2.367513941442212e-08,1.0
24,24,217729.38,15805.763,33874.016,37380.09,-64.98604,16.01748689406668,-0.014369484,3.6436234e-06,2.1579253e-05,1.7721037e-05,1.0,41,0.020194363,5.4024383e-07,0,-2.3729125816961035e-08,1.0
25,25,188418.58,18804.822,37394.113,41856.195,-63.303005,16.569494493625825,-0.014281133,-5.481056e-06,2.25888e-05,1.8029354e-05,1.0,41,0.020736568,4.954241e-07,0,-2.387867021008737e-08,1.0
26,26,163051.14,23857.895,39965.41,46544.957,-59.164333,17.121502839872846,-0.0143317925,7.3117354e-07,2.442373e-05,1.8006749e-05,1.0,41,0.020322531,4.3662155e-07,0,-2.4181530970275212e-08,1.0
27,27,141098.2,29086.062,42187.883,51242.723,-55.416023,17.673482466110727,-0.014392812,6.025349e-06,2.673689e-05,1.812266e-05,1.0,41,0.020082789,3.9191494e-07,0,-2.4015383572156502e-08,1.0
28,28,122105.11,33569.453,47235.734,57949.312,-54.599384,18.25550065372954,-0.014277052,-9.2703823e-07,2.7594062e-05,1.8334134e-05,1.0,42,0.020411683,3.522334e-07,0,-2.3672635248543808e-08,1.0
29,29,105663.59,39597.844,50035.395,63808.543,-51.642025,18.67148520683986,-0.014371571,-3.911935e-07,3.010353e-05,1.8510342e-05,1.0,42,0.021794053,3.4155383e-07,0,-2.3675332759877272e-08,1.0
30,30,91439.65,46586.36,51377.55,69353.74,-47.799976,19.223495046346216,-0.014360355,9.138317e-08,3.3877564e-05,1.8591703e-05,1.0,42,0.020386344,2.939473e-07,0,-2.3666783379861044e-08,1.0
31,31,79127.08,53153.777,51069.55,73711.76,-43.85437,19.639498879463645,-0.014315676,-3.1501676e-07,3.938519e-05,1.8905297e-05,1.0,42,0.02136179,2.8980168e-07,0,-2.375417097642618e-08,1.0
32,32,68475.36,60961.867,51582.008,79856.45,-40.23575,20.191504772374174,-0.014323688,-1.0157295e-07,4.5059627e-05,1.8800267e-05,1.0,42,0.020223388,2.5324675e-07,0,-2.3773715718074504e-08,1.0
33,33,59252.523,67938.336,50189.37,84466.51,-36.455093,20.607492205424933,-0.014325383,-2.2859618e-07,5.35182e-05,1.8895395e-05,1.0,42,0.020917684,2.4764472e-07,0,-2.3754674848439133e-08,1.0
34,34,51282.285,75019.91,49472.797,89864.03,-33.403343,21.023483398515964,-0.014357393,1.932628e-07,6.273159e-05,1.901286e-05,1.0,42,0.021438727,2.385685e-07,0,-2.3814624599845206e-08,1.0
35,35,44369.8,81233.65,44852.195,92793.45,-28.904762,21.439502964931307,-0.014326799,-2.472211e-07,7.997402e-05,1.8684508e-05,1.0,42,0.02180955,2.3503328e-07,0,-2.381004027951682e-08,1.0
36,36,38403.727,86135.35,41736.664,95714.41,-25.852388,21.991483737860108,-0.014303099,-6.206547e-07,9.929537e-05,1.8880342e-05,1.0,42,0.02021626,2.112144e-07,0,-2.377545792436564e-08,1.0
37,37,33226.32,90418.586,38274.523,98185.84,-22.943121,22.40749917094945,-0.014309732,-5.847081e-07,0.0001251492,1.9017347e-05,1.0,42,0.020417746,2.0795e-07,0,-2.3774779354612956e-08,1.0
38,38,28754.086,94380.38,34244.863,100401.03,-19.942736,22.823496417346178,-0.014311968,-4.4595083e-07,0.00016163118,1.8803541e-05,1.0,42,0.020501766,2.0419877e-07,0,-2.3756077549576403e-08,1.0
39,39,24884.947,98232.14,30200.473,102769.75,-17.089514,23.23949107711087,-0.014324321,-2.3474188e-07,0.00021177255,1.8288014e-05,1.0,42,0.020606246,2.0050886e-07,0,-2.3783223543708864e-08,1.0
40,40,21553.963,100174.555,27353.84,103842.06,-15.272955,23.656483630271396,-0.014275469,-6.7950936e-07,0.00026994463,1.873116e-05,1.0,42,0.02062036,1.9857424e-07,0,-2.381398649703027e-08,1.0
41,41,18631.234,101756.15,24198.967,104593.99,-13.377211,24.072492130013416,-0.014408294,1.1261706e-07,0.0003530057,1.8895651e-05,1.0,42,0.02047619,1.9576832e-07,0,-2.3759739839510036e-08,1.0
42,42,16126.037,103266.92,20948.854,105370.35,-11.467476,24.488479323132196,-0.014372502,-1.7572095e-08,0.00047112073,1.8621551e-05,1.0,42,0.02033077,1.9294583e-07,0,-2.3706066090707308e-08,1.0
43,43,13954.87,103363.45,19525.31,105191.45,-10.697101,24.904478889511665,-0.014312248,-4.1950204e-07,0.00058411236,2.0124791e-05,1.0,42,0.019964114,1.8978837e-07,0,-2.3856848640365217e-08,1.0
44,44,12080.609,104899.06,14438.769,105888.11,-7.8371964,25.320489522622665,-0.01433047,-3.468638e-07,0.00091243326,1.6965514e-05,1.0,42,0.019753098,1.865469e-07,0,-2.385921257038697e-08,1.0
45,45,10447.592,105716.71,12988.834,106511.66,-7.0045137,25.736485755740432,-0.01430405,-2.59512e-07,0.0011728265,1.7441338e-05,1.0,42,0.01928215,1.8103323e-07,0,-2.3976885232297856e-08,1.0
46,46,9045.586,105778.76,11108.11,106360.41,-5.9948115,26.1682458028954,-0.014366746,-1.02129405e-07,0.0015839564,1.7276812e-05,1.0,42,0.021945411,2.0633064e-07,0,-2.3986176301944638e-08,1.0
47,47,7827.7437,105888.3,8959.189,106266.64,-4.8362665,26.803917806450045,-0.014346194,-3.3624727e-07,0.0022694196,1.613089e-05,1.0,42,0.020201612,1.9010305e-07,0,-2.4319988283771464e-08,1.0
48,48,6770.8345,106056.33,7741.947,106338.53,-4.175097,27.342401511996286,-0.014311782,-1.4068297e-07,0.0030361817,1.6093363e-05,1.0,42,0.02029388,1.9084221e-07,0,-2.4263263432162478e-08,1.0
49,49,5860.798,105880.305,6485.2236,106078.73,-3.5050178,27.947960847464856,-0.014397618,7.1271124e-08,0.004187342,1.5650627e-05,1.0,42,0.020361107,1.9194336e-07,0,-2.4387324912820437e-08,1.0
50,50,5071.625,105888.09,5547.579,106033.31,-2.9990392,28.628690426477988,-0.014350592,-4.8487898e-08,0.0056567825,1.548431e-05,1.0,42,0.020445589,1.9282231e-07,0,-2.450342250040273e-08,1.0
51,51,4388.5933,105830.484,4733.807,105936.305,-2.5611382,29.30882763210684,-0.014294753,-2.507564e-07,0.0076609785,1.5297333e-05,1.0,42,0.02050992,1.9360614e-07,0,-2.4421955929329422e-08,1.0
52,52,3798.7827,105866.305,4066.3936,105944.375,-2.1996868,29.988802757739904,-0.014332314,-1.1255782e-07,0.010303061,1.5178515e-05,1.0,42,0.020584907,1.942992e-07,0,-2.4347796565383503e-08,1.0
53,53,3286.0488,105185.27,3586.6165,105246.41,-1.9529197,30.66869735004002,-0.014356964,-2.1778963e-07,0.013503961,1.5682544e-05,1.0,42,0.020544961,1.952082e-07,0,-2.4241458406047103e-08,1.0
54,54,2844.088,105412.984,3049.2715,105457.08,-1.6569276,31.348821329011116,-0.014324079,-1.3583882e-07,0.0183519,1.5343405e-05,1.0,42,0.020643208,1.9574986e-07,0,-2.4230830789561096e-08,1.0
55,55,2460.7852,104760.84,2891.14,104800.73,-1.5808204,32.02867920130666,-0.014342263,-2.3864945e-07,0.022370584,1.7024993e-05,1.0,42,0.020586293,1.9643274e-07,0,-2.411991120051995e-08,1.0
56,56,2129.3164,104904.555,2513.8389,104934.67,-1.372722,32.70880672693602,-0.014300528,-1.7681417e-07,0.029733257,1.7063941e-05,1.0,42,0.020635495,1.9665087e-07,0,-2.422107410304935e-08,1.0
57,57,1843.2289,104771.56,2562.6946,104802.9,-1.4011656,33.388974199217046,-0.0142777795,-4.5693585e-07,0.033693336,2.0146106e-05,1.0,42,0.020663932,1.9716947e-07,0,-2.4066667753850703e-08,1.0
58,58,1594.4913,104862.84,2601.5474,104895.11,-1.4211622,34.068849778181175,-0.014319253,-2.4814838e-07,0.03836774,2.3600393e-05,1.0,42,0.020685203,1.9719893e-07,0,-2.3936885198408853e-08,1.0
59,59,1380.4436,104815.77,2492.627,104845.41,-1.3622959,34.74869306383334,-0.014359013,-7.139571e-08,0.046253454,2.6143272e-05,1.0,42,0.020708185,1.9751161e-07,0,-2.3906419942503494e-08,1.0
60,60,1194.6187,104601.73,2638.5098,104635.0,-1.4449419,35.428814589453395,-0.014334122,-2.0177161e-07,0.05049311,3.2106695e-05,1.0,42,0.020684168,1.9767924e-07,0,-2.3831687950005195e-08,1.0
61,61,1033.3434,104348.1,3223.042,104397.87,-1.7691554,36.10907392841182,-0.014377124,-4.1409415e-08,0.04778697,4.5546833e-05,1.0,42,0.020651503,1.9781537e-07,0,-2.3761365008263783e-08,1.0
62,62,894.71045,104926.945,3046.5916,104971.164,-1.6631364,36.78883281405433,-0.014319533,-2.5969553e-07,0.058387976,4.918264e-05,1.0,42,0.020748973,1.9766355e-07,0,-2.3942590894968418e-08,1.0
63,63,774.2569,104513.85,3632.9856,104576.98,-1.9908458,37.46894833969418,-0.014359367,3.5679548e-07,0.0565811,6.82852e-05,1.0,42,0.020695891,1.9790103e-07,0,-2.3978708959746423e-08,1.0
64,64,669.7856,104759.65,3915.4285,104832.8,-2.1404533,38.148849331977544,-0.014352194,9.809926e-09,0.060688317,8.4658255e-05,1.0,42,0.02072015,1.976495e-07,0,-2.3830482926153627e-08,1.0
65,65,579.81464,104596.336,4346.076,104686.586,-2.379325,38.82882467095624,-0.014361398,-1.17027405e-07,0.063158765,0.00010885446,1.0,42,0.020701304,1.9774552e-07,0,-2.3996488612338102e-08,1.0
66,66,501.44418,105247.375,5146.931,105373.15,-2.7997153,39.50618040977861,-0.014308726,-1.2149724e-07,0.06166648,0.00014712483,1.0,42,0.020769529,1.9710457e-07,0,-2.4197653516177e-08,1.0
67,67,434.02762,104893.26,5342.2773,105029.21,-2.9155896,40.186206522077555,-0.0142782265,-1.6489375e-07,0.06863985,0.00017758612,1.0,42,0.02071007,1.9718391e-07,0,-2.4164769244649953e-08,1.0
68,68,375.6009,105063.74,6148.983,105243.52,-3.3494842,40.86543970098137,-0.014307609,-1.49618e-08,0.06891126,0.00023523722,1.0,42,0.02071446,1.9682409e-07,0,-2.3997694636804567e-08,1.0
69,69,325.10385,105131.52,7015.2075,105365.32,-3.8175685,41.54471663995355,-0.01428825,-1.4552377e-07,0.06978426,0.00030934505,1.0,42,0.02069787,1.964391e-07,0,-2.3869671760666714e-08,1.0
70,70,281.3503,105619.164,8049.903,105925.484,-4.3584466,42.221810352115426,-0.014339059,2.3592019e-08,0.07027197,0.00040584712,1.0,42,0.020731326,1.9571614e-07,0,-2.382362942749457e-08,1.0
71,71,243.36427,105780.27,8979.383,106160.7,-4.8520417,42.90510427785921,-0.014359572,-5.966198e-08,0.072831094,0.0005210534,1.0,42,0.020713877,1.9511812e-07,0,-2.3747731097730687e-08,1.0
72,72,210.60631,106112.6,10347.067,106615.88,-5.5693192,43.582189163338626,-0.014307851,-1.3863253e-07,0.073035076,0.0006878951,1.0,42,0.020706376,1.9421473e-07,0,-2.3914965389085946e-08,1.0
73,73,182.27473,106692.96,11607.301,107322.49,-6.208883,44.25426831530058,-0.014340829,-9.206983e-08,0.07522503,0.0008799204,1.0,42,0.020730093,1.9315702e-07,0,-2.376534303600566e-08,1.0
74,74,157.72879,106957.68,13020.289,107747.266,-6.940643,44.94264925468815,-0.014366,3.048362e-08,0.077497646,0.0011316633,1.0,42,0.020680647,1.9193664e-07,0,-2.382084259245608e-08,1.0
75,75,136.52892,107990.625,14415.14,108948.48,-7.603187,45.614537446555914,-0.014357616,1.3161823e-08,0.08086799,0.0014157025,1.0,42,0.020744104,1.9040289e-07,0,-2.3707889479182775e-08,1.0
76,76,118.14758,108553.055,16331.789,109774.734,-8.55597,46.30288547926466,-0.0143033415,-1.06225016e-07,0.08248245,0.0018256784,1.0,42,0.020705061,1.8861408e-07,0,-2.386612370990251e-08,1.0
77,77,102.25773,109635.586,18170.227,111131.086,-9.410261,46.96932905758149,-0.014315024,-1.2857517e-07,0.08565716,0.0022898826,1.0,42,0.020716153,1.8641187e-07,0,-2.382917809809489e-08,1.0
78,78,88.4436,110803.875,20622.396,112706.62,-10.543043,47.65926253036014,-0.014331513,-1.1814539e-07,0.08725987,0.00292142,1.0,42,0.020748734,1.8409509e-07,0,-2.382878186740574e-08,1.0
79,79,76.54279,112075.336,22897.023,114390.36,-11.546647,48.326748028746806,-0.014316086,1.1150251e-07,0.09081066,0.0036384466,1.0,42,0.020743117,1.8133623e-07,0,-2.383717774899373e-08,1.0
80,80,66.250786,113259.91,25713.76,116142.17,-12.791216,48.99496451381128,-0.014318061,-2.1294728e-07,0.09342509,0.0045794654,1.0,42,0.02072214,1.7842046e-07,0,-2.3760188115692435e-08,1.0
81,81,57.329906,114732.97,28470.975,118212.734,-13.936433,49.64963819825789,-0.014336879,-2.6137359e-08,0.09750718,0.005656043,1.0,42,0.020705463,1.7515426e-07,0,-2.3971946519501507e-08,1.0
82,82,49.60321,116727.195,31850.502,120994.59,-15.262342,50.33435865739011,-0.014343456,-9.765806e-08,0.100738175,0.006980631,1.0,42,0.020733219,1.7135658e-07,0,-2.407938844595196e-08,1.0
83,83,42.92585,119121.55,34830.5,124109.25,-16.298635,51.04240877102711,-0.01429982,-3.3643224e-07,0.10644899,0.008384027,1.0,42,0.020754993,1.6723163e-07,0,-2.3877789106248788e-08,1.0
84,84,37.1518,121011.41,38574.69,127010.9,-17.680672,51.68615538827726,-0.014314391,-3.6195726e-08,0.111054935,0.010243793,1.0,42,0.020705467,1.6302118e-07,0,-2.3853407606237752e-08,1.0
85,85,32.150223,123711.84,42435.13,130787.46,-18.932783,52.32536896530655,-0.014328755,-6.8975964e-08,0.11665695,0.012280879,1.0,42,0.020719787,1.5842335e-07,0,-2.423836506905235e-08,1.0
86,86,27.835518,126646.69,46629.34,134958.06,-20.212921,53.05233097317978,-0.014290504,-3.240477e-07,0.12262006,0.0146380225,1.0,42,0.020709483,1.5345124e-07,0,-2.420852353012985e-08,1.0
87,87,24.082958,129298.84,51766.7,139276.64,-21.819424,53.7543717531662,-0.014306341,-2.0642997e-07,0.12766147,0.017636167,1.0,42,0.020655397,1.4830482e-07,0,-2.445263088523101e-08,1.0
88,88,20.833313,133294.11,56547.06,144792.58,-22.988003,54.40874005095975,-0.014321173,-3.6939988e-07,0.13509889,0.020605313,1.0,42,0.02070281,1.4298253e-07,0,-2.440998294424664e-08,1.0
89,89,18.021912,138092.66,60253.3,150665.33,-23.572855,55.42771988602908,-0.014358743,-7.90104e-08,0.14656776,0.023440856,1.0,43,0.020706015,1.3743052e-07,0,-2.404862057851097e-08,1.0
90,90,15.604198,142515.72,65924.65,157024.8,-24.824226,56.08300330379279,-0.014322123,-8.894593e-08,0.15471445,0.027270306,1.0,43,0.020708255,1.3187889e-07,0,-2.365833982145836e-08,1.0
91,91,13.500899,147307.5,72388.0,164132.64,-26.169844,56.83097443266888,-0.014323874,-3.543371e-08,0.16285117,0.031676274,1.0,43,0.020719629,1.262371e-07,0,-2.3588811743092068e-08,1.0
92,92,11.686608,152680.7,78502.875,171680.22,-27.210583,57.42189048739965,-0.014332314,-2.4288454e-08,0.17347868,0.036272436,1.0,43,0.020705694,1.2060617e-07,0,-2.3631801628954384e-08,1.0
93,93,10.113269,158162.33,85501.35,179793.78,-28.395317,58.09551035935874,-0.014338258,-5.726938e-08,0.18405838,0.041624807,1.0,43,0.020677302,1.15005655e-07,0,-2.4165115529625166e-08,1.0
94,94,8.748621,164767.83,92363.0,188889.81,-29.273443,58.86236199576524,-0.014360644,-1.03891914e-07,0.19696203,0.047093555,1.0,43,0.020686232,1.0951481e-07,0,-2.465225514175747e-08,1.0
95,95,7.570237,171867.1,100324.336,199005.7,-30.273481,59.73798595741391,-0.014319747,-9.7308686e-08,0.20955805,0.053258125,1.0,43,0.020722752,1.0413145e-07,0,-2.358573601149298e-08,1.0
96,96,6.554112,178937.5,108386.83,209204.05,-31.204317,60.27430955620366,-0.0143100675,-8.1199936e-08,0.22404218,0.060137123,1.0,43,0.020706886,9.897938e-08,0,-2.4643018513627465e-08,1.0
97,97,5.669445,186789.7,116803.24,220302.95,-32.018543,60.884130731836194,-0.014309732,-6.639485e-08,0.24033925,0.06756066,1.0,43,0.020711351,9.4013046e-08,0,-2.3545786308526417e-08,1.0
98,98,4.907347,195241.34,125767.984,232242.9,-32.78829,61.57652937804232,-0.014309844,-1.5690226e-07,0.25787142,0.0756238,1.0,43,0.020720344,8.921842e-08,0,-2.4971075379594764e-08,1.0
99,99,4.245922,203629.53,135528.0,244607.48,-33.646214,62.364314482110785,-0.014323566,2.0648397e-08,0.2765789,0.084905855,1.0,43,0.020695701,8.46078e-08,0,-2.3740808789030314e-08,1.0
100,100,3.6747382,213031.11,145871.55,258187.45,-34.40112,63.26392908487469,-0.014311372,-1.3937816e-07,0.29690883,0.09477505,1.0,43,0.020712895,8.0224254e-08,0,-2.3700138104572942e-08,1.0
101,101,3.180988,221415.23,156876.34,271357.5,-35.318203,64.29320217375061,-0.014334587,-1.541835e-07,0.31893387,0.10659378,1.0,43,0.02067146,7.617796e-08,0,-2.520207678989629e-08,1.0
102,102,2.752818,231407.12,170119.94,287210.8,-36.321625,65.47210934976465,-0.0143374195,-3.0488582e-08,0.3398501,0.11923294,1.0,43,0.020703344,7.2084134e-08,0,-2.470594512183608e-08,1.0
103,103,2.3804083,240933.6,183703.03,302978.22,-37.324192,66.82695336078177,-0.01431485,-4.369238e-08,0.36395893,0.13380186,1.0,43,0.020716526,6.837629e-08,0,-2.3238363239568392e-08,1.0
104,104,2.060257,251001.67,199508.69,320633.06,-38.479435,68.38336650133715,-0.014316738,-1.2326082e-07,0.38720143,0.1499146,1.0,43,0.02069648,6.45488e-08,0,-2.3470913789314886e-08,1.0
105,105,1.7836765,260195.23,217074.08,338855.0,-39.837357,70.17061975961951,-0.014308167,-1.1823694e-07,0.41105136,0.16868801,1.0,43,0.020707494,6.111019e-08,0,-2.5117527115319326e-08,1.0
106,106,1.5427545,271580.66,236772.52,360301.66,-41.082935,72.23119668409345,-0.014306686,-8.474108e-08,0.43570444,0.18815772,1.0,43,0.020707618,5.7473006e-08,0,-2.6034224936119027e-08,1.0
107,107,1.3354719,281384.25,260816.92,383669.88,-42.82764,74.60300170344999,-0.014311033,-6.513437e-08,0.45692995,0.21115714,1.0,43,0.020715436,5.3992867e-08,0,-2.5133033149378057e-08,1.0
108,108,1.1556969,292230.22,285830.94,408776.0,-44.365746,77.33447980650817,-0.014333768,-7.6040386e-08,0.4818002,0.23556711,1.0,43,0.020712148,5.06687e-08,0,-2.3415833011696128e-08,1.0
109,109,1.0000616,304846.4,315817.25,438944.03,-46.012653,80.48411131612374,-0.014316812,-8.2087595e-08,0.50391525,0.26086205,1.0,43,0.020708552,4.7178116e-08,0,-2.2605126996651007e-08,1.0

File: data/split_cycle/08042023_9_PEGMEA_1_PEGDA_0_TiO2_15_LiTFSI_1_C01_RUN_1.csv
True,index,freq,Re(Z),Im(Z),Z,Phase(Z),time,Ewe_meas,I_meas,Cs,Cp,cycle_number,I_Range,Ewe,I,Ns,(QQo),cycle
0,0,7000018.5,350.33496,1805.8851,1839.5531,-79.0212,2.4654926770890597,-0.011797736,1.96964e-05,1.2590147e-05,1.2133509e-05,1.0,40,0.0101200575,5.5013675e-06,0,1.942376742213191e-09,1.0
1,1,6057573.0,462.32864,1951.1202,2005.1478,-76.66932,3.017486223281594,-0.01173042,-2.259376e-05,1.3465965e-05,1.2750075e-05,1.0,40,0.014199857,7.0817005e-06,0,-2.0365052121431087e-09,1.0
2,2,5242039.0,377.15823,2344.2434,2374.3894,-80.860176,3.433495843055425,-0.011742121,-1.5356245e-05,1.2951414e-05,1.2624631e-05,1.0,40,0.01972197,8.306123e-06,0,-7.053089098311224e-09,1.0
3,3,4536288.0,283.3552,2685.659,2700.5654,-83.97719,4.665495821594959,-0.011749759,-1.7309805e-05,1.3063774e-05,1.2919954e-05,1.0,40,0.020864606,7.726014e-06,0,-2.0070430474447676e-08,1.0
4,4,3925558.5,400.59872,3106.8452,3132.5654,-82.65278,5.081485628004884,-0.01180014,-8.732726e-06,1.30496555e-05,1.2836244e-05,1.0,40,0.019655306,6.2745075e-06,0,-2.0625891778624664e-08,1.0
5,5,3397055.0,512.15875,3477.4436,3514.9568,-81.6217,5.497480821068166,-0.011838446,-4.1371904e-06,1.3472788e-05,1.3186747e-05,1.0,40,0.020857498,5.9339272e-06,0,-2.415774377638829e-08,1.0
6,6,2939708.2,466.19562,3990.5645,4017.7036,-83.336655,6.049482580652693,-0.011770198,-3.0724295e-05,1.3566929e-05,1.3384262e-05,1.0,40,0.020988276,5.2239484e-06,0,-2.5045542853124263e-08,1.0
7,7,2543924.5,578.1038,4485.388,4522.4893,-82.65586,6.601489166874671,-0.011823951,-1.5616715e-05,1.3948126e-05,1.3720213e-05,1.0,40,0.0204817,4.5288552e-06,0,-3.110350948909218e-08,1.0
8,8,2201436.2,289.4268,5363.8843,5371.687,-86.91141,7.319491627655225,-0.011854954,-1.0062522e-06,1.3478284e-05,1.3439157e-05,1.0,41,0.020077122,3.7375823e-06,0,-3.236927055786825e-08,1.0
9,9,1905053.1,632.72,6074.369,6107.233,-84.05339,7.87149744053022,-0.011835018,2.3494083e-06,1.3753457e-05,1.3605836e-05,1.0,41,0.02038093,3.337179e-06,0,-3.1215539605865516e-08,1.0
10,10,1648567.4,542.2448,6975.223,6996.268,-85.55484,8.423479733377462,-0.01183677,-3.656489e-07,1.3840613e-05,1.37574725e-05,1.0,41,0.019763958,2.8249285e-06,0,-3.1037877795174355e-08,1.0
11,11,1426616.2,988.4175,8179.732,8239.234,-83.10993,8.975485519593349,-0.011812641,-9.559606e-07,1.3638729e-05,1.3442447e-05,1.0,41,0.020314481,2.4655787e-06,0,-3.101655421572029e-08,1.0
12,12,1234551.2,1030.1066,9314.93,9371.715,-83.6895,9.527498319192091,-0.011828255,1.7758573e-06,1.3839852e-05,1.3672642e-05,1.0,41,0.020792436,2.2186373e-06,0,-3.077582443227319e-08,1.0
13,13,1068345.5,1531.8575,10648.156,10757.779,-81.81352,10.079498158738716,-0.01183813,1.6101234e-06,1.3990525e-05,1.3706847e-05,1.0,41,0.020569183,1.9120287e-06,0,-3.1007675587226735e-08,1.0
14,14,924510.06,1597.8595,12275.621,12379.177,-82.58378,10.6314989849634,-0.011856203,2.4685885e-06,1.4023778e-05,1.37901325e-05,1.0,41,0.020402012,1.6480913e-06,0,-3.1029998208141525e-08,1.0
15,15,800039.0,1961.3419,13653.597,13793.751,-81.82537,11.183501784485998,-0.011854228,8.8759793e-07,1.4570078e-05,1.4275498e-05,1.0,41,0.020466749,1.4837697e-06,0,-3.1126876431816045e-08,1.0
16,16,692334.1,2558.5508,16246.307,16446.54,-81.05028,11.73549733069376,-0.0118018165,-3.1440202e-06,1.4149781e-05,1.3807339e-05,1.0,41,0.020504605,1.2467428e-06,0,-3.2417029986092415e-08,1.0
17,17,599122.25,3109.1912,18576.45,18834.85,-80.49832,12.288485036959173,-0.011862482,3.8689473e-06,1.4300196e-05,1.3910511e-05,1.0,41,0.020781452,1.1033511e-06,0,-3.308737887934241e-08,1.0
18,18,518454.94,3907.4084,21278.969,21634.748,-79.594826,12.840484743210254,-0.011881709,2.5374895e-06,1.4426419e-05,1.3955841e-05,1.0,41,0.020269748,9.3690704e-07,0,-3.2469739356008476e-08,1.0
19,19,448662.03,4883.7173,24312.908,24798.553,-78.64218,13.392493649414973,-0.011853911,1.5151518e-06,1.4590289e-05,1.4024425e-05,1.0,41,0.020111226,8.1098386e-07,0,-3.291661642280512e-08,1.0
20,20,388258.97,6538.8394,27440.117,28208.447,-76.59668,13.944498982309597,-0.011809698,-8.9823226e-07,1.4938695e-05,1.4135991e-05,1.0,41,0.020748086,7.355274e-07,0,-3.343506462179688e-08,1.0
21,21,335983.9,11809.221,33110.258,35153.19,-70.37054,14.496495781844715,-0.011865985,3.328914e-06,1.4306687e-05,1.2692135e-05,1.0,41,0.020764282,5.9067986e-07,0,-3.3324413632474006e-08,1.0
22,22,290751.2,10875.4,35509.543,37137.61,-72.9719,15.048485514736967,-0.011829522,1.150165e-06,1.5415355e-05,1.4093402e-05,1.0,41,0.020521978,5.5259284e-07,0,-3.322073668014822e-08,1.0
23,23,251605.19,14932.608,38519.69,41312.824,-68.8106,15.600492127618054,-0.011876474,1.982559e-06,1.6421687e-05,1.4276231e-05,1.0,41,0.020491514,4.9600857e-07,0,-3.2088797135429956e-08,1.0
24,24,217729.38,16981.61,44312.24,47454.71,-69.03186,16.15249978049542,-0.011821734,-4.2896343e-07,1.649603e-05,1.4383618e-05,1.0,41,0.020214148,4.2596716e-07,0,-3.1329302831978445e-08,1.0
25,25,188418.58,22147.303,48452.805,53274.547,-65.435326,16.704490313393762,-0.011850278,1.1166456e-06,1.7433214e-05,1.44203495e-05,1.0,41,0.020742584,3.893526e-07,0,-3.0672966908396244e-08,1.0
26,26,163051.14,24278.088,54868.844,60000.13,-66.13181,17.423479654215043,-0.011796321,-2.639842e-07,1.7789776e-05,1.4877081e-05,1.0,42,0.019282889,3.2138078e-07,0,-3.1326512053886466e-08,1.0
27,27,141098.2,31297.246,59608.223,67325.016,-62.29832,17.839501700625988,-0.01184398,-2.9493739e-08,1.8923109e-05,1.4833781e-05,1.0,42,0.020949692,3.1117247e-07,0,-3.1362881806924924e-08,1.0
28,28,122105.11,37903.89,63908.38,74303.336,-59.32793,18.391485246858792,-0.011890671,1.7649998e-07,2.0395226e-05,1.5087854e-05,1.0,42,0.020186879,2.7168198e-07,0,-3.12586209806985e-08,1.0
29,29,105663.59,47170.066,69079.81,83648.29,-55.673397,18.80749742660555,-0.011807909,-1.4590081e-07,2.1804373e-05,1.4870712e-05,1.0,42,0.021580013,2.579851e-07,0,-3.123569362443964e-08,1.0
30,30,91439.65,55937.043,72141.04,91286.81,-52.210552,19.359498572855955,-0.011792948,-3.895173e-07,2.4126994e-05,1.5067871e-05,1.0,42,0.020398859,2.23459e-07,0,-3.127951225037467e-08,1.0
31,31,79127.08,65821.81,75780.4,100375.195,-49.022865,19.775493819237454,-0.011866599,1.5545365e-07,2.6542275e-05,1.5128612e-05,1.0,42,0.021394035,2.1314065e-07,0,-3.126542290209638e-08,1.0
32,32,68475.36,77011.625,75911.57,108135.83,-44.58785,20.32848163219751,-0.011817374,-5.7617754e-08,3.061807e-05,1.5088795e-05,1.0,42,0.020230383,1.8708307e-07,0,-3.131975735897383e-08,1.0
33,33,59252.523,87596.52,76085.805,116026.73,-40.977383,20.744503598631127,-0.011871238,-8.406533e-08,3.5302837e-05,1.5181015e-05,1.0,42,0.020885244,1.8000374e-07,0,-3.127638997628779e-08,1.0
34,34,51282.285,97289.81,76558.4,123800.23,-38.19959,21.160482871724525,-0.011815529,-3.7502595e-08,4.053778e-05,1.5502535e-05,1.0,42,0.02138442,1.7273328e-07,0,-3.1271491885295434e-08,1.0
35,35,44369.8,109799.32,70038.05,130235.24,-32.532715,21.576486864796607,-0.01185978,2.152404e-07,5.121517e-05,1.4811861e-05,1.0,42,0.02182538,1.6758429e-07,0,-3.1285487867115455e-08,1.0
36,36,38403.727,117285.336,67034.74,135090.73,-29.750238,22.128494970995234,-0.011856501,7.0150634e-08,6.182254e-05,1.5222836e-05,1.0,42,0.02022517,1.4971545e-07,0,-3.134686948761978e-08,1.0
37,37,33226.32,124022.48,61153.273,138279.78,-26.247086,22.54449125743122,-0.01186481,3.1432597e-07,7.832821e-05,1.5319347e-05,1.0,42,0.020376418,1.4735645e-07,0,-3.133848384740803e-08,1.0
38,38,28754.086,131636.92,56167.22,143118.95,-23.107113,22.960485357180005,-0.011826262,2.2656701e-08,9.854569e-05,1.5177812e-05,1.0,42,0.02053167,1.4345878e-07,0,-3.126829775631832e-08,1.0
39,39,24884.947,137452.81,49830.195,146206.44,-19.92689,23.37650137694436,-0.011897956,4.2458677e-07,0.0001283485,1.4908811e-05,1.0,42,0.020558458,1.4061253e-07,0,-3.1192280397368516e-08,1.0
40,40,21553.963,141233.52,44480.08,148072.22,-17.481298,23.792501183372224,-0.011860078,1.2956518e-07,0.0001660074,1.4979984e-05,1.0,42,0.020551048,1.3879071e-07,0,-3.120844575470431e-08,1.0
41,41,18631.234,144162.48,39999.082,149608.66,-15.507116,24.208482936461223,-0.011869152,4.283121e-07,0.0002135642,1.5265641e-05,1.0,42,0.020420315,1.3649154e-07,0,-3.114355754967117e-08,1.0
42,42,16126.037,148017.75,34538.902,151994.05,-13.134546,24.62448612958542,-0.011807872,-1.0641486e-07,0.00028574848,1.4755293e-05,1.0,42,0.020305384,1.3359329e-07,0,-3.116464595885699e-08,1.0
43,43,13954.87,151479.97,27480.406,153952.44,-10.282362,25.040488095983164,-0.011848135,1.2490919e-07,0.0004150221,1.3223437e-05,1.0,42,0.020178923,1.3107245e-07,0,-3.117192626519187e-08,1.0
44,44,12080.609,150047.11,28109.8,152657.45,-10.610789,25.45649947578204,-0.011852607,3.83426e-07,0.00046867685,1.5891066e-05,1.0,42,0.019626103,1.2856302e-07,0,-3.113672225135862e-08,1.0
45,45,10447.592,152073.92,22610.852,153745.66,-8.45697,25.872491575515596,-0.011840552,8.0209226e-08,0.00067373173,1.4571865e-05,1.0,42,0.019207694,1.2493162e-07,0,-3.113386432372304e-08,1.0
46,46,9045.586,152334.84,19643.477,153596.12,-7.347706,26.304265569342533,-0.011830752,-2.6325862e-08,0.00089570513,1.46501225e-05,1.0,42,0.021766016,1.417094e-07,0,-3.108442918887909e-08,1.0
47,47,7827.7437,153527.34,16253.4375,154385.3,-6.0432067,26.78493647222058,-0.011903695,2.4150359e-07,0.0012509453,1.3864905e-05,1.0,42,0.02191254,1.4193411e-07,0,-3.10019215389327e-08,1.0
48,48,6770.8345,153282.64,14722.439,153988.05,-5.4862967,27.323419271124294,-0.011869972,1.906571e-07,0.0015966075,1.4594315e-05,1.0,42,0.021900559,1.4222246e-07,0,-3.1041895135897355e-08,1.0
49,49,5860.798,152564.9,11519.016,152999.14,-4.317776,27.9299957799376,-0.01184875,3.0166274e-07,0.0023574799,1.3362901e-05,1.0,42,0.021899514,1.4313488e-07,0,-3.102724179754704e-08,1.0
50,50,5071.625,153798.69,10495.746,154156.4,-3.904006,28.83168208945426,-0.011863711,3.4077536e-07,0.002989921,1.3859998e-05,1.0,42,0.020168636,1.3083229e-07,0,-3.080040470693232e-08,1.0
51,51,4388.5933,152942.9,12169.336,153426.28,-4.549317,29.51182444175356,-0.011856948,1.5564184e-07,0.00298008,1.8748313e-05,1.0,42,0.020132069,1.3121655e-07,0,-3.067301422864017e-08,1.0
52,52,3798.7827,153332.19,8075.666,153544.7,-3.0148559,30.191847274050815,-0.011823951,2.6906886e-07,0.0051879683,1.4351072e-05,1.0,42,0.020211125,1.3163023e-07,0,-3.053790605361447e-08,1.0
53,53,3286.0488,153527.84,7037.719,153689.06,-2.6246023,30.871677119685046,-0.01184657,1.3310549e-07,0.0068819923,1.4430858e-05,1.0,42,0.020248223,1.3174798e-07,0,-3.0559374220021516e-08,1.0
54,54,2844.088,153665.08,6819.163,153816.31,-2.5409358,31.551849391980795,-0.011869506,3.027804e-07,0.008206274,1.612885e-05,1.0,42,0.020278051,1.318329e-07,0,-3.041135723891683e-08,1.0
55,55,2460.7852,152593.52,6322.4336,152724.44,-2.3725889,32.23169761094323,-0.011855998,2.061159e-07,0.010229683,1.753128e-05,1.0,42,0.02022063,1.3239944e-07,0,-3.0353404522817663e-08,1.0
56,56,2129.3164,153556.33,5489.5186,153654.42,-2.0474072,32.91184092324693,-0.011813294,2.729717e-09,0.013615878,1.737897e-05,1.0,42,0.020289887,1.3204883e-07,0,-3.012042433094169e-08,1.0
57,57,1843.2289,153813.14,4994.3096,153894.2,-1.8597395,33.59195287554758,-0.011843217,4.4636117e-08,0.017288823,1.82084e-05,1.0,42,0.020318562,1.3202941e-07,0,-3.010236786503384e-08,1.0
58,58,1594.4913,153971.56,5408.987,154066.55,-2.0119605,34.27180530784244,-0.011781955,2.3031093e-08,0.01845364,2.274559e-05,1.0,42,0.02033012,1.3195674e-07,0,-3.006181166611081e-08,1.0
59,59,1380.4436,153885.12,5312.149,153976.78,-1.9770781,34.9516837934716,-0.011854079,3.2624803e-07,0.021703573,2.583219e-05,1.0,42,0.020316655,1.3194622e-07,0,-2.992704473815838e-08,1.0
60,60,1194.6187,153907.5,4989.409,153988.36,-1.8567775,35.6318318524427,-0.0118341055,2.3088745e-07,0.026701871,2.8032651e-05,1.0,42,0.020300325,1.3183026e-07,0,-3.00328859113045e-08,1.0
61,61,1033.3434,153994.61,5557.592,154094.86,-2.0668802,36.312083004741,-0.011848042,2.217611e-07,0.027713336,3.6048386e-05,1.0,42,0.02032656,1.319094e-07,0,-3.004189241390944e-08,1.0
62,62,894.71045,153918.03,5364.588,154011.48,-1.9961526,36.99184810370207,-0.011872804,1.6216079e-07,0.033158988,4.0231644e-05,1.0,42,0.020313065,1.3189319e-07,0,-2.991937192217694e-08,1.0
63,63,774.2569,150450.84,5428.772,150548.75,-2.0665278,37.67193464265438,-0.011866692,1.3906559e-07,0.03786461,4.9235954e-05,1.0,42,0.020090165,1.3344624e-07,0,-2.9772154545437542e-08,1.0
64,64,669.7856,155130.0,5906.9634,155242.42,-2.1806269,38.35182398163306,-0.011885697,2.733527e-07,0.040227227,5.8240865e-05,1.0,42,0.020375555,1.3124992e-07,0,-2.980397550999905e-08,1.0
65,65,579.81464,154142.97,6685.9307,154287.9,-2.48364,39.03183841392456,-0.011867791,2.7763656e-07,0.04105529,7.709551e-05,1.0,42,0.02030366,1.3159593e-07,0,-2.9819030065041635e-08,1.0
66,66,501.44418,154769.66,6170.7266,154892.62,-2.2831957,39.709191832720535,-0.011806456,-1.0212967e-07,0.051435295,8.1634236e-05,1.0,42,0.020340752,1.3132163e-07,0,-2.9807994855877595e-08,1.0
67,67,434.02762,154743.05,6774.3784,154891.27,-2.506708,40.389234478381695,-0.011822404,9.436521e-08,0.05412941,0.000103542436,1.0,42,0.020317655,1.3117366e-07,0,-2.965617873416113e-08,1.0
68,68,375.6009,155521.45,7888.927,155721.4,-2.9038768,41.06745323058567,-0.011814058,1.3645804e-07,0.05371253,0.00013785255,1.0,42,0.02035109,1.3068909e-07,0,-2.9532502901249793e-08,1.0
69,69,325.10385,155168.69,8420.025,155396.97,-3.106034,41.746687396218476,-0.011900621,3.0650534e-07,0.058141287,0.00017069717,1.0,42,0.020301405,1.3064222e-07,0,-2.9483288030538902e-08,1.0
70,70,281.3503,156539.94,10203.336,156872.11,-3.7292867,42.42378940169874,-0.0118411295,-1.4124238e-07,0.055440933,0.00023454352,1.0,42,0.020354804,1.2975413e-07,0,-2.9528697685242023e-08,1.0
71,71,243.36427,156097.73,9996.97,156417.53,-3.66439,43.1070902608044,-0.011870009,3.0427037e-07,0.065417655,0.00026721501,1.0,42,0.020308156,1.2983298e-07,0,-2.935767940686319e-08,1.0
72,72,210.60631,157260.11,11454.874,157676.75,-4.1660843,43.78416226626723,-0.011906806,3.0948544e-07,0.06597182,0.00034817995,1.0,42,0.02036972,1.2918657e-07,0,-2.935119642757399e-08,1.0
73,73,182.27473,158380.5,14010.969,158999.03,-5.055452,44.45626208485919,-0.011824212,2.7838158e-07,0.06231972,0.0004839192,1.0,42,0.020372074,1.2812703e-07,0,-2.9265773153918714e-08,1.0
74,74,157.72879,157273.1,14895.521,157976.9,-5.4104123,45.14462358428136,-0.0118249385,3.197109e-08,0.06774128,0.00060225115,1.0,42,0.020263959,1.2827165e-07,0,-2.918505139409966e-08,1.0
75,75,136.52892,158570.31,15498.139,159325.88,-5.582171,45.81652230946929,-0.011855607,1.2789052e-07,0.07521699,0.0007117089,1.0,42,0.020308021,1.2746217e-07,0,-2.919112752892181e-08,1.0
76,76,118.14758,159608.77,17370.87,160551.25,-6.211285,46.50489532886422,-0.011875301,3.3088583e-08,0.07754856,0.00090779853,1.0,42,0.020323355,1.2658484e-07,0,-2.9221164593351407e-08,1.0
77,77,102.25773,160266.4,18927.459,161380.2,-6.735431,47.17136506715906,-0.011864102,1.2714553e-07,0.082230255,0.0011311385,1.0,42,0.02028184,1.2567737e-07,0,-2.9187833403157153e-08,1.0
78,78,88.4436,162190.28,21466.484,163604.7,-7.5394883,47.86129285991774,-0.011852384,2.6869637e-07,0.08382871,0.0014431884,1.0,42,0.020375721,1.245424e-07,0,-2.9073279871780224e-08,1.0
79,79,76.54279,162802.62,24082.162,164574.14,-8.414314,48.52871686501021,-0.011867531,9.194393e-08,0.08634165,0.0018487922,1.0,42,0.020329116,1.2352558e-07,0,-2.9077911777118122e-08,1.0
80,80,66.250786,163457.2,26104.516,165528.56,-9.073652,49.19700529673719,-0.011870288,2.3107351e-07,0.09202661,0.0022887527,1.0,42,0.02028947,1.2257382e-07,0,-2.891864733646226e-08,1.0
81,81,57.329906,165553.3,29371.697,168138.61,-10.060468,49.85163647451918,-0.011913793,3.0706406e-07,0.094516985,0.002884251,1.0,42,0.020329662,1.2091013e-07,0,-2.8997123151288268e-08,1.0
82,82,49.60321,166821.12,33440.992,170139.9,-11.335283,50.53734613370034,-0.011902577,3.325804e-07,0.09594695,0.003706612,1.0,42,0.020333134,1.1950831e-07,0,-2.8967811011905277e-08,1.0
83,83,42.92585,168671.05,35921.617,172453.72,-12.022579,51.24545320731704,-0.011833901,8.69152e-08,0.103215605,0.004478288,1.0,42,0.020308124,1.17759846e-07,0,-2.8812189203356276e-08,1.0
84,84,37.1518,171445.67,40158.09,176086.03,-13.182853,51.890162437950494,-0.011834329,1.5415178e-07,0.10667613,0.005548346,1.0,42,0.020361632,1.1563457e-07,0,-2.879300406116947e-08,1.0
85,85,32.150223,173574.06,43889.25,179036.92,-14.190153,52.76736125294701,-0.011885026,1.6060005e-07,0.11279191,0.0067781173,1.0,43,0.020363493,1.1373907e-07,0,-2.8715810902411537e-08,1.0
86,86,27.835518,175781.14,48557.28,182364.52,-15.44213,53.495326247561025,-0.011835447,1.8591787e-07,0.117751494,0.008348232,1.0,43,0.020338282,1.1152543e-07,0,-2.883451752070047e-08,1.0
87,87,24.082958,177447.89,54572.375,185649.94,-17.094772,54.19738102753763,-0.011811282,2.0663585e-07,0.12109813,0.010463899,1.0,43,0.020267718,1.0917169e-07,0,-2.8673652027525008e-08,1.0
88,88,20.833313,180567.62,59224.336,190032.08,-18.15896,54.85174268533592,-0.011852905,1.8879507e-07,0.12899165,0.012528762,1.0,43,0.02025729,1.0659932e-07,0,-2.8394574428028777e-08,1.0
89,89,18.021912,184178.88,66155.1,195699.66,-19.75775,55.59774008077511,-0.011874089,2.2289353e-07,0.13349222,0.015254659,1.0,43,0.020325871,1.0386258e-07,0,-2.8683728177963472e-08,1.0
90,90,15.604198,188168.28,73554.4,202033.55,-21.350374,56.25402797860443,-0.0118301185,1.4722869e-07,0.13866602,0.018379781,1.0,43,0.020387739,1.00912644e-07,0,-2.8685213032453895e-08,1.0
91,91,13.500899,190900.86,81052.15,207394.77,-23.004969,57.00197780079907,-0.011824091,1.605347e-07,0.14544302,0.02221398,1.0,43,0.020304559,9.790295e-08,0,-2.8570364594949994e-08,1.0
92,92,11.686608,194972.92,89613.55,214581.05,-24.68448,57.59286089552916,-0.011747132,1.0968478e-07,0.15197004,0.026504682,1.0,43,0.020320216,9.4697164e-08,0,-2.8753065669015736e-08,1.0
93,93,10.113269,198801.69,98009.43,221648.28,-26.243341,58.26651631415007,-0.011835186,1.5393275e-07,0.16056864,0.03139552,1.0,43,0.020261377,9.141229e-08,0,-2.8950128837276877e-08,1.0
94,94,8.748621,203701.3,109433.43,231235.58,-28.245806,59.03338363059447,-0.01183173,1.8574063e-07,0.16623807,0.037232418,1.0,43,0.020327471,8.790806e-08,0,-2.8308188376475802e-08,1.0
95,95,7.570237,208052.69,121389.03,240875.94,-30.261566,59.908001885487465,-0.011833463,1.9850657e-07,0.17319334,0.043984864,1.0,43,0.020337202,8.443019e-08,0,-2.8268772725317645e-08,1.0
96,96,6.554112,212992.1,134058.25,251668.92,-32.18651,60.443324630876305,-0.011862463,-8.30998e-08,0.18113934,0.051397342,1.0,43,0.020335527,8.080269e-08,0,-2.8747800414344757e-08,1.0
97,97,5.669445,217829.03,149418.72,264150.4,-34.44798,61.053117939824006,-0.011861308,4.174466e-07,0.18787742,0.060114887,1.0,43,0.020323439,7.693889e-08,0,-2.8126073395286215e-08,1.0
98,98,4.907347,222919.14,166820.16,278427.56,-36.80912,61.74553258603555,-0.011889665,7.377944e-08,0.19441278,0.069790676,1.0,43,0.020341054,7.3056896e-08,0,-2.828535003565453e-08,1.0
99,99,4.245922,227988.02,186431.9,294508.72,-39.273785,62.53330571678816,-0.011825413,1.808702e-07,0.20106101,0.08056975,1.0,43,0.02034713,6.908838e-08,0,-2.8901940212213263e-08,1.0
100,100,3.6747382,232178.28,209519.97,312738.5,-42.063404,63.43293365291902,-0.011868034,2.7495292e-07,0.20671324,0.09278044,1.0,43,0.020320015,6.497446e-08,0,-2.7630857913694128e-08,1.0
101,101,3.180988,238284.3,235686.14,335152.75,-44.685925,64.46118468840723,-0.011854321,1.0198298e-07,0.21228732,0.10497999,1.0,43,0.020309733,6.059844e-08,0,-2.7939111698324798e-08,1.0
102,102,2.752818,244289.11,265033.2,360443.84,-47.3323,65.64015813104925,-0.011881983,1.2889156e-07,0.21814352,0.11794177,1.0,43,0.020308308,5.63425e-08,0,-2.9001242096588067e-08,1.0
103,103,2.3804083,251714.97,301125.47,392475.44,-50.107277,66.99498987541301,-0.0118538365,2.2867924e-07,0.22203487,0.1307047,1.0,43,0.020328667,5.179602e-08,0,-2.8451408429695254e-08,1.0
104,104,2.060257,259655.47,339960.97,427778.47,-52.628124,68.55135162934312,-0.011822671,2.033102e-07,0.22723211,0.14351258,1.0,43,0.020322204,4.7506372e-08,0,-2.72001368820993e-08,1.0
105,105,1.7836765,268902.8,386102.34,470514.34,-55.14453,70.33964355431453,-0.01182331,1.6347136e-07,0.23110089,0.15561834,1.0,43,0.020293377,4.31302e-08,0,-2.711476038313698e-08,1.0
106,106,1.5427545,280136.7,439290.4,521011.16,-57.47423,72.39929231876158,-0.011776518,1.002487e-07,0.23483974,0.1669479,1.0,43,0.02034041,3.9040255e-08,0,-2.8125520232817103e-08,1.0
107,107,1.3354719,294598.38,498954.53,579434.06,-59.441067,74.77096424475894,-0.011816042,1.5072587e-07,0.23884954,0.17710806,1.0,43,0.020335827,3.5096015e-08,0,-2.8835369825089508e-08,1.0
108,108,1.1556969,309711.03,567537.8,646544.75,-61.378265,77.50243088116986,-0.011830635,2.0364949e-07,0.24265063,0.18697082,1.0,43,0.020324167,3.143505e-08,0,-2.8374965528934187e-08,1.0
109,109,1.0000616,329619.97,643840.25,723311.56,-62.889404,80.65215985741816,-0.011837742,2.0455498e-07,0.24718107,0.19584869,1.0,43,0.020330695,2.8107799e-08,0,-2.7130978321295925e-08,1.0
