Repository: Jay2-davic/SPOC_code

# Studying-Polymers-on a-Chip (SPOC) Data Cleaning and Processing
Author: Jay Jimenez jimenez45@llnl.gov

# Project Description

The SPOC project aims to establish an automated, high-throughput experimentation workflow to screen solid state polymer electrolytes. This repository contains code to reproduce the data cleaning workflow, data processing, and active learning for the SPOC project. Electrochemical impedance spectroscopy processing code is included as a Python file which was used to determine bulk ionic conductivities.

File: data/split_cycle/08042023_9_PEGMEA_1_PEGDA_0_TiO2_15_LiTFSI_2_C01_RUN_1.csv
True,index,freq,Re(Z),Im(Z),Z,Phase(Z),time,Ewe_meas,I_meas,Cs,Cp,cycle_number,I_Range,Ewe,I,Ns,(QQo),cycle
0,0,7000018.5,327.19714,1770.8214,1800.796,-79.53145,2.4674858238140587,-0.025017716,8.440142e-06,1.2839443e-05,1.241557e-05,1.0,40,0.010029577,5.569524e-06,0,6.2082156794423956e-09,1.0
1,1,6057573.0,430.83575,1970.7059,2017.251,-77.66802,3.0194819300377276,-0.024972888,-1.6044663e-05,1.3332134e-05,1.2723994e-05,1.0,40,0.014192309,7.0354704e-06,0,4.047788330530643e-09,1.0
2,2,5242039.0,307.8296,2256.7322,2277.6301,-82.232506,3.4354842431202997,-0.02502638,2.0583955e-06,1.3453642e-05,1.3207892e-05,1.0,40,0.019664535,8.63377e-06,0,1.8042969322020024e-09,1.0
3,3,4536288.0,282.14426,2650.4368,2665.4119,-83.92364,4.667488915001741,-0.025049537,-6.127966e-06,1.3237381e-05,1.3089056e-05,1.0,40,0.021179505,7.946053e-06,0,3.4783019811533855e-10,1.0
4,4,3925558.5,391.21533,2982.8945,3008.4397,-82.52814,5.083494321414037,-0.025064966,-1.788658e-05,1.3591918e-05,1.3362076e-05,1.0,40,0.019751543,6.565378e-06,0,-2.7011848685560834e-09,1.0
5,5,3397055.0,486.60095,3371.5486,3406.4822,-81.78746,5.499477567878785,-0.025051681,-3.188316e-06,1.3895947e-05,1.3612401e-05,1.0,40,0.020924548,6.1425676e-06,0,-1.3151412971852651e-09,1.0
6,6,2939708.2,474.63443,3885.6177,3914.499,-83.03573,6.0524841540900525,-0.025032751,-4.4534836e-06,1.3933359e-05,1.3728516e-05,1.0,40,0.02094193,5.3498366e-06,0,-1.8809797995673864e-09,1.0
7,7,2543924.5,627.3788,4468.427,4512.2544,-82.00777,6.604490500321845,-0.025060773,-1.1914246e-05,1.40010725e-05,1.3730407e-05,1.0,40,0.020500623,4.5433217e-06,0,-9.09502861910975e-10,1.0
8,8,2201436.2,644.6235,5082.711,5123.426,-82.77196,7.156493993214099,-0.02510657,2.8584323e-06,1.4223898e-05,1.3998727e-05,1.0,40,0.020875787,4.074576e-06,0,3.0039790781049507e-10,1.0
9,9,1905053.1,562.20935,5721.5205,5749.076,-84.38801,7.875498587352922,-0.025064537,-3.376807e-06,1.4601637e-05,1.4462001e-05,1.0,41,0.019432753,3.3801523e-06,0,-1.122449778889884e-08,1.0
10,10,1648567.4,825.41345,6962.548,7011.3037,-83.23911,8.427503146900563,-0.025048457,-1.2110789e-06,1.3865811e-05,1.3673638e-05,1.0,41,0.019906212,2.8391598e-06,0,-1.1209333753823911e-08,1.0
11,11,1426616.2,736.6743,8077.919,8111.4404,-84.78927,8.979478319786722,-0.025076779,5.2078535e-06,1.381063e-05,1.3696717e-05,1.0,41,0.020346658,2.5083903e-06,0,-1.185936382089873e-08,1.0
12,12,1234551.2,976.72546,9102.777,9155.028,-83.87561,9.531497626012424,-0.025030516,-4.7924203e-07,1.4162407e-05,1.4001209e-05,1.0,41,0.020802015,2.2721956e-06,0,-1.2091525851567377e-08,1.0
13,13,1068345.5,1055.2523,10440.316,10493.511,-84.22845,10.083488238888094,-0.025078008,-9.932031e-07,1.4269041e-05,1.412474e-05,1.0,41,0.020528072,1.9562635e-06,0,-1.1969500667101871e-08,1.0
14,14,924510.06,1732.3788,12083.046,12206.603,-81.84095,10.635495065158466,-0.025108786,1.885726e-06,1.4247284e-05,1.3960318e-05,1.0,41,0.020371493,1.6688913e-06,0,-1.246188076860397e-08,1.0
15,15,800039.0,2152.1492,14262.047,14423.513,-81.418785,11.187486398004694,-0.025063923,1.8373094e-06,1.3948486e-05,1.36379385e-05,1.0,41,0.020612095,1.4290621e-06,0,-1.2967575998492458e-08,1.0
16,16,692334.1,2528.5598,15953.594,16152.732,-80.993835,11.739493650879012,-0.025078287,1.5002543e-06,1.4409398e-05,1.4056297e-05,1.0,41,0.020469707,1.2672597e-06,0,-1.3066150257341407e-08,1.0
17,17,599122.25,2977.354,18179.002,18421.203,-80.698685,12.291480130428681,-0.025028167,-2.7998817e-07,1.4612841e-05,1.4231109e-05,1.0,41,0.020667197,1.1219244e-06,0,-1.2800837503004573e-08,1.0
18,18,518454.94,4243.295,20796.748,21225.227,-78.467865,12.844495356694097,-0.025111005,1.2618956e-06,1.4760929e-05,1.417098e-05,1.0,41,0.020387936,9.605521e-07,0,-1.2323890485674813e-08,1.0
19,19,448662.03,4970.3887,23890.266,24401.836,-78.24723,13.396496982924873,-0.025063084,-3.4330327e-07,1.4848406e-05,1.4232355e-05,1.0,41,0.020227876,8.2894894e-07,0,-1.1955240778506626e-08,1.0
20,20,388258.97,7020.2007,27112.664,28006.781,-75.48338,13.948497675795807,-0.02506176,-8.721613e-07,1.5119119e-05,1.4169171e-05,1.0,41,0.020878872,7.454934e-07,0,-1.1890425961509059e-08,1.0
21,21,335983.9,2769.5884,29652.06,29781.123,-84.66389,14.50050066204858,-0.025076909,2.3624432e-06,1.5975216e-05,1.5837053e-05,1.0,41,0.019747958,6.631032e-07,0,-1.2101835489428571e-08,1.0
22,22,290751.2,9325.606,36180.348,37362.875,-75.54642,15.052487168257358,-0.0250713,1.1948576e-06,1.5129546e-05,1.4187007e-05,1.0,41,0.020432638,5.4687007e-07,0,-1.1732806380884883e-08,1.0
23,23,251605.19,13679.046,39369.734,41678.438,-70.84017,15.604492394457338,-0.025011549,-2.0416107e-06,1.606712e-05,1.4336402e-05,1.0,41,0.02053406,4.926783e-07,0,-1.1372893787984721e-08,1.0
24,24,217729.38,17162.756,43883.363,47120.164,-68.639565,16.15648082070402,-0.025065972,-1.073278e-06,1.6657246e-05,1.4447391e-05,1.0,41,0.020168968,4.2803262e-07,0,-1.1108001902492454e-08,1.0
25,25,188418.58,21424.422,48336.06,52871.355,-66.095215,16.70848420690163,-0.025070705,4.0529304e-07,1.747532e-05,1.4605846e-05,1.0,41,0.020830583,3.9398617e-07,0,-1.0015174371541758e-08,1.0
26,26,163051.14,24151.266,53775.656,58950.02,-65.814606,17.427490054426016,-0.025000928,-5.8768865e-07,1.815142e-05,1.510477e-05,1.0,42,0.019343708,3.2813742e-07,0,-9.38979681843503e-09,1.0
27,27,141098.2,30802.719,60151.023,67579.234,-62.883484,17.843495860841358,-0.025097348,-3.9026233e-07,1.8752346e-05,1.4856452e-05,1.0,42,0.021043578,3.113912e-07,0,-9.447807594120671e-09,1.0
28,28,122105.11,37762.484,66530.96,76500.81,-60.421078,18.395503140374785,-0.02508628,-2.2952756e-07,1.9591267e-05,1.4817605e-05,1.0,42,0.020379825,2.664001e-07,0,-9.473909316712782e-09,1.0
29,29,105663.59,45268.742,69400.33,82859.305,-56.884224,18.81149910678505,-0.025065562,-5.265981e-07,2.1703672e-05,1.5225575e-05,1.0,42,0.021686917,2.6173183e-07,0,-9.49351408290111e-09,1.0
30,30,91439.65,54206.234,72933.19,90871.15,-53.37911,19.363503906381084,-0.0251059,-2.5839648e-07,2.3864943e-05,1.5373005e-05,1.0,42,0.020448461,2.25027e-07,0,-9.684261409635643e-09,1.0
31,31,79127.08,64343.266,75997.12,99577.195,-49.746944,19.779483286110917,-0.025059786,-2.192837e-07,2.6466585e-05,1.5416023e-05,1.0,42,0.021461511,2.1552637e-07,0,-9.752615548257212e-09,1.0
32,32,68475.36,74630.08,77864.88,107854.48,-46.215206,20.331492859026184,-0.02508956,-9.971052e-08,2.9849987e-05,1.5557904e-05,1.0,42,0.020242952,1.8768763e-07,0,-9.950551401139417e-09,1.0
33,33,59252.523,85707.25,76702.28,115017.27,-41.826427,20.74749045210774,-0.025145045,3.9605442e-08,3.50191e-05,1.5573829e-05,1.0,42,0.020899495,1.8170745e-07,0,-9.990937288632009e-09,1.0
34,34,51282.285,96816.38,77088.59,123758.086,-38.52803,21.16348532520351,-0.025058985,-3.7387213e-07,4.025897e-05,1.5620528e-05,1.0,42,0.021464786,1.7344148e-07,0,-1.0075870482943511e-08,1.0
35,35,44369.8,107657.305,72895.234,130014.66,-34.102104,21.579493238270516,-0.025090696,2.6195462e-08,4.920775e-05,1.5468462e-05,1.0,42,0.021791467,1.6760778e-07,0,-1.0129582041750111e-08,1.0
36,36,38403.727,116768.51,68490.31,135372.84,-30.393661,22.13148326447117,-0.025060698,-2.1276477e-07,6.050867e-05,1.5488622e-05,1.0,42,0.02015237,1.4886567e-07,0,-1.0140497004951528e-08,1.0
37,37,33226.32,124848.52,63153.973,139912.75,-26.83233,22.547483230911894,-0.025029024,-3.3848428e-07,7.584679e-05,1.5453397e-05,1.0,42,0.020339085,1.4536977e-07,0,-1.014238861649646e-08,1.0
38,38,28754.086,131566.72,58605.65,144029.25,-24.01031,22.963489384012064,-0.025065543,-3.5208058e-07,9.4445466e-05,1.5637188e-05,1.0,42,0.020415898,1.4174827e-07,0,-1.0125736794348731e-08,1.0
39,39,24884.947,138210.39,52928.668,147998.5,-20.954702,23.379490577121032,-0.02504188,-3.8988946e-07,0.00012083491,1.545467e-05,1.0,42,0.020487834,1.3843271e-07,0,-1.0098813327597285e-08,1.0
40,40,21553.963,143004.66,47577.33,150711.42,-18.402168,23.79649958355003,-0.025031578,-4.824562e-07,0.00015520044,1.5466809e-05,1.0,42,0.02043648,1.3560008e-07,0,-1.016603101061289e-08,1.0
41,41,18631.234,146334.84,42359.953,152342.55,-16.14429,24.21249029666069,-0.025114655,-9.4867424e-08,0.00020166152,1.5591631e-05,1.0,42,0.020298617,1.3324326e-07,0,-1.0173391954022362e-08,1.0
42,42,16126.037,149820.3,36587.5,154223.11,-13.723551,24.628504316409817,-0.025062244,-3.7200905e-07,0.00026974894,1.5181906e-05,1.0,42,0.020206433,1.3102078e-07,0,-1.0229855009935711e-08,1.0
43,43,13954.87,160511.55,24192.654,162324.5,-8.57123,25.04448534952826,-0.025100198,-1.5037008e-07,0.0004714231,1.047152e-05,1.0,42,0.020410346,1.2573793e-07,0,-1.0295389506514466e-08,1.0
44,44,12080.609,153112.12,28107.01,155670.58,-10.402055,25.46048616929329,-0.025047973,-2.8596082e-07,0.00046872342,1.5280333e-05,1.0,42,0.019600019,1.2590702e-07,0,-1.0372038836638816e-08,1.0
45,45,10447.592,154695.64,24012.1,156548.14,-8.82313,25.876503842388047,-0.02504488,-2.978807e-07,0.0006344155,1.4925821e-05,1.0,42,0.019121747,1.2214612e-07,0,-1.038585989299628e-08,1.0
46,46,9045.586,154185.23,20785.9,155580.02,-7.677825,26.308255862881197,-0.025041712,-5.7243486e-08,0.0008464758,1.510931e-05,1.0,42,0.021654904,1.3918822e-07,0,-1.0424244160363818e-08,1.0
47,47,7827.7437,155746.06,17266.494,156700.25,-6.326155,26.787930925696855,-0.025089672,-1.5895711e-08,0.0011775501,1.4297112e-05,1.0,42,0.021748701,1.3879175e-07,0,-1.042308922224692e-08,1.0
48,48,6770.8345,155847.53,14877.082,156556.0,-5.4528866,27.32642687126645,-0.025020678,-3.9994546e-07,0.0015800113,1.4267775e-05,1.0,42,0.0218099,1.3931053e-07,0,-1.0372579310074305e-08,1.0
49,49,5860.798,155079.2,13545.969,155669.69,-4.992042,27.9329594867595,-0.025183948,2.7372508e-07,0.002004718,1.5179775e-05,1.0,42,0.021805577,1.4007594e-07,0,-1.0305538093099e-08,1.0
50,50,5071.625,155499.31,11138.177,155897.7,-4.0970116,28.613697999098804,-0.0251089,-2.5113067e-07,0.0028174676,1.4381616e-05,1.0,42,0.021885792,1.403856e-07,0,-1.0247075293407379e-08,1.0
51,51,4388.5933,156437.84,11437.368,156855.39,-4.1815267,29.514830975225777,-0.025065264,-9.449353e-08,0.003170799,1.685862e-05,1.0,42,0.020132478,1.2835056e-07,0,-1.042173992112098e-08,1.0
52,52,3798.7827,155560.7,7869.2095,155759.61,-2.8959017,30.194817007519305,-0.02508356,-8.890592e-08,0.00532408,1.3589301e-05,1.0,42,0.020126157,1.2921294e-07,0,-1.0556969026906208e-08,1.0
53,53,3286.0488,156090.97,6545.298,156228.14,-2.4011533,30.874695386490203,-0.025011698,-2.2784918e-07,0.0073997444,1.298844e-05,1.0,42,0.020186478,1.2921154e-07,0,-1.0673565618967323e-08,1.0
54,54,2844.088,155820.38,7071.433,155980.75,-2.5984116,31.554814885457745,-0.025105638,-5.389066e-08,0.00791352,1.6264568e-05,1.0,42,0.02016865,1.2930218e-07,0,-1.0715272948911183e-08,1.0
55,55,2460.7852,155421.61,6457.2617,155555.69,-2.3790848,32.23470363775414,-0.025041675,-3.4537373e-07,0.010016086,1.7259294e-05,1.0,42,0.020133514,1.2942962e-07,0,-1.0845918660399424e-08,1.0
56,56,2129.3164,155352.06,5738.4307,155458.02,-2.115443,32.9148375633813,-0.025091982,-1.4217365e-07,0.013025271,1.7747894e-05,1.0,42,0.020177718,1.297953e-07,0,-1.0825362029306174e-08,1.0
57,57,1843.2289,156439.27,6590.0674,156578.02,-2.4121816,33.59496154234512,-0.02503877,-2.5001316e-07,0.013102405,2.3209679e-05,1.0,42,0.020243734,1.2928848e-07,0,-1.0927507022698525e-08,1.0
58,58,1594.4913,155296.52,5037.3413,155378.19,-1.8578476,34.274814747986966,-0.025053935,-1.6489625e-07,0.019815115,2.0826641e-05,1.0,42,0.020196337,1.299818e-07,0,-1.105364604724235e-08,1.0
59,59,1380.4436,155888.12,4383.3887,155949.73,-1.6106648,34.95468163361511,-0.025091572,-2.211441e-07,0.026302164,2.0779838e-05,1.0,42,0.020232588,1.2973788e-07,0,-1.1143704363118277e-08,1.0
60,60,1194.6187,156115.6,4823.4585,156190.1,-1.7696881,35.63484609258012,-0.025002567,-2.1443913e-07,0.027620548,2.6341617e-05,1.0,42,0.020244844,1.296167e-07,0,-1.1150983101765148e-08,1.0
61,61,1033.3434,156283.89,5060.235,156365.8,-1.8545022,36.31507764486014,-0.025073629,-1.650827e-07,0.030437207,3.1875912e-05,1.0,42,0.020271035,1.2963855e-07,0,-1.1203992451884254e-08,1.0
62,62,894.71045,155635.2,4978.0938,155714.8,-1.8320183,36.99483394384151,-0.02506204,-2.732944e-07,0.035733417,3.6520854e-05,1.0,42,0.020217162,1.2983456e-07,0,-1.1193686572899874e-08,1.0
63,63,774.2569,152279.2,4527.306,152346.48,-1.702919,37.67493370946613,-0.025099657,3.0294736e-08,0.045404118,4.009683e-05,1.0,42,0.020007882,1.3133143e-07,0,-1.1255681891867011e-08,1.0
64,64,669.7856,155922.62,5905.3687,156034.4,-2.1689672,38.354846328438725,-0.025080914,-3.3475726e-07,0.040238086,5.7635574e-05,1.0,42,0.020216329,1.2956328e-07,0,-1.135387876932069e-08,1.0
65,65,579.81464,157629.45,5596.979,157728.78,-2.033558,39.0348319340701,-0.025096491,-1.4142863e-07,0.04904303,6.1753664e-05,1.0,42,0.020314692,1.2879508e-07,0,-1.1286287296664366e-08,1.0
66,66,501.44418,156976.4,7364.716,157149.08,-2.686123,39.71219412618666,-0.025120338,-1.6359256e-07,0.043096453,9.465201e-05,1.0,42,0.0202629,1.2894063e-07,0,-1.1209772363473598e-08,1.0
67,67,434.02762,156586.38,6432.2964,156718.44,-2.3522885,40.39221354518668,-0.025037447,-4.8599327e-07,0.05700812,9.60348e-05,1.0,42,0.020239402,1.29145e-07,0,-1.1349482941976883e-08,1.0
68,68,375.6009,157777.2,7599.7856,157960.12,-2.757682,41.07043755069026,-0.025062077,-2.0847897e-07,0.05575607,0.00012906246,1.0,42,0.02029376,1.2847394e-07,0,-1.1502093784888867e-08,1.0
69,69,325.10385,157542.53,8688.106,157781.9,-3.1565328,41.74971350302803,-0.025104186,-7.568203e-08,0.05634727,0.00017084755,1.0,42,0.020259075,1.2839922e-07,0,-1.1452724053586068e-08,1.0
70,70,281.3503,158119.2,9304.805,158392.75,-3.3677878,42.426778841851046,-0.025013244,-2.818621e-07,0.060794663,0.00020980189,1.0,42,0.020265177,1.2794258e-07,0,-1.132121267788808e-08,1.0
71,71,243.36427,158017.39,9378.511,158295.45,-3.396585,43.11009308762732,-0.025095709,-6.096811e-08,0.06973157,0.0002447712,1.0,42,0.020215664,1.2770843e-07,0,-1.1478948912691707e-08,1.0
72,72,210.60631,158585.03,10993.355,158965.61,-3.9654865,43.787173546414124,-0.025149032,3.0073153e-07,0.06874142,0.00032875524,1.0,42,0.020229124,1.2725472e-07,0,-1.160211608652986e-08,1.0
73,73,182.27473,158985.92,11419.006,159395.47,-4.108158,44.45824992496637,-0.025042178,-2.5615935e-07,0.076465465,0.00039243704,1.0,42,0.020231957,1.2692931e-07,0,-1.1526756719596885e-08,1.0
74,74,157.72879,160424.58,14214.106,161053.05,-5.0633583,45.14664467770854,-0.025089055,-1.2578364e-07,0.07098876,0.0005529563,1.0,42,0.020302681,1.2606208e-07,0,-1.1667790705258252e-08,1.0
75,75,136.52892,160340.47,15526.425,161090.45,-5.5309405,45.81853521623998,-0.025060214,-2.1611551e-07,0.075079955,0.0006974729,1.0,42,0.020231362,1.2559008e-07,0,-1.1634393441174328e-08,1.0
76,76,118.14758,160998.25,16737.742,161865.95,-5.9352775,46.506905835616635,-0.024963291,-5.5118136e-07,0.08048194,0.00086056,1.0,42,0.020234007,1.2500472e-07,0,-1.1784093918909999e-08,1.0
77,77,102.25773,162634.92,18936.057,163733.6,-6.6412115,47.17332989393617,-0.025076332,-6.115446e-08,0.08219293,0.0010993549,1.0,42,0.020278975,1.2385348e-07,0,-1.1775384821830345e-08,1.0
78,78,88.4436,163787.1,21610.053,165206.56,-7.5161853,47.86229589997674,-0.02506666,-2.5969825e-07,0.08327178,0.0014248033,1.0,42,0.020298142,1.2286523e-07,0,-1.1795107239746639e-08,1.0
79,79,76.54279,163693.75,23834.877,165419.9,-8.284419,48.52973403838405,-0.025017008,-4.1335537e-07,0.08723744,0.0018111449,1.0,42,0.020240791,1.2236006e-07,0,-1.1885084533519169e-08,1.0
80,80,66.250786,165558.2,26267.389,167629.03,-9.015376,49.19800484343432,-0.025049351,8.766015e-08,0.091456,0.0022456783,1.0,42,0.020290142,1.2104194e-07,0,-1.1780615011707586e-08,1.0
81,81,57.329906,166444.73,29017.63,168955.23,-9.889435,49.85262831456748,-0.025112066,-5.705692e-08,0.09567026,0.0028220036,1.0,42,0.020219892,1.1967603e-07,0,-1.190961473878533e-08,1.0
82,82,49.60321,168515.17,32599.703,171639.45,-10.948774,50.537382080365205,-0.025123172,1.762978e-08,0.09842302,0.0035505018,1.0,42,0.020264521,1.1806447e-07,0,-1.1935973737361857e-08,1.0
83,83,42.92585,170449.28,35628.24,174133.08,-11.806291,51.2454440073634,-0.025079442,-2.610021e-07,0.10406552,0.004356453,1.0,42,0.02025067,1.16294224e-07,0,-1.1849002144913505e-08,1.0
84,84,37.1518,171503.7,40099.207,176129.12,-13.159896,51.88917891794699,-0.02505347,-2.703146e-07,0.10683278,0.0055375,1.0,42,0.020231152,1.1486546e-07,0,-1.1901793319784471e-08,1.0
85,85,32.150223,174112.08,44187.13,179631.62,-14.240198,52.76639237292693,-0.025059003,-2.2679367e-07,0.11203155,0.006779011,1.0,43,0.020245077,1.12703304e-07,0,-1.1915279623615271e-08,1.0
86,86,27.835518,176536.14,48081.766,182966.84,-15.235645,53.49430310082971,-0.025065655,-2.1830165e-07,0.118916035,0.008212142,1.0,43,0.020230187,1.10567505e-07,0,-1.2108628521071937e-08,1.0
87,87,24.082958,179161.52,53799.79,187064.88,-16.714304,54.196370520832716,-0.025060847,-2.3282759e-07,0.12283715,0.010160296,1.0,43,0.020248082,1.0824096e-07,0,-1.2009743144249136e-08,1.0
88,88,20.833313,182151.05,59629.254,191662.86,-18.126457,54.85077073861612,-0.025035806,-2.7500852e-07,0.12811573,0.012400673,1.0,43,0.020262256,1.0571822e-07,0,-1.1884720045189084e-08,1.0
89,89,18.021912,185144.28,66168.74,196613.1,-19.66639,55.59670448072575,-0.024869705,-3.3762802e-07,0.1334647,0.015116362,1.0,43,0.020264678,1.0306881e-07,0,-1.2213319779707386e-08,1.0
90,90,15.604198,188126.61,73993.01,202154.86,-21.470455,56.25201475183712,-0.025065543,-2.636113e-07,0.13784404,0.018467197,1.0,43,0.020257697,1.002088e-07,0,-1.236728432525242e-08,1.0
91,91,13.500899,191338.77,81147.19,207835.0,-22.981909,56.99999873401248,-0.025082592,-2.5241903e-07,0.14527269,0.02214591,1.0,43,0.02021645,9.727163e-08,0,-1.2368987380760001e-08,1.0
92,92,11.686608,195935.47,89711.805,215496.9,-24.601341,57.59087468209327,-0.02509895,-2.4195296e-07,0.1518036,0.026308687,1.0,43,0.020274557,9.408282e-08,0,-1.258521764622062e-08,1.0
93,93,10.113269,199116.73,99650.164,222660.34,-26.58618,58.2645155673672,-0.025103087,-2.5912334e-07,0.15792489,0.031631578,1.0,43,0.020226594,9.084058e-08,0,-1.272225271383709e-08,1.0
94,94,8.748621,203952.16,110491.4,231958.69,-28.44669,59.03137515045819,-0.025078679,-2.5772678e-07,0.16464633,0.03735835,1.0,43,0.020259108,8.7339295e-08,0,-1.2096962864405302e-08,1.0
95,95,7.570237,207660.77,122241.95,240969.06,-30.483694,59.90697113875649,-0.025080038,-2.2449416e-07,0.17198491,0.044259686,1.0,43,0.020212421,8.387973e-08,0,-1.2395910064003275e-08,1.0
96,96,6.554112,212801.9,135454.39,252254.92,-32.477898,60.442290924169356,-0.025089951,-4.975712e-07,0.17927231,0.051691614,1.0,43,0.020243747,8.025115e-08,0,-1.2698700298922135e-08,1.0
97,97,5.669445,217884.23,151132.27,265168.8,-34.746555,61.052148846472846,-0.025030982,-4.4867058e-08,0.18574725,0.060338136,1.0,43,0.020241119,7.633295e-08,0,-1.2411811509487484e-08,1.0
98,98,4.907347,223446.83,169355.45,280374.3,-37.15932,61.74454447932658,-0.025122091,-3.3166e-07,0.19150236,0.06987086,1.0,43,0.02029204,7.237482e-08,0,-1.235239087754393e-08,1.0
99,99,4.245922,228202.94,189190.81,296428.3,-39.660305,62.53230825011269,-0.02506627,-2.4273578e-07,0.19812901,0.08070655,1.0,43,0.020252164,6.832062e-08,0,-1.3282874525637873e-08,1.0
100,100,3.6747382,233152.02,213268.61,315980.0,-42.449753,63.43192375951912,-0.025097739,-1.3576599e-07,0.20307983,0.09251272,1.0,43,0.020249,6.408317e-08,0,-1.2174543205615062e-08,1.0
101,101,3.180988,240062.73,239475.9,339085.28,-44.929886,64.46117154174135,-0.02504964,-2.985492e-07,0.20892781,0.10420823,1.0,43,0.020235512,5.9676765e-08,0,-1.2298716221385625e-08,1.0
102,102,2.752818,246127.56,270295.88,365566.2,-47.679455,65.6400883977476,-0.025054904,-3.027626e-07,0.21389624,0.11693647,1.0,43,0.020253655,5.540352e-08,0,-1.3563589229607616e-08,1.0
103,103,2.3804083,254393.4,306284.34,398153.38,-50.287685,66.99395766205271,-0.02507484,-2.0432206e-07,0.21829505,0.12917922,1.0,43,0.0202417,5.0838953e-08,0,-1.346731605689275e-08,1.0
104,104,2.060257,262783.06,345928.78,434421.06,-52.77806,68.55029840258067,-0.025051141,-2.0482483e-07,0.22331199,0.14160015,1.0,43,0.020242631,4.65968e-08,0,-1.2382560897866934e-08,1.0
105,105,1.7836765,273795.4,393036.34,479000.5,-55.138313,70.33864195426577,-0.025072316,-2.464338e-07,0.2270238,0.1528498,1.0,43,0.020245587,4.226632e-08,0,-1.2203235852238543e-08,1.0
106,106,1.5427545,285396.62,444987.53,528644.6,-57.325565,72.39731207865407,-0.025109595,-2.310591e-07,0.2318331,0.16426441,1.0,43,0.020220323,3.8249368e-08,0,-1.326330515753223e-08,1.0
107,107,1.3354719,301907.1,505897.75,589135.3,-59.172306,74.76887789799366,-0.025051728,-2.424131e-07,0.23557146,0.17370729,1.0,43,0.020275377,3.4415482e-08,0,-1.4409147161157846e-08,1.0
108,108,1.1556969,319113.7,573901.56,656655.56,-60.92408,77.50039269440458,-0.025053535,-2.3117919e-07,0.23995997,0.18328983,1.0,43,0.020252228,3.0841477e-08,0,-1.4573167868546024e-08,1.0
109,109,1.0000616,340132.34,649660.5,733313.56,-62.365513,80.6501687639684,-0.025075328,-2.1780224e-07,0.24496661,0.19226506,1.0,43,0.020245574,2.7608346e-08,0,-1.3837258098002674e-08,1.0

File: data/split_cycle/08042023_9_PEGMEA_1_PEGDA_0_TiO2_15_LiTFSI_3_C01_RUN_1.csv
True,index,freq,Re(Z),Im(Z),Z,Phase(Z),time,Ewe_meas,I_meas,Cs,Cp,cycle_number,I_Range,Ewe,I,Ns,(QQo),cycle
0,0,7000018.5,308.4062,2089.675,2112.3105,-81.60457,2.4694765705789905,-0.018257508,-5.42087e-06,1.0880333e-05,1.0648396e-05,1.0,40,0.010077224,4.7707117e-06,0,4.288156248138522e-09,1.0
1,1,6057573.0,549.0218,2303.3643,2367.8918,-76.59334,3.021491983468877,-0.01827327,-3.3743972e-06,1.140667e-05,1.0793453e-05,1.0,40,0.014223766,6.006932e-06,0,-5.762030005958726e-09,1.0
2,2,5242039.0,376.31595,2561.3516,2588.8484,-81.64185,3.4374921099224593,-0.018137965,-2.9142848e-05,1.1853611e-05,1.1603149e-05,1.0,40,0.019821314,7.656421e-06,0,-8.84950693269578e-09,1.0
3,3,4536288.0,263.383,2918.4558,2930.3164,-84.84318,5.078481387841748,-0.018290821,7.6586175e-06,1.2021715e-05,1.1924594e-05,1.0,40,0.018451232,6.2966687e-06,0,-1.5794297332320183e-08,1.0
4,4,3925558.5,332.8256,3392.481,3408.768,-84.39682,5.630493654083693,-0.01829805,6.9888238e-06,1.1950917e-05,1.1836987e-05,1.0,40,0.019084666,5.598699e-06,0,-2.1281210464280776e-08,1.0
5,5,3397055.0,389.0788,3839.7039,3859.3662,-84.21394,6.046493033849401,-0.018251415,-2.5347335e-05,1.2201685e-05,1.2077674e-05,1.0,40,0.020156126,5.222652e-06,0,-2.3805038172832205e-08,1.0
6,6,2939708.2,373.47192,4337.917,4353.9644,-85.07927,6.462480200250866,-0.0182015,-3.8352493e-05,1.2480577e-05,1.2388748e-05,1.0,40,0.022006603,5.054383e-06,0,-2.8516117064946734e-08,1.0
7,7,2543924.5,496.24747,4896.604,4921.686,-84.213104,7.014493079826934,-0.018215083,-2.7952088e-05,1.2776765e-05,1.2646871e-05,1.0,40,0.02105526,4.2780584e-06,0,-3.423230003034582e-08,1.0
8,8,2201436.2,151.56203,5885.721,5887.6724,-88.52492,7.7324966872402,-0.01820027,-7.980116e-06,1.2283279e-05,1.2275139e-05,1.0,41,0.019773576,3.3584708e-06,0,-3.364862871852539e-08,1.0
9,9,1905053.1,135.81047,6829.912,6831.262,-88.86084,8.284498500142945,-0.018249346,-1.5034407e-06,1.22320125e-05,1.2227178e-05,1.0,41,0.020844096,3.0512804e-06,0,-3.2738958466394604e-08,1.0
10,10,1648567.4,255.343,7957.813,7961.9087,-88.16218,8.83648105969769,-0.018300304,1.2525832e-06,1.2131646e-05,1.2119168e-05,1.0,41,0.019722164,2.4770648e-06,0,-3.2512818189363516e-08,1.0
11,11,1426616.2,261.07507,8923.395,8927.213,-88.32416,9.388499219232472,-0.018394303,5.045845e-06,1.2502098e-05,1.2491405e-05,1.0,41,0.020521663,2.298776e-06,0,-3.298913949661358e-08,1.0
12,12,1234551.2,373.0023,10472.737,10479.378,-87.96019,9.940499112097314,-0.018341966,2.3605817e-06,1.2309794e-05,1.2294198e-05,1.0,41,0.020415831,1.948191e-06,0,-3.2789771298689e-08,1.0
13,13,1068345.5,174.33652,11695.793,11697.092,-89.14602,10.492496151680825,-0.018293317,7.851768e-07,1.273734e-05,1.2734512e-05,1.0,41,0.020629898,1.7636776e-06,0,-3.132741650784649e-08,1.0
14,14,924510.06,462.64438,13737.686,13745.474,-88.071175,11.044501937896712,-0.018256128,-2.6896485e-06,1.2531265e-05,1.2517069e-05,1.0,41,0.020400975,1.4841959e-06,0,-3.1556867853459555e-08,1.0
15,15,800039.0,352.45218,19395.135,19398.338,-88.95892,11.596502817439614,-0.018292908,-1.2166646e-06,1.0256901e-05,1.0253514e-05,1.0,41,0.020451238,1.0542778e-06,0,-3.234614693124863e-08,1.0
16,16,692334.1,685.96124,18542.625,18555.309,-87.88138,12.148478603659896,-0.018249888,-1.5108894e-06,1.2397474e-05,1.238053e-05,1.0,41,0.020600757,1.1102352e-06,0,-3.08504097209234e-08,1.0
17,17,599122.25,915.8381,21379.52,21399.127,-87.54711,12.700489216571441,-0.018316422,7.740041e-07,1.24252965e-05,1.2402537e-05,1.0,41,0.020569224,9.612179e-07,0,-3.0601405759256297e-08,1.0
18,18,518454.94,862.0066,24293.307,24308.596,-87.96781,13.252480229450157,-0.018332742,3.5132698e-06,1.2636374e-05,1.2620484e-05,1.0,41,0.020377306,8.3827575e-07,0,-2.9443498362785665e-08,1.0
19,19,448662.03,363.471,28040.865,28043.22,-89.25736,13.80448526897817,-0.018316869,3.7441812e-06,1.265055e-05,1.2648425e-05,1.0,41,0.020231713,7.214475e-07,0,-2.9665633953732772e-08,1.0
20,20,388258.97,427.94574,32218.041,32220.883,-89.239,14.356497295229929,-0.018312005,1.4425281e-06,1.27232925e-05,1.2721049e-05,1.0,41,0.02084623,6.469789e-07,0,-2.9139814498197974e-08,1.0
21,21,335983.9,-2537.2263,28964.592,29075.506,-95.00619,14.908492308080895,-0.018249216,-2.955942e-06,1.6354385e-05,1.622985e-05,1.0,41,0.020129314,6.9231174e-07,0,-2.8890969785289636e-08,1.0
22,22,290751.2,2191.2427,42931.54,42987.42,-87.07813,15.460504174319794,-0.01830541,6.4015103e-06,1.2750352e-05,1.27172225e-05,1.0,41,0.02078106,4.834219e-07,0,-2.7895871478580463e-08,1.0
23,23,251605.19,3227.8516,49168.504,49274.344,-86.243996,16.01248193383799,-0.018249104,-6.263553e-07,1.2865112e-05,1.2809903e-05,1.0,41,0.020390952,4.1382495e-07,0,-2.9109512027673646e-08,1.0
24,24,217729.38,3001.674,56782.13,56861.414,-86.97399,16.731495141313644,-0.018385861,3.869635e-07,1.2873345e-05,1.283747e-05,1.0,42,0.019491835,3.4279546e-07,0,-2.943210323950988e-08,1.0
25,25,188418.58,4210.635,64947.047,65083.395,-86.2906,17.14748902778956,-0.01824316,-7.4227694e-07,1.3005797e-05,1.2951361e-05,1.0,42,0.021578863,3.3155712e-07,0,-2.940840581172862e-08,1.0
26,26,163051.14,5046.5176,75054.0,75223.47,-86.153305,17.69948513401323,-0.018328177,1.8991003e-07,1.3005362e-05,1.294683e-05,1.0,42,0.020801071,2.7652368e-07,0,-2.935665821718864e-08,1.0
27,27,141098.2,4776.395,87088.24,87219.125,-86.86073,18.251493106858106,-0.018384203,2.5435276e-07,1.2952068e-05,1.2913225e-05,1.0,42,0.020343572,2.3324668e-07,0,-2.9451402109456442e-08,1.0
28,28,122105.11,7055.8423,97388.64,97643.91,-85.85614,18.667494673311012,-0.018215772,-4.4427506e-07,1.3383756e-05,1.331387e-05,1.0,42,0.021902746,2.2431247e-07,0,-2.952882261649117e-08,1.0
29,29,105663.59,10521.189,115904.96,116381.51,-84.81323,19.21950475286576,-0.01825041,-4.4241276e-07,1.2995492e-05,1.2889285e-05,1.0,42,0.02047602,1.7593878e-07,0,-2.9605058568187638e-08,1.0
30,30,91439.65,12011.799,131713.86,132260.44,-84.78926,19.635483145917533,-0.0182794,-9.971039e-08,1.3214603e-05,1.3105608e-05,1.0,42,0.021670891,1.6385015e-07,0,-2.964599779393535e-08,1.0
31,31,79127.08,12915.6045,150505.94,151059.1,-85.0952,20.187501945503755,-0.018350927,3.124631e-07,1.3364151e-05,1.32664545e-05,1.0,42,0.02035229,1.3473064e-07,0,-2.9642924185290315e-08,1.0
32,32,68475.36,19046.664,177013.83,178035.6,-83.85861,20.603494445240358,-0.01824549,-5.040619e-07,1.31304205e-05,1.2980138e-05,1.0,42,0.021211594,1.19142435e-07,0,-2.9679829450227797e-08,1.0
33,33,59252.523,24939.914,198643.56,200203.06,-82.843895,21.01949091834831,-0.018350499,6.605668e-07,1.3521933e-05,1.3312093e-05,1.0,42,0.021893075,1.09354346e-07,0,-2.967787986893613e-08,1.0
34,34,51282.285,24328.99,228727.67,230017.92,-83.92847,21.571487611246994,-0.018223168,-5.265982e-07,1.356857e-05,1.3416775e-05,1.0,42,0.020282786,8.8179156e-08,0,-2.965270345894676e-08,1.0
35,35,44369.8,36764.55,272008.12,274481.44,-82.30257,21.98749600429437,-0.018325401,-1.7886734e-07,1.3187144e-05,1.2950561e-05,1.0,42,0.02062806,7.515284e-08,0,-2.9675131547415842e-08,1.0
36,36,38403.727,56976.246,303419.34,308722.5,-79.364815,22.403496904094936,-0.01824059,-1.2895211e-07,1.3658516e-05,1.31933e-05,1.0,42,0.02090937,6.772869e-08,0,-2.9652107920684895e-08,1.0
37,37,33226.32,77431.81,347669.28,356187.62,-77.44419,22.819494283845415,-0.018302541,-6.804793e-08,1.3777537e-05,1.3126428e-05,1.0,42,0.021130452,5.9323938e-08,0,-2.9715203869164102e-08,1.0
38,38,28754.086,101596.69,398956.34,411689.25,-75.712944,23.235490836930694,-0.018302111,1.2226535e-08,1.3873792e-05,1.30288745e-05,1.0,42,0.02123064,5.1569575e-08,0,-2.9680648357939315e-08,1.0
39,39,24884.947,132479.8,468090.6,486476.8,-74.197334,23.817498304561013,-0.018225573,-1.0557987e-07,1.3663233e-05,1.2649956e-05,1.0,43,0.021013083,4.319442e-08,0,-2.971764667282538e-08,1.0
40,40,21553.963,168208.98,522483.56,548892.8,-72.154495,24.23450347103062,-0.018239062,-8.544851e-08,1.41325445e-05,1.28053225e-05,1.0,43,0.020979317,3.8221152e-08,0,-2.972611390107474e-08,1.0
41,41,18631.234,217695.98,582657.1,621997.5,-69.51299,24.650487784150755,-0.018263042,-8.874476e-08,1.4661062e-05,1.2865133e-05,1.0,43,0.020870542,3.3554063e-08,0,-2.9741121776637383e-08,1.0
42,42,16126.037,267992.0,646822.4,700142.06,-67.49475,25.06650084388093,-0.018337158,-4.4813316e-08,1.5258345e-05,1.3022824e-05,1.0,43,0.02065174,2.9496498e-08,0,-2.974232322009998e-08,1.0
43,43,13954.87,113712.3,774039.75,782347.75,-81.64259,25.482497076998698,-0.018371962,1.8895635e-08,1.4734354e-05,1.4423077e-05,1.0,43,0.020167261,2.5777874e-08,0,-2.974585434656686e-08,1.0
44,44,12080.609,399889.38,794992.44,889901.4,-63.29713,25.898480670090066,-0.018276904,-7.3157395e-08,1.6571747e-05,1.3225452e-05,1.0,43,0.019933209,2.2399346e-08,0,-2.9747119677175842e-08,1.0
45,45,10447.592,532956.1,854539.5,1007114.7,-58.049183,26.31450090315775,-0.018325215,-7.3067996e-09,1.7826735e-05,1.2834478e-05,1.0,43,0.019447766,1.9310379e-08,0,-2.97549840583631e-08,1.0
46,46,9045.586,599339.7,888834.56,1072023.8,-56.008274,26.88724397038459,-0.01831888,-4.5036803e-08,1.9795318e-05,1.3608039e-05,1.0,43,0.020252183,1.8891543e-08,0,-2.9763386738347206e-08,1.0
47,47,7827.7437,749243.5,961972.9,1219326.8,-52.086353,27.3679343132535,-0.018302355,-6.384594e-08,2.1135898e-05,1.3155463e-05,1.0,43,0.020249553,1.6607158e-08,0,-2.9770231689405958e-08,1.0
48,48,6770.8345,891084.9,957245.7,1307804.1,-47.050022,27.90641100544599,-0.018306378,-8.1668055e-08,2.4555826e-05,1.3155761e-05,1.0,43,0.020259209,1.5491011e-08,0,-2.9780136709845658e-08,1.0
49,49,5860.798,1024277.0,951899.25,1398304.5,-42.90247,28.511983567586867,-0.018445129,1.4366913e-07,2.852807e-05,1.32205905e-05,1.0,43,0.020233262,1.4469855e-08,0,-2.9784366888032013e-08,1.0
50,50,5071.625,1151757.8,954854.94,1496092.9,-39.660137,29.192710106603045,-0.018286517,-4.229923e-08,3.2865148e-05,1.3387309e-05,1.0,43,0.02021904,1.3514562e-08,0,-2.9795358242523266e-08,1.0
51,51,4388.5933,1246624.2,915997.4,1546972.2,-36.307785,29.87182829885569,-0.018259762,-7.049431e-08,3.9591374e-05,1.3881104e-05,1.0,43,0.020152587,1.3027116e-08,0,-2.980470102282181e-08,1.0
52,52,3798.7827,1399721.6,903121.9,1665788.0,-32.830727,30.551807557814755,-0.018302374,-5.697407e-08,4.639053e-05,1.3635862e-05,1.0,43,0.020227114,1.214267e-08,0,-2.9812711740698205e-08,1.0
53,53,3286.0488,1557266.0,881497.7,1789445.6,-29.512234,31.23170607011707,-0.01827178,-6.7626374e-08,5.494459e-05,1.3333074e-05,1.0,43,0.020285109,1.1335974e-08,0,-2.982325551549418e-08,1.0
54,54,2844.088,1649254.9,785917.56,1826939.5,-25.479149,31.911835942417383,-0.018288976,-5.3882662e-08,7.12033e-05,1.3176673e-05,1.0,43,0.02032522,1.1125283e-08,0,-2.983155386862851e-08,1.0
55,55,2460.7852,1695981.8,697432.4,1833784.6,-22.353756,32.59171544137644,-0.018277053,-6.622965e-08,9.2735136e-05,1.3413802e-05,1.0,43,0.020266138,1.1051537e-08,0,-2.984159349286762e-08,1.0
56,56,2129.3164,1794485.9,641213.1,1905605.9,-19.663036,33.27180854034668,-0.01827502,-5.838933e-08,0.00011656751,1.3198244e-05,1.0,43,0.02029993,1.0652744e-08,0,-2.985272608642495e-08,1.0
57,57,1843.2289,1861976.1,514493.38,1931750.1,-15.446316,33.95196761263651,-0.018488932,4.7221214e-08,0.0001678267,1.1904708e-05,1.0,43,0.02039769,1.0559176e-08,0,-2.985875534721464e-08,1.0
58,58,1594.4913,1824075.6,636124.25,1931814.1,-19.225597,34.63181105826516,-0.018427223,-1.443924e-08,0.00015691195,1.701411e-05,1.0,43,0.020073678,1.0391102e-08,0,-2.9861330744138116e-08,1.0
59,59,1380.4436,1904390.6,424726.3,1951178.1,-12.57262,35.31170522390312,-0.018172603,-1.2438888e-07,0.00027145154,1.2862245e-05,1.0,43,0.020297833,1.040286e-08,0,-2.9876090929988765e-08,1.0
60,60,1194.6187,1939975.5,415883.88,1984052.5,-12.099693,35.991814242865075,-0.018334884,-2.086413e-08,0.0003203456,1.4075266e-05,1.0,43,0.02030572,1.0234467e-08,0,-2.9892334447393685e-08,1.0
61,61,1033.3434,1917083.8,435283.4,1965879.4,-12.792402,36.67207958182553,-0.018404512,-4.345606e-09,0.0003538371,1.7347378e-05,1.0,43,0.020138115,1.024382e-08,0,-2.990731831827799e-08,1.0
62,62,894.71045,2017764.8,301137.8,2040112.4,-8.488358,37.35183060080453,-0.018337587,-5.2802406e-08,0.0005907073,1.28704805e-05,1.0,43,0.020443887,1.0020961e-08,0,-2.9908191325699895e-08,1.0
63,63,774.2569,1791885.2,-122865.09,1796092.6,3.922489,38.03193305977038,-0.018325625,-4.9003322e-08,-0.0016730408,-7.828997e-06,1.0,43,0.020061042,1.1169269e-08,0,-2.990183151322078e-08,1.0
64,64,669.7856,1958593.9,214652.1,1970321.1,-6.25437,38.71180690539768,-0.018273866,-8.712442e-08,0.0011070041,1.313849e-05,1.0,43,0.020269843,1.0287583e-08,0,-2.992171431279189e-08,1.0
65,65,579.81464,1983213.2,270473.56,2001572.1,-7.766169,39.39184213768749,-0.018341929,-5.0828362e-08,0.00101486,1.8531617e-05,1.0,43,0.020251427,1.011776e-08,0,-2.99493267941419e-08,1.0
66,66,501.44418,2001108.8,220476.39,2013217.9,-6.287325,40.069186089822324,-0.018150933,-1.266608e-07,0.0014395787,1.7265456e-05,1.0,43,0.020343019,1.0104728e-08,0,-2.996998374242916e-08,1.0
67,67,434.02762,1989983.8,186782.56,1998730.4,-5.3621492,40.749197188793914,-0.018355288,5.7294556e-09,0.0019632084,1.7144732e-05,1.0,43,0.020320857,1.01668824e-08,0,-2.996309404834266e-08,1.0
68,68,375.6009,1982842.5,143186.19,1988005.8,-4.130307,41.427441274310695,-0.018304273,-1.0712537e-07,0.002959323,1.5351803e-05,1.0,43,0.020326082,1.0224357e-08,0,-2.997277687888417e-08,1.0
69,69,325.10385,2004331.0,165641.08,2011163.8,-4.7242785,42.10670631998073,-0.018660698,1.6277646e-07,0.0029554933,2.0048006e-05,1.0,43,0.0203923,1.0139552e-08,0,-2.997438803571997e-08,1.0
70,70,281.3503,1994628.2,172825.9,2002101.5,-4.952064,42.782817418759805,-0.018389346,1.3158196e-09,0.0032731348,2.4389865e-05,1.0,43,0.020258162,1.0118449e-08,0,-2.997959583823453e-08,1.0
71,71,243.36427,2075176.9,194813.48,2084301.1,-5.3630958,43.466097397875274,-0.018282175,-1.1628783e-07,0.0033569457,2.9326578e-05,1.0,43,0.020560456,9.864436e-09,0,-3.000053065121497e-08,1.0
72,72,210.60631,2037113.2,159575.22,2043353.8,-4.479061,44.143172576645156,-0.018272357,-1.1450005e-07,0.0047356905,2.8881988e-05,1.0,43,0.020402564,9.984841e-09,0,-2.998496585023543e-08,1.0
73,73,182.27473,2082509.0,308989.78,2105307.2,-8.43962,44.81525132860406,-0.018202413,-1.4619623e-07,0.0028258527,6.0870487e-05,1.0,43,0.020593554,9.781733e-09,0,-3.001642482744356e-08,1.0
74,74,157.72879,2088428.5,223814.67,2100387.2,-6.116981,45.50365504133151,-0.018421952,3.3794162e-08,0.004508381,5.119163e-05,1.0,43,0.020610105,9.812527e-09,0,-3.001677618917932e-08,1.0
75,75,136.52892,2029526.8,188945.67,2038303.0,-5.318814,46.17553765987395,-0.018295497,-3.0920436e-08,0.006169622,5.3014533e-05,1.0,43,0.020310517,9.964425e-09,0,-3.002950698041475e-08,1.0
76,76,118.14758,2027919.2,216724.72,2039467.1,-6.1000743,46.8639132125827,-0.018255662,-5.1573252e-08,0.0062156543,7.0189206e-05,1.0,43,0.020296257,9.951745e-09,0,-3.0033517239313824e-08,1.0
77,77,102.25773,2058822.8,244788.89,2073324.1,-6.7804937,47.530359750875505,-0.018312545,-4.084644e-08,0.006358172,8.8630106e-05,1.0,43,0.020375103,9.8272634e-09,0,-3.0048019897941416e-08,1.0
78,78,88.4436,2047713.1,283180.2,2067201.0,-7.8735495,48.22026237033424,-0.018274816,-6.790553e-08,0.0063546384,0.000119248005,1.0,43,0.020257914,9.799683e-09,0,-3.005682366945115e-08,1.0
79,79,76.54279,2078655.0,286487.9,2098304.5,-7.8472776,48.887724562053336,-0.018252868,-9.814913e-08,0.007257876,0.00013529604,1.0,43,0.02036155,9.703811e-09,0,-3.007827603708218e-08,1.0
80,80,66.250786,2139073.0,289129.16,2158524.8,-7.6977673,49.55596987379249,-0.018158909,-1.2824374e-07,0.0083087785,0.00014907573,1.0,43,0.020501401,9.497876e-09,0,-3.009160049331788e-08,1.0
81,81,57.329906,2088958.9,317089.34,2112887.8,-8.63121,50.21062169157085,-0.01825473,-1.7720336e-07,0.008755023,0.0001971822,1.0,43,0.020253744,9.585812e-09,0,-3.010785185091747e-08,1.0
82,82,49.60321,2148799.2,329073.1,2173850.8,-8.70679,50.896339830738725,-0.018256744,-1.013895e-07,0.009750299,0.00022343092,1.0,43,0.020323606,9.349127e-09,0,-3.011834159941736e-08,1.0
83,83,42.92585,2225085.2,371356.97,2255861.2,-9.475085,51.60444037106936,-0.018281914,-8.4163325e-08,0.009984117,0.00027056277,1.0,43,0.02054145,9.105813e-09,0,-3.010199918628113e-08,1.0
84,84,37.1518,2178386.8,428934.47,2220214.8,-11.139301,52.24816248161369,-0.018208915,-7.053138e-08,0.009987329,0.00037277027,1.0,43,0.02030891,9.147273e-09,0,-3.0108037734811374e-08,1.0
85,85,32.150223,2216218.0,419749.9,2255618.0,-10.724739,52.88735805868055,-0.018291306,-1.1701417e-07,0.011793576,0.0004084093,1.0,43,0.020225406,8.966681e-09,0,-3.009934531867629e-08,1.0
86,86,27.835518,2218662.2,388852.7,2252480.5,-9.9409485,53.61534635987482,-0.018138302,-2.7759953e-07,0.014704007,0.00043821157,1.0,43,0.020083081,8.915984e-09,0,-3.0137606842960626e-08,1.0
87,87,24.082958,2312502.8,515810.3,2369331.0,-12.574151,54.317375059908954,-0.018439204,9.3517805e-08,0.0128120985,0.0006072239,1.0,43,0.020322733,8.577414e-09,0,-3.013895507982658e-08,1.0
88,88,20.833313,2333644.8,554251.0,2398560.5,-13.360459,54.97173941103392,-0.018375112,-5.61193e-09,0.013783366,0.00073598156,1.0,43,0.02028142,8.455663e-09,0,-3.011464891917785e-08,1.0
89,89,18.021912,2463164.5,575516.7,2529505.8,-13.15119,55.71770541980368,-0.018447338,-2.281021e-08,0.015344804,0.00079433894,1.0,43,0.020493567,8.101807e-09,0,-3.0198839954388804e-08,1.0
90,90,15.604198,2429725.0,752215.2,2543499.8,-17.201931,56.37303003759007,-0.018621497,1.4344583e-07,0.013559278,0.0011859254,1.0,43,0.020389594,8.016354e-09,0,-3.019517974308478e-08,1.0
91,91,13.500899,2464633.2,733487.8,2571463.0,-16.573282,57.121002713101916,-0.018185003,-1.241654e-07,0.0160718,0.0013076448,1.0,43,0.020261006,7.879175e-09,0,-3.023544239128404e-08,1.0
92,92,11.686608,2486546.2,684576.56,2579061.2,-15.392881,57.711870101164095,-0.018387724,7.8151725e-09,0.019893428,0.0014016203,1.0,43,0.020068534,7.781333e-09,0,-3.0268098580528246e-08,1.0
93,93,10.113269,2648598.5,817072.6,2771765.0,-17.1446,58.38552175977384,-0.018268127,-1.2314112e-07,0.019260516,0.0016736954,1.0,43,0.020392053,7.357064e-09,0,-3.0320482631074636e-08,1.0
94,94,8.748621,2679831.2,860562.7,2814616.0,-17.80316,59.1533859296178,-0.018330516,-2.1348335e-08,0.021139659,0.001976172,1.0,43,0.02024624,7.193251e-09,0,-3.028046601703574e-08,1.0
95,95,7.570237,2731553.0,974780.4,2900272.2,-19.639418,60.02902407789952,-0.018191095,-1.5440901e-07,0.0215677,0.002436351,1.0,43,0.020288851,6.995499e-09,0,-3.0290390399499126e-08,1.0
96,96,6.554112,2842749.0,1117330.8,3054447.5,-21.457102,60.56531460999395,-0.018384315,2.6028374e-08,0.021733245,0.0029081895,1.0,43,0.020433176,6.6896475e-09,0,-3.036022395228668e-08,1.0
97,97,5.669445,3074181.5,1077834.5,3257655.5,-19.321106,61.17511247898801,-0.017831605,-3.7687826e-07,0.02604519,0.0028511584,1.0,43,0.02055963,6.311174e-09,0,-3.030212686775998e-08,1.0
98,98,4.907347,3099625.5,1214286.9,3328989.5,-21.3929,61.86752760517993,-0.018038062,-2.0878791e-07,0.026708657,0.00355361,1.0,43,0.020537956,6.1694263e-09,0,-3.035518014463929e-08,1.0
99,99,4.245922,3152675.0,1152299.5,3356658.2,-20.077307,62.65529414927005,-0.018457491,2.0460087e-08,0.032529898,0.0038335333,1.0,43,0.020303374,6.048687e-09,0,-3.041103587910864e-08,1.0
100,100,3.6747382,3325994.8,1229530.1,3545981.5,-20.287987,63.554936538712354,-0.018186409,-1.8839583e-07,0.035225287,0.0042350637,1.0,43,0.020443575,5.76528e-09,0,-3.033848520612261e-08,1.0
101,101,3.180988,3326942.0,1242095.6,3551245.5,-20.472843,64.58323869420565,-0.01833493,-5.0819107e-08,0.040281262,0.0049277847,1.0,43,0.020223519,5.6947678e-09,0,-3.0402091194323787e-08,1.0
102,102,2.752818,3500739.5,1398432.8,3769720.2,-21.775118,65.76215547017637,-0.01824847,-8.8794124e-08,0.041342907,0.0056893933,1.0,43,0.020303786,5.386019e-09,0,-3.05245649742927e-08,1.0
103,103,2.3804083,3746216.5,1415018.2,4004549.2,-20.692518,67.11697654789896,-0.018262202,-8.716771e-08,0.047250524,0.005899612,1.0,43,0.020405848,5.0956666e-09,0,-3.051609660949269e-08,1.0
104,104,2.060257,3766735.2,1611096.1,4096819.0,-23.157211,68.67329918176983,-0.018231107,-1.1741e-07,0.04794875,0.007415265,1.0,43,0.020409789,4.9818625e-09,0,-3.0443975852708266e-08,1.0
105,105,1.7836765,3868826.2,1735666.6,4240325.0,-24.162374,70.46168468010728,-0.018310387,-2.0562378e-08,0.051408835,0.00861335,1.0,43,0.020390835,4.8087907e-09,0,-3.043826187334443e-08,1.0
106,106,1.5427545,4014346.5,1693855.6,4357077.5,-22.87734,72.52121587123838,-0.018478261,1.9201129e-07,0.060904156,0.0092046885,1.0,43,0.020271782,4.65261e-09,0,-3.044446928279903e-08,1.0
107,107,1.3354719,4182571.5,1879752.6,4585561.5,-24.200348,74.89298387721647,-0.018204805,-1.2876214e-07,0.06339934,0.010653715,1.0,43,0.020382417,4.444912e-09,0,-3.0609008691618444e-08,1.0
108,108,1.1556969,4337268.0,1926283.5,4745783.5,-23.947142,77.62436992695439,-0.01829424,-5.99514e-08,0.07149176,0.011778245,1.0,43,0.020350624,4.2881485e-09,0,-3.0639591283749824e-08,1.0
109,109,1.0000616,4441312.5,2017725.2,4878163.0,-24.432693,80.77410951655474,-0.01830164,-2.467561e-08,0.07887354,0.013494064,1.0,43,0.02030728,4.162895e-09,0,-3.054575086477045e-08,1.0
