Repository: Jay2-davic/SPOC_code

# Studying-Polymers-on a-Chip (SPOC) Data Cleaning and Processing
Author: Jay Jimenez jimenez45@llnl.gov

# Project Description

The SPOC project aims to establish an automated, high-throughput experimentation workflow to screen solid state polymer electrolytes. This repository contains code to reproduce the data cleaning workflow, data processing, and active learning for the SPOC project. Electrochemical impedance spectroscopy processing code is included as a Python file which was used to determine bulk ionic conductivities.

File: data/split_cycle/08172023_9_PEGMEA_1_PEGDA_5_Aerosil380_15_LiTFSI_12_C11_RUN_2.csv
True,index,freq,Re(Z),Im(Z),Z,Phase(Z),time,Ewe_meas,I_meas,Cs,Cp,cycle_number,I_Range,Ewe,I,Ns,(QQo),THD_Ewe,NSD_Ewe,NSR_Ewe,Ewe_h2,Ewe_h3,Ewe_h4,Ewe_h5,Ewe_h6,Ewe_h7,THD_I,NSD_I,NSR_I,I_h2,I_h3,I_h4,I_h5,I_h6,I_h7,cycle
42,42,7000018.5,7.6027393,0.21041128,7.6056504,-1.5852972,120.49749486995279,1.1601454,-0.030724736,0.10805676,8.270224e-05,2.0,38,0.0011430846,0.00015029413,0,-0.0004990959362058363,11.264902,1.340817,36.67657,2.0147076e-05,1.0705575e-05,4.1497886e-05,0.000119004864,5.198663e-06,8.291486e-06,16.733265,1.6232291,45.80141,1.450772e-06,1.5467941e-06,7.5413604e-06,2.3764922e-05,1.4669534e-06,1.0340052e-06,2.0
43,43,4765894.0,7.4416203,-0.0263056,7.441667,0.20253566,122.59449606286944,1.1601887,-0.029018007,-1.269485,-1.5862932e-05,2.0,38,0.0033480404,0.00044990462,0,-0.0005158927772630575,4.0891914,0.36702076,14.13141,0.00011132629,1.5494468e-05,6.248169e-06,5.5026926e-06,1.3972213e-05,7.595084e-05,4.539509,0.3692819,13.254001,1.1959485e-05,2.142049e-06,1.2015669e-06,1.1460213e-06,3.334361e-06,1.5907768e-05,2.0
44,44,3244822.5,7.736515,0.15539809,7.7380757,-1.1507064,124.74049672481488,1.1602521,-0.027974576,0.31563377,0.00012729428,2.0,38,0.0099135935,0.0012811446,0,-0.0005325570267201789,4.995428,0.13121524,4.5832095,0.00048736285,8.401432e-05,1.9974574e-05,8.664588e-06,5.7107136e-06,9.037806e-06,4.8563867,0.09768246,3.9571247,6.1208804e-05,1.01998585e-05,3.2864264e-06,1.5062745e-06,9.089547e-07,1.5925128e-06,2.0
45,45,2209211.8,7.9434147,0.3261672,7.9501085,-2.3513203,127.1564885195985,1.1601837,-0.029532205,0.22087292,0.00037177224,2.0,38,0.019948438,0.0025092033,0,-0.0005556913519075994,3.576881,0.04825686,1.6304944,0.0006815681,0.00020784386,3.242216e-05,1.3187924e-05,7.824765e-06,5.131289e-06,3.7341745,0.030272856,1.1971178,8.953429e-05,2.7349488e-05,3.49055e-06,9.631051e-07,8.273851e-07,6.1116003e-07,2.0
46,46,1504119.6,8.10203,0.4380808,8.113865,-3.0949974,129.30250043483102,1.1601292,-0.02926576,0.24153695,0.0007041034,2.0,38,0.021686072,0.002672718,0,-0.0005727725063743225,0.6685316,0.120832525,1.2394632,0.00013249427,4.24492e-05,3.865239e-05,7.0844794e-06,6.971937e-06,4.966787e-06,0.7030719,0.10910496,0.7918617,1.7145592e-05,6.048574e-06,4.451932e-06,1.3875093e-06,7.585502e-07,8.1476384e-07,2.0
47,47,1024068.44,8.239092,0.5020508,8.254374,-3.4870193,131.44749584337114,1.1601254,-0.027560905,0.30955902,0.0011451716,2.0,38,0.021596773,0.0026164036,0,-0.0005826303332023057,0.4425776,0.03195163,1.2272397,8.818836e-05,2.8889282e-05,1.8559676e-05,6.0357047e-06,9.170282e-06,3.925318e-06,0.43859845,0.027222808,0.7586719,1.062878e-05,3.1575594e-06,2.4320234e-06,6.9993166e-07,1.2318133e-06,6.358023e-07,2.0
48,48,697233.1,8.378729,0.54607004,8.396504,-3.728886,133.59250554526807,1.1601263,-0.028030442,0.41801682,0.0017680455,2.0,38,0.021656446,0.0025792217,0,-0.0005969801869543993,0.32944223,0.07010465,1.2054571,6.454777e-05,1.8896575e-05,1.9335122e-05,6.48763e-06,7.5222883e-06,5.315517e-06,0.34190884,0.04198033,0.7509415,8.051716e-06,2.396399e-06,2.4437886e-06,4.7082756e-07,6.579747e-07,5.388491e-07,2.0
49,49,474706.8,8.517836,0.5778779,8.5374155,-3.8811862,135.73750300714164,1.1601286,-0.028496243,0.58017445,0.0026581404,2.0,38,0.021383578,0.0025046899,0,-0.0006150651740184726,0.2686727,0.034166522,1.2339296,5.1779873e-05,1.640216e-05,1.4995453e-05,4.1679473e-06,6.106815e-06,5.1138154e-06,0.2508416,0.024205469,0.768349,5.6560652e-06,1.7703942e-06,1.6495304e-06,7.271348e-07,7.031788e-07,6.2786035e-07,2.0
50,50,323198.12,8.650012,0.613623,8.67175,-4.0577064,137.8814943356847,1.1601375,-0.026932988,0.80250853,0.0040182727,2.0,38,0.021356352,0.0024627498,0,-0.0006316217870518837,0.20809345,0.054066516,1.2200482,3.9142476e-05,1.208618e-05,1.2452478e-05,5.983953e-06,5.5123996e-06,4.8508323e-06,0.18637024,0.038258456,0.7792106,3.9415877e-06,1.6215057e-06,1.222237e-06,8.1805905e-07,4.953773e-07,4.5098218e-07,2.0
51,51,220049.0,8.779422,0.66534936,8.804598,-4.333882,140.02749590427266,1.1601286,-0.027812438,1.0870537,0.00620771,2.0,38,0.021261027,0.0024147641,0,-0.0006479977249309498,0.15767424,0.059025794,1.2282419,2.7077474e-05,1.0318498e-05,1.0853125e-05,6.1814767e-06,6.3389766e-06,6.372796e-06,0.13426316,0.04894325,0.7934665,2.7662809e-06,1.1126897e-06,7.468656e-07,4.479357e-07,5.93007e-07,4.0107705e-07,2.0
52,52,149820.0,8.920131,0.7421886,8.9509535,-4.75627,142.17350467285723,1.160129,-0.028190676,1.4313178,0.009840701,2.0,38,0.021224357,0.002371184,0,-0.0006626448420900787,0.13985509,0.06718666,1.2241387,2.1465532e-05,1.3263471e-05,7.7372515e-06,8.157563e-06,4.917946e-06,6.5300665e-06,0.11035822,0.049457382,0.805276,1.8686878e-06,1.1882264e-06,7.5403096e-07,5.7690653e-07,5.681739e-07,4.6234982e-07,2.0
53,53,101998.59,9.0787735,0.8479042,9.118282,-5.3356123,144.3185078947281,1.1601341,-0.02734291,1.84026,0.015912803,2.0,38,0.021061981,0.0023098628,0,-0.0006774627197027698,0.10971266,0.031307876,1.240353,1.5302478e-05,1.0238441e-05,8.982589e-06,5.71794e-06,4.139526e-06,6.097352e-06,0.08622355,0.025001055,0.82670903,1.21053e-06,9.662451e-07,9.069993e-07,3.8328218e-07,3.1779135e-07,5.867596e-07,2.0
54,54,69449.59,9.272584,0.97995013,9.324222,-6.03277,146.46448420998058,1.1601466,-0.027894422,2.338549,0.025830287,2.0,38,0.020952044,0.0022470555,0,-0.0006927651423304989,0.095339514,0.0668588,1.2439669,1.1766969e-05,9.608456e-06,6.2449744e-06,6.073579e-06,7.184395e-06,3.860771e-06,0.08516954,0.05715216,0.84613836,1.0595459e-06,8.924471e-07,6.389765e-07,5.8360075e-07,5.2117304e-07,4.8582314e-07,2.0
55,55,47283.254,9.505308,1.1365713,9.573018,-6.818613,148.61048911194666,1.1601242,-0.028492525,2.9615297,0.041745696,2.0,38,0.020637706,0.0021558201,0,-0.0007102538036539271,0.08982417,0.03642752,1.2689159,7.979931e-06,6.0403413e-06,7.2553353e-06,9.232295e-06,7.1565373e-06,5.171814e-06,0.071415916,0.030785237,0.87884736,5.5264195e-07,9.887266e-07,4.8563476e-07,6.3806016e-07,3.1771754e-07,3.6086672e-07,2.0
56,56,32196.41,9.78452,1.3047452,9.871129,-7.5954633,150.7564867871988,1.1601331,-0.028132927,3.7886717,0.06619188,2.0,38,0.020349592,0.0020615263,0,-0.0007281089019532859,0.0948548,0.043632995,1.278355,6.268466e-06,1.0705052e-05,5.243499e-06,8.058494e-06,5.459779e-06,7.038479e-06,0.088872425,0.05143121,0.9314597,4.820748e-07,1.2144992e-06,5.8244444e-07,7.632298e-07,4.264476e-07,5.469686e-07,2.0
57,57,21915.822,10.117194,1.4839056,10.225438,-8.344172,152.76748538939864,1.1601207,-0.028738478,4.8939114,0.10306347,2.0,38,0.021456601,0.0020983552,0,-0.0007426174677244772,0.10289869,0.05492929,1.2046373,5.5839414e-06,1.2816295e-05,7.761166e-06,1.0427851e-05,6.2063605e-06,5.9646445e-06,0.102452904,0.035523128,0.91255164,6.4378037e-07,1.4411481e-06,6.738899e-07,9.595592e-07,4.594582e-07,4.2275283e-07,2.0
58,58,14919.832,10.491695,1.6637186,10.622788,-9.01064,154.77850343156024,1.1601367,-0.028799962,6.4117465,0.15727475,2.0,38,0.021403082,0.002014827,0,-0.0007602969339921061,0.110381834,0.040207833,1.2064782,6.406874e-06,1.3949618e-05,8.29714e-06,1.0359148e-05,7.78751e-06,6.949536e-06,0.102476746,0.024893515,0.94055146,5.219643e-07,1.3873718e-06,7.101299e-07,1.0444282e-06,4.273409e-07,3.5178223e-07,2.0
59,59,10159.962,10.90106,1.8512267,11.057131,-9.638066,156.78948720704648,1.1601361,-0.029083183,8.461911,0.2371935,2.0,38,0.020336706,0.001839239,0,-0.0007749889843949705,0.120218106,0.03467081,1.2716802,4.7193435e-06,1.4211034e-05,7.3802908e-06,1.3632652e-05,7.89229e-06,3.6997224e-06,0.12879056,0.046231475,1.038789,4.858763e-07,1.817737e-06,5.676321e-07,1.1356842e-06,3.961663e-07,2.5740056e-07,2.0
60,60,6916.754,11.344484,2.0530324,11.528758,-10.2579,159.01021445923834,1.1601719,-0.02709324,11.207842,0.35542548,2.0,38,0.02030631,0.0017613615,0,-0.0007920357391595349,0.14071259,0.085281424,1.2590048,6.5392705e-06,1.709337e-05,1.2046465e-05,1.5805128e-05,4.3291775e-06,3.700063e-06,0.14111914,0.07580969,1.0904164,9.1574924e-07,1.6412328e-06,5.471809e-07,1.3411271e-06,2.9730532e-07,4.600188e-07,2.0
61,61,4708.491,11.822779,2.2843025,12.041434,-10.935482,161.22682499121584,1.1601517,-0.027409995,14.797379,0.5325195,2.0,38,0.020295408,0.0016854643,0,-0.000807517555292256,0.13662799,0.064863585,1.2812954,6.6961384e-06,1.4815811e-05,7.0578176e-06,1.8038922e-05,3.8819735e-06,7.3690226e-06,0.1657875,0.0766706,1.1415162,7.2978884e-07,1.9835384e-06,3.137202e-07,1.612244e-06,3.5211144e-07,5.1375616e-07,2.0
62,62,3206.0295,12.346686,2.566222,12.610558,-11.741581,163.42071437542472,1.1601547,-0.027683906,19.344538,0.80108434,2.0,38,0.020272546,0.0016075852,0,-0.0008237035733002704,0.1352464,0.10192612,1.2763001,7.334643e-06,1.5316968e-05,7.076835e-06,1.7402606e-05,7.821802e-06,4.9295627e-06,0.15321107,0.1135064,1.2031955,6.5445647e-07,1.4491742e-06,4.952947e-07,1.623176e-06,3.1266467e-07,4.5504112e-07,2.0
63,63,2182.901,12.937793,2.9072847,13.260422,-12.664707,165.61697837305837,1.1601561,-0.028686324,25.078327,1.2054772,2.0,38,0.0202463,0.0015268218,0,-0.0008394561196285972,0.1429004,0.110688835,1.2712437,4.4574426e-06,1.6797769e-05,6.0415946e-06,1.9687563e-05,6.0506177e-06,5.6983067e-06,0.15984836,0.10756042,1.2796715,7.973263e-07,1.5468067e-06,3.4386778e-07,1.4573226e-06,3.396694e-07,5.642705e-07,2.0
64,64,1486.4281,13.633782,3.3284533,14.034195,-13.719417,167.8085961570323,1.1601593,-0.029215485,32.168716,1.809438,2.0,38,0.020227123,0.0014412742,0,-0.0008578015817087337,0.1321708,0.0421938,1.290774,5.3609547e-06,1.6443544e-05,4.6100367e-06,1.6967972e-05,6.980616e-06,4.8537067e-06,0.16804159,0.048139673,1.3386872,5.4276376e-07,1.5232272e-06,4.0838745e-07,1.6177452e-06,4.561238e-07,3.049313e-07,2.0
65,65,1012.2657,14.490865,3.8092031,14.983164,-14.728096,169.99933231450268,1.1601654,-0.028492553,41.275417,2.6677964,2.0,38,0.02021719,0.0013493272,0,-0.0008753823783567383,0.14024071,0.055758376,1.2842809,4.8737666e-06,1.4932102e-05,5.181335e-06,1.9845365e-05,5.732576e-06,6.603426e-06,0.17986506,0.052114293,1.4282374,6.240325e-07,1.491891e-06,3.78004e-07,1.6180599e-06,2.7328446e-07,3.8502608e-07,2.0
66,66,688.8978,15.554674,4.299141,16.13786,-15.450214,172.19607103220187,1.1601908,-0.027108168,53.738266,3.8137758,2.0,38,0.020205216,0.0012520382,0,-0.0008911036126133663,0.14408022,0.04344806,1.2770919,6.044782e-06,1.690172e-05,4.6856317e-06,1.9770014e-05,6.7522237e-06,4.620205e-06,0.1776703,0.058688294,1.555797,6.5803215e-07,1.474521e-06,3.7099883e-07,1.2500302e-06,3.516608e-07,4.241083e-07,2.0
67,67,468.94922,16.848087,4.6831436,17.486849,-15.533959,174.39321998986998,1.1601893,-0.027670868,72.46976,5.1976695,2.0,38,0.020196468,0.0011549519,0,-0.0009074395311403592,0.14339203,0.030275118,1.2893072,7.172373e-06,1.7854505e-05,5.0873077e-06,1.691126e-05,6.8518552e-06,6.536036e-06,0.19811752,0.044757746,1.6665337,8.7104195e-07,1.4957369e-06,3.741419e-07,1.3097964e-06,3.6584962e-07,2.3677465e-07,2.0
68,68,319.28494,18.289324,4.8387613,18.918589,-14.819072,176.59021857424523,1.160193,-0.02681192,103.01667,6.739046,2.0,38,0.020187821,0.0010670891,0,-0.0009230183261671595,0.18670082,0.0547995,1.2916299,7.721081e-06,1.4930466e-05,2.0133746e-05,2.450575e-05,4.4595695e-06,5.54926e-06,0.2235889,0.04707684,1.8008994,7.328692e-07,1.4124952e-06,3.6310314e-07,1.5356121e-06,3.9927454e-07,5.0311417e-07,2.0
69,69,217.43552,19.721697,4.727158,20.28032,-13.4791155,178.77452161131077,1.1601882,-0.027031783,154.84227,8.412793,2.0,38,0.02018651,0.0009953744,0,-0.0009390152408202605,0.13552178,0.038867887,1.3054171,5.3977224e-06,1.4897766e-05,7.666741e-06,1.8006613e-05,7.750299e-06,4.220118e-06,0.19774894,0.06473009,1.9460231,4.897472e-07,1.2548668e-06,4.886082e-07,1.0340397e-06,5.0177914e-07,4.985096e-07,2.0
70,70,148.05719,20.960695,4.42919,21.42355,-11.93161,180.9843700362544,1.1601856,-0.026944209,242.69806,10.373662,2.0,38,0.020183997,0.00094214064,0,-0.0009543708365439282,0.1400292,0.041881047,1.2880288,7.647414e-06,1.7277638e-05,4.498148e-06,1.6862508e-05,9.017554e-06,4.7700646e-06,0.19141747,0.070589386,2.0561318,5.9014656e-07,1.2521407e-06,2.8938413e-07,9.1184955e-07,2.9045069e-07,4.06648e-07,2.0
71,71,100.80636,21.970545,4.1031957,22.350414,-10.578633,183.4191451386141,1.1601965,-0.0027095797,384.77777,12.9683075,2.0,39,0.020184297,0.00090308377,0,-0.0009580148532491908,0.14372727,0.039033774,1.2498287,6.800024e-06,1.7416482e-05,6.5377135e-06,1.8024388e-05,6.4086403e-06,4.365115e-06,0.1423966,0.010689476,0.39094332,2.8507313e-07,8.9236295e-07,4.3966548e-08,8.6424194e-07,6.1178156e-08,1.3229132e-07,2.0
72,72,68.616714,22.80832,3.8826752,23.136435,-9.66089,185.56982060078008,1.1601983,-0.0027654567,597.39166,16.823967,2.0,39,0.020173896,0.00087195355,0,-0.0009602706725897022,0.13509475,0.04087244,1.2623377,3.658799e-06,1.6038575e-05,5.1396037e-06,1.8922445e-05,4.8917573e-06,5.3977346e-06,0.1426207,0.011033623,0.40762633,3.0331407e-07,8.5630364e-07,5.3141857e-08,8.366471e-07,2.9566573e-08,9.874433e-08,2.0
73,73,46.71924,23.582409,3.8212166,23.889992,-9.204024,187.64939960619085,1.1601869,-0.0025512665,891.5028,22.80836,2.0,39,0.020174693,0.0008444831,0,-0.0009623570512636475,0.13931066,0.042569138,1.2349129,5.7903576e-06,1.6369646e-05,7.049635e-06,1.8138113e-05,5.2298806e-06,5.660076e-06,0.13780841,0.013705134,0.4232887,2.1365541e-07,8.32526e-07,7.375306e-08,7.658131e-07,7.607811e-08,9.763008e-08,2.0
74,74,31.801239,24.370794,3.907,24.681982,-9.107865,189.71442447757,1.1601913,-0.002696729,1280.9514,32.09663,2.0,39,0.020173263,0.0008173275,0,-0.0009624699065133852,0.13882074,0.034577757,1.2524879,4.761389e-06,1.5930362e-05,4.136283e-06,1.8550414e-05,8.489312e-06,5.8956707e-06,0.13714676,0.015229643,0.43530008,2.0136075e-07,8.1088433e-07,5.261607e-08,7.297505e-07,8.2942826e-08,8.331536e-08,2.0
75,75,21.656305,25.221758,4.095486,25.552105,-9.223138,191.76146196146146,1.1601888,-0.002579763,1794.4457,46.098618,2.0,39,0.020170344,0.0007893809,0,-0.0009655184275795084,0.13218543,0.028458884,1.2573482,4.7959757e-06,1.4660743e-05,5.6298377e-06,1.6976168e-05,7.5669595e-06,7.125794e-06,0.12925714,0.023628967,0.4513814,1.8197882e-07,7.5242224e-07,4.4749537e-08,6.493606e-07,4.1710333e-08,8.324275e-08,2.0
76,76,14.74984,26.157473,4.33799,26.514742,-9.416306,193.89713870294509,1.1601729,-0.0029660524,2487.3923,66.58042,2.0,39,0.020171493,0.0007607652,0,-0.0009649233926254997,0.12924898,0.036326334,1.2601199,6.562599e-06,1.743138e-05,4.308399e-06,1.4660141e-05,6.587214e-06,4.129437e-06,0.13961454,0.044285648,0.48247853,3.1915906e-07,7.2557754e-07,1.06012585e-07,6.403372e-07,7.3335244e-08,1.1974387e-07,2.0
77,77,10.041743,27.126493,4.621089,27.517288,-9.667721,196.00895552325528,1.160204,-0.0022754283,3429.7834,96.72619,2.0,39,0.020171445,0.00073304627,0,-0.0009655143026646628,0.12969391,0.031036489,1.2550242,5.0405692e-06,1.5625668e-05,5.300862e-06,1.7847931e-05,4.546402e-06,4.3660093e-06,0.16396832,0.07769406,0.49456242,5.2617713e-07,7.9402844e-07,1.5318876e-07,6.598557e-07,1.2121198e-07,1.2723496e-07,2.0
78,78,6.8350806,28.073032,5.0085793,28.516329,-10.115846,198.61941591391223,1.160203,-0.0021434682,4649.0254,143.41805,2.0,39,0.020170996,0.000707349,0,-0.0009664911737595815,0.12451307,0.033200394,0.8939605,3.3295194e-06,1.5737261e-05,4.086742e-06,1.6924761e-05,4.989351e-06,3.708219e-06,0.15668786,0.075646065,0.37743372,5.4935674e-07,6.8698523e-07,1.0205423e-07,6.398497e-07,8.0427874e-08,1.04022554e-07,2.0
79,79,4.6544523,29.053188,5.5709143,29.582476,-10.854644,202.0035769812821,1.1602004,-0.0025005923,6137.974,217.67522,2.0,39,0.020169858,0.00068181776,0,-0.000977920250440275,0.13044524,0.019557144,0.74480146,2.8105953e-06,1.7303417e-05,2.9918065e-06,1.813794e-05,4.6699397e-06,3.9319407e-06,0.23523547,0.14696524,0.34298152,1.1782273e-06,7.7289565e-07,1.8438391e-07,6.856367e-07,1.3095801e-07,1.7019181e-07,2.0
80,80,3.1693728,30.05731,6.439984,30.739475,-12.093174,206.57101973160752,1.1602086,-0.0023907044,7797.6187,342.24622,2.0,39,0.020171318,0.00065620244,0,-0.0009704796461082425,0.12552595,0.017723665,0.567972,2.4122037e-06,1.5281345e-05,3.5812393e-06,1.8566818e-05,5.327296e-06,2.3624025e-06,0.24954323,0.05653705,0.2696643,1.3858375e-06,6.326501e-07,5.4526563e-08,5.823277e-07,3.4449748e-08,7.802521e-08,2.0
81,81,2.1581502,31.23516,7.6786113,32.165142,-13.811278,212.91083576607343,1.1601982,-0.0025721118,9604.08,547.3312,2.0,39,0.020171667,0.0006271282,0,-0.0009771152892888704,0.12730104,0.024207486,0.45123762,3.8047785e-06,1.6242067e-05,3.88091e-06,1.7820505e-05,5.0009694e-06,3.4699933e-06,0.3154567,0.06766365,0.23029657,1.7983006e-06,5.8202534e-07,5.8977516e-08,5.6336944e-07,4.1494896e-08,7.52092e-08,2.0
82,82,1.4679656,32.723167,9.3202,34.02458,-15.897993,221.87377000512788,1.1601925,-0.0024075033,11632.659,872.85876,2.0,39,0.020172134,0.0005928695,0,-0.0009721534004762911,0.11820427,0.01604361,0.36550707,2.5433353e-06,1.4694159e-05,3.256877e-06,1.7375694e-05,3.9298575e-06,3.5805242e-06,0.4588554,0.1586249,0.26369587,2.5488282e-06,6.610385e-07,1.9568414e-07,4.8381287e-07,1.2413007e-07,1.5929247e-07,2.0
83,83,1.0000616,34.571587,11.463578,36.422634,-18.344984,234.6835746934812,1.1601903,-0.002386758,13882.675,1375.2158,2.0,39,0.020172646,0.0005538492,0,-0.0009908281960091133,0.12040508,0.022275966,0.3108322,2.6625191e-06,1.479233e-05,2.845284e-06,1.7731798e-05,4.3026384e-06,4.3537016e-06,0.587726,0.18130703,0.24767107,3.0994868e-06,6.8078185e-07,1.890529e-07,5.6954696e-07,1.12224456e-07,1.1609429e-07,2.0

File: data/split_cycle/08172023_9_PEGMEA_1_PEGDA_5_Aerosil380_15_LiTFSI_12_C11_RUN_3.csv
True,index,freq,Re(Z),Im(Z),Z,Phase(Z),time,Ewe_meas,I_meas,Cs,Cp,cycle_number,I_Range,Ewe,I,Ns,(QQo),THD_Ewe,NSD_Ewe,NSR_Ewe,Ewe_h2,Ewe_h3,Ewe_h4,Ewe_h5,Ewe_h6,Ewe_h7,THD_I,NSD_I,NSR_I,I_h2,I_h3,I_h4,I_h5,I_h6,I_h7,cycle
84,84,7000018.5,7.5553284,0.19397913,7.557818,-1.4707162,237.25649854904623,1.1601635,-0.028576426,0.11721035,7.72117e-05,3.0,38,0.0011396997,0.00015079745,0,-0.001015499052632807,11.094566,0.84240574,36.636486,2.015636e-05,4.487349e-06,3.861124e-05,0.00011760011,8.032292e-06,9.4593515e-06,16.241379,0.7864871,45.55674,1.4819925e-06,1.1059385e-06,7.289774e-06,2.3168674e-05,1.4964354e-06,1.0206126e-06,3.0
85,85,4765894.0,7.441833,-0.021560105,7.441864,0.16599399,239.35350427529193,1.1602119,-0.02861555,-1.5489054,-1.3000593e-05,3.0,38,0.0033383186,0.00044858633,0,-0.0010317170563699134,4.0829463,0.39717332,14.235774,0.000109084736,2.0580694e-05,6.687596e-06,6.6493844e-06,1.6375634e-05,7.633569e-05,4.627839,0.40260205,13.31665,1.2320278e-05,1.6496965e-06,1.3510003e-06,1.1015092e-06,2.76774e-06,1.622586e-05,3.0
86,86,3244822.5,7.7371707,0.16115125,7.7388487,-1.1931947,241.49950877725496,1.1602528,-0.028740365,0.30436555,0.0001319806,3.0,38,0.0098995855,0.0012792065,0,-0.0010475477724673692,4.981912,0.11142844,4.6421733,0.00048641535,7.82921e-05,1.4203523e-05,7.783923e-06,8.839232e-06,7.4022223e-06,4.850533,0.102235205,4.021639,6.103622e-05,1.0471929e-05,2.480504e-06,1.6436042e-06,1.3302059e-06,1.3987901e-06,3.0
87,87,2209211.8,7.9442415,0.32646835,7.950947,-2.353244,243.91549638533616,1.1601976,-0.029567605,0.2206692,0.00037203703,3.0,38,0.02005161,0.0025219147,0,-0.0010690570203162175,3.6695793,0.03414035,1.6192473,0.0007052818,0.00020735007,2.7351343e-05,1.1181739e-05,6.8750473e-06,5.1707393e-06,3.803643,0.033017814,1.2000158,9.20182e-05,2.680412e-05,3.4915993e-06,1.4967094e-06,5.402585e-07,5.2019266e-07,3.0
88,88,1504119.6,8.102798,0.43957275,8.114713,-3.1052237,246.06250136732706,1.1601413,-0.029388735,0.24071714,0.0007063537,3.0,38,0.02168356,0.0026721293,0,-0.0010856965179420917,0.66685545,0.09781998,1.2400084,0.00013125001,4.5093115e-05,3.7945014e-05,8.622112e-06,6.2730905e-06,7.1248833e-06,0.69804734,0.10539807,0.7880664,1.6998647e-05,6.274844e-06,4.2539236e-06,1.0720071e-06,8.082421e-07,6.5510994e-07,3.0
89,89,1024068.44,8.241327,0.5012614,8.256557,-3.4806075,248.20849389591604,1.160127,-0.028401224,0.31004652,0.0011427662,3.0,38,0.021561468,0.0026114357,0,-0.001098076041729558,0.432132,0.050555337,1.230097,8.5737905e-05,2.6579268e-05,1.925019e-05,6.142119e-06,1.0886236e-05,6.858396e-06,0.43851972,0.02740811,0.7607071,1.0662171e-05,2.988718e-06,2.6731202e-06,8.344056e-07,7.5711733e-07,4.347626e-07,3.0
90,90,697233.1,8.38085,0.5471089,8.398688,-3.7350168,250.3555031712458,1.1601119,-0.028017398,0.4172231,0.0017704879,3.0,38,0.021659194,0.002578878,0,-0.0011129510354208113,0.32256493,0.04828408,1.2109613,6.404514e-05,1.704339e-05,1.8365356e-05,4.8937545e-06,6.644494e-06,5.6700064e-06,0.33575407,0.04825842,0.74782914,7.923298e-06,2.4570274e-06,2.0788198e-06,6.232434e-07,8.561671e-07,5.292314e-07,3.0
91,91,474706.8,8.520651,0.5805436,8.540405,-3.8977504,252.5015078864817,1.1601157,-0.027424883,0.5775105,0.0026685328,3.0,38,0.02138757,0.0025042805,0,-0.0011374540786146115,0.2503479,0.02900781,1.2127819,4.68879e-05,1.8205708e-05,1.51645045e-05,5.7165726e-06,3.7259551e-06,5.537299e-06,0.25012437,0.02730569,0.76758796,5.625064e-06,1.8391964e-06,1.7293381e-06,5.701053e-07,5.1372905e-07,5.6180704e-07,3.0
92,92,323198.12,8.654406,0.61299574,8.676087,-4.051522,254.64749268171727,1.1601104,-0.027080184,0.8033297,0.0040101525,3.0,38,0.021339357,0.00245956,0,-0.0011540661223871543,0.199627,0.04970973,1.2214392,3.7140868e-05,1.1953856e-05,1.2139222e-05,6.348355e-06,6.2407466e-06,4.6365276e-06,0.18506575,0.048967656,0.77577716,3.8814246e-06,1.5777808e-06,1.3830637e-06,6.7802665e-07,5.397827e-07,4.9802065e-07,3.0
93,93,220049.0,8.78447,0.665404,8.809635,-4.3317556,256.79450915704365,1.1601082,-0.026703812,1.0869644,0.0062011224,3.0,38,0.021312766,0.0024192564,0,-0.0011685106529261877,0.16596894,0.047336992,1.2175944,2.8456852e-05,1.0643099e-05,9.95522e-06,9.928731e-06,5.72594e-06,4.9847677e-06,0.13754447,0.06023297,0.7851994,2.7008894e-06,1.3971226e-06,7.8304544e-07,7.2456896e-07,3.9206472e-07,4.7127693e-07,3.0
94,94,149820.0,8.924241,0.74234736,8.955063,-4.7551017,258.9405021656712,1.1601093,-0.026280863,1.4310117,0.0098337745,3.0,38,0.021205196,0.002367956,0,-0.0011880253649286978,0.12412911,0.056600895,1.2242278,1.6957638e-05,1.12625785e-05,9.994164e-06,5.34408e-06,7.2153834e-06,7.6468805e-06,0.111623235,0.045743372,0.81221795,1.9741701e-06,1.250156e-06,9.0689406e-07,4.2228726e-07,3.71774e-07,3.9599638e-07,3.0
95,95,101998.59,9.084353,0.8495533,9.123991,-5.342665,261.086503494269,1.1601155,-0.028278254,1.8366877,0.015923806,3.0,38,0.021068899,0.0023091757,0,-0.0012068658762022695,0.10455274,0.030046845,1.2312176,1.33395415e-05,8.950772e-06,6.292121e-06,6.0460648e-06,8.85856e-06,4.680706e-06,0.08415733,0.025857639,0.81993854,1.1391934e-06,1.0531032e-06,5.9440276e-07,3.590103e-07,4.845442e-07,6.5258627e-07,3.0
96,96,69449.59,9.275977,0.9832378,9.327942,-6.050662,263.23249159616535,1.1601176,-0.028119877,2.3307295,0.025896277,3.0,38,0.02095328,0.0022462918,0,-0.0012250215903192492,0.08889995,0.06684153,1.2455312,1.0182824e-05,7.765023e-06,6.646103e-06,6.309596e-06,6.3399693e-06,4.0145296e-06,0.079874836,0.057859376,0.85075635,1.11608e-06,9.538572e-07,5.398735e-07,5.234469e-07,3.2099592e-07,4.0569674e-07,3.0
97,97,47283.254,9.510609,1.1390917,9.578581,-6.8298187,265.3775074314035,1.1601318,-0.028036032,2.9549768,0.04178969,3.0,38,0.020645328,0.002155364,0,-0.0012421940080399126,0.081527054,0.041449938,1.2591789,5.14497e-06,8.537863e-06,4.666552e-06,7.5638877e-06,6.03297e-06,5.5062046e-06,0.07422335,0.023954501,0.883328,8.579079e-07,8.0577246e-07,4.9127243e-07,4.998086e-07,5.29147e-07,2.4255024e-07,3.0
98,98,32196.41,9.790808,1.307873,9.877775,-7.608627,267.52350451998063,1.1601225,-0.027847853,3.7796109,0.06626131,3.0,38,0.020351743,0.002060357,0,-0.0012576182497748781,0.091159105,0.05532147,1.280616,6.943393e-06,7.3564947e-06,5.5322766e-06,7.874672e-06,5.8963615e-06,7.0175042e-06,0.08103025,0.039233323,0.9307617,6.3358937e-07,7.161023e-07,5.5033007e-07,9.809173e-07,4.4495275e-07,3.9678366e-07,3.0
99,99,21915.822,10.122512,1.4855473,10.230938,-8.348947,269.5344995755295,1.1601263,-0.029006783,4.888503,0.1030666,3.0,38,0.021460397,0.0020975983,0,-0.0012726039959824217,0.08459455,0.05217352,1.2141604,4.8208794e-06,1.13713e-05,4.220812e-06,7.6751085e-06,7.233732e-06,4.4336257e-06,0.101963975,0.04337967,0.91248137,5.4637815e-07,1.3879425e-06,6.9695585e-07,1.0204865e-06,4.5150648e-07,5.379895e-07,3.0
100,100,14919.832,10.498612,1.6666974,10.630087,-9.0206585,271.5454987643461,1.1601285,-0.028831637,6.4002867,0.15734006,3.0,38,0.021413507,0.0020144244,0,-0.0012897562347052476,0.112556145,0.03821482,1.2148801,5.4037823e-06,1.425475e-05,8.066486e-06,1.249522e-05,7.0088354e-06,5.255119e-06,0.11854652,0.029302515,0.9472554,4.6310174e-07,1.6692474e-06,7.571378e-07,1.1495314e-06,5.6418463e-07,3.6011895e-07,3.0
101,101,10159.962,10.9100485,1.8565928,11.066892,-9.657663,273.5565043532115,1.1601285,-0.028423598,8.437454,0.23746161,3.0,38,0.020358589,0.0018395941,0,-0.0013052473983528583,0.12388902,0.042162552,1.2715663,7.30448e-06,1.6206975e-05,9.947862e-06,1.0338034e-05,5.477379e-06,5.5149308e-06,0.14208291,0.032834783,1.0441577,4.88497e-07,2.0475456e-06,7.3599284e-07,1.1831075e-06,2.912141e-07,3.4660255e-07,3.0
102,102,6916.754,11.35318,2.0570922,11.538038,-10.270048,275.7772157653526,1.1601785,-0.02726652,11.185723,0.35555568,3.0,38,0.020307679,0.0017600633,0,-0.0013226614784902,0.15056495,0.05119106,1.2486175,8.822444e-06,1.8316274e-05,1.0706707e-05,1.5886286e-05,5.7236684e-06,5.540485e-06,0.14927706,0.07443123,1.092405,7.680904e-07,1.9048485e-06,3.8380367e-07,1.4145176e-06,3.4360093e-07,3.8860162e-07,3.0
103,103,4708.491,11.835467,2.2921805,12.0553875,-10.960805,277.99382973734464,1.160177,-0.028429186,14.746521,0.53311986,3.0,38,0.020295363,0.0016835098,0,-0.0013391483068755576,0.14590412,0.069047004,1.272822,5.199359e-06,1.4780763e-05,6.95708e-06,2.1281885e-05,5.4668217e-06,6.2698964e-06,0.1566187,0.070623435,1.1481776,8.5868584e-07,1.6767822e-06,2.7599694e-07,1.666353e-06,2.557583e-07,5.0187276e-07,3.0
104,104,3206.0295,12.361436,2.5716977,12.626113,-11.75229,280.18771005488816,1.1601679,-0.027879544,19.30335,0.80081683,3.0,38,0.020274663,0.0016057724,0,-0.0013549355878943203,0.13390405,0.113002345,1.2811471,5.279607e-06,1.4145165e-05,7.6279052e-06,1.8073795e-05,7.2847183e-06,4.9539694e-06,0.15245034,0.121395454,1.1927037,4.0611482e-07,1.7096809e-06,4.7612207e-07,1.3870225e-06,3.8920567e-07,5.8114927e-07,3.0
105,105,2182.901,12.955675,2.9216487,13.281022,-12.708254,282.38394066586625,1.1601566,-0.027764024,24.95503,1.207678,3.0,38,0.020247426,0.0015245383,0,-0.001370877469347266,0.13873509,0.108891815,1.300762,6.6611806e-06,1.456158e-05,4.4781273e-06,1.9236935e-05,5.6200365e-06,6.758896e-06,0.16334532,0.10575006,1.2595533,7.0018046e-07,1.5292994e-06,5.4157147e-07,1.5719071e-06,4.382833e-07,3.688585e-07,3.0
106,106,1486.4281,13.65147,3.341547,14.054486,-13.754171,284.5755576765805,1.1601675,-0.02790377,32.042667,1.8113145,3.0,38,0.020227676,0.0014392327,0,-0.0013881625135741713,0.120629005,0.045180112,1.2764032,5.782437e-06,1.234594e-05,6.0933726e-06,1.5749585e-05,5.7155344e-06,5.521715e-06,0.17434776,0.046983875,1.3541077,5.9922826e-07,1.6199812e-06,4.950057e-07,1.5721288e-06,5.565501e-07,2.9117092e-07,3.0
107,107,1012.2657,14.511166,3.8316042,15.008502,-14.7911005,286.76631932731834,1.1601782,-0.026944205,41.034107,2.674432,3.0,38,0.020215377,0.0013469284,0,-0.0014047193204110632,0.1381567,0.059564535,1.2918452,4.733084e-06,1.7461442e-05,5.952024e-06,1.825735e-05,4.4217168e-06,5.4917004e-06,0.18308319,0.06434198,1.4266953,5.121439e-07,1.6279718e-06,4.6861933e-07,1.5392574e-06,2.9312605e-07,5.986034e-07,3.0
108,108,688.8978,15.57567,4.3312984,16.166683,-15.540239,288.9630755383405,1.1601928,-0.025863528,53.339287,3.8286138,3.0,38,0.020202436,0.0012496338,0,-0.0014199941618813449,0.12570442,0.037825447,1.278214,6.8350037e-06,1.2280098e-05,5.6238337e-06,1.6840828e-05,4.2808038e-06,6.6591365e-06,0.19100721,0.045275416,1.5380089,5.9641934e-07,1.5385339e-06,4.297633e-07,1.2901164e-06,4.6845366e-07,5.9731997e-07,3.0
109,109,468.94922,16.878843,4.7279034,17.528503,-15.647998,291.16021945604007,1.160207,-0.025218852,71.78368,5.2224374,3.0,38,0.02019597,0.0011521789,0,-0.0014349698326141483,0.12931097,0.036477815,1.2894496,5.936164e-06,1.2500413e-05,4.894305e-06,1.8447023e-05,6.623665e-06,6.289624e-06,0.16982962,0.055045903,1.679452,5.191098e-07,1.3473583e-06,2.3401411e-07,1.090434e-06,4.1215444e-07,3.27241e-07,3.0
110,110,319.28494,18.341606,4.908135,18.986952,-14.981101,293.35722425367567,1.1601923,-0.025721926,101.56059,6.7865286,3.0,38,0.020189442,0.0010633324,0,-0.00144964176214249,0.15401809,0.044136398,1.2834889,4.1459125e-06,9.769512e-06,1.8040932e-05,1.8702774e-05,9.600174e-06,6.3255175e-06,0.19241074,0.047946233,1.8240672,4.845266e-07,1.347392e-06,3.9211196e-07,1.2442898e-06,2.1222515e-07,3.596948e-07,3.0
111,111,217.43552,19.791874,4.811028,20.368217,-13.662528,295.54153427746496,1.1601882,-0.025572872,152.14293,8.488315,3.0,38,0.020182185,0.0009908666,0,-0.0014642972306706296,0.13350253,0.037561413,1.2914453,4.040408e-06,1.43779735e-05,5.6370986e-06,1.783522e-05,5.5320147e-06,6.1173846e-06,0.21229723,0.04655431,1.9465201,5.7882926e-07,1.5425211e-06,3.9738347e-07,9.128348e-07,4.0550523e-07,4.998017e-07,3.0
112,112,148.05719,21.073223,4.520053,21.552532,-12.106095,297.7514003024262,1.1601892,-0.025056753,237.8193,10.460141,3.0,38,0.020180766,0.0009363524,0,-0.0014789252249715857,0.13424908,0.038837273,1.2965356,6.511015e-06,1.5478436e-05,3.9037786e-06,1.6509404e-05,9.083621e-06,6.513177e-06,0.1850176,0.05647732,2.048846,4.647703e-07,1.0799108e-06,4.4398772e-07,9.2535896e-07,3.832938e-07,3.881063e-07,3.0
113,113,100.80636,22.118982,4.191133,22.512552,-10.7292795,300.186172711401,1.1601728,-0.002735655,376.70447,13.056122,3.0,39,0.020184483,0.00089658797,0,-0.0014823336224640273,0.13047591,0.032876503,1.2561356,4.7672356e-06,1.5981033e-05,5.193491e-06,1.714801e-05,6.998262e-06,3.907943e-06,0.14507106,0.009964765,0.39216343,2.870168e-07,9.121047e-07,5.6421168e-08,8.6624186e-07,5.8646418e-08,1.2178678e-07,3.0
114,114,68.616714,22.98904,3.9563959,23.327002,-9.764903,302.33680380023725,1.1602008,-0.0026781047,586.2603,16.864447,3.0,39,0.020177402,0.0008649805,0,-0.0014844253508368855,0.14619665,0.030231124,1.2608577,7.601187e-06,1.539156e-05,7.679962e-06,1.9082614e-05,8.176083e-06,5.789932e-06,0.14170933,0.012870147,0.4062299,2.7654357e-07,8.456632e-07,6.253832e-08,8.2698404e-07,4.3400405e-08,1.1832117e-07,3.0
115,115,46.71924,23.7781,3.8948748,24.09498,-9.302491,304.4154173922434,1.160186,-0.0024080367,874.6431,22.854134,3.0,39,0.020173285,0.0008372402,0,-0.0014863635664917206,0.13625367,0.032986734,1.2583107,3.7800362e-06,1.775305e-05,5.0382077e-06,1.7780238e-05,3.2022315e-06,6.678251e-06,0.13939683,0.013347281,0.42388636,2.463119e-07,8.446086e-07,5.293487e-08,7.543233e-07,3.640867e-08,9.764262e-08,3.0
116,116,31.801239,24.584944,3.9757757,24.904343,-9.18611,306.47942821032484,1.1601955,-0.0026667428,1258.7927,32.080994,3.0,39,0.020172792,0.000810011,0,-0.0014861363042132645,0.14267378,0.04113642,1.2760714,4.800122e-06,1.5422986e-05,5.7801594e-06,2.0699701e-05,5.3649396e-06,6.412853e-06,0.13898522,0.017486125,0.43790203,2.4356362e-07,8.2450066e-07,7.635519e-08,7.097688e-07,6.157195e-08,9.0090744e-08,3.0
117,117,21.656305,25.461779,4.161174,25.799564,-9.281695,308.52547740083537,1.1601872,-0.0023331651,1766.119,45.943798,3.0,39,0.020173334,0.00078192534,0,-0.0014893101226866065,0.12529139,0.030461619,1.264265,5.082355e-06,1.4389607e-05,5.1793336e-06,1.6501162e-05,6.069617e-06,5.160047e-06,0.13574342,0.013466366,0.45503294,2.0766304e-07,7.626057e-07,6.853804e-08,6.845537e-07,8.4534975e-08,1.0366137e-07,3.0
118,118,14.74984,26.410587,4.414975,26.777063,-9.490205,310.66117766228854,1.1601912,-0.002607516,2444.0188,66.44085,3.0,39,0.020170622,0.00075327983,0,-0.001488227032108284,0.12961166,0.030236956,1.2454517,5.3839885e-06,1.5032624e-05,3.890841e-06,1.6836857e-05,6.5752793e-06,6.0311254e-06,0.13862677,0.04256486,0.48497015,2.8248235e-07,6.710718e-07,1.0226538e-07,7.038264e-07,5.8687036e-08,1.01194054e-07,3.0
119,119,10.041743,27.405851,4.703123,27.806475,-9.737686,312.7729589359078,1.1602004,-0.0022568027,3369.9595,96.40632,3.0,39,0.020170491,0.0007253883,0,-0.001489211166882257,0.13966188,0.028353417,1.25084,7.812702e-06,1.3831878e-05,5.8466685e-06,2.0031024e-05,5.4726493e-06,6.9457833e-06,0.16340487,0.08562607,0.49492317,5.1866016e-07,7.649856e-07,1.1627708e-07,6.772422e-07,1.02756395e-07,1.4606942e-07,3.0
120,120,6.8350806,28.379257,5.0850577,28.831234,-10.158582,315.3834279398725,1.1602201,-0.0021413276,4579.105,142.44456,3.0,39,0.020172745,0.00069968373,0,-0.0014889208899554667,0.12672988,0.03188985,0.89790994,5.1940247e-06,1.6748822e-05,4.9720707e-06,1.5716249e-05,5.3733006e-06,3.4143031e-06,0.15753485,0.06875433,0.3840961,5.681214e-07,6.976075e-07,8.9141146e-08,6.027422e-07,6.3205825e-08,1.2696862e-07,3.0
121,121,4.6544523,29.383537,5.6564693,29.923033,-10.896413,318.7675649806333,1.1602103,-0.002276344,6045.136,216.01591,3.0,39,0.020171866,0.00067412504,0,-0.0014996435969367255,0.12502736,0.027260201,0.7442377,3.3959584e-06,1.6427328e-05,3.6907838e-06,1.6821037e-05,4.8074667e-06,4.6658506e-06,0.23101172,0.1424977,0.3419627,1.1418347e-06,7.7319925e-07,1.8537413e-07,6.510877e-07,1.1397484e-07,1.3304317e-07,3.0
122,122,3.1693728,30.412275,6.513441,31.101952,-12.088497,323.33501357093337,1.160188,-0.0025334496,7709.679,338.12866,3.0,39,0.020168563,0.0006484662,0,-0.0014943118871711162,0.11996452,0.019144252,0.57089007,4.439912e-06,1.4983598e-05,3.7517864e-06,1.650252e-05,4.6755667e-06,4.917182e-06,0.24273777,0.04695758,0.2704522,1.3162081e-06,6.2924414e-07,6.3435756e-08,5.69241e-07,6.047209e-08,8.207547e-08,3.0
123,123,2.1581502,31.629866,7.7629128,32.56856,-13.789532,329.67506240538205,1.1601977,-0.0024445527,9499.785,539.7169,3.0,39,0.020172883,0.0006193974,0,-0.0014976860367601232,0.12572831,0.021348126,0.45165628,3.1939082e-06,1.5651009e-05,3.3515419e-06,1.8288432e-05,4.091137e-06,4.4168214e-06,0.32281044,0.045797065,0.23400846,1.833629e-06,5.8140813e-07,5.039163e-08,5.330089e-07,4.4327795e-08,6.946333e-08,3.0
124,124,1.4679656,33.17669,9.432652,34.491558,-15.871282,338.63899773781304,1.1601925,-0.002363066,11493.979,859.6317,3.0,39,0.020173166,0.00058487256,0,-0.001494766278354962,0.12083408,0.023208167,0.3709957,3.3170845e-06,1.4320319e-05,3.0400058e-06,1.802531e-05,5.04552e-06,3.6324388e-06,0.47371513,0.17375895,0.26998907,2.5811435e-06,7.07789e-07,1.9078522e-07,5.4283265e-07,1.2680849e-07,1.5330355e-07,3.0
125,125,1.0000616,35.090378,11.616075,36.96306,-18.31625,351.4517425064114,1.1602029,-0.002400313,13700.423,1353.0597,3.0,39,0.020173034,0.000545762,0,-0.0015094894648868438,0.11879133,0.022959698,0.30819592,3.4877196e-06,1.4270231e-05,2.9821138e-06,1.736201e-05,5.4632874e-06,3.7327616e-06,0.5605078,0.1739456,0.23624168,2.9327268e-06,6.2555955e-07,1.6242707e-07,4.600448e-07,1.01818586e-07,1.1301325e-07,3.0
