Repository: Jay2-davic/SPOC_code

# Studying-Polymers-on a-Chip (SPOC) Data Cleaning and Processing
Author: Jay Jimenez jimenez45@llnl.gov

# Project Description

The SPOC project aims to establish an automated, high-throughput experimentation workflow to screen solid state polymer electrolytes. This repository contains code to reproduce the data cleaning workflow, data processing, and active learning for the SPOC project. Electrochemical impedance spectroscopy processing code is included as a Python file which was used to determine bulk ionic conductivities.

File: data/split_cycle/08212024_9_PEGMEA_1_PEGDA_4,29_Aerosil380_20_LiTFSI_F3_RUN_1_C01_RUN_1.csv
True,index,freq,Re(Z),Im(Z),Z,Phase(Z),time,Ewe_meas,I_meas,Cs,Cp,cycle_number,I_Range,Ewe,I,Ns,(QQo),cycle
0,0,7000018.5,147.64517,1436.8157,1444.3817,-84.13296,2.4664780638122465,-0.010568406,1.277521e-05,1.5824133e-05,1.5658785e-05,1.0,40,0.009982195,6.9110506e-06,0,7.106149168767691e-09,1.0
1,1,6057573.0,214.46394,1596.2594,1610.602,-82.3479,3.018484943342628,-0.010571853,2.4291825e-05,1.6459553e-05,1.6167709e-05,1.0,40,0.014126014,8.770642e-06,0,7.11525067223167e-09,1.0
2,2,5242039.0,243.99396,1807.5089,1823.9028,-82.312164,3.434497363079572,-0.010462391,-4.3673626e-05,1.6797298e-05,1.6496695e-05,1.0,40,0.019570947,1.0730258e-05,0,-8.678819336043691e-10,1.0
3,3,4536288.0,236.88518,2057.7898,2071.3796,-83.43323,4.802479401434539,-0.010544781,-2.83986e-05,1.704977e-05,1.6826783e-05,1.0,40,0.018799597,9.075882e-06,0,-4.663799519938215e-09,1.0
4,4,3925558.5,299.01703,2339.6672,2358.6975,-82.716896,5.218486754485639,-0.0105299875,-3.144989e-05,1.7328643e-05,1.7050152e-05,1.0,40,0.018174296,7.7052255e-06,0,-2.426372209962027e-09,1.0
5,5,3397055.0,374.81137,2610.2385,2637.0112,-81.8286,5.6344976542459335,-0.010546421,-5.271584e-05,1.794888e-05,1.7586271e-05,1.0,40,0.019105775,7.2452385e-06,0,-8.59222512051853e-09,1.0
6,6,2939708.2,386.3748,3050.7085,3075.0786,-82.781876,6.050481967366068,-0.010551749,-4.3450356e-05,1.77466e-05,1.7466431e-05,1.0,40,0.020905323,6.7983055e-06,0,-1.3196410954625055e-08,1.0
7,7,2543924.5,337.65353,3463.5735,3479.993,-84.432,6.602494046877837,-0.010632685,-1.2974734e-05,1.8063067e-05,1.7893019e-05,1.0,40,0.020810544,5.9800536e-06,0,-1.7314960400104457e-08,1.0
8,8,2201436.2,571.77356,3895.6543,3937.3909,-81.65019,7.1544850598147605,-0.0106014395,-1.3663128e-05,1.8558103e-05,1.8166755e-05,1.0,40,0.02033008,5.1633383e-06,0,-2.3155584563615623e-08,1.0
9,9,1905053.1,538.2508,4554.1646,4585.862,-83.25955,7.706489112664713,-0.010710231,1.9510277e-05,1.8344434e-05,1.8091718e-05,1.0,40,0.020763943,4.527817e-06,0,-2.0594728847167215e-08,1.0
10,10,1648567.4,590.06555,5431.8633,5463.819,-83.80025,8.425501413497841,-0.010590484,-4.4605918e-06,1.7773158e-05,1.7565872e-05,1.0,41,0.019058717,3.488168e-06,0,-2.2185260652862205e-08,1.0
11,11,1426616.2,525.97046,6228.3687,6250.5376,-85.172966,8.841489566577366,-0.01069594,9.1314705e-06,1.7911776e-05,1.7784945e-05,1.0,41,0.021940367,3.5101568e-06,0,-2.350387456820455e-08,1.0
12,12,1234551.2,849.12805,7053.214,7104.1426,-83.13527,9.393477726116544,-0.010651746,8.459221e-06,1.8277802e-05,1.8016677e-05,1.0,41,0.020847728,2.9345877e-06,0,-2.4495207016395664e-08,1.0
13,13,1068345.5,883.74536,8256.16,8303.324,-83.89028,9.94548732569092,-0.010610364,2.1371231e-06,1.8043896e-05,1.7839495e-05,1.0,41,0.020877967,2.5144107e-06,0,-2.4102948995960895e-08,1.0
14,14,924510.06,1263.3485,9772.809,9854.128,-82.634125,10.497489591914928,-0.0104959095,-8.803181e-06,1.761526e-05,1.7325729e-05,1.0,41,0.020196423,2.0495393e-06,0,-2.3426579000266025e-08,1.0
15,15,800039.0,758.8332,11850.875,11875.145,-86.33625,11.04950191147509,-0.0106017,-1.1589322e-06,1.6786436e-05,1.6717893e-05,1.0,41,0.021506568,1.8110574e-06,0,-2.4786717270439834e-08,1.0
16,16,692334.1,1685.6067,12289.215,12404.276,-82.189964,11.601483244361589,-0.010603955,3.64328e-07,1.8705972e-05,1.836055e-05,1.0,41,0.020438595,1.6477055e-06,0,-2.3596929602550886e-08,1.0
17,17,599122.25,2364.4807,14443.606,14635.864,-80.702896,12.153503483888926,-0.010679861,7.4406103e-06,1.8392004e-05,1.791198e-05,1.0,41,0.020668745,1.4121985e-06,0,-2.2559400778207975e-08,1.0
18,18,518454.94,2914.0503,15864.907,16130.3125,-79.59198,12.705502096767304,-0.010598459,3.0030378e-06,1.9349582e-05,1.871807e-05,1.0,41,0.02049984,1.2708892e-06,0,-2.1610366412375016e-08,1.0
19,19,448662.03,3815.0066,19128.58,19505.303,-78.72092,13.257489056355553,-0.010696499,5.9080357e-06,1.8544624e-05,1.7835207e-05,1.0,41,0.0201508,1.0330934e-06,0,-2.096169292405787e-08,1.0
20,20,388258.97,5031.006,21766.691,22340.543,-76.98558,13.809495402529137,-0.010641927,-1.5708083e-07,1.8832423e-05,1.787737e-05,1.0,41,0.02077364,9.298628e-07,0,-2.154712882950902e-08,1.0
21,21,335983.9,11831.755,26858.15,29348.775,-66.22519,14.361502335435944,-0.010571871,-6.583547e-08,1.7637032e-05,1.4770588e-05,1.0,41,0.021311872,7.261588e-07,0,-2.1473118122448417e-08,1.0
22,22,290751.2,8231.418,28158.193,29336.668,-73.7049,14.913488894962939,-0.010533267,-2.1719595e-06,1.943989e-05,1.7909433e-05,1.0,41,0.02040397,6.9551083e-07,0,-2.1895384551899926e-08,1.0
23,23,251605.19,10573.481,30300.107,32091.979,-70.76313,15.465502894570818,-0.010626406,3.9415736e-06,2.0876438e-05,1.861023e-05,1.0,41,0.020533448,6.3983117e-07,0,-2.2437156977713043e-08,1.0
24,24,217729.38,13271.249,34682.426,37134.844,-69.06062,16.01747902741772,-0.010632443,-8.6284774e-07,2.1076265e-05,1.8384397e-05,1.0,41,0.020196738,5.438757e-07,0,-2.153442736421122e-08,1.0
25,25,188418.58,17516.275,37779.33,41642.496,-65.12534,16.569491533649852,-0.010720702,6.8540226e-06,2.2358476e-05,1.8402512e-05,1.0,41,0.020829013,5.0018645e-07,0,-2.0419139079359007e-08,1.0
26,26,163051.14,21702.38,42220.633,47471.836,-62.795788,17.12147971984814,-0.0107271485,9.0122885e-06,2.3119133e-05,1.8287275e-05,1.0,41,0.020407308,4.2988242e-07,0,-1.903213315317013e-08,1.0
27,27,141098.2,27409.305,45687.06,53278.3,-59.038948,17.673502439429285,-0.010710287,1.263795e-05,2.468911e-05,1.8154784e-05,1.0,41,0.020268649,3.8042973e-07,0,-1.9219783234266036e-08,1.0
28,28,122105.11,31117.62,56077.25,64132.395,-60.97383,18.255495133722434,-0.010676488,3.893854e-07,2.3243396e-05,1.7771255e-05,1.0,42,0.020663662,3.222032e-07,0,-1.9271977592464277e-08,1.0
29,29,105663.59,36788.645,54515.805,65767.6,-55.98753,18.671490273467498,-0.010636374,1.9456667e-07,2.7629456e-05,1.8984238e-05,1.0,42,0.021802291,3.3150505e-07,0,-1.9264682743353728e-08,1.0
30,30,91439.65,44235.414,57274.715,72368.26,-52.319744,19.223484593065223,-0.01070002,8.159003e-07,3.0389436e-05,1.9034975e-05,1.0,42,0.020429686,2.8230176e-07,0,-1.920570097937456e-08,1.0
31,31,79127.08,51313.97,57173.723,76824.2,-48.091717,19.63950309282518,-0.010647815,1.2267367e-07,3.518022e-05,1.9484773e-05,1.0,42,0.021334963,2.7771148e-07,0,-1.9228334576964674e-08,1.0
32,32,68475.36,61005.355,59012.625,84877.23,-44.04877,20.191487199015683,-0.0105823055,-3.196727e-07,3.9385908e-05,1.9039186e-05,1.0,42,0.02020471,2.380463e-07,0,-1.9368247371965927e-08,1.0
33,33,59252.523,69387.87,58652.156,90855.664,-40.207157,20.607483698782744,-0.010643827,4.555045e-07,4.5796183e-05,1.9085048e-05,1.0,42,0.020864269,2.2964191e-07,0,-1.931605603474177e-08,1.0
34,34,51282.285,78171.91,59688.688,98354.39,-37.36379,21.02349526519538,-0.0106722405,7.6297376e-08,5.19949e-05,1.9149495e-05,1.0,42,0.021418191,2.1776549e-07,0,-1.934162455015335e-08,1.0
35,35,44369.8,84667.984,54235.51,100549.28,-32.642284,21.439487898285734,-0.010596875,-1.9711933e-07,6.6137676e-05,1.9242365e-05,1.0,42,0.021737361,2.1618615e-07,0,-1.9251575939801312e-08,1.0
36,36,38403.727,91609.53,51684.3,105183.52,-29.430838,21.99150400448707,-0.010638834,8.185081e-07,8.018407e-05,1.9360206e-05,1.0,42,0.020150427,1.9157399e-07,0,-1.913889952664505e-08,1.0
37,37,33226.32,96440.71,47407.69,107463.016,-26.177505,22.407493117585545,-0.01064761,6.0506426e-07,0.00010103901,1.9663854e-05,1.0,42,0.020304298,1.889422e-07,0,-1.9111208538650795e-08,1.0
38,38,28754.086,101793.03,43388.133,110654.195,-23.08558,22.823496950702975,-0.010529223,-6.4505315e-07,0.00012757031,1.961353e-05,1.0,42,0.020406734,1.8441898e-07,0,-1.9155363451216365e-08,1.0
39,39,24884.947,106355.695,38419.082,113082.09,-19.861343,23.239492943772348,-0.010667005,9.2243647e-07,0.00016647017,1.9215102e-05,1.0,42,0.020494018,1.8123133e-07,0,-1.9122185254281256e-08,1.0
40,40,21553.963,108577.6,34827.086,114026.41,-17.784035,23.65648357695318,-0.010541092,-4.930719e-07,0.00021201951,1.9778769e-05,1.0,42,0.020398006,1.7888844e-07,0,-1.9200776420672206e-08,1.0
41,41,18631.234,112505.79,30511.49,116569.734,-15.173602,24.072489650017815,-0.010494736,-9.676397e-07,0.0002799723,1.9180958e-05,1.0,42,0.020402815,1.750267e-07,0,-1.9337686399479045e-08,1.0
42,42,16126.037,115633.45,26738.322,118684.59,-13.019867,24.488504976470722,-0.010629388,1.7761909e-07,0.00036911212,1.873432e-05,1.0,42,0.020306055,1.710926e-07,0,-1.9156492980207594e-08,1.0
43,43,13954.87,106089.1,23068.158,108568.125,-12.267511,24.904479369550245,-0.010520467,-9.825392e-07,0.00049440336,2.2320432e-05,1.0,42,0.0194227,1.7889874e-07,0,-1.9259739532646986e-08,1.0
44,44,12080.609,115752.36,21721.662,117772.83,-10.628307,25.320498295972357,-0.010628326,-2.4833687e-07,0.0006065103,2.0631658e-05,1.0,42,0.019535644,1.6587565e-07,0,-1.912430083195238e-08,1.0
45,45,10447.592,118766.766,16732.482,119939.66,-8.019349,25.736488395748893,-0.01063453,2.2101598e-07,0.00091042375,1.771898e-05,1.0,42,0.019266445,1.6063449e-07,0,-1.9095784727389128e-08,1.0
46,46,9045.586,118233.46,15527.1455,119248.664,-7.4816194,26.168249482900137,-0.010626835,1.1075561e-07,0.0011331615,1.9211797e-05,1.0,42,0.021815488,1.8294115e-07,0,-1.9160085243487914e-08,1.0
47,47,7827.7437,118698.47,12140.657,119317.734,-5.8399897,26.64894483910757,-0.010647162,4.521541e-07,0.0016747167,1.7338669e-05,1.0,42,0.021909893,1.8362645e-07,0,-1.9311157970600827e-08,1.0
48,48,6770.8345,117995.09,10225.851,118437.37,-4.953069,27.362402632978046,-0.010541855,-5.679438e-07,0.00229868,1.7135622e-05,1.0,42,0.020063031,1.6939782e-07,0,-1.9400385493026325e-08,1.0
49,49,5860.798,119443.12,9308.745,119805.305,-4.456313,27.96896287513664,-0.01055678,-1.1460826e-07,0.0029172404,1.7611746e-05,1.0,42,0.020256855,1.6908145e-07,0,-1.9482324990383248e-08,1.0
50,50,5071.625,118669.44,7854.118,118929.06,-3.7865899,28.64969858747645,-0.010561475,4.3017667e-07,0.003995541,1.742587e-05,1.0,42,0.020235406,1.7014686e-07,0,-1.96208679415714e-08,1.0
51,51,4388.5933,119016.77,6671.6475,119203.62,-3.2084353,29.328847953060176,-0.010663129,5.296349e-07,0.0054357783,1.7027427e-05,1.0,42,0.0203383,1.7061815e-07,0,-1.9742461717379613e-08,1.0
52,52,3798.7827,119165.39,5597.195,119296.766,-2.6892047,30.00882579869358,-0.010680569,6.020867e-07,0.0074852323,1.6477403e-05,1.0,42,0.020383961,1.7086768e-07,0,-1.9762508512531697e-08,1.0
53,53,3286.0488,119114.92,6575.2363,119296.266,-3.1595647,30.688716657656187,-0.010724763,8.9096255e-07,0.007366052,2.23771e-05,1.0,42,0.020380817,1.7084204e-07,0,-1.946429037786146e-08,1.0
54,54,2844.088,118564.31,5268.1016,118681.29,-2.544118,31.368847543286392,-0.0106417965,2.6180658e-07,0.010622407,2.092988e-05,1.0,42,0.020401414,1.7190085e-07,0,-1.9573096952928242e-08,1.0
55,55,2460.7852,118556.195,4898.068,118657.336,-2.3657904,32.04870938892418,-0.010530192,8.4309164e-08,0.013204489,2.2499975e-05,1.0,42,0.020379107,1.7174756e-07,0,-1.9436941359082027e-08,1.0
56,56,2129.3164,118499.23,5206.9272,118613.57,-2.5159926,32.72884878120385,-0.010624021,1.8805117e-07,0.014354843,2.766258e-05,1.0,42,0.020419382,1.7215046e-07,0,-1.949909316561834e-08,1.0
57,57,1843.2289,118081.97,3668.7405,118138.945,-1.7795752,33.40895121349604,-0.01053377,-3.9659116e-07,0.023535524,2.2697168e-05,1.0,42,0.020376207,1.7247663e-07,0,-1.9522434883273358e-08,1.0
58,58,1594.4913,119331.27,5812.438,119472.75,-2.788583,34.08880796581798,-0.010625661,2.4113288e-07,0.017172743,4.064607e-05,1.0,42,0.020553287,1.7203327e-07,0,-1.9457243712229022e-08,1.0
59,59,1380.4436,119169.875,5105.8096,119279.2,-2.4533257,34.76871815811319,-0.010665999,4.5569436e-07,0.02258067,4.1374868e-05,1.0,42,0.020447563,1.7142605e-07,0,-1.951993627514289e-08,1.0
60,60,1194.6187,118968.22,5006.691,119073.52,-2.4098294,35.448843310412485,-0.010558754,8.561319e-08,0.026609706,4.7044756e-05,1.0,42,0.02045687,1.7180032e-07,0,-1.9356579465249662e-08,1.0
61,61,1033.3434,118731.66,5321.5757,118850.85,-2.5662904,36.1290638493665,-0.010698642,6.6708924e-07,0.028942445,5.802446e-05,1.0,42,0.020397283,1.7162084e-07,0,-1.9133234808172973e-08,1.0
62,62,894.71045,121633.54,6189.472,121790.914,-2.9130538,36.808827241678955,-0.010594974,5.2274324e-08,0.02873982,7.4226926e-05,1.0,42,0.020645818,1.6951854e-07,0,-1.92271166753465e-08,1.0
63,63,774.2569,118755.555,5734.7944,118893.945,-2.7647083,37.4889438606333,-0.010456392,-8.463875e-07,0.03584406,8.339374e-05,1.0,42,0.02041277,1.7168888e-07,0,-1.93334432981113e-08,1.0
64,64,669.7856,120049.58,7182.4736,120264.25,-3.4238808,38.16881002626906,-0.010700729,7.1886717e-07,0.033083413,0.0001180009,1.0,42,0.020493388,1.70403e-07,0,-1.912161152184508e-08,1.0
65,65,579.81464,120868.46,7432.139,121096.74,-3.5186577,38.84882397856563,-0.010624189,-2.09036e-07,0.036933217,0.00013911689,1.0,42,0.020521827,1.6946639e-07,0,-1.9132764526022565e-08,1.0
66,66,501.44418,120586.09,7005.1226,120789.39,-3.3247066,39.52620862404001,-0.01058469,1.4744845e-07,0.04530872,0.00015238972,1.0,42,0.020484988,1.6959261e-07,0,-1.9214992516002067e-08,1.0
67,67,434.02762,120738.95,7379.64,120964.266,-3.497603,40.20619830969372,-0.0106626265,3.2159338e-07,0.049689837,0.00018493699,1.0,42,0.020462714,1.691633e-07,0,-1.9276452350852305e-08,1.0
68,68,375.6009,121329.31,8451.703,121623.33,-3.9847412,40.884434288571356,-0.0106278965,-6.2829116e-08,0.05013595,0.00024210513,1.0,42,0.020459685,1.6822172e-07,0,-1.9256654571554083e-08,1.0
69,69,325.10385,121575.29,9578.588,121952.04,-4.5048733,41.56369589419046,-0.010524882,2.3871144e-07,0.051108897,0.00031529812,1.0,42,0.020454805,1.6772827e-07,0,-1.933090708666659e-08,1.0
70,70,281.3503,122159.336,10545.111,122613.63,-4.93369,42.24080936633982,-0.010611855,3.1954445e-07,0.053644054,0.00039677692,1.0,42,0.020446971,1.6675936e-07,0,-1.937314855286666e-08,1.0
71,71,243.36427,124728.52,11347.289,125243.625,-5.198225,42.92408819877892,-0.010650776,3.998188e-07,0.057632998,0.00047309045,1.0,42,0.020618118,1.646241e-07,0,-1.9371389459752523e-08,1.0
72,72,210.60631,123629.86,13452.668,124359.625,-6.210153,43.60120209757588,-0.010641908,3.364933e-07,0.056174643,0.0006573526,1.0,42,0.020498008,1.6482848e-07,0,-1.9271093297930976e-08,1.0
73,73,182.27473,122880.33,11210.622,123390.66,-5.21278,44.27325351620675,-0.010621954,1.2621568e-07,0.07788681,0.00064292277,1.0,42,0.020349838,1.6492203e-07,0,-1.9371780110820364e-08,1.0
74,74,157.72879,126172.14,16027.065,127185.99,-7.2392483,44.96162520225698,-0.010563655,1.4763441e-07,0.06295861,0.0009997343,1.0,42,0.020530034,1.6141742e-07,0,-1.9292356138409024e-08,1.0
75,75,136.52892,125562.15,15893.694,126564.06,-7.214151,45.63350392747088,-0.010606899,-4.2452933e-07,0.07334502,0.0011566435,1.0,42,0.020435702,1.6146528e-07,0,-1.9445502194480625e-08,1.0
76,76,118.14758,127214.22,17635.045,128430.73,-7.892317,46.32188862684416,-0.010621972,-1.6917905e-07,0.07638688,0.001440237,1.0,42,0.020444607,1.5918782e-07,0,-1.9322047701336942e-08,1.0
77,77,102.25773,127893.625,19730.98,129406.69,-8.770247,46.988341298449086,-0.010631996,2.9980123e-07,0.078881525,0.0018338306,1.0,42,0.02043724,1.5793033e-07,0,-1.9365592676363027e-08,1.0
78,78,88.4436,129704.39,21702.67,131507.55,-9.498968,47.678275731246686,-0.010587,-1.7253178e-07,0.082916416,0.002258216,1.0,42,0.020465754,1.5562418e-07,0,-1.934013498585744e-08,1.0
79,79,76.54279,130991.83,23357.672,133058.03,-10.110375,48.344750269607175,-0.010608446,3.357474e-07,0.08901972,0.002743236,1.0,42,0.020446949,1.536694e-07,0,-1.923753735927885e-08,1.0
80,80,66.250786,132698.4,25336.459,135095.53,-10.809533,49.0129880879831,-0.010615395,-1.1460794e-07,0.09481634,0.0033349786,1.0,42,0.020444674,1.5133494e-07,0,-1.9341437882665957e-08,1.0
81,81,57.329906,134834.56,27801.234,137670.88,-11.650418,49.66764651911217,-0.010556109,-2.136936e-07,0.09985615,0.0040721036,1.0,42,0.02051112,1.4898663e-07,0,-1.9191437076802883e-08,1.0
82,82,49.60321,136417.28,30073.516,139692.84,-12.432139,50.352353191556176,-0.010569785,1.00884414e-07,0.1066906,0.0049447715,1.0,42,0.020457733,1.4644797e-07,0,-1.9138532412888764e-08,1.0
83,83,42.92585,137830.62,34217.59,142014.52,-13.942282,51.060447145224316,-0.010633002,2.7707782e-07,0.108355716,0.0062905005,1.0,42,0.020437619,1.4391219e-07,0,-1.929506142880576e-08,1.0
84,84,37.1518,141589.28,36501.406,146218.6,-14.455966,51.70415826913086,-0.010624077,-1.4591379e-08,0.11736287,0.007313827,1.0,42,0.0205304,1.4040896e-07,0,-1.9246012798310927e-08,1.0
85,85,32.150223,142941.36,36058.035,147419.17,-14.157917,52.34337976612733,-0.010608147,1.6884997e-08,0.13728848,0.008213538,1.0,42,0.020373154,1.3819881e-07,0,-1.8996811572414173e-08,1.0
86,86,27.835518,146414.88,43851.047,152840.53,-16.672884,53.07033878736547,-0.010576259,2.3275004e-07,0.13038896,0.010733063,1.0,42,0.020533271,1.343444e-07,0,-1.8971684608370113e-08,1.0
87,87,24.082958,149362.33,46077.383,156308.12,-17.144682,53.77238119402318,-0.010558997,-1.742087e-07,0.14342423,0.012463356,1.0,42,0.020452535,1.3084755e-07,0,-1.8815176643800848e-08,1.0
88,88,20.833313,152448.39,49982.883,160433.17,-18.152637,54.670755530067254,-0.010580181,-6.9969964e-08,0.15284123,0.014835246,1.0,43,0.020510375,1.2784373e-07,0,-1.844476580650757e-08,1.0
89,89,18.021912,155349.73,54570.33,164655.58,-19.355051,55.41671948551084,-0.010565359,1.3461425e-09,0.16183136,0.017775547,1.0,43,0.020475142,1.2435135e-07,0,-1.8515744593419943e-08,1.0
90,90,15.604198,159145.33,58988.273,169725.81,-20.337559,56.07202196994331,-0.010557227,-9.535342e-08,0.17290717,0.020885678,1.0,43,0.0204908,1.2072883e-07,0,-1.882058041075574e-08,1.0
91,91,13.500899,163062.69,64473.35,175346.1,-21.573345,56.82000480548595,-0.010607551,-5.0248495e-08,0.18284252,0.02471983,1.0,43,0.020514414,1.16993846e-07,0,-1.8838938277672035e-08,1.0
92,92,11.686608,166507.2,71265.52,181117.16,-23.171051,57.4108971535461,-0.010611519,-4.16447e-08,0.19109625,0.029586388,1.0,43,0.020525588,1.1332768e-07,0,-1.8970892224986218e-08,1.0
93,93,10.113269,171048.0,75629.23,187021.92,-23.852718,58.08450257216464,-0.010722192,1.6719579e-08,0.2080841,0.034027748,1.0,43,0.02047156,1.0946075e-07,0,-1.873905504667138e-08,1.0
94,94,8.748621,175671.89,82595.484,194120.14,-25.181456,58.85141327526071,-0.010592553,-1.3541679e-09,0.22025421,0.039874535,1.0,43,0.020483043,1.0551735e-07,0,-1.7977453063414572e-08,1.0
95,95,7.570237,180158.14,89863.805,201326.75,-26.510256,59.72699014353566,-0.010587922,1.8397661e-09,0.2339515,0.046611436,1.0,43,0.02046128,1.01632196e-07,0,-1.8818827435981115e-08,1.0
96,96,6.554112,184660.14,99258.22,209646.28,-28.258846,60.263306008971995,-0.010610998,-1.2883729e-07,0.24464694,0.054840125,1.0,43,0.020504467,9.7805064e-08,0,-1.8386071013543947e-08,1.0
97,97,5.669445,190093.81,107806.3,218535.7,-29.558508,60.87315305127413,-0.010632536,9.3818095e-08,0.2603967,0.063369304,1.0,43,0.020490268,9.376165e-08,0,-1.8826271709214916e-08,1.0
98,98,4.907347,195411.61,117845.28,228195.55,-31.092575,61.56552513749921,-0.010598962,-1.5349546e-08,0.27520806,0.073395796,1.0,43,0.020484723,8.9768285e-08,0,-1.7870404973504585e-08,1.0
99,99,4.245922,200710.06,129610.086,238921.12,-32.85267,62.35332234829548,-0.010646938,-1.00549386e-07,0.28920734,0.08510946,1.0,43,0.02047459,8.569602e-08,0,-1.9355516669452122e-08,1.0
100,100,3.6747382,206926.9,142745.7,251386.31,-34.599323,63.25295375101268,-0.0105688255,9.2439734e-08,0.30341056,0.097830325,1.0,43,0.020490456,8.150983e-08,0,-1.845636146385004e-08,1.0
101,101,3.180988,212585.55,156530.45,263996.97,-36.36487,64.281181399856,-0.010621525,-3.4149657e-08,0.3196386,0.11237224,1.0,43,0.020454066,7.747841e-08,0,-1.7539309149751324e-08,1.0
102,102,2.752818,218715.16,173655.8,279271.66,-38.44893,65.46009836249868,-0.010569002,-1.2469562e-07,0.3329303,0.12872952,1.0,43,0.020450462,7.3227845e-08,0,-1.890725493079742e-08,1.0
103,103,2.3804083,226380.5,192764.94,297332.22,-40.41468,66.81401146683493,-0.0106376475,8.017189e-09,0.34684914,0.14578497,1.0,43,0.020489903,6.891249e-08,0,-1.9763545023945186e-08,1.0
104,104,2.060257,232411.72,215232.8,316765.47,-42.80228,68.37035378071596,-0.010598328,4.6263544e-08,0.35891393,0.16570345,1.0,43,0.02046463,6.460499e-08,0,-1.8559406226629586e-08,1.0
105,105,1.7836765,240869.58,238727.8,339129.94,-44.744133,70.15760887900296,-0.010551373,-3.085447e-08,0.37376708,0.18521442,1.0,43,0.020461995,6.033674e-08,0,-1.7196643314676406e-08,1.0
106,106,1.5427545,247948.6,267701.5,364887.1,-47.193745,72.21824724352336,-0.010337826,-4.535616e-07,0.3853652,0.20742309,1.0,43,0.020393766,5.5890624e-08,0,-1.7488179365710996e-08,1.0
107,107,1.3354719,258545.66,300795.38,396640.53,-49.319622,74.5898860761663,-0.0105989985,-4.671946e-08,0.3961998,0.227857,1.0,43,0.020498645,5.168066e-08,0,-1.9158269327974745e-08,1.0
108,108,1.1556969,269499.2,337342.4,431775.06,-51.37902,77.3214412725356,-0.010615661,-3.2846913e-08,0.4082303,0.24919082,1.0,43,0.020476371,4.74237e-08,0,-2.0299756491913082e-08,1.0
109,109,1.0000616,281556.34,380283.62,473169.75,-53.484303,80.47122491549817,-0.010621113,-1.5775752e-08,0.41849065,0.27031305,1.0,43,0.020487318,4.329803e-08,0,-1.9814163462653214e-08,1.0

File: data/split_cycle/08212024_9_PEGMEA_1_PEGDA_4,29_Aerosil380_20_LiTFSI_F3_RUN_4_C01_RUN_1.csv
True,index,freq,Re(Z),Im(Z),Z,Phase(Z),time,Ewe_meas,I_meas,Cs,Cp,cycle_number,I_Range,Ewe,I,Ns,(QQo),cycle
0,0,7000018.5,196.48692,1291.8872,1306.7439,-81.35199,2.4684754505578894,-0.0031537584,-2.52542e-05,1.759934e-05,1.7201432e-05,1.0,40,0.009985067,7.641182e-06,0,3.235743086431992e-09,1.0
1,1,6057573.0,241.09395,1536.9636,1555.7582,-81.085014,3.020498756755842,-0.003229813,1.9785526e-07,1.7094559e-05,1.6684027e-05,1.0,40,0.014049125,9.030404e-06,0,6.531189392057336e-09,1.0
2,2,5242039.0,263.1476,1778.3668,1797.7306,-81.58293,3.437489043251844,-0.0031632418,-1.4109677e-05,1.7072556e-05,1.6706752e-05,1.0,40,0.019538518,1.0868435e-05,0,6.758120574836034e-09,1.0
3,3,4536288.0,305.92627,2013.0038,2036.1177,-81.3586,4.805479454895249,-0.0032574623,2.4105799e-05,1.7429098e-05,1.7035636e-05,1.0,40,0.01889553,9.280176e-06,0,2.8384500253650913e-09,1.0
4,4,3925558.5,342.23444,2291.5557,2316.9705,-81.50589,5.22248590135132,-0.003248072,-1.3216606e-05,1.7692462e-05,1.7306455e-05,1.0,40,0.018132636,7.826011e-06,0,2.605714764664905e-09,1.0
5,5,3397055.0,353.72342,2616.9688,2640.766,-82.302246,5.638487281132257,-0.0032638344,6.3376447e-06,1.790272e-05,1.7581511e-05,1.0,40,0.019111536,7.237118e-06,0,1.210421773083207e-09,1.0
6,6,2939708.2,460.58292,2994.9216,3030.1306,-81.257095,6.054486394190462,-0.0032791311,1.4803118e-05,1.807717e-05,1.765951e-05,1.0,40,0.020778626,6.8573368e-06,0,-5.317645680709878e-11,1.0
7,7,2543924.5,350.42017,3474.674,3492.2993,-84.2412,6.606503353774315,-0.003272405,-2.3375143e-05,1.8005361e-05,1.7824077e-05,1.0,40,0.020636467,5.909135e-06,0,3.7048273503993792e-09,1.0
8,8,2201436.2,783.43256,3886.9949,3965.1602,-78.604576,7.15850052665337,-0.0032209256,-8.900163e-06,1.8599447e-05,1.7873374e-05,1.0,40,0.020408185,5.1468755e-06,0,4.7244261315123975e-09,1.0
9,9,1905053.1,752.5293,4494.2856,4556.8525,-80.4945,7.71049545952701,-0.0033104883,6.9702455e-06,1.8588842e-05,1.8081888e-05,1.0,40,0.020695176,4.5415504e-06,0,5.1149779943671095e-09,1.0
10,10,1648567.4,665.3452,5573.883,5613.453,-83.19291,8.429477947036503,-0.0033106746,3.9527326e-06,1.7320308e-05,1.707698e-05,1.0,41,0.018852834,3.358509e-06,0,7.050338714959833e-09,1.0
11,11,1426616.2,776.44104,6107.486,6156.642,-82.75488,8.84549082009471,-0.0032918751,2.155747e-06,1.8266297e-05,1.7975775e-05,1.0,41,0.021665715,3.5190797e-06,0,7.724532643949702e-09,1.0
12,12,1234551.2,890.9832,6878.5684,6936.033,-82.61955,9.397486793022836,-0.0033246297,1.215346e-06,1.8741872e-05,1.8432605e-05,1.0,41,0.020910358,3.014743e-06,0,8.770574175973501e-09,1.0
13,13,1068345.5,1440.9244,8172.741,8298.793,-80.00102,9.949486552533926,-0.003277622,6.613802e-06,1.822807e-05,1.7678536e-05,1.0,41,0.020793132,2.505561e-06,0,9.274096843423902e-09,1.0
14,14,924510.06,1447.8314,9350.248,9461.678,-81.19798,10.501497805438703,-0.0033193012,6.6603566e-06,1.841134e-05,1.7980234e-05,1.0,41,0.020388113,2.1548096e-06,0,9.803098475442892e-09,1.0
15,15,800039.0,876.0606,8612.621,8657.0625,-84.19195,11.05448260504636,-0.0031776254,-3.8628173e-06,2.309796e-05,2.2861419e-05,1.0,41,0.019815298,2.2889171e-06,0,8.30545216754154e-09,1.0
16,16,692334.1,2741.921,12236.679,12540.113,-77.37013,11.606499777903082,-0.0031936113,-2.0583657e-06,1.8786282e-05,1.7888135e-05,1.0,41,0.020286206,1.6177052e-06,0,8.777385912389315e-09,1.0
17,17,599122.25,3395.775,13861.495,14271.382,-76.23483,12.15848657747847,-0.0032628283,3.99744e-06,1.9164374e-05,1.8079347e-05,1.0,41,0.020600617,1.4434914e-06,0,8.847571017949147e-09,1.0
18,18,518454.94,4747.0415,16087.311,16773.072,-73.55973,12.71048916366999,-0.003231527,-2.1477497e-06,1.9082077e-05,1.7553646e-05,1.0,41,0.020765217,1.2380092e-06,0,9.777777567054594e-09,1.0
19,19,448662.03,5408.268,17694.328,18502.395,-73.004234,13.262487563217292,-0.0031531246,-5.6728563e-06,2.00478e-05,1.833492e-05,1.0,41,0.020333437,1.0989625e-06,0,1.04036397044101e-08,1.0
20,20,388258.97,7108.622,19893.867,21125.777,-70.3368,13.814496896142373,-0.003257891,-9.708523e-07,2.0605323e-05,1.8272269e-05,1.0,41,0.020840427,9.864928e-07,0,1.0722035846384869e-08,1.0
21,21,335983.9,4136.6426,18431.729,18890.22,-77.35068,14.36650100236875,-0.0032580586,-2.095609e-06,2.5700147e-05,2.4467727e-05,1.0,41,0.020262353,1.0726371e-06,0,1.0794031507158605e-08,1.0
22,22,290751.2,10678.232,24500.053,26725.965,-66.45025,14.918488548573805,-0.0032203107,6.715884e-07,2.2342492e-05,1.8775818e-05,1.0,41,0.020577032,7.6992666e-07,0,1.0674292967684728e-08,1.0
23,23,251605.19,14014.658,28411.914,31680.396,-63.7444,15.470480041432893,-0.0032385138,-1.7157253e-06,2.226384e-05,1.7906876e-05,1.0,41,0.020427156,6.4478854e-07,0,9.441361207627273e-09,1.0
24,24,217729.38,17632.398,28989.166,33930.418,-58.69032,16.022497027675854,-0.003167266,-6.659812e-06,2.521549e-05,1.8406043e-05,1.0,41,0.02025291,5.968954e-07,0,9.120159299202316e-09,1.0
25,25,188418.58,20105.266,31460.895,37336.438,-57.419155,16.574479613889707,-0.0033623031,1.1455469e-05,2.6848827e-05,1.906346e-05,1.0,41,0.020770581,5.563086e-07,0,1.005461669770903e-08,1.0
26,26,163051.14,25638.965,32605.08,41478.28,-51.820305,17.126497666788055,-0.0032379737,-1.4475723e-06,2.993719e-05,1.8498651e-05,1.0,41,0.020302873,4.8948203e-07,0,1.0750852081865029e-08,1.0
27,27,141098.2,30368.879,33786.98,45429.383,-48.049725,17.67850011968403,-0.0032622693,2.3214773e-06,3.3384837e-05,1.8466064e-05,1.0,41,0.020316252,4.472051e-07,0,1.246198690209245e-08,1.0
28,28,122105.11,36080.746,32389.998,48486.414,-41.914597,18.23050089253229,-0.0032803793,1.1836861e-06,4.024161e-05,1.7957964e-05,1.0,41,0.02025954,4.1783952e-07,0,1.2559839215138406e-08,1.0
29,29,105663.59,38316.35,33965.266,51203.34,-41.55516,18.64649741895846,-0.0031498082,-6.3693124e-06,4.434654e-05,1.951341e-05,1.0,41,0.021705693,4.2391164e-07,0,1.2544322986526722e-08,1.0
30,30,91439.65,43438.344,35986.574,56408.54,-39.64011,19.365480733133154,-0.0033291574,6.819858e-07,4.8366546e-05,1.9685043e-05,1.0,42,0.018702703,3.31558e-07,0,1.3364044321128352e-08,1.0
31,31,79127.08,49032.707,34931.87,60203.34,-35.466824,19.781499312870437,-0.0033244062,7.108548e-07,5.7580197e-05,1.9385441e-05,1.0,42,0.019644659,3.2630513e-07,0,1.338971687601958e-08,1.0
32,32,68475.36,53386.723,33328.75,62936.06,-31.976084,20.197492585954024,-0.0032446438,-1.1889383e-07,6.9737565e-05,1.9557157e-05,1.0,42,0.020341828,3.232142e-07,0,1.3388779540371272e-08,1.0
33,33,59252.523,57193.996,32099.049,65585.836,-29.302496,20.613482899061637,-0.0031780351,-6.71501e-07,8.3679886e-05,2.0044043e-05,1.0,42,0.020925807,3.1905986e-07,0,1.3452153480190058e-08,1.0
34,34,51282.285,60510.477,31109.443,68039.07,-27.208452,21.029478785494575,-0.0033278717,5.8569435e-07,9.9760946e-05,2.0855869e-05,1.0,42,0.021441542,3.151357e-07,0,1.3436981134107936e-08,1.0
35,35,44369.8,64905.594,27045.877,70315.12,-22.621279,21.58148041172535,-0.003396716,1.3495102e-06,0.00013262688,1.9621684e-05,1.0,42,0.02007633,2.855194e-07,0,1.3547198738758463e-08,1.0
36,36,38403.727,67524.13,24551.29,71848.97,-19.980902,21.99748109813663,-0.003272908,5.8941976e-07,0.0001688,1.9709698e-05,1.0,42,0.020345032,2.8316387e-07,0,1.3547615344503723e-08,1.0
37,37,33226.32,69526.22,21617.729,72809.484,-17.271994,22.413491837884067,-0.0032810315,2.1375148e-07,0.00022157862,1.953314e-05,1.0,42,0.020562463,2.8241462e-07,0,1.3571810221435894e-08,1.0
38,38,28754.086,70796.484,19331.906,73388.45,-15.2730255,22.829487031005556,-0.0032322162,3.6606576e-09,0.00028631618,1.9867342e-05,1.0,42,0.02062992,2.811058e-07,0,1.3724421256047177e-08,1.0
39,39,24884.947,72266.54,17404.373,74332.8,-13.541007,23.245484250743175,-0.0032174974,1.4837799e-07,0.00036747265,2.014563e-05,1.0,42,0.020610506,2.772734e-07,0,1.3763497451334909e-08,1.0
40,40,21553.963,73169.39,14682.835,74628.05,-11.346789,23.662495337222936,-0.0032884097,1.8041344e-07,0.0005029017,1.9466988e-05,1.0,42,0.020655932,2.767851e-07,0,1.3746364542746371e-08,1.0
41,41,18631.234,74075.086,12915.767,75192.66,-9.890688,24.07848117031972,-0.0032872546,6.8534e-07,0.00066139107,1.951407e-05,1.0,42,0.020625327,2.7429974e-07,0,1.3755262629714653e-08,1.0
42,42,16126.037,74332.3,11657.694,75240.89,-8.913217,24.494500363391126,-0.0033391626,1.3891834e-06,0.000846603,2.0323443e-05,1.0,42,0.020383425,2.7090888e-07,0,1.3900281082875615e-08,1.0
43,43,13954.87,74389.195,9866.813,75040.695,-7.555481,24.910502729850123,-0.0032672253,5.907248e-07,0.0011558925,1.9983776e-05,1.0,42,0.020164786,2.68718e-07,0,1.4091954335979453e-08,1.0
44,44,12080.609,76084.69,8258.359,76531.56,-6.194729,25.32650248290156,-0.0033507887,1.3740978e-06,0.0015952821,1.8575643e-05,1.0,42,0.02006743,2.6221116e-07,0,1.4298180785096075e-08,1.0
45,45,10447.592,75347.195,6808.058,75654.14,-5.1629877,25.742485942697385,-0.0032134915,-5.482013e-08,0.0022375907,1.812015e-05,1.0,42,0.019470092,2.573566e-07,0,1.4379187362947792e-08,1.0
46,46,9045.586,75460.02,6100.6953,75706.234,-4.622123,26.31526532987482,-0.0033528195,9.038152e-07,0.0028840587,1.8728348e-05,1.0,42,0.02026395,2.6766554e-07,0,1.4188790458632638e-08,1.0
47,47,7827.7437,75585.586,5474.6626,75783.59,-4.142698,26.79593569939607,-0.0033242758,8.134837e-07,0.0037138655,1.938164e-05,1.0,42,0.020403683,2.6923615e-07,0,1.4320612923174201e-08,1.0
48,48,6770.8345,75425.9,4155.3887,75540.27,-3.1533706,27.334423431631876,-0.0032065231,4.595241e-09,0.005656741,1.711719e-05,1.0,42,0.020518444,2.7162258e-07,0,1.4134166029181236e-08,1.0
49,49,5860.798,74987.99,4242.1934,75107.89,-3.2378647,27.9409939404577,-0.0034799625,2.4219491e-06,0.00640137,2.0421268e-05,1.0,42,0.020568777,2.7385641e-07,0,1.4117479208937232e-08,1.0
50,50,5071.625,75383.35,3728.735,75475.516,-2.83175,28.621689172810875,-0.003163782,-3.9360085e-08,0.008416112,2.0541036e-05,1.0,42,0.020758022,2.7502986e-07,0,1.439235732169782e-08,1.0
51,51,4388.5933,74548.36,3535.3237,74632.14,-2.7151165,29.301805525115924,-0.0032651387,3.6033498e-07,0.010258069,2.3018245e-05,1.0,42,0.020712662,2.7753006e-07,0,1.4393773405655866e-08,1.0
52,52,3798.7827,74938.805,3118.8022,75003.67,-2.3831599,29.98183091741521,-0.0032025918,1.3999993e-07,0.013433458,2.3227287e-05,1.0,42,0.020875625,2.7832803e-07,0,1.4267270530010892e-08,1.0
53,53,3286.0488,75222.09,3024.916,75282.89,-2.3028018,30.66167353637138,-0.0032099513,-8.033463e-08,0.016011529,2.5850377e-05,1.0,42,0.020981783,2.7870587e-07,0,1.4130389603541084e-08,1.0
54,54,2844.088,74673.04,3188.8882,74741.1,-2.445312,31.34184082200227,-0.003225155,4.039182e-07,0.017548412,3.1944597e-05,1.0,42,0.020918094,2.7987403e-07,0,1.4028705781004902e-08,1.0
55,55,2460.7852,74490.984,3351.1248,74566.33,-2.5758274,32.021696134303056,-0.0032790753,8.7066365e-07,0.019299934,3.8980867e-05,1.0,42,0.02090686,2.8037937e-07,0,1.387364544341215e-08,1.0
56,56,2129.3164,75166.96,3619.649,75254.06,-2.7569363,32.70181312659406,-0.0031949715,2.2940137e-07,0.020649686,4.7773436e-05,1.0,42,0.021079967,2.8011732e-07,0,1.3975587839780307e-08,1.0
57,57,1843.2289,75522.16,4463.3403,75653.93,-3.382232,33.381956145574804,-0.0031765075,-1.7178395e-07,0.01934554,6.7334535e-05,1.0,42,0.021156527,2.7964876e-07,0,1.3799668758456187e-08,1.0
58,58,1594.4913,75239.016,4009.7156,75345.78,-3.0505805,34.06181031119195,-0.003247513,5.13993e-07,0.02489341,7.050074e-05,1.0,42,0.02106182,2.795355e-07,0,1.3425555621586464e-08,1.0
59,59,1380.4436,75559.055,4239.17,75677.875,-3.21116,34.74169981016166,-0.0033744697,8.1907245e-07,0.027196977,8.533839e-05,1.0,42,0.021119893,2.7907618e-07,0,1.3376070800036407e-08,1.0
60,60,1194.6187,75401.67,4815.3413,75555.27,-3.6540911,35.42182352245436,-0.0032111625,4.3522633e-08,0.027667109,0.00011237983,1.0,42,0.021055065,2.7867102e-07,0,1.3385429411589278e-08,1.0
61,61,1033.3434,76039.695,4822.178,76192.445,-3.6286438,36.10209094142192,-0.0032710636,2.0369848e-07,0.0319398,0.00012793663,1.0,42,0.021152519,2.7761962e-07,0,1.3411268169001684e-08,1.0
62,62,894.71045,76791.63,5455.3325,76985.164,-4.0635066,36.781834973720834,-0.003314457,9.440467e-07,0.032607418,0.00016373623,1.0,42,0.021222614,2.7567148e-07,0,1.35787394961208e-08,1.0
63,63,774.2569,77181.42,5367.9736,77367.87,-3.978519,37.4619436726789,-0.0034629703,2.0038158e-06,0.038293466,0.00018434196,1.0,42,0.021225916,2.7435055e-07,0,1.3574365092739447e-08,1.0
64,64,669.7856,76123.2,6361.827,76388.58,-4.7772655,38.141836104987306,-0.0031948225,-2.1853275e-07,0.037351023,0.00025906536,1.0,42,0.021002904,2.749482e-07,0,1.3486443703965358e-08,1.0
65,65,579.81464,76303.76,7207.1875,76643.375,-5.3958015,38.82184091061936,-0.0032377872,5.0523914e-07,0.038085982,0.00033678097,1.0,42,0.020987263,2.738301e-07,0,1.3805249435433511e-08,1.0
66,66,501.44418,77677.84,8033.328,78092.13,-5.9044547,39.49919691609102,-0.0033115875,7.633834e-07,0.039509546,0.00041809835,1.0,42,0.021154469,2.7089118e-07,0,1.4083420647438455e-08,1.0
67,67,434.02762,78172.96,8918.186,78680.02,-6.508322,40.17919004170108,-0.003328468,6.864613e-07,0.041117456,0.00052826316,1.0,42,0.021171696,2.6908606e-07,0,1.4001221366277387e-08,1.0
68,68,375.6009,78791.98,9261.814,79334.46,-6.704221,40.857464207248995,-0.0032119637,9.045785e-08,0.04575067,0.0006235422,1.0,42,0.021158623,2.6670153e-07,0,1.3787533508952047e-08,1.0
69,69,325.10385,79270.15,10107.046,79911.88,-7.266081,41.53668487957475,-0.0032388307,3.30349e-07,0.048436616,0.0007748177,1.0,42,0.021124637,2.6434913e-07,0,1.3978386933784196e-08,1.0
70,70,281.3503,79880.32,11126.938,80651.56,-7.9299955,42.21379323172732,-0.003273914,5.5236035e-07,0.050839007,0.00096766016,1.0,42,0.0211195,2.61861e-07,0,1.434342589028977e-08,1.0
71,71,243.36427,80863.76,12051.581,81756.88,-8.47672,42.8971113441803,-0.003235831,3.3183883e-07,0.054264937,0.0011791219,1.0,42,0.02116257,2.5884756e-07,0,1.4076061375646591e-08,1.0
72,72,210.60631,81766.29,13377.532,82853.39,-9.291666,43.57418478964246,-0.0032394826,2.5640668e-07,0.056490153,0.0014726658,1.0,42,0.021174207,2.5556236e-07,0,1.3890971916573255e-08,1.0
73,73,182.27473,81484.04,14506.734,82765.3,-10.094695,44.24524412819301,-0.003256512,4.2272927e-07,0.06018995,0.001849127,1.0,42,0.020977587,2.5345872e-07,0,1.4172957023994965e-08,1.0
74,74,157.72879,83876.31,15426.704,85283.17,-10.421489,44.93366664092173,-0.0031842396,-1.9748725e-07,0.06540877,0.002140206,1.0,42,0.021159554,2.4810936e-07,0,1.4113896057188195e-08,1.0
75,75,136.52892,84766.75,17704.172,86595.84,-11.797069,45.6054985660885,-0.0033975916,8.643305e-07,0.06584456,0.0027521811,1.0,42,0.021191875,2.447216e-07,0,1.4436517993787608e-08,1.0
76,76,118.14758,86098.95,19363.281,88249.45,-12.674693,46.293921158852754,-0.0032193419,3.4115106e-07,0.069569096,0.0033492704,1.0,42,0.021209173,2.4033207e-07,0,1.4356829985637315e-08,1.0
77,77,102.25773,87911.11,20231.219,90209.01,-12.959984,46.96035721714725,-0.0032236457,2.7074825e-07,0.0769311,0.003869423,1.0,42,0.021252058,2.3558688e-07,0,1.4553576595032621e-08,1.0
78,78,88.4436,88766.93,21664.389,91372.39,-13.71544,47.65027335655759,-0.0032675047,7.15516e-07,0.083062924,0.0046694973,1.0,42,0.021137496,2.3133352e-07,0,1.467956663506816e-08,1.0
79,79,76.54279,90642.62,23338.14,93598.89,-14.438582,48.31672290827555,-0.0032392591,2.0053157e-07,0.08909423,0.005539119,1.0,42,0.021151029,2.259752e-07,0,1.4724788780259168e-08,1.0
80,80,66.250786,92068.48,25762.18,95604.88,-15.63244,48.985000379994744,-0.0032461528,1.3535316e-08,0.09324949,0.0067709805,1.0,42,0.021138923,2.2110714e-07,0,1.49351915405806e-08,1.0
81,81,57.329906,93996.82,27291.465,97878.63,-16.190367,49.639633984450484,-0.0032600334,3.960953e-07,0.10172134,0.007908424,1.0,42,0.021143103,2.1601346e-07,0,1.4790220484073697e-08,1.0
82,82,49.60321,95997.32,30256.004,100652.43,-17.493574,50.32535247030319,-0.0033084387,7.8405606e-07,0.1060471,0.00958238,1.0,42,0.021166282,2.1029082e-07,0,1.4953367179050195e-08,1.0
83,83,42.92585,97064.98,32264.867,102287.01,-18.387054,51.03341799727059,-0.0033342438,9.650922e-07,0.11491358,0.0114337895,1.0,42,0.021040944,2.0570495e-07,0,1.5343727259339473e-08,1.0
84,84,37.1518,100266.945,34778.08,106127.164,-19.129353,51.67715560118086,-0.0032767835,3.1358545e-07,0.123178445,0.013227956,1.0,42,0.021094933,1.9877035e-07,0,1.546050277362617e-08,1.0
85,85,32.150223,102522.516,37585.094,109194.805,-20.133104,52.31536099148798,-0.0032841058,5.7061203e-07,0.13171053,0.015604427,1.0,42,0.02108975,1.9313876e-07,0,1.5110209344246043e-08,1.0
86,86,27.835518,104876.805,40281.758,112346.625,-21.011105,53.0433263060695,-0.0033065197,7.109518e-07,0.14194249,0.018247744,1.0,42,0.021052308,1.873871e-07,0,1.5319598032515912e-08,1.0
87,87,24.082958,107522.78,43794.637,116099.61,-22.161345,53.745403059438104,-0.0032689022,5.503101e-07,0.15090005,0.021471862,1.0,42,0.021021819,1.810671e-07,0,1.5162659823157317e-08,1.0
88,88,20.833313,111831.94,47671.17,121568.59,-23.087343,54.39976173052855,-0.0032814788,3.04831e-07,0.16025293,0.024641937,1.0,42,0.021162545,1.7407905e-07,0,1.5291868894801238e-08,1.0
89,89,18.021912,114357.94,51758.574,125525.65,-24.351578,55.145733659301186,-0.0036210234,3.8064452e-06,0.17062277,0.02900926,1.0,42,0.021137796,1.6839424e-07,0,1.573916790394462e-08,1.0
90,90,15.604198,117854.625,55512.65,130274.195,-25.221678,55.80002353034797,-0.003199555,1.5322203e-07,0.18373281,0.033362135,1.0,42,0.021099405,1.6196151e-07,0,1.6178779773103102e-08,1.0
91,91,13.500899,121814.73,60353.09,135946.03,-26.356108,56.82100483219256,-0.0032748643,3.0718272e-07,0.19532503,0.038496733,1.0,43,0.021158548,1.5563933e-07,0,1.4830898752189311e-08,1.0
92,92,11.686608,125291.734,65410.074,141338.23,-27.567358,57.41188856691588,-0.0031885994,2.4043814e-07,0.20820302,0.044592004,1.0,43,0.02112101,1.4943593e-07,0,1.4537910372698112e-08,1.0
93,93,10.113269,129423.75,71381.3,147803.23,-28.878128,58.08553539888817,-0.0033001662,2.5038216e-07,0.22046728,0.05142155,1.0,43,0.021178491,1.4328842e-07,0,1.4134019816512595e-08,1.0
94,94,8.748621,132867.38,77299.38,153717.06,-30.189924,58.85136906194384,-0.0032584218,2.6405152e-07,0.23534474,0.059513077,1.0,43,0.021078803,1.3712727e-07,0,1.508406138403383e-08,1.0
95,95,7.570237,136688.38,83972.2,160421.45,-31.563786,59.72701011688332,-0.0032317226,3.1280578e-07,0.25036585,0.06859955,1.0,43,0.021025116,1.3106174e-07,0,1.5303610558893413e-08,1.0
96,96,6.554112,141884.8,91495.086,168827.27,-32.81614,60.263314942334546,-0.0032564376,-1.2866967e-07,0.26540464,0.0779505,1.0,43,0.021107376,1.250235e-07,0,1.4357719306230088e-08,1.0
97,97,5.669445,146929.75,100919.516,178250.11,-34.483444,60.87311265131575,-0.0033416965,6.8097984e-07,0.27816626,0.08916515,1.0,43,0.0211822,1.1883415e-07,0,1.5536464114125692e-08,1.0
98,98,4.907347,151217.16,109681.945,186806.73,-35.954407,61.5655490308709,-0.003306091,1.0694738e-07,0.29569104,0.10193502,1.0,43,0.021093337,1.12915295e-07,0,1.5058940929418618e-08,1.0
99,99,4.245922,155866.83,120467.88,196994.88,-37.70007,62.35330026826705,-0.003232179,3.1837325e-07,0.31115505,0.11636156,1.0,43,0.021079281,1.0700421e-07,0,1.4307449317242e-08,1.0
100,100,3.6747382,161396.44,132594.08,208877.95,-39.404568,63.25291140435729,-0.0033003245,4.780367e-07,0.32664016,0.13162325,1.0,43,0.021106787,1.0104842e-07,0,1.6277364968260697e-08,1.0
101,101,3.180988,167015.38,146579.72,222215.55,-41.27155,64.28123270653305,-0.003241672,1.9433524e-07,0.34133765,0.14851937,1.0,43,0.021093393,9.492312e-08,0,1.565531206962086e-08,1.0
102,102,2.752818,172558.81,162512.28,237037.52,-43.282597,65.46013668252272,-0.0032386375,2.636056e-07,0.3557594,0.16722247,1.0,43,0.021122856,8.911187e-08,0,1.4067747793113976e-08,1.0
103,103,2.3804083,178467.42,181851.34,254795.08,-45.53808,66.8150218668743,-0.0032792797,4.2334023e-07,0.36766487,0.18728505,1.0,43,0.02113589,8.295251e-08,0,1.5056964272468105e-08,1.0
104,104,2.060257,185207.97,201502.86,273688.5,-47.412853,68.37037447406328,-0.0032700202,3.8302687e-07,0.38336948,0.20781021,1.0,43,0.021126037,7.719008e-08,0,1.703871794192866e-08,1.0
105,105,1.7836765,192416.27,225938.38,296769.56,-49.581234,70.15867258571234,-0.0032023268,2.529483e-07,0.39492446,0.22890504,1.0,43,0.021125486,7.1184814e-08,0,1.713404398422163e-08,1.0
106,106,1.5427545,199703.42,253124.11,322417.84,-51.728165,72.21831359018688,-0.0042067547,1.0088928e-06,0.40755835,0.25119945,1.0,43,0.021142663,6.557535e-08,0,1.564250399263055e-08,1.0
107,107,1.3354719,208571.33,283178.2,351698.56,-53.626965,74.58983991618152,-0.003210895,2.8851792e-07,0.4208483,0.27283746,1.0,43,0.021093829,5.997701e-08,0,1.4482157248406698e-08,1.0
108,108,1.1556969,218171.84,320391.72,387620.7,-55.74696,77.32136140586226,-0.0032398647,3.2850042e-07,0.4298282,0.29365918,1.0,43,0.021152563,5.4570265e-08,0,1.5290852738358693e-08,1.0
109,109,1.0000616,228969.73,359511.44,426234.22,-57.50729,80.47122488883906,-0.0032474296,3.2992156e-07,0.44267055,0.31492668,1.0,43,0.021135986,4.9587726e-08,0,1.7469643581399215e-08,1.0
