Repository: Jay2-davic/SPOC_code

# Studying-Polymers-on a-Chip (SPOC) Data Cleaning and Processing
Author: Jay Jimenez jimenez45@llnl.gov

# Project Description

The SPOC project aims to establish an automated, high-throughput experimentation workflow to screen solid state polymer electrolytes. This repository contains code to reproduce the data cleaning workflow, data processing, and active learning for the SPOC project. Electrochemical impedance spectroscopy processing code is included as a Python file which was used to determine bulk ionic conductivities.

File: data/split_cycle/08222023_9_PEGMEA_1_PEGDA_10,71_AlO3_15_LiTFSI_3_C01_RUN_1.csv
True,index,freq,Re(Z),Im(Z),Z,Phase(Z),time,Ewe_meas,I_meas,Cs,Cp,cycle_number,I_Range,Ewe,I,Ns,(QQo),cycle
0,0,7000018.5,383.03827,1873.5377,1912.2924,-78.44531,2.4694863839249592,-0.010721139,1.6347432e-05,1.2135523e-05,1.1648629e-05,1.0,40,0.010080004,5.2711625e-06,0,9.46487494368399e-09,1.0
1,1,6057573.0,425.8828,1989.7426,2034.8099,-77.91875,3.0214880368148442,-0.010690955,-1.3588753e-05,1.3204581e-05,1.2626142e-05,1.0,40,0.014171348,6.964458e-06,0,1.1962087346167512e-08,1.0
2,2,5242039.0,370.54022,2322.8376,2352.2063,-80.936516,3.437482189881848,-0.01068531,4.0119594e-06,1.3070766e-05,1.2746411e-05,1.0,40,0.01963909,8.3492205e-06,0,1.2258760289556549e-08,1.0
3,3,4536288.0,377.3239,2732.7817,2758.708,-82.138695,4.669489368417999,-0.010710575,1.0337795e-05,1.2838508e-05,1.2598331e-05,1.0,40,0.02087634,7.567434e-06,0,1.2621401201032414e-08,1.0
4,4,3925558.5,400.2935,3130.034,3155.5264,-82.71212,5.085502748173894,-0.010807031,8.793539e-06,1.2952977e-05,1.2744537e-05,1.0,40,0.019665217,6.2319928e-06,0,1.0865432071328643e-08,1.0
5,5,3397055.0,589.9657,3519.0383,3568.1494,-80.48289,5.501490821276093,-0.010772339,1.162157e-05,1.3313541e-05,1.2949574e-05,1.0,40,0.020837842,5.839958e-06,0,1.1464339311386437e-08,1.0
6,6,2939708.2,640.53784,3990.0432,4041.1301,-80.87989,6.053491460828809,-0.01081685,1.6868285e-05,1.3568702e-05,1.3227806e-05,1.0,40,0.02118247,5.2417195e-06,0,1.4048189175241532e-08,1.0
7,7,2543924.5,743.113,4545.509,4605.8516,-80.715256,6.605492633738322,-0.010763843,-2.3896126e-05,1.3763643e-05,1.3405362e-05,1.0,40,0.020424932,4.4345616e-06,0,1.4681301509047747e-08,1.0
8,8,2201436.2,794.304,5117.4946,5178.771,-81.17732,7.15749625992612,-0.010789927,-1.3123599e-05,1.4127217e-05,1.3794882e-05,1.0,40,0.020743353,4.005459e-06,0,1.4359403960320883e-08,1.0
9,9,1905053.1,884.225,6110.6025,6174.246,-81.76626,7.875497147353599,-0.010794343,-3.0025105e-06,1.3671904e-05,1.3391499e-05,1.0,41,0.019472938,3.1538973e-06,0,1.3312967310712212e-08,1.0
10,10,1648567.4,863.6972,7047.168,7099.898,-83.0127,8.42748888026108,-0.010735187,-3.6006386e-07,1.3699313e-05,1.3496584e-05,1.0,41,0.020011911,2.8186196e-06,0,1.4268611608956563e-08,1.0
11,11,1426616.2,1266.4556,8050.699,8149.7036,-81.06007,8.979496906482382,-0.010751396,-7.38085e-07,1.3857323e-05,1.3522686e-05,1.0,41,0.020578295,2.525036e-06,0,1.4054454575961649e-08,1.0
12,12,1234551.2,1522.1296,9317.736,9441.244,-80.722206,9.53150181271485,-0.010809416,1.2488593e-06,1.3835683e-05,1.347606e-05,1.0,41,0.020489132,2.1701728e-06,0,1.4080052371443546e-08,1.0
13,13,1068345.5,1931.4343,10582.643,10757.451,-79.65681,10.083493358892156,-0.010740013,1.0440197e-06,1.4077135e-05,1.3623346e-05,1.0,41,0.020680465,1.9224317e-06,0,1.5055315992814004e-08,1.0
14,14,924510.06,2461.9155,12159.72,12406.442,-78.55434,10.635495625116164,-0.010844276,3.138972e-06,1.4157447e-05,1.3599957e-05,1.0,41,0.02033336,1.6389357e-06,0,1.4707617232779234e-08,1.0
15,15,800039.0,3723.835,14168.519,14649.705,-75.2743,11.187480211345246,-0.01085566,2.5598338e-06,1.4040563e-05,1.3133354e-05,1.0,41,0.02050564,1.3997306e-06,0,1.4415411549129608e-08,1.0
16,16,692334.1,3862.47,15999.276,16458.904,-76.42762,11.739489437575685,-0.010782624,2.6808755e-06,1.4368256e-05,1.35769715e-05,1.0,41,0.02047338,1.243909e-06,0,1.4969878734411346e-08,1.0
17,17,599122.25,4853.197,17858.738,18506.434,-74.79676,12.291502183798002,-0.010765669,-1.1254185e-06,1.4874896e-05,1.3851921e-05,1.0,41,0.020806188,1.1242678e-06,0,1.6504603171041608e-08,1.0
18,18,518454.94,6249.0015,20106.408,21055.11,-72.73494,12.843485143355792,-0.010758775,-1.0863137e-06,1.5267735e-05,1.3922865e-05,1.0,41,0.020292167,9.637645e-07,0,1.730645620246681e-08,1.0
19,19,448662.03,8098.77,22788.64,24184.959,-70.435486,13.39549506289768,-0.010726226,-1.2986021e-06,1.5566191e-05,1.38206515e-05,1.0,41,0.020146225,8.3300637e-07,0,1.7704566425288863e-08,1.0
20,20,388258.97,10585.144,25370.97,27490.57,-67.353386,13.947494982421631,-0.010805503,3.921088e-06,1.6157031e-05,1.3761578e-05,1.0,41,0.020931214,7.6139617e-07,0,1.8090402024313334e-08,1.0
21,21,335983.9,15169.375,25515.578,29684.25,-59.267914,14.49948940865579,-0.010804479,3.846599e-06,1.8565055e-05,1.3716865e-05,1.0,41,0.020523958,6.91409e-07,0,1.8961813426795654e-08,1.0
22,22,290751.2,15525.368,30843.227,34530.3,-63.280964,15.051489861536538,-0.010807031,1.4257673e-06,1.7747567e-05,1.4159819e-05,1.0,41,0.020531835,5.946034e-07,0,2.005311021853018e-08,1.0
23,23,251605.19,19936.41,34033.938,39443.242,-59.63907,15.603478527773404,-0.010768501,8.429052e-07,1.8586103e-05,1.38378155e-05,1.0,41,0.020386599,5.1685913e-07,0,1.958101266216911e-08,1.0
24,24,217729.38,23780.14,35863.914,43031.562,-56.452995,16.155502687295666,-0.010794828,3.46299e-06,2.0381935e-05,1.41575e-05,1.0,41,0.020291535,4.7155004e-07,0,1.992134384879781e-08,1.0
25,25,188418.58,27897.5,37565.766,46791.637,-53.401276,16.707497433555545,-0.010712792,-1.5704795e-06,2.2485583e-05,1.4492795e-05,1.0,41,0.020730091,4.4302985e-07,0,2.1061748795656537e-08,1.0
26,26,163051.14,33686.984,39051.12,51573.277,-49.217693,17.259479246422416,-0.010774071,1.2600318e-06,2.4995556e-05,1.4331127e-05,1.0,41,0.020375343,3.950756e-07,0,2.0940261337841547e-08,1.0
27,27,141098.2,37600.812,41407.875,55932.4,-47.758682,17.977487947180634,-0.010755813,-1.8446977e-06,2.724054e-05,1.4929824e-05,1.0,42,0.019138837,3.4217803e-07,0,2.044776372395063e-08,1.0
28,28,122105.11,42860.094,41876.844,59922.098,-44.335194,18.393490073591238,-0.010707761,-1.9745148e-06,3.1125215e-05,1.5201493e-05,1.0,42,0.020567933,3.4324455e-07,0,2.021481559986111e-08,1.0
29,29,105663.59,48408.855,41365.844,63675.35,-40.514214,18.809485613397555,-0.010829929,-1.3608171e-06,3.6412697e-05,1.5367172e-05,1.0,42,0.02190354,3.4398772e-07,0,2.0037392325151237e-08,1.0
30,30,91439.65,54275.965,40915.535,67970.3,-37.010544,19.361500119586708,-0.01074618,-1.811545e-06,4.2539985e-05,1.5414715e-05,1.0,42,0.020378664,2.998172e-07,0,1.978164028739313e-08,1.0
31,31,79127.08,59808.023,39904.44,71898.29,-33.711567,19.77748731270549,-0.010810366,-1.698863e-06,5.040502e-05,1.5526699e-05,1.0,42,0.021363461,2.9713448e-07,0,1.9577131184662496e-08,1.0
32,32,68475.36,64177.56,37936.953,74551.805,-30.58839,20.329497205588268,-0.010803938,-1.3725509e-06,6.126654e-05,1.5864702e-05,1.0,42,0.02019991,2.7095132e-07,0,1.9350437047005304e-08,1.0
33,33,59252.523,68566.664,35566.816,77242.38,-27.416618,20.745486772008007,-0.010747391,-1.7424455e-06,7.55211e-05,1.601205e-05,1.0,42,0.020820912,2.6955294e-07,0,1.9239666397270286e-08,1.0
34,34,51282.285,72493.48,33626.082,79912.56,-24.884216,21.161493751773378,-0.010779698,-1.2419886e-06,9.229464e-05,1.6341764e-05,1.0,42,0.02134078,2.6705163e-07,0,1.9111440574122124e-08,1.0
35,35,44369.8,76148.76,29973.662,81835.53,-21.485582,21.57748294484918,-0.01075421,-1.6448497e-06,0.00011967208,1.6054199e-05,1.0,42,0.021711318,2.653043e-07,0,1.8891622245804898e-08,1.0
36,36,38403.727,79284.484,27195.701,83819.06,-18.932695,22.129496624373132,-0.01077219,-1.6264108e-06,0.00015238649,1.6042108e-05,1.0,42,0.020230893,2.4136386e-07,0,1.869916202583482e-08,1.0
37,37,33226.32,80960.69,24545.41,84599.7,-16.866093,22.54548771082773,-0.010815006,-1.215168e-06,0.00019514957,1.6427462e-05,1.0,42,0.020333156,2.4034549e-07,0,1.848622353732843e-08,1.0
38,38,28754.086,83069.54,22013.482,85936.84,-14.842262,22.961491810594453,-0.010759222,-1.5558213e-06,0.00025143853,1.649873e-05,1.0,42,0.020459726,2.3807864e-07,0,1.8261352705323475e-08,1.0
39,39,24884.947,85104.18,19803.24,87377.86,-13.099282,23.377482177020283,-0.010713202,-1.7493359e-06,0.00032295883,1.6588872e-05,1.0,42,0.02054682,2.3514905e-07,0,1.8002845346274337e-08,1.0
40,40,21553.963,86052.016,17496.248,87812.69,-11.492818,23.794503423472634,-0.01071145,-1.7403954e-06,0.00042203462,1.6754188e-05,1.0,42,0.020520823,2.3368858e-07,0,1.7989496760692072e-08,1.0
41,41,18631.234,86844.68,15415.07,88202.17,-10.065259,24.210490936558926,-0.010784524,-1.4623223e-06,0.0005541572,1.6926433e-05,1.0,42,0.020447891,2.318298e-07,0,1.7891902740282084e-08,1.0
42,42,16126.037,88068.99,13554.279,89105.92,-8.74947,24.626481489656726,-0.010837755,-1.1369413e-06,0.0007281419,1.6848287e-05,1.0,42,0.0203315,2.2817227e-07,0,1.766193858038297e-08,1.0
43,43,13954.87,86939.83,13489.66,87980.14,-8.819734,25.042481562733883,-0.010850704,-1.0860946e-06,0.0008454605,1.9875866e-05,1.0,42,0.019863373,2.257711e-07,0,1.740177491735532e-08,1.0
44,44,12080.609,88125.37,10416.357,88738.836,-6.741044,25.458492835838115,-0.010855567,-1.1151496e-06,0.0012647812,1.7426883e-05,1.0,42,0.019697629,2.2197304e-07,0,1.7237439471980703e-08,1.0
45,45,10447.592,89312.234,8819.645,89746.65,-5.6397133,25.874496268952498,-0.010810814,-1.4215326e-06,0.0017272406,1.6680864e-05,1.0,42,0.019346617,2.1556924e-07,0,1.7097269925137148e-08,1.0
46,46,9045.586,89306.3,7838.696,89649.65,-5.016176,26.447256296145497,-0.010829985,-1.3095948e-06,0.0022446034,1.7160504e-05,1.0,42,0.020195348,2.2526969e-07,0,1.686172378508783e-08,1.0
47,47,7827.7437,89445.47,6710.6475,89696.85,-4.2905784,26.92794554567081,-0.010750223,-1.3028892e-06,0.0030298359,1.6958738e-05,1.0,42,0.02030806,2.2640772e-07,0,1.6782730853525626e-08,1.0
48,48,6770.8345,89443.97,6144.3394,89654.766,-3.9297507,27.46641799787176,-0.010796169,-1.3619305e-06,0.003825628,1.7968276e-05,1.0,42,0.02037187,2.2722573e-07,0,1.643255678224086e-08,1.0
49,49,5860.798,89160.81,5495.592,89330.016,-3.5270696,28.072995066730073,-0.010884986,-8.627772e-07,0.0049413876,1.8701783e-05,1.0,42,0.020426415,2.2866239e-07,0,1.614304667848564e-08,1.0
50,50,5071.625,89291.195,5228.52,89444.14,-3.3511755,28.753686672418553,-0.010765464,-1.5452013e-06,0.006001976,2.0509166e-05,1.0,42,0.020532342,2.2955491e-07,0,1.5986003924714017e-08,1.0
51,51,4388.5933,88095.07,4630.1143,88216.664,-3.0085921,29.43382449138153,-0.01077014,-1.2211239e-06,0.007832549,2.1576712e-05,1.0,42,0.020456102,2.3188478e-07,0,1.5841969179387996e-08,1.0
52,52,3798.7827,89480.266,4070.7764,89572.81,-2.6047933,30.113845510350075,-0.010784692,-1.3451671e-06,0.0102919685,2.1256928e-05,1.0,42,0.020703064,2.3113112e-07,0,1.5805591690057094e-08,1.0
53,53,3286.0488,89267.31,4323.691,89371.96,-2.7729723,30.793722049311327,-0.010773513,-1.317788e-06,0.011201895,2.6217916e-05,1.0,42,0.020726053,2.3190778e-07,0,1.5386138611485003e-08,1.0
54,54,2844.088,89426.86,4424.227,89536.234,-2.8322926,31.473821308274637,-0.010742342,-1.4151974e-06,0.012648519,3.0882813e-05,1.0,42,0.020778604,2.3206923e-07,0,1.532510555619145e-08,1.0
55,55,2460.7852,90642.56,4542.3535,90756.305,-2.8688529,32.15368112723809,-0.010822477,-1.3691932e-06,0.014238542,3.566759e-05,1.0,42,0.021057488,2.3202233e-07,0,1.5104945187076167e-08,1.0
56,56,2129.3164,89738.15,4413.2964,89846.6,-2.8155217,32.83382083954348,-0.010828905,-1.2647065e-06,0.016936233,4.086389e-05,1.0,42,0.020852374,2.3208862e-07,0,1.5017492946074954e-08,1.0
57,57,1843.2289,89992.836,4601.822,90110.414,-2.9272945,33.51393729849951,-0.010814596,-1.3650957e-06,0.01876338,4.8935122e-05,1.0,42,0.02088912,2.3181694e-07,0,1.4625644985517598e-08,1.0
58,58,1594.4913,89998.63,5079.9697,90141.89,-3.2306302,34.193823277470074,-0.01079248,-1.429166e-06,0.019648837,6.240304e-05,1.0,42,0.020872558,2.3155225e-07,0,1.43222632131565e-08,1.0
59,59,1380.4436,90224.664,5410.3857,90386.734,-3.4316728,34.873686963102955,-0.010742454,-1.4435076e-06,0.021309499,7.635198e-05,1.0,42,0.020893151,2.3115285e-07,0,1.420524909070606e-08,1.0
60,60,1194.6187,90149.23,5658.8105,90326.66,-3.5918348,35.55383435539261,-0.010773159,-1.3863283e-06,0.02354321,9.240259e-05,1.0,42,0.020845992,2.307845e-07,0,1.3776787362295471e-08,1.0
61,61,1033.3434,90588.805,6500.444,90821.734,-4.104378,36.23409822766553,-0.010814615,-1.2855664e-06,0.023693677,0.0001213777,1.0,42,0.020879403,2.2989434e-07,0,1.3357181643829424e-08,1.0
62,62,894.71045,90825.96,6683.445,91071.53,-4.208535,36.9138418599905,-0.010818583,-1.236955e-06,0.026615663,0.00014334176,1.0,42,0.02087205,2.2918304e-07,0,1.3285150000746803e-08,1.0
63,63,774.2569,91198.71,7330.6875,91492.86,-4.595639,37.593936638964806,-0.010763079,-1.325983e-06,0.028040798,0.00018001362,1.0,42,0.020861624,2.2801369e-07,0,1.3198828016702654e-08,1.0
64,64,669.7856,91692.6,8183.1616,92057.03,-5.0998855,38.27381093792792,-0.0108074965,-1.4360573e-06,0.029037768,0.00022945185,1.0,42,0.020877412,2.267878e-07,0,1.2762476905463258e-08,1.0
65,65,579.81464,92336.32,8917.687,92765.945,-5.5164213,38.9538051035488,-0.010805466,-1.1209204e-06,0.03078072,0.00028445004,1.0,42,0.020898687,2.2528404e-07,0,1.2510033798411276e-08,1.0
66,66,501.44418,93135.59,9698.461,93639.195,-5.9449377,39.63119126899983,-0.010797566,-1.2434739e-06,0.032726135,0.00035106295,1.0,42,0.020949403,2.2372473e-07,0,1.2371863653915701e-08,1.0
67,67,434.02762,93464.945,10757.862,94082.02,-6.56588,40.31123420796939,-0.0107663395,-1.2373276e-06,0.03408606,0.0004456721,1.0,42,0.020887472,2.2201341e-07,0,1.2241776027135782e-08,1.0
68,68,375.6009,94410.57,12000.231,95170.17,-7.2438426,40.989462133526104,-0.010739584,-1.114588e-06,0.035310503,0.00056141167,1.0,42,0.020937348,2.1999905e-07,0,1.2040812817846734e-08,1.0
69,69,325.10385,94674.96,13175.526,95587.36,-7.9227333,41.66868856584915,-0.010772116,-1.2511101e-06,0.037156094,0.0007059356,1.0,42,0.020843484,2.1805691e-07,0,1.1950551848087108e-08,1.0
70,70,281.3503,95993.12,14202.33,97038.055,-8.415947,42.345802198004094,-0.0107979765,-1.1281844e-06,0.03983026,0.00085319474,1.0,42,0.020931467,2.1570371e-07,0,1.1743437430027371e-08,1.0
71,71,243.36427,97042.44,15582.055,98285.48,-9.122089,43.029114417062374,-0.010789759,-1.4589666e-06,0.041969966,0.0010548952,1.0,42,0.020933269,2.1298435e-07,0,1.163520324144803e-08,1.0
72,72,210.60631,97982.305,16718.262,99398.35,-9.682863,43.70620962258545,-0.01077042,-1.3693799e-06,0.045202,0.0012787378,1.0,42,0.020920062,2.104669e-07,0,1.1276011176598723e-08,1.0
73,73,182.27473,98863.07,18141.645,100513.81,-10.398248,44.37724202781101,-0.010746404,-1.5133522e-06,0.048130125,0.0015679016,1.0,42,0.020880261,2.0773524e-07,0,1.122788477014088e-08,1.0
74,74,157.72879,100338.64,20273.547,102366.3,-11.422895,45.065652753863105,-0.010786629,-1.3555973e-06,0.04977135,0.0019522026,1.0,42,0.020927409,2.0443652e-07,0,1.116325274262743e-08,1.0
75,75,136.52892,101319.336,21986.76,103677.51,-12.243614,45.73753913238761,-0.01079779,-1.1341448e-06,0.053019334,0.0023844468,1.0,42,0.020869805,2.0129539e-07,0,1.0739280962713988e-08,1.0
76,76,118.14758,103178.58,23846.34,105898.38,-13.013542,46.42591137846466,-0.01082216,-1.1866676e-06,0.056490257,0.0028644311,1.0,42,0.020895265,1.973143e-07,0,1.0480436541207794e-08,1.0
77,77,102.25773,104841.17,25843.727,107979.484,-13.847545,47.09236557010445,-0.010779736,-1.1836878e-06,0.0602239,0.0034498214,1.0,42,0.020918436,1.9372602e-07,0,1.0227455853637934e-08,1.0
78,78,88.4436,106648.555,28044.82,110274.32,-14.733218,47.782298589503625,-0.010801572,-1.1618966e-06,0.06416541,0.0041500903,1.0,42,0.02091185,1.8963482e-07,0,1.0031381928944446e-08,1.0
79,79,76.54279,108231.56,30734.031,112510.67,-15.852718,48.44871790121397,-0.010793914,-1.1995194e-06,0.06765444,0.0050483323,1.0,42,0.020884871,1.856257e-07,0,9.787756555198257e-09,1.0
80,80,66.250786,110443.484,33480.438,115406.69,-16.86444,49.1169629462529,-0.010782009,-1.260796e-06,0.07175265,0.006038906,1.0,42,0.020925952,1.8132357e-07,0,9.613759057073265e-09,1.0
81,81,57.329906,112764.59,36346.496,118477.516,-17.865267,49.77162228405177,-0.010835351,-9.0654675e-07,0.07637942,0.007188356,1.0,42,0.020935236,1.7670219e-07,0,9.459170549193788e-09,1.0
82,82,49.60321,114434.805,39664.914,121114.12,-19.117126,50.45636402317905,-0.010768985,-1.3183483e-06,0.08089167,0.0086761555,1.0,42,0.020861818,1.7224926e-07,0,9.313741132293292e-09,1.0
83,83,42.92585,117134.195,43019.24,124784.11,-20.166496,51.16443005684414,-0.010745975,-1.3768313e-06,0.08618636,0.01024343,1.0,42,0.020885115,1.6736999e-07,0,8.965556590470196e-09,1.0
84,84,37.1518,119870.08,46762.84,128668.56,-21.311388,51.80919150079717,-0.010739584,-1.3475901e-06,0.09160927,0.0121003045,1.0,42,0.02090621,1.624811e-07,0,8.593541389023882e-09,1.0
85,85,32.150223,122780.01,50785.406,132868.69,-22.47142,52.447373397735646,-0.010752832,-1.1624567e-06,0.09747589,0.014240649,1.0,42,0.020911075,1.5738152e-07,0,8.519464620268498e-09,1.0
86,86,27.835518,126199.64,54995.99,137662.3,-23.546879,53.17432591228862,-0.0108301435,-9.740642e-07,0.10396564,0.01659288,1.0,42,0.020915033,1.5193e-07,0,8.080095549590994e-09,1.0
87,87,24.082958,128559.14,60542.117,142101.38,-25.217066,53.876369118952425,-0.010816347,-1.2088337e-06,0.10915729,0.019813962,1.0,42,0.020866511,1.4684242e-07,0,7.959605831565063e-09,1.0
88,88,20.833313,132266.8,66149.57,147886.02,-26.570656,54.53077491009026,-0.010803565,-1.2874319e-06,0.11548745,0.023106523,1.0,42,0.020889781,1.4125597e-07,0,8.21130124230349e-09,1.0
89,89,18.021912,136595.45,72783.83,154776.62,-28.050577,55.54975149182428,-0.010882564,-1.4483253e-06,0.12133452,0.026831405,1.0,43,0.020899871,1.3503248e-07,0,7.63742327522089e-09,1.0
90,90,15.604198,140603.62,79690.93,161616.9,-29.543577,56.206016829644796,-0.010749478,-1.509781e-06,0.12798816,0.031118166,1.0,43,0.020904643,1.2934689e-07,0,7.3289669535535986e-09,1.0
91,91,13.500899,144480.25,87575.29,168949.62,-31.221737,56.95397833184688,-0.0108046,-1.5004888e-06,0.13460955,0.036168005,1.0,43,0.020882914,1.2360438e-07,0,7.122576314001113e-09,1.0
92,92,11.686608,149022.4,95895.41,177210.62,-32.761143,57.54486907989485,-0.01081903,-1.5245311e-06,0.14201489,0.04158627,1.0,43,0.020859195,1.1770849e-07,0,6.620587038400553e-09,1.0
93,93,10.113269,153975.5,106029.23,186950.94,-34.551723,58.21852359184413,-0.010780667,-1.5256857e-06,0.14842361,0.04774181,1.0,43,0.02089899,1.1178864e-07,0,6.068787592463604e-09,1.0
94,94,8.748621,159101.16,117599.375,197845.38,-36.469902,58.98437992160325,-0.010791921,-1.4979282e-06,0.15469472,0.05465548,1.0,43,0.020917289,1.0572544e-07,0,6.510898589532922e-09,1.0
95,95,7.570237,164800.12,129627.1,209671.81,-38.187584,59.860005669877864,-0.0107833315,-1.465655e-06,0.16218655,0.06199067,1.0,43,0.02091199,9.973677e-08,0,6.11436594066027e-09,1.0
96,96,6.554112,170974.23,143028.64,222911.16,-39.914196,60.396306521986844,-0.010805857,-1.7653626e-06,0.16977873,0.06989815,1.0,43,0.020907382,9.3792444e-08,0,5.2898961485807505e-09,1.0
97,97,5.669445,177354.48,158875.42,238109.25,-41.85421,61.00613945760415,-0.010761197,-1.2553e-06,0.17669444,0.078665406,1.0,43,0.020870255,8.7649916e-08,0,5.74211275478673e-09,1.0
98,98,4.907347,185469.05,176626.6,256116.61,-43.601105,61.69854733048123,-0.010750018,-1.6492863e-06,0.18361883,0.087328084,1.0,43,0.020918975,8.167754e-08,0,5.220790193264059e-09,1.0
99,99,4.245922,193706.42,196034.95,275593.7,-45.34231,62.486324594559846,-0.010817801,-1.4466319e-06,0.19121176,0.09674824,1.0,43,0.020910515,7.587443e-08,0,4.181193381630205e-09,1.0
100,100,3.6747382,203002.53,218408.11,298181.38,-47.09364,63.38596741066431,-0.010768902,-1.3761725e-06,0.19830103,0.106390156,1.0,43,0.020940153,7.022623e-08,0,5.145124989975535e-09,1.0
101,101,3.180988,212930.02,243341.5,323348.53,-48.813248,64.41417964614811,-0.010772795,-1.5337505e-06,0.2056089,0.11644812,1.0,43,0.020914475,6.4680904e-08,0,4.381616528363392e-09,1.0
102,102,2.752818,223820.03,269937.03,350658.53,-50.335957,65.59315154215437,-0.010768401,-1.5168087e-06,0.2141806,0.1269218,1.0,43,0.020890089,5.957388e-08,0,2.7030388722756193e-09,1.0
103,103,2.3804083,236329.81,301074.72,382750.28,-51.869717,66.9479914465337,-0.010794659,-1.4168781e-06,0.2220723,0.13740797,1.0,43,0.020877331,5.454557e-08,0,2.5739289406669423e-09,1.0
104,104,2.060257,250221.73,334544.66,417769.12,-53.205452,68.50429840039578,-0.010784593,-1.4133678e-06,0.23091103,0.14807446,1.0,43,0.020884916,4.9991527e-08,0,3.1937522234041105e-09,1.0
105,105,1.7836765,265965.25,373440.4,458470.56,-54.54143,70.29264443208012,-0.010785988,-1.4677165e-06,0.23893665,0.15852672,1.0,43,0.020905288,4.5597886e-08,0,2.616030369720295e-09,1.0
106,106,1.5427545,282226.84,416351.78,502991.84,-55.868355,72.35217447651667,-0.010708767,-1.5133547e-06,0.24777807,0.16977035,1.0,43,0.020925162,4.1601396e-08,0,6.957559762573359e-10,1.0
107,107,1.3354719,300842.88,462866.34,552043.2,-56.977894,74.72397538920632,-0.010789464,-1.4493387e-06,0.2574719,0.1810068,1.0,43,0.020904759,3.7867977e-08,0,-1.2518326467658467e-09,1.0
108,108,1.1556969,320543.16,517281.8,608546.1,-58.214817,77.4553659989324,-0.010782812,-1.4251239e-06,0.2662251,0.19236073,1.0,43,0.020901782,3.434708e-08,0,-2.2021287150369376e-09,1.0
109,109,1.0000616,341401.75,577225.5,670629.9,-59.397682,80.60516905519762,-0.010774804,-1.4045263e-06,0.27570704,0.20425518,1.0,43,0.020904126,3.1170885e-08,0,-2.3399005030427925e-09,1.0

File: data/split_cycle/08222023_9_PEGMEA_1_PEGDA_10,71_AlO3_15_LiTFSI_5_C01_RUN_1.csv
True,index,freq,Re(Z),Im(Z),Z,Phase(Z),time,Ewe_meas,I_meas,Cs,Cp,cycle_number,I_Range,Ewe,I,Ns,(QQo),cycle
0,0,7000018.5,234.46132,1572.8835,1590.2625,-81.52165,2.4664970504527446,-0.010539219,3.400394e-05,1.445521e-05,1.4140994e-05,1.0,40,0.010023423,6.302999e-06,0,2.99253815188965e-09,1.0
1,1,6057573.0,359.10583,2003.5564,2035.484,-79.83853,3.018482783314539,-0.010458506,-1.5263238e-05,1.3113539e-05,1.2705381e-05,1.0,40,0.014197669,6.9750827e-06,0,-9.729894320224098e-10,1.0
2,2,5242039.0,290.88068,2013.7522,2034.6522,-81.78064,3.4344784297572915,-0.010449768,-2.0044805e-05,1.5076962e-05,1.47688115e-05,1.0,40,0.01953589,9.6015865e-06,0,-3.925956851024321e-09,1.0
3,3,4536288.0,265.22815,2705.3242,2718.2944,-84.40066,4.802499614743283,-0.010438346,-1.094677e-05,1.2968812e-05,1.2845347e-05,1.0,40,0.019754007,7.2670596e-06,0,-8.842565792876813e-09,1.0
4,4,3925558.5,328.07703,3194.4978,3211.3005,-84.136246,5.218494914501207,-0.010505607,-7.337332e-06,1.2691591e-05,1.2559124e-05,1.0,40,0.018791068,5.8515448e-06,0,-1.1214008832268974e-08,1.0
5,5,3397055.0,334.62146,3563.7708,3579.446,-84.63592,5.634493600955466,-0.010461729,-1.9579678e-05,1.3146429e-05,1.30315375e-05,1.0,40,0.019774798,5.5245414e-06,0,-1.2350198720582739e-08,1.0
6,6,2939708.2,393.1012,4177.621,4196.075,-84.62447,6.050500127341365,-0.01051496,-1.1988671e-05,1.2959458e-05,1.2845719e-05,1.0,40,0.021644095,5.158176e-06,0,-1.2177069625952047e-08,1.0
7,7,2543924.5,521.4341,4013.2644,4046.997,-82.59716,6.6024980735674035,-0.010548218,-5.234913e-06,1.5588996e-05,1.5330203e-05,1.0,40,0.020475525,5.0594367e-06,0,-1.25163732055474e-08,1.0
8,8,2201436.2,287.09894,5520.9614,5528.4214,-87.02321,7.321501574391732,-0.010512147,-3.1477593e-06,1.3094813e-05,1.3059497e-05,1.0,41,0.020001773,3.61799e-06,0,-1.3996947595963939e-08,1.0
9,9,1905053.1,141.5689,6382.94,6384.51,-88.72943,7.873502747301245,-0.010538846,-1.6453427e-07,1.3088573e-05,1.3082136e-05,1.0,41,0.020558413,3.2200458e-06,0,-1.4024948372830674e-08,1.0
10,10,1648567.4,430.16824,7492.3574,7504.6963,-86.71401,8.425491173489718,-0.010513768,-1.361916e-06,1.2885313e-05,1.28429765e-05,1.0,41,0.019789208,2.6369098e-06,0,-1.4896758113369262e-08,1.0
11,11,1426616.2,330.11325,8420.604,8427.071,-87.75498,8.977495786355576,-0.010535213,-1.0155502e-06,1.3248593e-05,1.3228264e-05,1.0,41,0.020656914,2.4512565e-06,0,-1.3894778076932982e-08,1.0
12,12,1234551.2,485.73993,9792.003,9804.043,-87.160126,9.5294909326185,-0.0105642965,1.0049146e-06,1.3165564e-05,1.3133247e-05,1.0,41,0.02043399,2.0842413e-06,0,-1.4037436459187882e-08,1.0
13,13,1068345.5,849.67206,11204.224,11236.395,-85.66328,10.081493198842509,-0.010553155,1.4332157e-06,1.3296173e-05,1.3220146e-05,1.0,41,0.020723356,1.8443066e-06,0,-1.3727266803603773e-08,1.0
14,14,924510.06,564.2324,12977.2705,12989.53,-87.51043,10.633479945041472,-0.010509389,8.6525085e-07,1.3265547e-05,1.3240518e-05,1.0,41,0.020327166,1.5648884e-06,0,-1.3507766550036295e-08,1.0
15,15,800039.0,2330.6782,14813.171,14995.402,-81.05849,11.185499011276988,-0.010543336,-9.894792e-07,1.3429533e-05,1.3105112e-05,1.0,41,0.020874336,1.3920491e-06,0,-1.3849062878824567e-08,1.0
16,16,692334.1,810.6394,17098.133,17117.338,-87.28558,11.737503704120172,-0.010528916,6.790332e-07,1.3444843e-05,1.341469e-05,1.0,41,0.020418897,1.1928781e-06,0,-1.3303152640032876e-08,1.0
17,17,599122.25,1559.6614,19041.377,19105.145,-85.317406,12.29049311709241,-0.010538063,5.300589e-07,1.3951033e-05,1.3858059e-05,1.0,41,0.020596117,1.0780403e-06,0,-1.402046236049633e-08,1.0
18,18,518454.94,1479.2777,22298.967,22347.979,-86.20465,12.842499489983311,-0.010546187,-5.723516e-07,1.3766526e-05,1.370621e-05,1.0,41,0.020434856,9.14394e-07,0,-1.3536819665072622e-08,1.0
19,19,448662.03,6141.2505,19852.287,20780.479,-72.81069,13.394482769508613,-0.010521313,-6.338031e-07,1.786859e-05,1.6307984e-05,1.0,41,0.019959891,9.605117e-07,0,-1.4303408334695985e-08,1.0
20,20,388258.97,7758.167,22580.32,23875.93,-71.03825,13.946494262403576,-0.010491521,-2.494119e-06,1.8153842e-05,1.6237089e-05,1.0,41,0.020801578,8.7123635e-07,0,-1.5168752364312846e-08,1.0
21,21,335983.9,11119.159,23363.398,25874.39,-64.54919,14.498482155293459,-0.010562825,2.5132808e-06,2.0275222e-05,1.6530934e-05,1.0,41,0.020245032,7.8243517e-07,0,-1.524703017743592e-08,1.0
22,22,290751.2,12737.626,27798.984,30578.271,-65.38252,15.050490634836024,-0.010543578,6.529636e-07,1.9691086e-05,1.6274276e-05,1.0,41,0.020615676,6.7419364e-07,0,-1.431395306582771e-08,1.0
23,23,251605.19,15990.998,30441.404,34385.914,-62.286865,15.602503221045481,-0.010579761,3.0533126e-06,2.0779536e-05,1.6285612e-05,1.0,41,0.020306412,5.9054446e-07,0,-1.3858476931253625e-08,1.0
24,24,217729.38,20065.223,32818.758,38466.66,-58.558594,16.154484447295545,-0.010520084,1.9822544e-08,2.2273116e-05,1.6212734e-05,1.0,41,0.020315252,5.2812624e-07,0,-1.4133215786406101e-08,1.0
25,25,188418.58,24015.713,34247.836,41829.043,-54.960594,16.70648860684014,-0.010564259,2.1818128e-06,2.4663987e-05,1.6533839e-05,1.0,41,0.020635251,4.933235e-07,0,-1.3485346171438865e-08,1.0
26,26,163051.14,28572.682,35950.734,45922.254,-51.523262,17.25849948640098,-0.010495621,-3.0024958e-06,2.7151167e-05,1.6640168e-05,1.0,41,0.02042284,4.4472642e-07,0,-1.3297645862180494e-08,1.0
27,27,141098.2,34555.832,37142.832,50731.6,-47.066425,17.810490152594866,-0.010520419,-3.5633872e-07,3.036852e-05,1.627858e-05,1.0,41,0.02021296,3.9842936e-07,0,-1.3019388263072153e-08,1.0
28,28,122105.11,38363.723,38414.81,54290.633,-45.038124,18.392504153569462,-0.010540001,-9.393306e-07,3.3930293e-05,1.6987724e-05,1.0,42,0.02049091,3.7742996e-07,0,-1.3635931379014496e-08,1.0
29,29,105663.59,44094.195,38066.562,58252.562,-40.804077,18.808491160016274,-0.01051347,-7.1247666e-07,3.9568637e-05,1.6896951e-05,1.0,42,0.021873763,3.7549873e-07,0,-1.368879542060301e-08,1.0
30,30,91439.65,49064.46,37941.0,62022.906,-37.714382,19.360503159550717,-0.010478144,-9.2647923e-07,4.5875076e-05,1.716683e-05,1.0,42,0.02038793,3.2871614e-07,0,-1.388970118923775e-08,1.0
31,31,79127.08,54088.207,36542.523,65275.492,-34.043346,19.776501605956582,-0.010492472,-9.274105e-07,5.504229e-05,1.7250164e-05,1.0,42,0.021341046,3.269381e-07,0,-1.3946581709739527e-08,1.0
32,32,68475.36,58923.957,34266.266,68163.11,-30.179443,20.328483232209692,-0.010525059,-7.27563e-07,6.782956e-05,1.7141696e-05,1.0,42,0.020240204,2.969378e-07,0,-1.411708721306917e-08,1.0
33,33,59252.523,62678.6,31926.836,70341.52,-26.993101,20.7444994119287,-0.010539833,-7.411593e-07,8.413126e-05,1.7331877e-05,1.0,42,0.020820156,2.959867e-07,0,-1.4259192438432618e-08,1.0
34,34,51282.285,66079.734,30134.021,72626.375,-24.51418,21.160484498395817,-0.010544733,-6.614436e-07,0.00010299015,1.7730506e-05,1.0,42,0.02128897,2.9313003e-07,0,-1.4323614341647466e-08,1.0
35,35,44369.8,69433.68,26589.982,74350.945,-20.954597,21.57650459810975,-0.010529791,-9.324389e-07,0.00013490082,1.725352e-05,1.0,42,0.021717785,2.920983e-07,0,-1.4400833621353174e-08,1.0
36,36,38403.727,71401.39,24025.672,75335.195,-18.59744,22.128501477680402,-0.010541958,-6.895674e-07,0.00017249289,1.7543913e-05,1.0,42,0.020131063,2.672199e-07,0,-1.4574450362948306e-08,1.0
37,37,33226.32,73495.49,21364.295,76537.7,-16.208542,22.544486617465736,-0.010525301,-8.044841e-07,0.00022420708,1.7469303e-05,1.0,42,0.020366373,2.6609595e-07,0,-1.4575792011753149e-08,1.0
38,38,28754.086,75029.26,18756.457,77338.18,-14.035627,22.96048823717865,-0.010546057,-8.823367e-07,0.00029510038,1.7357352e-05,1.0,42,0.020462032,2.6457866e-07,0,-1.4585472274421345e-08,1.0
39,39,24884.947,76654.41,16458.94,78401.5,-12.118334,23.37648079029168,-0.010487627,-8.9630515e-07,0.000388581,1.7125234e-05,1.0,42,0.020541742,2.62007e-07,0,-1.465824408248986e-08,1.0
40,40,21553.963,77184.18,14521.966,78538.43,-10.6554575,23.79349305012147,-0.010549336,-4.0963056e-07,0.0005084726,1.738417e-05,1.0,42,0.020487016,2.608534e-07,0,-1.4820066293539232e-08,1.0
41,41,18631.234,77971.28,12461.157,78960.76,-9.080068,24.209499176504323,-0.010503632,-6.0463543e-07,0.00068551995,1.7073173e-05,1.0,42,0.02047008,2.5924373e-07,0,-1.4855175691092823e-08,1.0
42,42,16126.037,78536.14,10700.419,79261.74,-7.758681,24.625483489624457,-0.010512184,-7.1769e-07,0.00092234137,1.6809934e-05,1.0,42,0.020313278,2.56281e-07,0,-1.5075607585570694e-08,1.0
43,43,13954.87,79172.12,11198.375,79960.164,-8.050707,25.0414884693746,-0.01053307,-7.9219006e-07,0.0010184491,1.99757e-05,1.0,42,0.019994818,2.5005974e-07,0,-1.5155885213182983e-08,1.0
44,44,12080.609,78839.45,7880.934,79232.37,-5.7084265,25.457486409140984,-0.010528711,-6.362976e-07,0.0016716816,1.6538788e-05,1.0,42,0.019737458,2.4910852e-07,0,-1.5371960454566274e-08,1.0
45,45,10447.592,79116.16,6485.2773,79381.516,-4.686149,25.87348861558712,-0.010571266,-5.154202e-07,0.0023489587,1.567811e-05,1.0,42,0.019331515,2.4352664e-07,0,-1.551778650745581e-08,1.0
46,46,9045.586,78654.695,5558.839,78850.88,-4.0425982,26.446258989424678,-0.010551982,-6.083583e-07,0.0031651866,1.573093e-05,1.0,42,0.02015733,2.556386e-07,0,-1.5667714294055164e-08,1.0
47,47,7827.7437,79087.164,4840.0454,79235.125,-3.5020695,26.926935865631094,-0.010506911,-7.165699e-07,0.0042008203,1.5674637e-05,1.0,42,0.02030316,2.562394e-07,0,-1.5858209634239156e-08,1.0
48,48,6770.8345,79174.445,3927.153,79271.78,-2.839616,27.465394504513824,-0.010537951,-6.0984763e-07,0.0059854956,1.468989e-05,1.0,42,0.020467382,2.5819253e-07,0,-1.6053676554183365e-08,1.0
49,49,5860.798,78863.64,3833.7974,78956.77,-2.783128,28.07097767997766,-0.0104172,-1.4666028e-06,0.0070832768,1.6699894e-05,1.0,42,0.020550514,2.602755e-07,0,-1.6347488016116665e-08,1.0
50,50,5071.625,78835.57,3071.3196,78895.375,-2.2310321,28.751678058986727,-0.010498881,-5.6868566e-07,0.010217579,1.548442e-05,1.0,42,0.020644518,2.6166956e-07,0,-1.6487732185181515e-08,1.0
51,51,4388.5933,78959.35,3864.1091,79053.84,-2.801703,29.43180318461964,-0.01053007,-4.0273596e-07,0.009385241,2.2423232e-05,1.0,42,0.020748526,2.6246067e-07,0,-1.6382275125182803e-08,1.0
52,52,3798.7827,78710.586,2718.11,78757.51,-1.9778072,30.11182801691757,-0.010505794,-7.076292e-07,0.015413761,1.8359413e-05,1.0,42,0.02080786,2.6420162e-07,0,-1.633919642114417e-08,1.0
53,53,3286.0488,78606.57,2362.6216,78642.07,-1.72158,30.791703835886437,-0.01051973,-6.124549e-07,0.020499911,1.85025e-05,1.0,42,0.020850634,2.6513334e-07,0,-1.6573475575921234e-08,1.0
54,54,2844.088,78601.26,2369.5273,78636.97,-1.7267256,31.470817921464914,-0.010501787,-7.65926e-07,0.02361649,2.1442987e-05,1.0,42,0.020924723,2.6609268e-07,0,-1.6512689277811058e-08,1.0
55,55,2460.7852,78761.14,2351.8933,78796.25,-1.710406,32.15067451376672,-0.010536424,-5.5434424e-07,0.027499756,2.4499259e-05,1.0,42,0.020971293,2.6614583e-07,0,-1.6781958701193823e-08,1.0
56,56,2129.3164,78650.26,2186.138,78680.63,-1.5921656,32.830807746067876,-0.010520978,-3.7293586e-07,0.034190256,2.6395008e-05,1.0,42,0.021006638,2.6698615e-07,0,-1.668611686122112e-08,1.0
57,57,1843.2289,78435.55,2601.584,78478.68,-1.8997147,33.5109556716925,-0.01057855,-4.025496e-07,0.033189677,3.6473324e-05,1.0,42,0.020973114,2.67246e-07,0,-1.6944223412538365e-08,1.0
58,58,1594.4913,78547.62,2442.2896,78585.58,-1.78093,34.190838530659676,-0.010572551,-5.5136417e-07,0.04086964,3.9473845e-05,1.0,42,0.02100172,2.672465e-07,0,-1.711940582817384e-08,1.0
59,59,1380.4436,78720.39,2619.9575,78763.98,-1.906204,34.870718802958436,-0.010510935,-3.4499755e-07,0.044005524,4.8690075e-05,1.0,42,0.021043353,2.6716975e-07,0,-1.7124150433648764e-08,1.0
60,60,1194.6187,78611.67,2828.0667,78662.52,-2.0603356,35.55080910191464,-0.010535623,-4.638259e-07,0.04710871,6.0889826e-05,1.0,42,0.021024115,2.6726977e-07,0,-1.7441180054863477e-08,1.0
61,61,1033.3434,78739.336,3113.5562,78800.87,-2.2644432,36.23109100086731,-0.010550435,-6.6795707e-07,0.049467362,7.722718e-05,1.0,42,0.021040155,2.670041e-07,0,-1.7739476271789044e-08,1.0
62,62,894.71045,78876.3,3326.4678,78946.41,-2.414917,36.91084057984699,-0.010449824,-6.2362966e-07,0.053475432,9.494153e-05,1.0,42,0.021051774,2.6665904e-07,0,-1.7632631971957795e-08,1.0
63,63,774.2569,78999.11,4124.8276,79106.72,-2.9889047,37.5909465054865,-0.010530126,-3.8280695e-07,0.049834404,0.00013549216,1.0,42,0.021080926,2.6648718e-07,0,-1.7621951966466652e-08,1.0
64,64,669.7856,79116.26,4208.7144,79228.125,-3.0450692,38.27084517778712,-0.010492677,-6.562235e-07,0.056459226,0.00015932175,1.0,42,0.021052927,2.6572542e-07,0,-1.801153901311064e-08,1.0
65,65,579.81464,78968.6,4579.995,79101.305,-3.3193033,38.950842090082006,-0.010531598,-1.7848924e-07,0.05993299,0.00020092256,1.0,42,0.020997515,2.6545092e-07,0,-1.8029174349825538e-08,1.0
66,66,501.44418,79439.68,5156.016,79606.83,-3.713562,39.628206042194506,-0.010543057,-4.6475728e-07,0.061557826,0.00025823264,1.0,42,0.021062186,2.6457764e-07,0,-1.7947609033676118e-08,1.0
67,67,434.02762,79886.04,5796.5034,80096.06,-4.150089,40.308198394515784,-0.010524201,-4.9995896e-07,0.06326109,0.00033131914,1.0,42,0.021085141,2.6324815e-07,0,-1.8029455683346363e-08,1.0
68,68,375.6009,79871.0,6478.2544,80133.29,-4.6370506,40.98642930670758,-0.010568173,-5.424241e-07,0.0654087,0.00042748963,1.0,42,0.021059172,2.628018e-07,0,-1.8183888053290274e-08,1.0
69,69,325.10385,80580.87,7183.0522,80900.38,-5.0939345,41.6656932857004,-0.010526512,-3.6865188e-07,0.068153635,0.00053728645,1.0,42,0.021134077,2.612358e-07,0,-1.8039222720794414e-08,1.0
70,70,281.3503,80539.67,7997.711,80935.79,-5.670966,42.342814117859234,-0.010443004,-8.225459e-07,0.07073055,0.00069064874,1.0,42,0.021069491,2.6032353e-07,0,-1.7967433754437718e-08,1.0
71,71,243.36427,80885.47,9345.4,81423.555,-6.5906563,43.0260828169703,-0.010521015,-4.0683346e-07,0.069978625,0.00092185184,1.0,42,0.021059787,2.586449e-07,0,-1.800659674504897e-08,1.0
72,72,210.60631,81524.336,10081.336,82145.305,-7.049434,43.70320759576862,-0.01051496,-5.847033e-07,0.074960195,0.0011290193,1.0,42,0.02109343,2.5678193e-07,0,-1.8299496861988925e-08,1.0
73,73,182.27473,81672.78,10532.13,82349.07,-7.3480363,44.375243174348725,-0.010524257,-6.670263e-07,0.082904376,0.0013561023,1.0,42,0.021008795,2.5511878e-07,0,-1.8180691143580082e-08,1.0
74,74,157.72879,81944.65,12656.762,82916.336,-8.780238,45.06261936705414,-0.010508178,-5.396306e-07,0.07972354,0.0018575971,1.0,42,0.020982422,2.5305533e-07,0,-1.8444071957701603e-08,1.0
75,75,136.52892,82945.56,14250.431,84160.805,-9.7485075,45.735543478949694,-0.010541473,-3.77406e-07,0.08180267,0.0023453287,1.0,42,0.021025406,2.498242e-07,0,-1.8298646551543267e-08,1.0
76,76,118.14758,83998.27,15603.546,85435.24,-10.523334,46.423911591700744,-0.010590847,-4.833828e-07,0.08633204,0.0028796818,1.0,42,0.021076763,2.466987e-07,0,-1.8550514570852884e-08,1.0
77,77,102.25773,84909.125,17309.06,86655.43,-11.522097,47.09036031665164,-0.010513432,-5.385131e-07,0.0899188,0.0035876157,1.0,42,0.02109093,2.4338846e-07,0,-1.85651261004273e-08,1.0
78,78,88.4436,85768.23,19783.592,88020.336,-12.98886,47.78029661611072,-0.010518518,-5.074092e-07,0.0909596,0.0045950767,1.0,42,0.021085178,2.3954894e-07,0,-1.8649272605429502e-08,1.0
79,79,76.54279,86798.71,21324.973,89379.92,-13.803215,48.44670928778214,-0.010523642,-3.8951217e-07,0.0975051,0.005550401,1.0,42,0.021048563,2.3549542e-07,0,-1.8767450559942766e-08,1.0
80,80,66.250786,88029.625,23673.658,91157.32,-15.052328,49.11499241282581,-0.010512836,-3.800132e-07,0.101476096,0.006844022,1.0,42,0.021049691,2.3091609e-07,0,-1.867574935451345e-08,1.0
81,81,57.329906,89472.76,26452.713,93301.234,-16.470367,49.76860903057741,-0.010622856,-4.371925e-07,0.10494668,0.008435957,1.0,42,0.021079296,2.259273e-07,0,-1.8995755633456172e-08,1.0
82,82,49.60321,90812.59,29098.785,95360.72,-17.76685,50.45537484981469,-0.010558745,-3.5021324e-07,0.110264435,0.010267061,1.0,42,0.021061929,2.2086589e-07,0,-1.9090262082425542e-08,1.0
83,83,42.92585,92267.836,32597.738,97856.87,-19.458044,51.16345448346692,-0.010497707,-9.084081e-07,0.113740146,0.012621358,1.0,42,0.021058895,2.15201e-07,0,-1.894519067278486e-08,1.0
84,84,37.1518,94231.4,35202.434,100592.086,-20.4844,51.80717734069913,-0.010536238,-3.9286496e-07,0.12169357,0.0149034,1.0,42,0.021046566,2.0922685e-07,0,-1.8993385143400865e-08,1.0
85,85,32.150223,96061.734,38915.586,103644.97,-22.053371,52.446364624396665,-0.010552801,-4.7481552e-07,0.12720746,0.017933426,1.0,42,0.021050671,2.0310365e-07,0,-1.9556776764437738e-08,1.0
86,86,27.835518,98320.35,42741.02,107208.61,-23.495155,53.17330311224214,-0.010554561,-5.173741e-07,0.1337753,0.021262111,1.0,42,0.021050759,1.9635324e-07,0,-1.9498657943076876e-08,1.0
87,87,24.082958,100491.44,47428.117,111121.35,-25.26552,53.875363332248526,-0.010568731,-6.6311605e-07,0.13933955,0.02538348,1.0,42,0.021088658,1.8978044e-07,0,-1.9856155284177587e-08,1.0
88,88,20.833313,102497.07,52496.723,115158.83,-27.120516,54.529768456704915,-0.010515445,-5.8954686e-07,0.14552233,0.030241234,1.0,42,0.021068273,1.829497e-07,0,-1.9944567141610944e-08,1.0
89,89,18.021912,104801.484,57772.92,119670.64,-28.866213,55.27570817214291,-0.010810766,7.816336e-07,0.15286039,0.03562611,1.0,42,0.02105096,1.7590747e-07,0,-1.970703177365903e-08,1.0
90,90,15.604198,107456.56,63377.363,124754.17,-30.531898,55.93099694990087,-0.010487292,-5.9699744e-07,0.16093278,0.0415339,1.0,42,0.021041192,1.6866123e-07,0,-1.942029486136971e-08,1.0
91,91,13.500899,109765.87,70529.8,130472.21,-32.722675,56.67900653209654,-0.010526596,-4.992163e-07,0.1671417,0.048842065,1.0,42,0.021050723,1.6134258e-07,0,-1.9534539037074498e-08,1.0
92,92,11.686608,112585.914,78888.836,137473.77,-35.01889,57.49286507742363,-0.010540448,-6.274639e-07,0.17262994,0.056847,1.0,43,0.021104291,1.5351505e-07,0,-2.1442261254937298e-08,1.0
93,93,10.113269,115179.38,87163.086,144442.7,-37.11696,58.166543509374605,-0.010520084,-6.2643994e-07,0.18054938,0.0657461,1.0,43,0.021048164,1.4571981e-07,0,-2.1828987764524082e-08,1.0
94,94,8.748621,118126.586,97774.77,153342.1,-39.61496,58.93340445248759,-0.010502001,-6.102102e-07,0.1860603,0.07564575,1.0,43,0.021087075,1.3751654e-07,0,-2.095501880976415e-08,1.0
95,95,7.570237,120958.03,108952.98,162793.11,-42.010952,59.809002067457186,-0.010545479,-5.6536686e-07,0.19296189,0.08643262,1.0,43,0.021051377,1.2931369e-07,0,-2.119990699876675e-08,1.0
96,96,6.554112,124189.19,122032.39,174111.62,-44.498127,60.3443222528731,-0.010569234,-1.0056224e-06,0.19898996,0.09775205,1.0,43,0.021065304,1.2098735e-07,0,-2.2005069949071575e-08,1.0
97,97,5.669445,127717.914,137152.12,187410.17,-47.039917,60.95414764180896,-0.010533312,-2.5545435e-07,0.20468077,0.10962152,1.0,43,0.021032602,1.1222764e-07,0,-2.1277336064662658e-08,1.0
98,98,4.907347,131656.7,154761.2,203185.92,-49.6119,61.64655090137967,-0.010559304,-7.862073e-07,0.20956138,0.1215761,1.0,43,0.021050183,1.036006e-07,0,-2.162626446148133e-08,1.0
99,99,4.245922,135707.22,174907.2,221379.72,-52.192783,62.4343320587941,-0.010550081,-5.752844e-07,0.21430899,0.13377659,1.0,43,0.021041177,9.504564e-08,0,-2.269909707509537e-08,1.0
100,100,3.6747382,140645.47,198163.75,243002.1,-54.635014,63.333969621540746,-0.010528934,-4.4713101e-07,0.2185594,0.14534426,1.0,43,0.021076327,8.673311e-08,0,-2.1183405985051035e-08,1.0
101,101,3.180988,145503.6,224910.34,267873.03,-57.099537,64.36219481701846,-0.010519404,-6.857931e-07,0.22245832,0.15682292,1.0,43,0.021052778,7.859238e-08,0,-2.178100135582619e-08,1.0
102,102,2.752818,152139.58,254649.62,296635.94,-59.143932,65.54114511303487,-0.010524549,-6.355407e-07,0.22703853,0.16731624,1.0,43,0.021065911,7.1016046e-08,0,-2.3409446593234604e-08,1.0
103,103,2.3804083,159907.89,289539.38,330762.12,-61.088844,66.89595243072836,-0.010545261,-5.430103e-07,0.23091973,0.17694762,1.0,43,0.021069355,6.369942e-08,0,-2.3090732698546605e-08,1.0
104,104,2.060257,168309.97,328001.66,368664.25,-62.835938,68.45233693128102,-0.010561124,-5.462803e-07,0.23551725,0.18642868,1.0,43,0.02105607,5.711449e-08,0,-2.1914687588451028e-08,1.0
105,105,1.7836765,178994.17,372214.8,413016.7,-64.31759,70.24068848293973,-0.010534612,-6.0328557e-07,0.23972338,0.19469845,1.0,43,0.021038631,5.0938937e-08,0,-2.2105818912181935e-08,1.0
106,106,1.5427545,190752.95,422813.2,463850.94,-65.7174,72.30030468737823,-0.010478451,-6.8022763e-07,0.24399155,0.20272857,1.0,43,0.021067435,4.5418545e-08,0,-2.3683585696034212e-08,1.0
107,107,1.3354719,205703.52,479695.28,521940.12,-66.78932,74.67187093340908,-0.010526359,-5.9912514e-07,0.2484391,0.20985024,1.0,43,0.02106643,4.0361773e-08,0,-2.5100844290736903e-08,1.0
108,108,1.1556969,222885.94,544159.44,588037.1,-67.72616,77.40354244978516,-0.01051662,-5.7787685e-07,0.25307548,0.21671695,1.0,43,0.021055168,3.5805847e-08,0,-2.5342745816276687e-08,1.0
109,109,1.0000616,242634.28,616586.3,662608.56,-68.51975,80.5531155327044,-0.010525143,-5.6746376e-07,0.25810683,0.22349775,1.0,43,0.021068068,3.1795647e-08,0,-2.470918686871057e-08,1.0
