Repository: Jay2-davic/SPOC_code

# Studying-Polymers-on a-Chip (SPOC) Data Cleaning and Processing
Author: Jay Jimenez jimenez45@llnl.gov

# Project Description

The SPOC project aims to establish an automated, high-throughput experimentation workflow to screen solid state polymer electrolytes. This repository contains code to reproduce the data cleaning workflow, data processing, and active learning for the SPOC project. Electrochemical impedance spectroscopy processing code is included as a Python file which was used to determine bulk ionic conductivities.

File: data/split_cycle/08222023_9_PEGMEA_1_PEGDA_15_AlO3_15_LiTFSI_4_C01_RUN_1.csv
True,index,freq,Re(Z),Im(Z),Z,Phase(Z),time,Ewe_meas,I_meas,Cs,Cp,cycle_number,I_Range,Ewe,I,Ns,(QQo),cycle
0,0,7000018.5,348.75256,1818.2893,1851.4331,-79.14239,2.466484917124035,-0.038148355,1.2770661e-06,1.2504259e-05,1.2060572e-05,1.0,40,0.010033132,5.4191164e-06,0,8.474636429371863e-09,1.0
1,1,6057573.0,452.68793,1901.9908,1955.1204,-76.61227,3.0184947833477054,-0.03809479,-4.1186136e-06,1.38137975e-05,1.3073231e-05,1.0,40,0.014177418,7.25143e-06,0,3.462118399195586e-09,1.0
2,2,5242039.0,408.82144,2303.1826,2339.1848,-79.93468,3.4344893097586464,-0.038037367,6.8213753e-06,1.3182309e-05,1.2779657e-05,1.0,40,0.019664755,8.4066705e-06,0,1.882178302884717e-09,1.0
3,3,4536288.0,383.16525,2615.6387,2643.5547,-81.66601,4.802502628095681,-0.038123257,-1.51888e-05,1.3413489e-05,1.3131691e-05,1.0,40,0.01903059,7.1988634e-06,0,-2.596720582245224e-09,1.0
4,4,3925558.5,514.90674,2980.1467,3024.3022,-80.19727,5.218489127844805,-0.038113344,-1.2156131e-05,1.3604452e-05,1.3210095e-05,1.0,40,0.018287078,6.0467096e-06,0,-4.827308629520151e-09,1.0
5,5,3397055.0,630.2138,3402.5093,3460.3813,-79.50658,5.634478160907747,-0.038055457,-2.5421767e-05,1.3769502e-05,1.3312786e-05,1.0,40,0.019366048,5.596507e-06,0,-6.0923374916354885e-09,1.0
6,6,2939708.2,711.39996,3791.8638,3858.0203,-79.37413,6.050501514022471,-0.038128197,-1.0109523e-05,1.4277862e-05,1.3792393e-05,1.0,40,0.02113621,5.478512e-06,0,-7.57134352990205e-09,1.0
7,7,2543924.5,799.1225,4356.8643,4429.5444,-79.606514,6.602501086919801,-0.038127918,4.8492093e-06,1.4359584e-05,1.3892225e-05,1.0,40,0.020771734,4.6893615e-06,0,-5.312535461775446e-10,1.0
8,8,2201436.2,936.6279,4945.7676,5033.6753,-79.27634,7.15447777978261,-0.03821109,1.0858748e-05,1.4617743e-05,1.4111634e-05,1.0,40,0.020657359,4.103832e-06,0,-1.2307914977327526e-10,1.0
9,9,1905053.1,916.05676,5992.1914,6061.808,-81.3082,7.872487627231749,-0.038134493,-4.2836896e-06,1.3942074e-05,1.3623677e-05,1.0,41,0.019499432,3.2167684e-06,0,-3.51351790408848e-09,1.0
10,10,1648567.4,1037.6089,6817.4956,6896.0044,-81.346115,8.424498693464557,-0.038115676,-5.0899994e-06,1.4160825e-05,1.3840228e-05,1.0,41,0.020020667,2.9032271e-06,0,-3.378849655796835e-09,1.0
11,11,1426616.2,1408.0088,7849.0864,7974.3745,-79.830154,8.976499199663522,-0.038122904,-6.1607525e-06,1.4213265e-05,1.3770155e-05,1.0,41,0.020228595,2.5366999e-06,0,-3.927668323351144e-09,1.0
12,12,1234551.2,1675.1478,8873.76,9030.489,-79.30977,9.528489572549006,-0.038137585,-3.0233514e-07,1.4527917e-05,1.4028011e-05,1.0,41,0.020838946,2.307621e-06,0,-3.9863590436684465e-09,1.0
13,13,1068345.5,1821.6875,10038.746,10202.694,-79.71471,10.080495305446675,-0.038167138,-1.7511104e-06,1.4839831e-05,1.4366737e-05,1.0,41,0.020470437,2.0063756e-06,0,-5.612508534663144e-09,1.0
14,14,924510.06,2863.7188,11472.638,11824.648,-75.984634,10.632496745005483,-0.038115267,-2.214793e-06,1.5005318e-05,1.4125222e-05,1.0,41,0.020347912,1.7208048e-06,0,-6.93551055952134e-09,1.0
15,15,800039.0,1945.2456,13004.632,13149.3125,-81.492714,11.1844806112058,-0.03817038,1.9825593e-06,1.5297162e-05,1.4962388e-05,1.0,41,0.020450683,1.5552664e-06,0,-7.3844379502361336e-09,1.0
16,16,692334.1,4367.106,14929.773,15555.377,-73.69528,11.736499757418642,-0.03808128,-1.5909633e-06,1.5397534e-05,1.4183929e-05,1.0,41,0.02041537,1.3124317e-06,0,-7.110081351471978e-09,1.0
17,17,599122.25,5393.796,16743.822,17591.152,-72.144356,12.28847957032849,-0.03815195,-1.0621047e-06,1.5865366e-05,1.4373771e-05,1.0,41,0.020481238,1.164292e-06,0,-7.525602706007502e-09,1.0
18,18,518454.94,6998.867,18885.363,20140.533,-69.66542,12.840503383224132,-0.03815648,-5.220714e-07,1.625488e-05,1.4291984e-05,1.0,41,0.020647388,1.025166e-06,0,-6.750463886532998e-09,1.0
19,19,448662.03,8516.942,21220.781,22866.129,-68.13198,13.392493276071036,-0.038122233,-2.3861146e-06,1.6716273e-05,1.4397161e-05,1.0,41,0.020336501,8.893723e-07,0,-6.528864398117346e-09,1.0
20,20,388258.97,11372.625,23138.629,25782.412,-63.825905,13.944491728994763,-0.03815754,1.4779083e-06,1.771581e-05,1.4268857e-05,1.0,41,0.020841911,8.083771e-07,0,-7.057170386380405e-09,1.0
21,21,335983.9,14678.093,24578.684,28627.926,-59.15486,14.496482928545447,-0.03812633,-5.5186786e-07,1.927272e-05,1.4206284e-05,1.0,41,0.02037841,7.118368e-07,0,-8.320825764033973e-09,1.0
22,22,290751.2,16777.992,27261.303,32010.617,-58.389744,15.048492394766072,-0.03811271,-6.244926e-07,2.007946e-05,1.4563211e-05,1.0,41,0.020615738,6.4402815e-07,0,-9.066607594876233e-09,1.0
23,23,251605.19,20695.506,28866.371,35518.605,-54.36168,15.600479967630235,-0.038155306,8.037997e-07,2.1913327e-05,1.4473745e-05,1.0,41,0.020465579,5.761932e-07,0,-9.206166718032686e-09,1.0
24,24,217729.38,24008.996,30555.121,38859.33,-51.84115,16.152489220519783,-0.038158435,6.4365224e-07,2.392319e-05,1.4790966e-05,1.0,41,0.02022605,5.204941e-07,0,-8.66691978971643e-09,1.0
25,25,188418.58,28131.793,31340.78,42114.633,-48.08854,16.704492820048472,-0.038119588,-2.3488703e-06,2.6951726e-05,1.4925887e-05,1.0,41,0.020712242,4.918063e-07,0,-7.825510254576784e-09,1.0
26,26,163051.14,32232.52,31723.09,45224.88,-44.54363,17.25648228629143,-0.038098477,-3.8386147e-06,3.0769526e-05,1.5139689e-05,1.0,41,0.020280458,4.4843588e-07,0,-7.676798545389829e-09,1.0
27,27,141098.2,37057.133,31329.303,48525.832,-40.21226,17.808503165812,-0.03814936,8.647725e-09,3.6003767e-05,1.5007328e-05,1.0,41,0.020190503,4.1607743e-07,0,-6.796259334096691e-09,1.0
28,28,122105.11,40714.285,30969.488,51154.297,-37.258583,18.360487672063755,-0.038131606,1.2410392e-07,4.2087417e-05,1.5426098e-05,1.0,41,0.020099793,3.9292482e-07,0,-6.4498211450367334e-09,1.0
29,29,105663.59,44762.094,31297.496,54618.48,-34.96111,18.942482339713024,-0.03812842,-2.8145073e-06,4.8126596e-05,1.5802476e-05,1.0,42,0.020127326,3.685076e-07,0,-7.0967857084471595e-09,1.0
30,30,91439.65,48979.047,30047.36,57461.21,-31.528023,19.35848078611889,-0.038195103,-2.6798477e-06,5.792676e-05,1.5839532e-05,1.0,42,0.02120681,3.6906303e-07,0,-7.360385983103809e-09,1.0
31,31,79127.08,52543.918,28382.44,59719.562,-28.37641,19.910499505669577,-0.03809734,-3.1832847e-06,7.08672e-05,1.6007058e-05,1.0,42,0.02029932,3.399107e-07,0,-7.846594717043508e-09,1.0
32,32,68475.36,55530.426,26196.73,61399.484,-25.255808,20.326502832089318,-0.03812607,-3.0452725e-06,8.872351e-05,1.615115e-05,1.0,42,0.021011489,3.4220952e-07,0,-8.121962126256537e-09,1.0
33,33,59252.523,58365.06,24349.836,63240.766,-22.645842,20.742500558524625,-0.03811383,-2.9238363e-06,0.00011031059,1.6353664e-05,1.0,42,0.021626033,3.419635e-07,0,-8.378135963970202e-09,1.0
34,34,51282.285,60983.26,22737.785,65084.293,-20.448114,21.294492344750324,-0.038110197,-3.0802876e-06,0.00013649119,1.6658985e-05,1.0,42,0.020247605,3.1109818e-07,0,-8.74846600397245e-09,1.0
35,35,44369.8,62886.56,19832.76,65939.805,-17.503899,21.710485857824096,-0.038131177,-2.9081912e-06,0.0001808629,1.63614e-05,1.0,42,0.020603241,3.124553e-07,0,-9.041795034767554e-09,1.0
36,36,38403.727,64314.633,17782.885,66727.83,-15.45603,22.127485877630534,-0.038163874,-2.8497082e-06,0.00023304755,1.655141e-05,1.0,42,0.02088049,3.129203e-07,0,-9.323974450816132e-09,1.0
37,37,33226.32,65304.46,15935.46,67220.62,-13.713207,22.54349325739895,-0.038102783,-2.892173e-06,0.00030058916,1.689264e-05,1.0,42,0.021044089,3.1306e-07,0,-9.727293701744029e-09,1.0
38,38,28754.086,66722.92,14234.845,68224.48,-12.043085,22.95948975716601,-0.038154487,-2.6206183e-06,0.00038883722,1.6927503e-05,1.0,42,0.02118812,3.105648e-07,0,-1.0088029746386932e-08,1.0
39,39,24884.947,67727.12,12599.407,68889.09,-10.538378,23.37549316356308,-0.038184185,-2.2691622e-06,0.00050761364,1.69798e-05,1.0,42,0.021251047,3.0848202e-07,0,-1.0289242443579304e-08,1.0
40,40,21553.963,68352.03,11107.839,69248.71,-9.230404,23.792501503397943,-0.038125902,-2.814878e-06,0.00066475774,1.710406e-05,1.0,42,0.021262385,3.0704376e-07,0,-1.0600696633719368e-08,1.0
41,41,18631.234,68471.69,9788.817,69167.86,-8.135964,24.2084902964707,-0.03815141,-2.6040414e-06,0.0008726664,1.7478334e-05,1.0,42,0.021108657,3.0518015e-07,0,-1.0927942674874045e-08,1.0
42,42,16126.037,69160.39,8505.04,69681.38,-7.0107827,24.624488236237084,-0.03814271,-2.7072247e-06,0.0011604223,1.7287624e-05,1.0,42,0.021033721,3.0185566e-07,0,-1.123110325565651e-08,1.0
43,43,13954.87,69655.914,9524.307,70304.05,-7.785978,25.040494842658518,-0.03815579,-2.4021442e-06,0.0011974599,2.1976932e-05,1.0,42,0.020701239,2.9445303e-07,0,-1.145550390564962e-08,1.0
44,44,12080.609,69561.33,6240.0977,69840.66,-5.126078,25.456492409080965,-0.038173974,-2.4572741e-06,0.002111251,1.6854117e-05,1.0,42,0.02052999,2.9395468e-07,0,-1.1633045633557455e-08,1.0
45,45,10447.592,69934.8,5514.918,70151.91,-4.508899,25.872482268867316,-0.038164973,-2.4524309e-06,0.002762262,1.70712e-05,1.0,42,0.020102147,2.8655168e-07,0,-1.176689040156652e-08,1.0
46,46,9045.586,70149.94,4824.5522,70315.65,-3.934314,26.445242589368718,-0.038151056,-2.4686342e-06,0.0036469214,1.7168662e-05,1.0,42,0.020372016,2.8972238e-07,0,-1.2104543446702741e-08,1.0
47,47,7827.7437,70139.945,4050.514,70256.805,-3.3051047,26.92492887887056,-0.0381938,-2.3844484e-06,0.00501965,1.6684642e-05,1.0,42,0.020480208,2.9150496e-07,0,-1.2526057883223511e-08,1.0
48,48,6770.8345,69934.74,3628.2217,70028.8,-2.9698484,27.46341690441477,-0.03815152,-2.5004829e-06,0.006478644,1.7390756e-05,1.0,42,0.020564841,2.9366265e-07,0,-1.2724184025390489e-08,1.0
49,49,5860.798,70065.164,3355.1438,70145.45,-2.741574,28.06996575993253,-0.038194526,-1.7469107e-06,0.008093796,1.8517207e-05,1.0,42,0.020753484,2.9586357e-07,0,-1.304494653114416e-08,1.0
50,50,5071.625,69695.2,2961.2224,69758.086,-2.43293,28.750720885604096,-0.03817336,-2.4179735e-06,0.010597465,1.9096551e-05,1.0,42,0.020783328,2.9793432e-07,0,-1.3524023818244283e-08,1.0
51,51,4388.5933,70326.47,2335.1152,70365.23,-1.9017464,29.429839584525325,-0.038108148,-2.4554097e-06,0.015530539,1.7103577e-05,1.0,42,0.021015385,2.9866152e-07,0,-1.4008991154941302e-08,1.0
52,52,3798.7827,69837.86,2583.281,69885.62,-2.1183877,30.10983212348947,-0.038139634,-2.50309e-06,0.01621825,2.21601e-05,1.0,42,0.0209967,3.004438e-07,0,-1.4499080714058562e-08,1.0
53,53,3286.0488,69969.51,2222.7788,70004.805,-1.8195503,30.789721915789414,-0.038111035,-2.5820602e-06,0.02178963,2.1967806e-05,1.0,42,0.021093838,3.0131986e-07,0,-1.5195851275133048e-08,1.0
54,54,2844.088,69769.836,2456.183,69813.055,-2.0162127,31.46984378808702,-0.038139112,-2.4667704e-06,0.022783287,2.8201004e-05,1.0,42,0.021097781,3.0220394e-07,0,-1.5549594261262455e-08,1.0
55,55,2460.7852,69645.64,2667.1604,69696.695,-2.1931365,32.14969182038476,-0.038142003,-2.5368008e-06,0.024249192,3.551168e-05,1.0,42,0.021104744,3.028084e-07,0,-1.625795168608906e-08,1.0
56,56,2129.3164,69794.695,2507.8623,69839.734,-2.057866,32.829841052676784,-0.038131382,-2.571816e-06,0.029804114,3.8430713e-05,1.0,42,0.021169579,3.0311654e-07,0,-1.6613244662503726e-08,1.0
57,57,1843.2289,69782.625,2902.2234,69842.95,-2.3815293,33.50995916497777,-0.038157504,-2.5256256e-06,0.02975158,5.1372004e-05,1.0,42,0.021179302,3.032418e-07,0,-1.7334187754716228e-08,1.0
58,58,1594.4913,70136.234,3030.2527,70201.664,-2.4739392,34.189842423947994,-0.03814476,-2.6703428e-06,0.03293966,6.1373656e-05,1.0,42,0.021256745,3.0279546e-07,0,-1.8006746258144013e-08,1.0
59,59,1380.4436,70150.88,3075.557,70218.27,-2.5103552,34.8697041095802,-0.038186755,-2.2604042e-06,0.037486743,7.19159e-05,1.0,42,0.021260707,3.0278025e-07,0,-1.8469935655183967e-08,1.0
60,60,1194.6187,70143.93,3435.3267,70228.0,-2.8038433,35.54881462182675,-0.03810785,-2.4928459e-06,0.03878134,9.279793e-05,1.0,42,0.021231508,3.0232255e-07,0,-1.9110619066459045e-08,1.0
61,61,1033.3434,70445.97,3785.1365,70547.586,-3.0756054,36.22909905409324,-0.03817282,-2.6088799e-06,0.040690582,0.000117136624,1.0,42,0.02128716,3.0174186e-07,0,-1.979106130070423e-08,1.0
62,62,894.71045,70422.11,4202.889,70547.414,-3.4154403,36.90881873975741,-0.03815633,-2.220919e-06,0.04232429,0.00015021849,1.0,42,0.021256836,3.0131275e-07,0,-2.0051892055563927e-08,1.0
63,63,774.2569,71704.55,4440.8315,71841.93,-3.543936,37.58894013206009,-0.038122382,-2.6858017e-06,0.046288252,0.00017686561,1.0,42,0.021480193,2.9899243e-07,0,-2.0287800753105026e-08,1.0
64,64,669.7856,70650.01,4943.072,70822.72,-4.002213,38.268836671020836,-0.0381821,-2.3682435e-06,0.048071478,0.0002341726,1.0,42,0.021226251,2.9970965e-07,0,-2.094536525773252e-08,1.0
65,65,579.81464,71158.42,5728.0693,71388.59,-4.602239,38.94883747665153,-0.03810552,-2.7340407e-06,0.04792065,0.00030851876,1.0,42,0.021284662,2.9815214e-07,0,-2.1590079458698754e-08,1.0
66,66,501.44418,71296.664,6248.164,71569.92,-5.008385,39.626166228816146,-0.038146213,-2.4641627e-06,0.050797824,0.00038715856,1.0,42,0.02125983,2.9704978e-07,0,-2.2094096843932535e-08,1.0
67,67,434.02762,71617.85,6909.158,71950.35,-5.5104184,40.30620698109851,-0.03820675,-2.41611e-06,0.05307349,0.00048939785,1.0,42,0.021269394,2.956121e-07,0,-2.2303573160654997e-08,1.0
68,68,375.6009,72012.06,7810.95,72434.44,-6.1905136,40.98545040001045,-0.038165048,-2.5269296e-06,0.054248743,0.00063082256,1.0,42,0.021289632,2.939159e-07,0,-2.2693130299029148e-08,1.0
69,69,325.10385,72312.73,8472.929,72807.42,-6.6829114,41.66468408565561,-0.038146213,-2.6049688e-06,0.057778258,0.0007824926,1.0,42,0.021282835,2.9231683e-07,0,-2.3005463325069462e-08,1.0
70,70,281.3503,72631.04,9678.064,73273.0,-7.589936,42.34179838447017,-0.038177755,-2.5014133e-06,0.058449958,0.0010197021,1.0,42,0.021261266,2.9016508e-07,0,-2.3204317747074456e-08,1.0
71,71,243.36427,73159.48,10909.567,73968.42,-8.481468,43.02509175022715,-0.03816324,-2.342541e-06,0.05994539,0.0013040017,1.0,42,0.021288417,2.8780414e-07,0,-2.402380139535391e-08,1.0
72,72,210.60631,73672.69,11928.948,74632.195,-9.197406,43.70216372903087,-0.0381698,-2.3775563e-06,0.06335,0.001618447,1.0,42,0.021290138,2.8526748e-07,0,-2.4671264834478752e-08,1.0
73,73,182.27473,74384.86,12487.861,75425.82,-9.530046,44.374266267666826,-0.038155902,-2.5615725e-06,0.06992067,0.0019166447,1.0,42,0.021292625,2.8229888e-07,0,-2.497077709434671e-08,1.0
74,74,157.72879,74894.555,14469.06,76279.41,-10.934402,45.06265414038717,-0.038130954,-2.5563575e-06,0.0697379,0.0025091975,1.0,42,0.02127362,2.7889075e-07,0,-2.5685691816316118e-08,1.0
75,75,136.52892,75647.305,16395.715,77403.71,-12.229076,45.7345289188961,-0.038105447,-2.7111323e-06,0.07109927,0.003190085,1.0,42,0.021286614,2.7500766e-07,0,-2.5893348100338028e-08,1.0
76,76,118.14758,76613.15,18082.875,78718.266,-13.280375,46.422894844959956,-0.038066525,-2.591932e-06,0.07449512,0.0039310786,1.0,42,0.021328604,2.709486e-07,0,-2.6364725804230698e-08,1.0
77,77,102.25773,77319.14,20266.926,79931.2,-14.687957,47.0893343432399,-0.038117502,-2.6606588e-06,0.076795556,0.004937182,1.0,42,0.021290705,2.6636286e-07,0,-2.6781731295233474e-08,1.0
78,78,88.4436,78274.04,22328.52,81396.484,-15.921374,47.77927184270811,-0.038109582,-2.584482e-06,0.080592334,0.006064602,1.0,42,0.021268742,2.6129806e-07,0,-2.732009731610516e-08,1.0
79,79,76.54279,79511.37,24587.365,83226.17,-17.183222,48.4457077144034,-0.038134363,-2.577777e-06,0.08456757,0.007380877,1.0,42,0.021277554,2.5565942e-07,0,-2.775224836061183e-08,1.0
80,80,66.250786,80475.66,27455.42,85030.18,-18.837809,49.11400459945435,-0.038143624,-2.4805538e-06,0.08749858,0.00912244,1.0,42,0.021251002,2.4992306e-07,0,-2.823858407874032e-08,1.0
81,81,57.329906,82001.22,30500.867,87490.016,-20.403,49.76862591057761,-0.03817472,-2.7336694e-06,0.09101789,0.011062011,1.0,42,0.021292886,2.4337504e-07,0,-2.876156805566015e-08,1.0
82,82,49.60321,83255.37,33971.227,89919.414,-22.19725,50.45338186304434,-0.038169503,-2.4239334e-06,0.09444938,0.013480768,1.0,42,0.021275146,2.3660236e-07,0,-2.9386065252021845e-08,1.0
83,83,42.92585,84769.15,38287.875,93014.89,-24.307375,51.16141291000531,-0.038117465,-2.4937776e-06,0.0968367,0.01640807,1.0,42,0.021318607,2.2919563e-07,0,-2.976641420306139e-08,1.0
84,84,37.1518,86795.45,41994.543,96420.914,-25.819248,51.805169847240904,-0.03815499,-2.5256268e-06,0.1020111,0.019350432,1.0,42,0.021332331,2.2124175e-07,0,-3.0033025287610355e-08,1.0
85,85,32.150223,88120.62,46769.266,99762.76,-27.956745,52.44439009096823,-0.03820505,-2.3116243e-06,0.10584628,0.023262681,1.0,42,0.021274602,2.1325194e-07,0,-3.0746379197181125e-08,1.0
86,86,27.835518,90446.35,52220.203,104438.94,-30.000465,53.172335592185846,-0.038128708,-2.5177114e-06,0.10949197,0.027373761,1.0,42,0.021332525,2.0425834e-07,0,-3.0979715193720063e-08,1.0
87,87,24.082958,92162.53,57727.613,108749.3,-32.06169,53.87436666552094,-0.038135555,-2.3546488e-06,0.11447924,0.032258265,1.0,42,0.02127689,1.9565083e-07,0,-3.1530433937174644e-08,1.0
88,88,20.833313,94260.71,64365.54,114140.28,-34.327057,54.52874720332329,-0.03811469,-2.4518722e-06,0.118688434,0.03774308,1.0,42,0.021281019,1.8644617e-07,0,-3.264806779196928e-08,1.0
89,89,18.021912,96625.1,72042.9,120526.305,-36.707916,55.274741612098296,-0.038093224,-2.403913e-06,0.122582406,0.043797243,1.0,42,0.021293228,1.7666872e-07,0,-3.2441300688113806e-08,1.0
90,90,15.604198,98989.18,80566.58,127631.625,-39.141895,55.93101217658841,-0.038098235,-2.6018054e-06,0.1265971,0.050444867,1.0,42,0.021264553,1.6660881e-07,0,-3.325751104742065e-08,1.0
91,91,13.500899,103138.086,91232.266,137698.19,-41.494827,56.95197025174275,-0.03813397,-2.52687e-06,0.12921382,0.05672173,1.0,43,0.021328235,1.5489118e-07,0,-3.3089076274111936e-08,1.0
92,92,11.686608,105969.41,102358.664,147332.31,-44.00705,57.54288179980358,-0.03817252,-2.4637761e-06,0.1330476,0.06421851,1.0,43,0.021330817,1.447803e-07,0,-3.344851801123304e-08,1.0
93,93,10.113269,108863.96,115048.51,158390.4,-46.58213,58.21650287180091,-0.03814206,-2.5253253e-06,0.13678788,0.07216919,1.0,43,0.02130709,1.3452261e-07,0,-3.4386674807268804e-08,1.0
94,94,8.748621,111882.11,129571.875,171191.34,-49.190205,58.983373894850956,-0.038132936,-2.5461652e-06,0.14040087,0.080431774,1.0,43,0.02128528,1.243362e-07,0,-3.571031262100465e-08,1.0
95,95,7.570237,115052.67,146483.7,186264.84,-51.852848,59.85901121649658,-0.03813021,-2.5263319e-06,0.14352293,0.088764265,1.0,43,0.021286046,1.14278386e-07,0,-3.521900060104362e-08,1.0
96,96,6.554112,119106.39,165155.38,203623.75,-54.201694,60.39529422859778,-0.03815836,-2.4144454e-06,0.14703257,0.096725754,1.0,43,0.021287113,1.0454141e-07,0,-3.6331711730095464e-08,1.0
97,97,5.669445,123612.94,186831.12,224022.38,-56.510212,61.00511353756883,-0.03812484,-2.6330226e-06,0.1502555,0.104507156,1.0,43,0.02128718,9.5022564e-08,0,-3.605771796183335e-08,1.0
98,98,4.907347,128457.945,211759.1,247675.9,-58.758034,61.69754671709961,-0.038084615,-2.5703382e-06,0.15315503,0.111956134,1.0,43,0.021285238,8.593988e-08,0,-3.765707441376461e-08,1.0
99,99,4.245922,134319.98,239925.4,274965.56,-60.758125,62.485324487875914,-0.038144805,-2.3850778e-06,0.15623267,0.1189509,1.0,43,0.021277452,7.7382246e-08,0,-3.681942057695448e-08,1.0
100,100,3.6747382,140191.23,272808.22,306721.22,-62.80218,63.384944290621206,-0.038178574,-2.6212908e-06,0.15875824,0.12559244,1.0,43,0.021270752,6.9348815e-08,0,-3.805821368549189e-08,1.0
101,101,3.180988,147930.77,310549.6,343983.38,-64.52914,64.41317553943372,-0.038117632,-2.5297784e-06,0.16111171,0.13131493,1.0,43,0.021307552,6.194355e-08,0,-3.9672331983636216e-08,1.0
102,102,2.752818,156285.44,352471.34,385566.06,-66.087555,65.59212071544607,-0.03811731,-2.4359922e-06,0.1640283,0.13707833,1.0,43,0.021280803,5.5193663e-08,0,-3.955165699985328e-08,1.0
103,103,2.3804083,167284.89,401182.12,434662.3,-67.364845,66.94697744646692,-0.03814398,-2.5020413e-06,0.16665834,0.14197317,1.0,43,0.02128124,4.89604e-08,0,-3.972362626445116e-08,1.0
104,104,2.060257,178842.78,456732.8,490499.34,-68.61619,68.5032945603889,-0.03812904,-2.5472982e-06,0.1691362,0.14665069,1.0,43,0.021305995,4.3437357e-08,0,-4.1502439394351304e-08,1.0
105,105,1.7836765,194653.17,518012.1,553377.25,-69.40531,70.29165869870121,-0.038130134,-2.5226564e-06,0.17225195,0.15093896,1.0,43,0.021279661,3.8454168e-08,0,-4.371634909309938e-08,1.0
106,106,1.5427545,212277.48,590396.7,627399.4,-70.22392,72.35118036982021,-0.038009483,-2.5731665e-06,0.1747348,0.15473162,1.0,43,0.0212997,3.394919e-08,0,-4.5149033664633286e-08,1.0
107,107,1.3354719,232833.42,669263.06,708607.4,-70.81746,74.72290781582706,-0.03814061,-2.46489e-06,0.1780691,0.15884404,1.0,43,0.021284172,3.0036624e-08,0,-4.5899302322795895e-08,1.0
108,108,1.1556969,258867.67,759425.8,802334.1,-71.17715,77.45449677217402,-0.038142953,-2.4745389e-06,0.18133885,0.16246171,1.0,43,0.021281099,2.6523985e-08,0,-4.69915807378376e-08,1.0
109,109,1.0000616,290022.94,862068.44,909546.75,-71.40568,80.60426777516841,-0.038154017,-2.4801775e-06,0.18460847,0.16583838,1.0,43,0.021284096,2.3400771e-08,0,-4.9156543223415857e-08,1.0

File: data/split_cycle/08222023_9_PEGMEA_1_PEGDA_15_AlO3_15_LiTFSI_5_C01_RUN_1.csv
True,index,freq,Re(Z),Im(Z),Z,Phase(Z),time,Ewe_meas,I_meas,Cs,Cp,cycle_number,I_Range,Ewe,I,Ns,(QQo),cycle
0,0,7000018.5,336.69925,1623.3123,1657.8628,-78.28215,2.4674831571464892,-0.061046403,3.539935e-05,1.4006154e-05,1.3428449e-05,1.0,40,0.009996107,6.0295138e-06,0,1.3454013840612017e-08,1.0
1,1,6057573.0,390.19547,1826.6279,1867.8389,-77.94198,3.019501876697177,-0.060922835,-1.36445715e-05,1.4383726e-05,1.3756019e-05,1.0,40,0.014111559,7.5550192e-06,0,1.373098701623121e-08,1.0
2,2,5242039.0,375.10184,2147.5583,2180.0708,-80.092415,3.4354997631453443,-0.06093612,1.4816281e-06,1.4137574e-05,1.3719038e-05,1.0,40,0.019539624,8.962839e-06,0,1.2744604729813129e-08,1.0
3,3,4536288.0,344.28186,2427.5115,2451.8037,-81.92786,4.803498548135394,-0.060958255,1.4444175e-06,1.4453008e-05,1.4168028e-05,1.0,40,0.018965777,7.735439e-06,0,1.826854857693484e-08,1.0
4,4,3925558.5,448.9969,2824.9475,2860.4067,-80.968956,5.219493367912946,-0.06098652,1.2068088e-05,1.4351863e-05,1.3998241e-05,1.0,40,0.018270107,6.387241e-06,0,2.1142475900167785e-08,1.0
5,5,3397055.0,551.9681,3141.9246,3190.0405,-80.03605,5.635493787616724,-0.061022013,3.2863518e-06,1.4911515e-05,1.4465082e-05,1.0,40,0.019311573,6.0537077e-06,0,2.1496528686078085e-08,1.0
6,6,2939708.2,606.4672,3638.8699,3689.0618,-80.53785,6.051492314058123,-0.06100459,-1.0630472e-05,1.4878164e-05,1.4476066e-05,1.0,40,0.021121012,5.7253073e-06,0,1.898093381410288e-08,1.0
7,7,2543924.5,647.78107,4215.9766,4265.4517,-81.26487,6.603490740264533,-0.061008506,7.807466e-06,1.4839447e-05,1.4497197e-05,1.0,40,0.020868478,4.8924426e-06,0,1.9859495094326322e-08,1.0
8,8,2201436.2,897.8811,4740.5503,4824.8325,-79.27497,7.155491139827063,-0.061010666,5.370158e-06,1.5250541e-05,1.4722389e-05,1.0,40,0.020713236,4.293048e-06,0,1.399993186283963e-08,1.0
9,9,1905053.1,934.10596,5673.771,5750.1504,-80.650925,7.874493893963518,-0.06098406,-7.6207148e-06,1.4724523e-05,1.4335948e-05,1.0,41,0.019504102,3.3919289e-06,0,1.090736952263506e-08,1.0
10,10,1648567.4,991.0039,6241.699,6319.8813,-80.97837,8.426495520194294,-0.061018884,-4.2091874e-06,1.5467162e-05,1.5086845e-05,1.0,41,0.019862035,3.1427862e-06,0,1.0511484490823225e-08,1.0
11,11,1426616.2,1264.7544,7307.1055,7415.753,-80.18022,8.978477946453495,-0.061026577,-2.7045467e-06,1.526749e-05,1.48234e-05,1.0,41,0.02021119,2.72544e-06,0,9.06384094919114e-09,1.0
12,12,1234551.2,1553.9547,8263.568,8408.409,-79.34997,9.530490052624373,-0.061050687,-1.6486905e-06,1.5600674e-05,1.5067838e-05,1.0,41,0.020818736,2.4759422e-06,0,8.947826162473483e-09,1.0
13,13,1068345.5,1822.3619,9599.208,9770.66,-79.2506,10.082482985540992,-0.061005693,-4.849777e-06,1.5519332e-05,1.4979455e-05,1.0,41,0.020656519,2.1141375e-06,0,9.775631613519032e-09,1.0
14,14,924510.06,2335.3728,10683.388,10935.664,-77.6692,10.634495998412604,-0.06100627,-2.777172e-06,1.6113856e-05,1.5378966e-05,1.0,41,0.02027053,1.8536167e-06,0,9.133311892905264e-09,1.0
15,15,800039.0,2814.7434,13237.247,13533.199,-77.99553,11.18650194464135,-0.06099794,-2.6449563e-06,1.50283495e-05,1.4378238e-05,1.0,41,0.02085524,1.5410429e-06,0,8.186820751207493e-09,1.0
16,16,692334.1,3754.6199,14124.05,14614.58,-75.11326,11.738484850880923,-0.061052978,6.451478e-08,1.6275906e-05,1.5201658e-05,1.0,41,0.020533422,1.4049957e-06,0,8.60591637051142e-09,1.0
17,17,599122.25,4865.5903,15858.711,16588.33,-72.943535,12.290502237068722,-0.061029874,-7.753284e-07,1.6750848e-05,1.5309719e-05,1.0,41,0.020421632,1.2310842e-06,0,7.855941920556435e-09,1.0
18,18,518454.94,6095.475,17626.17,18650.38,-70.923615,12.842481889965711,-0.060987897,-2.456877e-06,1.741611e-05,1.5555775e-05,1.0,41,0.020516064,1.1000346e-06,0,7.905398794701708e-09,1.0
19,19,448662.03,7500.7114,19872.953,21241.35,-69.32183,13.39448063619784,-0.060998704,-3.83489e-06,1.7850007e-05,1.5624244e-05,1.0,41,0.020238515,9.527885e-07,0,8.403427413106278e-09,1.0
20,20,388258.97,9647.86,22618.764,24590.44,-66.899704,13.946485942375148,-0.060970105,-6.2557224e-06,1.8122986e-05,1.5333275e-05,1.0,41,0.020945145,8.517597e-07,0,9.175302985707073e-09,1.0
21,21,335983.9,13485.825,24152.053,27662.053,-60.82224,14.498481701972196,-0.061004367,-3.2501648e-06,1.961316e-05,1.4951573e-05,1.0,41,0.020494457,7.4088706e-07,0,8.80607331023479e-09,1.0
22,22,290751.2,14563.548,26388.963,30140.906,-61.10656,15.050499408185715,-0.06102451,-2.0099537e-06,2.0743226e-05,1.590041e-05,1.0,41,0.02050731,6.8038133e-07,0,8.752856110480107e-09,1.0
23,23,251605.19,17866.162,28792.564,33885.27,-58.17986,15.60248095440329,-0.061012752,-2.371216e-06,2.1969501e-05,1.5862039e-05,1.0,41,0.020521417,6.0561473e-07,0,8.359503431734083e-09,1.0
24,24,217729.38,21729.666,30140.586,37156.875,-54.210518,16.154490980581613,-0.06102751,-1.7008321e-06,2.4252215e-05,1.5957925e-05,1.0,41,0.02029734,5.4626065e-07,0,7.79218620099837e-09,1.0
25,25,188418.58,25568.393,31648.977,40686.613,-51.066147,16.706480260152603,-0.06101711,-1.5332362e-06,2.6689271e-05,1.6149274e-05,1.0,41,0.020637374,5.0722764e-07,0,6.519032046096779e-09,1.0
26,26,163051.14,30069.174,32235.688,44082.816,-46.99153,17.258496713038767,-0.06101739,-3.2557518e-06,3.0280245e-05,1.619178e-05,1.0,41,0.020278584,4.6001108e-07,0,5.9638599629749935e-09,1.0
27,27,141098.2,35183.44,32977.7,48222.434,-43.146515,17.810495272598928,-0.061005037,-3.6561212e-06,3.420411e-05,1.5996344e-05,1.0,41,0.020195698,4.1880298e-07,0,4.465900469590957e-09,1.0
28,28,122105.11,39050.9,33193.47,51252.113,-40.36471,18.22647929235245,-0.06107785,-2.2226091e-07,3.926754e-05,1.6470827e-05,1.0,41,0.021853732,4.263967e-07,0,3.941024134863685e-09,1.0
29,29,105663.59,43339.95,33686.26,54891.85,-37.856373,18.94549463313888,-0.060986575,-5.548116e-06,4.4713837e-05,1.6839602e-05,1.0,42,0.019002577,3.461821e-07,0,2.2169109271141548e-09,1.0
30,30,91439.65,47786.477,32618.809,57857.88,-34.317245,19.361492226278642,-0.061007388,-5.3937138e-06,5.3360207e-05,1.696011e-05,1.0,42,0.020058569,3.466869e-07,0,1.620784113225366e-09,1.0
31,31,79127.08,51744.617,30689.205,60160.89,-30.671747,19.777492859371705,-0.061000418,-5.460019e-06,6.5540444e-05,1.7055016e-05,1.0,42,0.020971825,3.4859565e-07,0,9.908762752722171e-10,1.0
32,32,68475.36,55358.82,28944.834,62469.21,-27.603205,20.193484239134705,-0.061047446,-5.3097137e-06,8.029985e-05,1.7239507e-05,1.0,42,0.021724403,3.4776176e-07,0,3.6319245351417666e-10,1.0
33,33,59252.523,58432.33,26983.93,64362.02,-24.787395,20.745498452015454,-0.061021045,-5.2121186e-06,9.95424e-05,1.749682e-05,1.0,42,0.020220459,3.1416755e-07,0,-3.8674865494117385e-10,1.0
34,34,51282.285,61337.703,25415.934,66394.91,-22.507195,21.161478898400674,-0.06101251,-5.3806757e-06,0.00012210873,1.7893253e-05,1.0,42,0.020679787,3.1146647e-07,0,-9.48830929803061e-10,1.0
35,35,44369.8,63930.48,22016.672,67615.38,-19.002918,21.57749225149746,-0.06100575,-5.2726496e-06,0.00016292246,1.7274015e-05,1.0,42,0.021081338,3.1178317e-07,0,-1.5476124487764489e-09,1.0
36,36,38403.727,65748.766,19942.533,68706.66,-16.873297,21.993493631278398,-0.06096733,-5.404888e-06,0.00020781001,1.7507715e-05,1.0,42,0.021354595,3.1080825e-07,0,-2.072845167203457e-09,1.0
37,37,33226.32,67182.18,18017.771,69556.34,-15.013019,22.40948045105324,-0.06106211,-5.07932e-06,0.0002658501,1.7838793e-05,1.0,42,0.021539522,3.0967013e-07,0,-2.71669953274002e-09,1.0
38,38,28754.086,68520.42,15845.033,70328.61,-13.020517,22.825503190775635,-0.060996972,-5.407122e-06,0.0003493232,1.773167e-05,1.0,42,0.021651005,3.078549e-07,0,-3.2879174171160683e-09,1.0
39,39,24884.947,69777.09,13876.036,71143.43,-11.247243,23.241490890533896,-0.061007667,-5.181758e-06,0.00046091195,1.7533928e-05,1.0,42,0.021732919,3.0548034e-07,0,-3.796136629542701e-09,1.0
40,40,21553.963,70269.26,12523.943,71376.59,-10.105597,23.658485603664303,-0.06102775,-5.251974e-06,0.00058959244,1.8151915e-05,1.0,42,0.021732368,3.0447472e-07,0,-4.481891720333111e-09,1.0
41,41,18631.234,70785.695,10742.391,71596.19,-8.629324,24.07450210346724,-0.060983725,-5.270227e-06,0.00079520216,1.790192e-05,1.0,42,0.021638295,3.022269e-07,0,-5.173657584466677e-09,1.0
42,42,16126.037,71376.84,9079.839,71952.05,-7.249651,24.490485696558608,-0.061001033,-4.9433556e-06,0.001086962,1.730949e-05,1.0,42,0.0215037,2.9886155e-07,0,-5.839302704478497e-09,1.0
43,43,13954.87,71171.78,8599.594,71689.44,-6.889576,24.90650459632161,-0.06103945,-4.8206157e-06,0.0013262226,1.9083673e-05,1.0,42,0.021203732,2.9577205e-07,0,-6.32007678348777e-09,1.0
44,44,12080.609,71347.92,7168.9683,71707.18,-5.7377653,25.322487976081902,-0.060998593,-5.2160262e-06,0.0018377,1.8368033e-05,1.0,42,0.020918513,2.917213e-07,0,-7.077803547750882e-09,1.0
45,45,10447.592,72011.08,5864.462,72249.48,-4.655798,25.73948284922517,-0.06102073,-4.823036e-06,0.002597621,1.711444e-05,1.0,42,0.020534758,2.8422016e-07,0,-7.57092111104877e-09,1.0
46,46,9045.586,71929.2,5213.9756,72117.93,-4.1459823,26.31224202309386,-0.060986426,-5.1530724e-06,0.0033745389,1.7638673e-05,1.0,42,0.020375445,2.8252953e-07,0,-8.472232836684017e-09,1.0
47,47,7827.7437,71976.83,4368.1606,72109.26,-3.4729311,26.791938632552046,-0.06102287,-4.9696146e-06,0.0046546273,1.7080481e-05,1.0,42,0.02050827,2.8440553e-07,0,-8.977304170111704e-09,1.0
48,48,6770.8345,71878.72,3767.3557,71977.38,-3.0002794,27.330399831436807,-0.061020356,-4.9169053e-06,0.006239378,1.7093165e-05,1.0,42,0.020620316,2.8648327e-07,0,-9.892945865252282e-09,1.0
49,49,5860.798,71865.59,3237.563,71938.484,-2.5794451,27.936993753595743,-0.061085176,-4.3954024e-06,0.0083877435,1.6988657e-05,1.0,42,0.020783853,2.8891145e-07,0,-1.0617026654379123e-08,1.0
50,50,5071.625,71772.61,3015.0525,71835.914,-2.4054894,28.617704212621902,-0.060976177,-4.939628e-06,0.01040826,1.8335157e-05,1.0,42,0.020851634,2.9026754e-07,0,-1.1361602372720844e-08,1.0
51,51,4388.5933,71115.42,2066.7998,71145.445,-1.6646963,29.29782077825803,-0.06100297,-4.87146e-06,0.017546738,1.4808089e-05,1.0,42,0.020830095,2.9278183e-07,0,-1.2312728293938196e-08,1.0
52,52,3798.7827,71713.88,2598.7544,71760.95,-2.0753658,29.977830570554943,-0.061009716,-5.0446733e-06,0.016121686,2.11429e-05,1.0,42,0.021040523,2.9320296e-07,0,-1.3476732029576827e-08,1.0
53,53,3286.0488,71611.47,2460.1653,71653.72,-1.9675852,30.657712922853534,-0.060993675,-4.9144837e-06,0.019687103,2.3207745e-05,1.0,42,0.021080248,2.9419616e-07,0,-1.4555911111446088e-08,1.0
54,54,2844.088,71707.91,2398.657,71748.016,-1.9158514,31.337830955148092,-0.061052624,-4.492997e-06,0.023329688,2.607507e-05,1.0,42,0.02117577,2.9514084e-07,0,-1.550471047728867e-08,1.0
55,55,2460.7852,71353.47,2427.858,71394.76,-1.9487823,32.01771152078436,-0.061020914,-4.989356e-06,0.026639322,3.0806124e-05,1.0,42,0.021118522,2.9579934e-07,0,-1.6656215150184165e-08,1.0
56,56,2129.3164,71793.625,2550.2302,71838.91,-2.034387,32.69784581972635,-0.061025087,-4.8152115e-06,0.02930897,3.693515e-05,1.0,42,0.021266244,2.9602683e-07,0,-1.7399210162324104e-08,1.0
57,57,1843.2289,71689.07,2718.0732,71740.58,-2.1713152,33.377958572033094,-0.061004125,-4.7960275e-06,0.031767257,4.560078e-05,1.0,42,0.02125016,2.9620838e-07,0,-1.8523216069014943e-08,1.0
58,58,1594.4913,71705.54,2780.004,71759.41,-2.2202296,34.05783031100873,-0.061038278,-4.4531394e-06,0.035904806,5.3887212e-05,1.0,42,0.02125677,2.9622277e-07,0,-1.9616775145529866e-08,1.0
59,59,1380.4436,71908.98,3116.897,71976.49,-2.481934,34.73768143664347,-0.061009176,-4.8457564e-06,0.036989547,6.936534e-05,1.0,42,0.021300992,2.9594372e-07,0,-2.0664417951484302e-08,1.0
60,60,1194.6187,71956.07,3081.0842,72022.01,-2.451848,35.41781178893871,-0.06097476,-4.9895425e-06,0.04324016,7.913415e-05,1.0,42,0.02131889,2.9600523e-07,0,-2.1612608301511274e-08,1.0
61,61,1033.3434,72031.98,3708.6255,72127.38,-2.947318,36.09809091457282,-0.060998946,-4.7224576e-06,0.04153005,0.0001097964,1.0,42,0.021311289,2.9546737e-07,0,-2.2529636637666212e-08,1.0
62,62,894.71045,72279.16,4121.583,72396.57,-3.2636502,36.777813933527796,-0.060999542,-4.853579e-06,0.043159217,0.00013988325,1.0,42,0.02134225,2.9479642e-07,0,-2.3328042361804772e-08,1.0
63,63,774.2569,73120.836,4696.988,73271.54,-3.6754003,37.45795081916731,-0.06099807,-4.9340397e-06,0.04376386,0.000179839,1.0,42,0.02147173,2.9304326e-07,0,-2.4365984799564976e-08,1.0
64,64,669.7856,72579.336,4825.4453,72739.57,-3.8037183,38.13780557145947,-0.060948305,-4.9174632e-06,0.04924328,0.00021671067,1.0,42,0.021362359,2.9368277e-07,0,-2.5398755899693094e-08,1.0
65,65,579.81464,72704.7,5612.6665,72921.02,-4.4143715,38.817810030435794,-0.060999896,-4.9802297e-06,0.048905954,0.00028973081,1.0,42,0.021336833,2.9260195e-07,0,-2.6062692769116227e-08,1.0
66,66,501.44418,72907.43,6067.39,73159.46,-4.757219,39.49516760921688,-0.061047707,-4.326675e-06,0.052311312,0.00035979776,1.0,42,0.021331998,2.915822e-07,0,-2.6666516439805517e-08,1.0
67,67,434.02762,72975.18,6873.666,73298.19,-5.3809185,40.17522977487533,-0.061019555,-4.77107e-06,0.053347535,0.00046914245,1.0,42,0.021325031,2.909353e-07,0,-2.7762453755611864e-08,1.0
68,68,375.6009,73324.84,7613.2544,73719.02,-5.9277306,40.8534306070942,-0.06096966,-4.8878496e-06,0.05565743,0.0005936148,1.0,42,0.021311171,2.8908647e-07,0,-2.8920104474730925e-08,1.0
69,69,325.10385,73820.19,8716.145,74332.98,-6.7338867,41.532687519385945,-0.060968447,-4.750396e-06,0.05616601,0.0007722526,1.0,42,0.021356435,2.873077e-07,0,-2.9587038280564058e-08,1.0
70,70,281.3503,74129.22,9406.417,74723.63,-7.2317367,42.208817578153685,-0.061062463,-4.76362e-06,0.060137935,0.0009529739,1.0,42,0.021342516,2.8561936e-07,0,-3.055793390692823e-08,1.0
71,71,243.36427,74456.53,10630.155,75211.54,-8.125206,42.89209721059888,-0.061031364,-4.7174294e-06,0.061521046,0.0012289493,1.0,42,0.02132452,2.8352724e-07,0,-3.1165678336702425e-08,1.0
72,72,210.60631,74948.15,12090.24,75917.055,-9.16371,43.56917233605054,-0.061003454,-4.641998e-06,0.062504865,0.0015852764,1.0,42,0.021334806,2.8102784e-07,0,-3.208348637030629e-08,1.0
73,73,182.27473,75714.03,13552.16,76917.33,-10.147988,44.24126898133545,-0.06104111,-4.5617244e-06,0.06442955,0.0020001095,1.0,42,0.021381712,2.7798302e-07,0,-3.2804755199708895e-08,1.0
74,74,157.72879,76094.125,14758.462,77512.12,-10.976246,44.929643280735036,-0.061006084,-4.540306e-06,0.06837039,0.0024786263,1.0,42,0.02132932,2.75174e-07,0,-3.361230112858158e-08,1.0
75,75,136.52892,76854.0,16938.29,78698.43,-12.42904,45.60152376591577,-0.06100873,-4.789509e-06,0.06882179,0.003188107,1.0,42,0.021359473,2.7140914e-07,0,-3.451286152530801e-08,1.0
76,76,118.14758,77665.99,18481.49,79834.66,-13.385227,46.28991945198504,-0.061052214,-4.6771997e-06,0.07288838,0.003906154,1.0,42,0.021344854,2.6736325e-07,0,-3.5546877725896586e-08,1.0
77,77,102.25773,78370.11,20985.244,81131.09,-14.990476,46.95632303025923,-0.06093597,-4.778521e-06,0.07416687,0.004962075,1.0,42,0.02133633,2.6298585e-07,0,-3.6416909369613985e-08,1.0
78,78,88.4436,79403.59,23520.605,82813.945,-16.500126,47.64529831634718,-0.06103129,-4.6449786e-06,0.07650771,0.0061715636,1.0,42,0.02135521,2.5786974e-07,0,-3.721456986863004e-08,1.0
79,79,76.54279,80467.57,26094.664,84592.914,-17.967255,48.31272560141224,-0.060996637,-4.679249e-06,0.079682715,0.0075822757,1.0,42,0.021324499,2.5208374e-07,0,-3.8134861227921415e-08,1.0
80,80,66.250786,81744.016,29262.287,86823.76,-19.696081,48.98097832646454,-0.060993675,-4.7775898e-06,0.08209578,0.009325244,1.0,42,0.021349369,2.4589318e-07,0,-3.887417359646999e-08,1.0
81,81,57.329906,82896.78,32625.643,89085.96,-21.483084,49.63461766421278,-0.060988754,-4.869039e-06,0.08509026,0.011412465,1.0,42,0.021307342,2.3917733e-07,0,-3.986088924406594e-08,1.0
82,82,49.60321,84651.73,36000.492,91988.86,-23.038967,50.321385910123354,-0.060981583,-4.5626552e-06,0.089125484,0.013650492,1.0,42,0.021313021,2.3169133e-07,0,-4.073006111731539e-08,1.0
83,83,42.92585,86907.63,40356.27,95820.484,-24.908184,51.02944722372922,-0.061033864,-4.4995168e-06,0.0918735,0.016296545,1.0,42,0.021409692,2.2343545e-07,0,-4.145192022195449e-08,1.0
84,84,37.1518,88109.23,44970.992,98922.32,-27.03979,51.67318997430266,-0.0609955,-4.7945387e-06,0.0952594,0.019687211,1.0,42,0.021306155,2.1538268e-07,0,-4.240430764568082e-08,1.0
85,85,32.150223,90493.914,50139.887,103456.06,-28.989485,52.311399444617564,-0.06105067,-4.6606247e-06,0.09873083,0.023190366,1.0,42,0.021366626,2.0652851e-07,0,-4.344235999036034e-08,1.0
86,86,27.835518,92457.97,55616.766,107896.71,-31.028408,53.03932387920213,-0.06101636,-4.642279e-06,0.1028052,0.02731556,1.0,42,0.021323701,1.9763068e-07,0,-4.4500236988465305e-08,1.0
87,87,24.082958,94886.555,62153.555,113430.695,-33.22601,53.74136183256633,-0.06091937,-4.601024e-06,0.10632719,0.031923838,1.0,42,0.021318251,1.8794076e-07,0,-4.5551601254714035e-08,1.0
88,88,20.833313,97824.414,68677.18,119524.77,-35.070595,54.39574613033619,-0.060996506,-4.8303e-06,0.11123702,0.03672471,1.0,42,0.021332426,1.7847702e-07,0,-4.592213144504499e-08,1.0
89,89,18.021912,100343.21,76609.914,126245.16,-37.360966,55.141734672448365,-0.061184444,-3.9740107e-06,0.11527479,0.042449716,1.0,42,0.021323042,1.6890186e-07,0,-4.7266725975354777e-08,1.0
90,90,15.604198,103416.06,85392.09,134114.47,-39.546967,55.79700534354197,-0.06099278,-4.6736636e-06,0.11944308,0.048422262,1.0,42,0.021345543,1.5915914e-07,0,-4.7632482385073434e-08,1.0
91,91,13.500899,107841.94,95951.37,144348.7,-41.660793,56.81797395204194,-0.06101141,-4.88278e-06,0.1228588,0.054285374,1.0,43,0.021354347,1.4793585e-07,0,-5.0412016484487725e-08,1.0
92,92,11.686608,110861.85,107275.39,154267.17,-44.058067,57.408887900121044,-0.060993973,-4.8351244e-06,0.12694967,0.061388176,1.0,43,0.02134302,1.3835103e-07,0,-5.1443012932743473e-08,1.0
93,93,10.113269,175875.38,175915.48,248753.7,-45.006535,58.08252755875583,-0.06100364,4.5068847e-07,0.0894591,0.04473975,1.0,43,0.021296905,8.5614424e-08,0,-5.237317299403542e-08,1.0
94,94,8.748621,116846.97,133908.3,177720.7,-48.89239,58.84937514181365,-0.061004255,-4.813588e-06,0.13585418,0.07712798,1.0,43,0.02132286,1.199796e-07,0,-5.2453998803282114e-08,1.0
95,95,7.570237,121465.81,151432.56,194128.22,-51.2665,59.72501825011568,-0.06101076,-4.7970416e-06,0.13883257,0.08447974,1.0,43,0.021304168,1.09742764e-07,0,-5.409157313690728e-08,1.0
96,96,6.554112,125669.78,170714.27,211981.73,-53.64169,60.26132587555912,-0.061069205,-5.068657e-06,0.14224483,0.09225273,1.0,43,0.021339467,1.0066653e-07,0,-5.5005488288393144e-08,1.0
97,97,5.669445,130764.76,190237.2,230845.44,-55.496246,60.87112937119673,-0.061021883,-4.6410755e-06,0.14756526,0.100214936,1.0,43,0.021210695,9.188267e-08,0,-5.552682486162593e-08,1.0
98,98,4.907347,135622.31,217901.98,256660.64,-58.101845,61.56352865739609,-0.06097884,-4.905893e-06,0.14883742,0.10727931,1.0,43,0.021301879,8.299628e-08,0,-5.62058041566495e-08,1.0
99,99,4.245922,141738.62,246723.56,284538.84,-60.12334,62.351287148165284,-0.0609835,-4.8754914e-06,0.15192787,0.1142288,1.0,43,0.021292353,7.483109e-08,0,-5.831536428089537e-08,1.0
100,100,3.6747382,148707.02,280040.28,317074.66,-62.0308,63.2509138842579,-0.060984086,-4.6897285e-06,0.15465829,0.12063995,1.0,43,0.021314204,6.722141e-08,0,-5.830346590946394e-08,1.0
101,101,3.180988,157719.23,317607.3,354612.12,-63.591663,64.28020150648081,-0.061020486,-4.6806126e-06,0.15753156,0.12636925,1.0,43,0.021307306,6.008623e-08,0,-5.958429133796036e-08,1.0
102,102,2.752818,166659.48,360264.56,396945.75,-65.17459,65.45915556247928,-0.060980488,-4.5281085e-06,0.16048005,0.13219099,1.0,43,0.021297948,5.3654556e-08,0,-6.222035394978439e-08,1.0
103,103,2.3804083,178713.39,410211.22,447450.25,-66.459076,66.81399541348219,-0.061016615,-4.201568e-06,0.16299006,0.13698931,1.0,43,0.021323116,4.765472e-08,0,-6.378803191105733e-08,1.0
104,104,2.060257,193185.73,465820.75,504291.28,-67.47518,68.3703453540511,-0.06102609,-4.406065e-06,0.16583642,0.14149942,1.0,43,0.021323003,4.228311e-08,0,-6.460847902813625e-08,1.0
105,105,1.7836765,210058.86,529566.1,569706.06,-68.36364,70.1576103990028,-0.061002333,-4.2864876e-06,0.16849378,0.145587,1.0,43,0.021340827,3.7459365e-08,0,-6.628629435192619e-08,1.0
106,106,1.5427545,229738.86,601589.4,643964.06,-69.098816,72.21819199013407,-0.061030593,-4.660509e-06,0.17148381,0.14965808,1.0,43,0.021342888,3.314298e-08,0,-6.959272882522733e-08,1.0
107,107,1.3354719,255484.53,681089.25,727430.4,-69.43835,74.58998015616089,-0.061012458,-4.6558566e-06,0.17497715,0.15339336,1.0,43,0.021333292,2.932692e-08,0,-7.35714902777071e-08,1.0
108,108,1.1556969,285661.0,770380.3,821637.44,-69.65496,77.32137284587952,-0.061022826,-4.6927134e-06,0.17876029,0.15715237,1.0,43,0.021315152,2.5942285e-08,0,-7.736231329072455e-08,1.0
109,109,1.0000616,321437.7,871879.1,929244.56,-69.76247,80.47109264883329,-0.061000794,-4.7394797e-06,0.1825312,0.16069026,1.0,43,0.021326624,2.2950497e-08,0,-8.083934772086505e-08,1.0
