Repository: Jay2-davic/SPOC_code

# Studying-Polymers-on a-Chip (SPOC) Data Cleaning and Processing
Author: Jay Jimenez jimenez45@llnl.gov

# Project Description

The SPOC project aims to establish an automated, high-throughput experimentation workflow to screen solid state polymer electrolytes. This repository contains code to reproduce the data cleaning workflow, data processing, and active learning for the SPOC project. Electrochemical impedance spectroscopy processing code is included as a Python file which was used to determine bulk ionic conductivities.

File: data/split_cycle/08222023_9_PEGMEA_1_PEGDA_15_AlO3_15_LiTFSI_6_C01_RUN_1.csv
True,index,freq,Re(Z),Im(Z),Z,Phase(Z),time,Ewe_meas,I_meas,Cs,Cp,cycle_number,I_Range,Ewe,I,Ns,(QQo),cycle
0,0,7000018.5,333.66617,1812.4049,1842.8632,-79.56857,2.465478303754935,-0.05449472,1.6031141e-05,1.2544858e-05,1.213361e-05,1.0,40,0.01004365,5.4500247e-06,0,6.334315372173352e-09,1.0
1,1,6057573.0,421.2128,1991.4907,2035.548,-78.05759,3.0174899032863323,-0.054478213,-1.2719867e-06,1.3192989e-05,1.2628074e-05,1.0,40,0.014208622,6.9802445e-06,0,6.4686559700880425e-09,1.0
2,2,5242039.0,369.29974,2283.9216,2313.586,-80.81503,3.4334930430341046,-0.054376185,-7.653619e-06,1.329348e-05,1.2954773e-05,1.0,40,0.019671444,8.502578e-06,0,7.902484903398646e-09,1.0
3,3,4536288.0,386.3317,2645.727,2673.7847,-81.69233,4.665483608230716,-0.054498985,-9.5699625e-06,1.3260945e-05,1.29840955e-05,1.0,40,0.021584587,8.072672e-06,0,-8.81385618737972e-09,1.0
4,4,3925558.5,513.00653,2997.2188,3040.8052,-80.28732,5.081480081338668,-0.054463048,-1.8835455e-05,1.352696e-05,1.3141953e-05,1.0,40,0.01986453,6.5326544e-06,0,-6.872435187608359e-09,1.0
5,5,3397055.0,577.9751,3401.6365,3450.3892,-80.35692,5.497488927765517,-0.054484397,-1.2533566e-06,1.3773035e-05,1.338657e-05,1.0,40,0.021028174,6.0944353e-06,0,-1.0239475285497217e-08,1.0
6,6,2939708.2,649.5036,3878.7502,3932.7546,-80.49392,6.049498153995955,-0.05453839,2.2630602e-06,1.3958028e-05,1.3577319e-05,1.0,40,0.020933108,5.32276e-06,0,-1.44888421040466e-08,1.0
7,7,2543924.5,851.29285,4406.1133,4487.5977,-79.06478,6.601502846839139,-0.054501522,2.4677192e-06,1.4199081e-05,1.3688118e-05,1.0,40,0.020456009,4.558343e-06,0,-1.0469266691719288e-08,1.0
8,8,2201436.2,1013.5801,4998.039,5099.7783,-78.53614,7.1534800197405275,-0.05448693,-3.6534536e-06,1.4464864e-05,1.3893481e-05,1.0,40,0.020910077,4.100193e-06,0,-9.439331357949105e-09,1.0
9,9,1905053.1,1046.5929,5977.0537,6067.992,-80.06809,7.871478453831514,-0.054563787,-4.179407e-06,1.3977384e-05,1.3561576e-05,1.0,41,0.019386314,3.1948482e-06,0,-8.715379092077708e-09,1.0
10,10,1648567.4,1110.0364,6801.079,6891.071,-80.73022,8.423491466761334,-0.05452019,-3.6021179e-06,1.4195008e-05,1.3826678e-05,1.0,41,0.019915197,2.8900004e-06,0,-8.727586971866053e-09,1.0
11,11,1426616.2,1382.7893,7924.218,8043.9624,-80.10146,8.97549695961061,-0.05450238,-3.2967193e-06,1.4078506e-05,1.3662473e-05,1.0,41,0.020280104,2.5211584e-06,0,-9.465555722774373e-09,1.0
12,12,1234551.2,1789.8906,8917.367,9095.227,-78.65043,9.527483652491355,-0.054521643,-2.8106904e-06,1.4456872e-05,1.3896985e-05,1.0,41,0.020813875,2.2884394e-06,0,-1.0250462307548484e-08,1.0
13,13,1068345.5,2041.1105,10415.564,10613.676,-78.91241,10.079495732061332,-0.054512158,-3.937309e-06,1.4302949e-05,1.3773984e-05,1.0,41,0.020738777,1.9539675e-06,0,-1.0405824313084604e-08,1.0
14,14,924510.06,2823.966,11522.626,11863.629,-76.22937,10.631488904968137,-0.054503217,-2.4103217e-06,1.4940221e-05,1.40936945e-05,1.0,41,0.020199616,1.7026506e-06,0,-1.0938114931429747e-08,1.0
15,15,800039.0,2385.924,13202.816,13416.669,-79.75645,11.183495864475844,-0.054549534,1.2023075e-06,1.5067541e-05,1.4591036e-05,1.0,41,0.020816833,1.5515649e-06,0,-1.1787258642785205e-08,1.0
16,16,692334.1,4759.53,15075.414,15808.897,-72.478325,11.735502424038714,-0.05454527,-3.0471872e-06,1.5248782e-05,1.38666155e-05,1.0,41,0.020447858,1.2934398e-06,0,-1.2273637350557939e-08,1.0
17,17,599122.25,5821.1895,16550.473,17544.355,-70.62203,12.28748397025629,-0.05454404,-1.287428e-06,1.6050712e-05,1.4283685e-05,1.0,41,0.020461343,1.1662636e-06,0,-1.3449260932281012e-08,1.0
18,18,518454.94,7181.969,18589.627,19928.746,-68.87632,12.839480449823895,-0.054555032,-1.4457136e-06,1.6513473e-05,1.43687785e-05,1.0,41,0.0205971,1.0335372e-06,0,-1.4068493970251142e-08,1.0
19,19,448662.03,9531.227,20953.408,23019.33,-65.5403,13.391483329382027,-0.054542083,-6.803567e-07,1.6929578e-05,1.4027171e-05,1.0,41,0.020241726,8.79336e-07,0,-1.3982799017052609e-08,1.0
20,20,388258.97,11509.539,23382.842,26061.979,-63.792595,13.943488635559333,-0.054555014,-7.604306e-07,1.7530785e-05,1.411176e-05,1.0,41,0.021024486,8.0671106e-07,0,-1.3634540783731571e-08,1.0
21,21,335983.9,11195.966,24179.463,26645.752,-65.15416,14.495491808484076,-0.054561347,-6.8035666e-07,1.9590927e-05,1.6132153e-05,1.0,41,0.02024078,7.5962504e-07,0,-1.4340933831678942e-08,1.0
22,22,290751.2,17334.455,26429.129,31606.68,-56.739754,15.047494608006673,-0.054506924,-2.1235467e-06,2.0711701e-05,1.448184e-05,1.0,41,0.020530261,6.495545e-07,0,-1.3138042008924187e-08,1.0
23,23,251605.19,20894.521,27745.822,34733.438,-53.017723,15.599490287568187,-0.054554865,-9.745812e-07,2.2798326e-05,1.4547977e-05,1.0,41,0.020398673,5.872921e-07,0,-1.2864002466143474e-08,1.0
24,24,217729.38,24810.164,29098.24,38239.402,-49.547943,16.151479647116503,-0.054544486,-2.0550243e-07,2.5120968e-05,1.4546136e-05,1.0,41,0.020226507,5.289441e-07,0,-1.2901630431671487e-08,1.0
25,25,188418.58,28862.678,29701.768,41415.566,-45.820858,16.703491033316823,-0.05454432,1.0924376e-06,2.8438984e-05,1.4626873e-05,1.0,41,0.020778783,5.0171434e-07,0,-1.3473642268828535e-08,1.0
26,26,163051.14,32743.637,29965.977,44385.87,-42.4638,17.25548500622972,-0.05455546,1.6585396e-06,3.2573756e-05,1.4846882e-05,1.0,41,0.02016351,4.5427768e-07,0,-1.4172747808280582e-08,1.0
27,27,141098.2,36312.63,29055.605,46506.293,-38.6651,17.671490706008626,-0.054580726,7.9262776e-07,3.8821177e-05,1.5153227e-05,1.0,41,0.021991001,4.7286076e-07,0,-1.3984206045454547e-08,1.0
28,28,122105.11,40841.832,28859.508,50009.26,-35.245655,18.22349438551464,-0.05459507,2.2786458e-06,4.516452e-05,1.5040918e-05,1.0,41,0.02066167,4.1315687e-07,0,-1.3519345693587247e-08,1.0
29,29,105663.59,44639.32,26961.33,52149.613,-31.131207,18.775484118406894,-0.054560583,3.29167e-06,5.5866756e-05,1.4932547e-05,1.0,41,0.020344064,3.901096e-07,0,-1.3058133443619922e-08,1.0
30,30,91439.65,47820.25,26725.637,54781.71,-29.19982,19.357495372736594,-0.054476704,-3.7597322e-06,6.512647e-05,1.5500384e-05,1.0,42,0.019990288,3.6490806e-07,0,-1.308113381713601e-08,1.0
31,31,79127.08,50632.95,24964.594,56452.87,-26.245619,19.773495845816797,-0.054532804,-3.5244966e-06,8.0569465e-05,1.5756053e-05,1.0,42,0.020826196,3.6891296e-07,0,-1.3531716771677477e-08,1.0
32,32,68475.36,53394.504,22886.664,58092.793,-23.201586,20.189495012251427,-0.054510426,-3.5526202e-06,0.000101555466,1.5762453e-05,1.0,42,0.021564715,3.7121154e-07,0,-1.3955714347224399e-08,1.0
33,33,59252.523,55545.625,21110.322,59421.9,-20.809483,20.741497918468667,-0.054537665,-3.237856e-06,0.00012723847,1.6058873e-05,1.0,42,0.020202048,3.3997648e-07,0,-1.449377084918524e-08,1.0
34,34,51282.285,58076.66,19832.41,61369.56,-18.854357,21.157489271572558,-0.054556206,-3.4177745e-06,0.00015648664,1.6342641e-05,1.0,42,0.020688022,3.371056e-07,0,-1.4924569042233395e-08,1.0
35,35,44369.8,59199.31,16790.148,61534.277,-15.834433,21.573491211311193,-0.054509662,-3.3363824e-06,0.00021363782,1.5905707e-05,1.0,42,0.020995922,3.4120694e-07,0,-1.5271604140581968e-08,1.0
36,36,38403.727,60624.293,15190.985,62498.566,-14.067294,21.98950272440561,-0.05451065,-3.5941537e-06,0.00027281034,1.611731e-05,1.0,42,0.021277355,3.404455e-07,0,-1.5623869301836557e-08,1.0
37,37,33226.32,61320.918,13416.296,62771.426,-12.341179,22.405492210848024,-0.05459218,-2.8320135e-06,0.00035703045,1.6309721e-05,1.0,42,0.02143949,3.4154857e-07,0,-1.602221499605842e-08,1.0
38,38,28754.086,62326.074,11667.241,63408.707,-10.602872,22.821490763948532,-0.054534964,-3.401383e-06,0.0004744084,1.606168e-05,1.0,42,0.021569127,3.4016034e-07,0,-1.652350507658361e-08,1.0
39,39,24884.947,63071.457,10438.995,63929.504,-9.397863,23.237504383694613,-0.05449973,-3.3713964e-06,0.00061266735,1.6335764e-05,1.0,42,0.021607807,3.379943e-07,0,-1.7008760912494085e-08,1.0
40,40,21553.963,63478.406,9168.049,64137.05,-8.218277,23.654482750192983,-0.05455283,-3.1512475e-06,0.0008054083,1.6457048e-05,1.0,42,0.021598855,3.3676096e-07,0,-1.7340678870625306e-08,1.0
41,41,18631.234,63716.844,7915.0146,64206.57,-7.0811048,24.07049412993365,-0.054551527,-3.1261034e-06,0.0010792617,1.6401036e-05,1.0,42,0.021537863,3.354464e-07,0,-1.7561537903386833e-08,1.0
42,42,16126.037,64154.19,6653.612,64498.3,-5.9211373,24.48648436300573,-0.054477766,-3.5205824e-06,0.0014833205,1.578532e-05,1.0,42,0.021417215,3.320586e-07,0,-1.8064561523588274e-08,1.0
43,43,13954.87,65812.484,4829.216,65989.43,-4.1967516,24.90248102278565,-0.054474354,-3.6520753e-06,0.002361662,1.2648011e-05,1.0,42,0.021572338,3.2690596e-07,0,-1.8608097841861435e-08,1.0
44,44,12080.609,64427.45,5028.9243,64623.418,-4.463208,25.31850248252158,-0.05451106,-3.33135e-06,0.0026197277,1.5864505e-05,1.0,42,0.020923985,3.2378333e-07,0,-1.8894969975904353e-08,1.0
45,45,10447.592,64590.375,4065.763,64718.21,-3.6018388,25.734485995635623,-0.05452921,-3.372325e-06,0.0037468118,1.4787439e-05,1.0,42,0.020491466,3.1662597e-07,0,-1.91093850544743e-08,1.0
46,46,9045.586,64533.06,3600.3042,64633.41,-3.1932256,26.307268262811704,-0.054519314,-3.1704285e-06,0.004887021,1.5163815e-05,1.0,42,0.020350507,3.1486047e-07,0,-1.948552197031322e-08,1.0
47,47,7827.7437,64417.59,2890.7932,64482.42,-2.569472,26.787927432364086,-0.05451842,-3.185887e-06,0.0070334193,1.4135719e-05,1.0,42,0.020470776,3.1746288e-07,0,-1.9990987094022076e-08,1.0
48,48,6770.8345,64486.56,2667.2832,64541.695,-2.3685093,27.326414791255957,-0.054568466,-2.9750508e-06,0.008812697,1.5051034e-05,1.0,42,0.020633344,3.1969014e-07,0,-2.0243677238334437e-08,1.0
49,49,5860.798,64276.223,2539.9224,64326.387,-2.2629077,27.932993433409138,-0.05443793,-3.7278771e-06,0.0106916055,1.6668844e-05,1.0,42,0.020743234,3.224685e-07,0,-2.0821517858837838e-08,1.0
50,50,5071.625,64325.812,1884.3601,64353.406,-1.6779425,28.613681199101848,-0.0545644,-3.1717316e-06,0.016653636,1.42788695e-05,1.0,42,0.020904934,3.2484581e-07,0,-2.1595738017269797e-08,1.0
51,51,4388.5933,63952.36,1338.7441,63966.37,-1.1992236,29.293824644730194,-0.05449619,-3.2410164e-06,0.027089266,1.186558e-05,1.0,42,0.020940408,3.2736588e-07,0,-2.2192686187302177e-08,1.0
52,52,3798.7827,64135.13,1636.0305,64155.992,-1.4612479,29.97383259702474,-0.05453461,-3.1214427e-06,0.025608508,1.6653006e-05,1.0,42,0.021092191,3.2876417e-07,0,-2.257617746702086e-08,1.0
53,53,3286.0488,64091.438,1564.6962,64110.535,-1.3985126,30.653705642660498,-0.054532338,-3.1819743e-06,0.030953951,1.843815e-05,1.0,42,0.021165697,3.3014382e-07,0,-2.2934674353246956e-08,1.0
54,54,2844.088,63922.156,1661.7874,63943.754,-1.4891857,31.33282970158325,-0.05447089,-3.2348692e-06,0.033674538,2.2743448e-05,1.0,42,0.021178404,3.3120364e-07,0,-2.3457821024121096e-08,1.0
55,55,2460.7852,63600.9,1925.1394,63630.027,-1.7337601,32.0126997072075,-0.0545326,-2.9448759e-06,0.03359574,3.075278e-05,1.0,42,0.021158257,3.3252002e-07,0,-2.3778394093668e-08,1.0
56,56,2129.3164,63826.0,1776.7789,63850.727,-1.5945798,32.6928379261808,-0.05451747,-3.1423015e-06,0.042067483,3.257479e-05,1.0,42,0.021255827,3.3289874e-07,0,-2.4342178831870754e-08,1.0
57,57,1843.2289,63929.125,2003.3298,63960.508,-1.7948751,33.37296022512601,-0.054510035,-3.0614688e-06,0.043101106,4.2283362e-05,1.0,42,0.021305399,3.331024e-07,0,-2.4688814399954456e-08,1.0
58,58,1594.4913,64022.68,2197.6846,64060.387,-1.9660006,34.05284583076718,-0.054559726,-2.941895e-06,0.04541848,5.3454492e-05,1.0,42,0.021341778,3.3315095e-07,0,-2.5042241397928125e-08,1.0
59,59,1380.4436,64034.88,2344.908,64077.8,-2.0971901,34.73269879640429,-0.054527737,-3.0540184e-06,0.04916722,6.584337e-05,1.0,42,0.021358922,3.3332796e-07,0,-2.543068616932784e-08,1.0
60,60,1194.6187,63994.99,2469.209,64042.605,-2.2096279,35.41182602864865,-0.054560993,-2.9500904e-06,0.05395516,8.020671e-05,1.0,42,0.021345181,3.3329658e-07,0,-2.5741671236278624e-08,1.0
61,61,1033.3434,64057.03,2625.5698,64110.816,-2.3471258,36.09209683423978,-0.054527324,-2.9610787e-06,0.058661327,9.838671e-05,1.0,42,0.021347046,3.3297104e-07,0,-2.6054041311221947e-08,1.0
62,62,894.71045,64179.56,3013.747,64250.28,-2.6885233,36.77183398658235,-0.05456116,-3.102816e-06,0.0590243,0.00012986567,1.0,42,0.021367224,3.3256234e-07,0,-2.6871149094004763e-08,1.0
63,63,774.2569,64243.562,3283.629,64327.426,-2.9259663,37.451974152209004,-0.054540552,-3.1298225e-06,0.06260096,0.00016311608,1.0,42,0.021361796,3.3207914e-07,0,-2.7643358633439004e-08,1.0
64,64,669.7856,64601.723,3664.4866,64705.57,-3.2465832,38.13184895782615,-0.05451374,-3.126843e-06,0.06484421,0.00020797645,1.0,42,0.021427035,3.3114668e-07,0,-2.795088944638972e-08,1.0
65,65,579.81464,64398.277,4205.8813,64535.477,-3.7367067,38.81181835015013,-0.054508973,-3.0545773e-06,0.06526404,0.00027719853,1.0,42,0.021348251,3.3079868e-07,0,-2.8555358934182905e-08,1.0
66,66,501.44418,64704.277,4748.174,64878.26,-4.1969953,39.489184995618416,-0.054447543,-3.2160574e-06,0.066845305,0.0003580352,1.0,42,0.021367662,3.293501e-07,0,-2.9371140147491005e-08,1.0
67,67,434.02762,64954.65,5308.8433,65171.24,-4.6724863,40.16919734791736,-0.054576904,-2.9970258e-06,0.069072135,0.00045834313,1.0,42,0.021397633,3.283294e-07,0,-3.0038838197108296e-08,1.0
68,68,375.6009,65255.0,5998.4995,65530.12,-5.252096,40.84844255351345,-0.05457508,-2.8167346e-06,0.070640035,0.000591908,1.0,42,0.021420823,3.2688516e-07,0,-3.047696975222575e-08,1.0
69,69,325.10385,65524.31,6772.242,65873.35,-5.9008336,41.52768450581789,-0.054510817,-2.9864093e-06,0.07228789,0.000764031,1.0,42,0.02142092,3.2518338e-07,0,-3.0951469084792886e-08,1.0
70,70,281.3503,65689.68,7491.027,66115.42,-6.5057116,42.2048180046404,-0.054565538,-2.848584e-06,0.07551468,0.00096941233,1.0,42,0.021374447,3.232899e-07,0,-3.160348498240258e-08,1.0
71,71,243.36427,66138.266,8297.609,66656.734,-7.1508827,42.88812758374843,-0.0545383,-3.0683605e-06,0.07881527,0.0012213165,1.0,42,0.02141343,3.212493e-07,0,-3.1820368059768274e-08,1.0
72,72,210.60631,66638.76,9380.174,67295.7,-8.0124,43.565182095888304,-0.054595966,-2.8443005e-06,0.08056342,0.0015652545,1.0,42,0.021436578,3.1854304e-07,0,-3.240842866577036e-08,1.0
73,73,182.27473,66964.03,10970.343,67856.69,-9.303802,44.236250847781776,-0.05451102,-3.122001e-06,0.07959274,0.0020803122,1.0,42,0.021420114,3.1566697e-07,0,-3.2791113296710253e-08,1.0
74,74,157.72879,67295.41,11550.513,68279.47,-9.739288,44.92462509383222,-0.05455121,-2.990508e-06,0.08735905,0.0024999431,1.0,42,0.021356605,3.1278222e-07,0,-3.305126351593578e-08,1.0
75,75,136.52892,68053.7,13352.993,69351.34,-11.101126,45.59653760571382,-0.05451965,-3.2434373e-06,0.087300524,0.003236416,1.0,42,0.021408223,3.0869225e-07,0,-3.4000711989642854e-08,1.0
76,76,118.14758,68721.9,14725.669,70281.89,-12.094397,46.28488523841952,-0.054577965,-2.9631296e-06,0.09147876,0.0040159053,1.0,42,0.021404572,3.0455317e-07,0,-3.4537149220244916e-08,1.0
77,77,102.25773,69438.84,16224.82,71309.17,-13.151567,46.95132860340527,-0.054496787,-3.1378331e-06,0.09592771,0.0049660727,1.0,42,0.021368407,2.996586e-07,0,-3.517124478820222e-08,1.0
78,78,88.4436,70242.484,18166.65,72553.664,-14.500541,47.64129498283728,-0.054539602,-2.8882569e-06,0.09905555,0.0062102606,1.0,42,0.021383457,2.9472608e-07,0,-3.572010092795589e-08,1.0
79,79,76.54279,71469.66,20118.576,74247.35,-15.721813,48.30870453456009,-0.054550875,-2.8968245e-06,0.10335193,0.007588416,1.0,42,0.021426206,2.8857872e-07,0,-3.635204383697044e-08,1.0
80,80,66.250786,72437.47,22535.314,75861.9,-17.28093,48.976998726284364,-0.054506328,-2.99442e-06,0.106602035,0.009406874,1.0,42,0.021410884,2.8223502e-07,0,-3.684896259039603e-08,1.0
81,81,57.329906,73358.46,24976.68,77493.86,-18.802395,49.631642997403105,-0.054473013,-3.2931673e-06,0.111148655,0.011546199,1.0,42,0.021359362,2.7562652e-07,0,-3.73892860911648e-08,1.0
82,82,49.60321,74753.53,27508.535,79654.31,-20.2031,50.3173590565857,-0.054488815,-3.1635366e-06,0.11663876,0.013911027,1.0,42,0.021374239,2.683375e-07,0,-3.7931475781071024e-08,1.0
83,83,42.92585,76237.7,31039.158,82314.13,-22.153038,51.02544039688655,-0.054470945,-3.1110137e-06,0.11945142,0.016984876,1.0,42,0.021428442,2.6032518e-07,0,-3.8510724352372943e-08,1.0
84,84,37.1518,77885.555,33919.453,84951.09,-23.533308,51.669194187474204,-0.054544467,-2.703124e-06,0.12629655,0.02013498,1.0,42,0.021403199,2.519473e-07,0,-3.921518485085408e-08,1.0
85,85,32.150223,79322.6,37411.535,87702.33,-25.250336,52.307365524437046,-0.054490566,-3.0678038e-06,0.13232155,0.024077944,1.0,42,0.021362243,2.435767e-07,0,-3.9651614515472984e-08,1.0
86,86,27.835518,81615.914,41111.332,91385.445,-26.735178,53.03430659897276,-0.05453422,-2.8489587e-06,0.13907826,0.028146753,1.0,42,0.021390475,2.3406874e-07,0,-4.0533567480355576e-08,1.0
87,87,24.082958,83421.734,45995.72,95261.7,-28.870749,53.73636076567345,-0.05449837,-2.9325856e-06,0.14367887,0.03349585,1.0,42,0.021419555,2.2484959e-07,0,-4.1049245553960786e-08,1.0
88,88,20.833313,85242.0,50820.76,99241.87,-30.803139,54.39077103677846,-0.054560397,-2.7791148e-06,0.15032133,0.03941968,1.0,42,0.021377645,2.1540954e-07,0,-4.078047833829324e-08,1.0
89,89,18.021912,87241.34,56320.406,103841.42,-32.845078,55.13675144553417,-0.054612294,-3.592474e-06,0.15680268,0.04612579,1.0,42,0.021361107,2.0570893e-07,0,-4.241789989147075e-08,1.0
90,90,15.604198,89629.54,62248.535,109125.31,-34.780334,55.79200718330685,-0.054525126,-2.979335e-06,0.16385117,0.053315908,1.0,42,0.02137095,1.9583861e-07,0,-4.257786594644131e-08,1.0
91,91,13.500899,92383.3,69554.63,115639.62,-36.975792,56.5399760188302,-0.054509934,-3.0361423e-06,0.16948505,0.06131549,1.0,42,0.021415384,1.8519073e-07,0,-4.297361226589026e-08,1.0
92,92,11.686608,94765.664,77642.9,122511.02,-39.328262,57.130901300231926,-0.05452384,-2.8439313e-06,0.17540012,0.070450336,1.0,42,0.02142191,1.7485699e-07,0,-4.3776283058171035e-08,1.0
93,93,10.113269,97158.75,86951.07,130385.24,-41.826576,58.05450398407993,-0.054565985,-3.04157e-06,0.18098961,0.08049087,1.0,43,0.021398723,1.6411921e-07,0,-4.326787141853967e-08,1.0
94,94,8.748621,99616.98,97405.79,139324.9,-44.357,58.82138188715908,-0.054560434,-3.0363651e-06,0.1867651,0.091286756,1.0,43,0.021406053,1.5364125e-07,0,-4.409300879747175e-08,1.0
95,95,7.570237,102221.55,109576.86,149854.38,-46.988964,59.69701064878609,-0.054535877,-3.0915355e-06,0.19186324,0.1025866,1.0,43,0.021418208,1.4292681e-07,0,-4.60420428500308e-08,1.0
96,96,6.554112,105075.29,123116.83,161859.72,-49.52057,60.2332989142451,-0.054610796,-2.7501414e-06,0.19723722,0.114115894,1.0,43,0.021414498,1.3230283e-07,0,-4.479580352214896e-08,1.0
97,97,5.669445,108092.26,138417.88,175623.02,-52.013275,60.843124809878645,-0.05446193,-3.352686e-06,0.20280908,0.12598212,1.0,43,0.02137327,1.2169971e-07,0,-4.712409828686592e-08,1.0
98,98,4.907347,110850.3,157001.81,192190.94,-54.7762,61.535560682736104,-0.054550484,-2.817352e-06,0.20657068,0.13785172,1.0,43,0.021386778,1.112788e-07,0,-4.600049781260523e-08,1.0
99,99,4.245922,114104.07,178383.69,211755.7,-57.394768,62.32329586686683,-0.054559212,-3.2411724e-06,0.21013238,0.149119,1.0,43,0.02140169,1.0106783e-07,0,-4.746737748729076e-08,1.0
100,100,3.6747382,118506.72,201997.23,234193.78,-59.60092,63.22291300294455,-0.054556902,-3.0293277e-06,0.2144116,0.15951018,1.0,43,0.021374643,9.1269044e-08,0,-4.915852988925954e-08,1.0
101,101,3.180988,122649.88,229958.12,260621.81,-61.926437,64.2512147584057,-0.054550335,-2.9117334e-06,0.21757516,0.16938904,1.0,43,0.021401597,8.2117445e-08,0,-4.839840641636379e-08,1.0
102,102,2.752818,128267.82,262134.86,291834.4,-63.926575,65.4301012144133,-0.054538928,-3.072162e-06,0.22055545,0.17794852,1.0,43,0.021396516,7.331732e-08,0,-4.9184284216349655e-08,1.0
103,103,2.3804083,134643.97,298262.0,327244.9,-65.70422,66.7850120254443,-0.054524902,-3.0795682e-06,0.22416653,0.18621764,1.0,43,0.02139657,6.5383965e-08,0,-5.1851102805140397e-08,1.0
104,104,2.060257,142381.81,340675.66,369232.28,-67.31802,68.34035185931134,-0.05453404,-2.995649e-06,0.22675541,0.19303699,1.0,43,0.0214058,5.7973804e-08,0,-5.36189264824379e-08,1.0
105,105,1.7836765,150997.19,387705.75,416072.0,-68.72091,70.12869154429063,-0.054559626,-2.9550088e-06,0.23014514,0.19983397,1.0,43,0.02139773,5.142795e-08,0,-5.3947085555594874e-08,1.0
106,106,1.5427545,163473.28,441466.56,470761.34,-69.68061,72.18818356204429,-0.054432485,-3.056247e-06,0.23368211,0.20550364,1.0,43,0.021381056,4.5418037e-08,0,-5.4537919572940887e-08,1.0
107,107,1.3354719,175644.5,503826.03,533565.06,-70.78036,74.55886378136347,-0.05454614,-2.9955024e-06,0.2365401,0.21090712,1.0,43,0.021403154,4.0113488e-08,0,-5.6673433520505395e-08,1.0
108,108,1.1556969,191794.73,573174.44,604412.25,-71.49881,77.29055543107097,-0.054543614,-2.987523e-06,0.24026439,0.21607101,1.0,43,0.021402815,3.5410956e-08,0,-6.008959633724054e-08,1.0
109,109,1.0000616,211744.05,652210.0,685721.1,-72.01366,80.44016254067537,-0.054533504,-2.954428e-06,0.24400903,0.22074239,1.0,43,0.021400908,3.1209346e-08,0,-6.369719308566068e-08,1.0

File: data/split_cycle/08222023_9_PEGMEA_1_PEGDA_2,14_AlO3_15_LiTFSI_3_RUN_1.csv
True,index,freq,Re(Z),Im(Z),Z,Phase(Z),time,Ewe_meas,I_meas,Cs,Cp,cycle_number,I_Range,Ewe,I,Ns,(QQo),cycle
0,0,7000018.5,286.13702,1766.7855,1789.806,-80.80063,2.467478223814396,-0.060241695,3.0189876e-05,1.2868772e-05,1.2539865e-05,1.0,40,0.0099945,5.5841247e-06,0,2.26028866264048e-08,1.0
1,1,6057573.0,571.18896,2078.2595,2155.3235,-74.63227,3.0194885167002212,-0.060331166,9.093635e-05,1.2642173e-05,1.1754289e-05,1.0,40,0.014249402,6.6112593e-06,0,1.4992491099361713e-08,1.0
2,2,5242039.0,483.3836,2113.6992,2168.2676,-77.1185,3.4354848564544227,-0.06029081,5.3874424e-05,1.4364044e-05,1.3650147e-05,1.0,40,0.019655945,9.065277e-06,0,2.0491383623818945e-08,1.0
3,3,4536288.0,460.2657,2588.16,2628.767,-79.91622,4.667496594978729,-0.0601888,-4.8255706e-06,1.3555901e-05,1.3140334e-05,1.0,40,0.021106066,8.028884e-06,0,3.387840223351506e-08,1.0
4,4,3925558.5,572.3567,2933.3533,2988.671,-78.95915,5.083491228084313,-0.06032746,5.1660387e-05,1.3821472e-05,1.3314561e-05,1.0,40,0.019695362,6.590007e-06,0,3.6090696578475624e-08,1.0
5,5,3397055.0,746.53784,3206.0435,3291.813,-76.89207,5.499493941169931,-0.06019055,-3.556166e-05,1.4613295e-05,1.3861705e-05,1.0,40,0.02088538,6.3446437e-06,0,3.1298118521375624e-08,1.0
6,6,2939708.2,827.10126,3666.285,3758.4229,-77.28709,6.051479540736182,-0.060173858,-3.321738e-05,1.4766912e-05,1.4051763e-05,1.0,40,0.02078981,5.531525e-06,0,3.4968942576357324e-08,1.0
7,7,2543924.5,1007.31573,4181.278,4300.9033,-76.454926,6.60347847364028,-0.060172256,4.7190133e-06,1.4962595e-05,1.4141829e-05,1.0,40,0.020893449,4.8579213e-06,0,2.991195077760898e-08,1.0
8,8,2201436.2,1315.5339,5132.534,5298.447,-75.62385,7.155486499861581,-0.060210973,-5.1953026e-05,1.4085821e-05,1.3217482e-05,1.0,40,0.020717902,3.910184e-06,0,2.6044379958117738e-08,1.0
9,9,1905053.1,1434.211,5348.727,5537.675,-74.98977,7.87448618732742,-0.060241677,-7.045299e-06,1.5619336e-05,1.4571645e-05,1.0,41,0.019394072,3.502205e-06,0,2.0536427484232593e-08,1.0
10,10,1648567.4,1803.4573,6479.8916,6726.177,-74.447266,8.426503813563613,-0.0604067,3.3400909e-06,1.4898609e-05,1.3827531e-05,1.0,41,0.020028763,2.9777336e-06,0,2.072286288895321e-08,1.0
11,11,1426616.2,1907.4274,7100.042,7351.794,-74.96253,8.978485066414578,-0.060407333,7.161286e-06,1.5712745e-05,1.4655048e-05,1.0,41,0.020350024,2.768035e-06,0,1.60181984618259e-08,1.0
12,12,1234551.2,2463.5054,8160.953,8524.671,-73.202774,9.530479145963909,-0.06020602,-6.849754e-06,1.5796835e-05,1.4477602e-05,1.0,41,0.020745805,2.4336193e-06,0,1.653885491877342e-08,1.0
13,13,1068345.5,3231.3284,9704.622,10228.449,-71.58389,10.082478638883913,-0.060260255,-1.0669085e-05,1.5350757e-05,1.3818709e-05,1.0,41,0.020921253,2.0453983e-06,0,1.5907917519380515e-08,1.0
14,14,924510.06,4158.7646,10373.971,11176.52,-68.154915,10.634489598422078,-0.060183696,-9.15513e-06,1.6594473e-05,1.4296849e-05,1.0,41,0.020230543,1.8100933e-06,0,1.5272959716178825e-08,1.0
15,15,800039.0,4476.1475,10163.405,11105.436,-66.23044,11.186484531295719,-0.06010157,-2.2860773e-05,1.9573556e-05,1.63937e-05,1.0,41,0.021054724,1.8958937e-06,0,1.325573114916365e-08,1.0
16,16,692334.1,6021.431,12739.449,14090.819,-64.70176,11.73948834426119,-0.060350806,-2.6058476e-06,1.804487e-05,1.47496785e-05,1.0,41,0.020638287,1.464662e-06,0,1.2861443171746916e-08,1.0
17,17,599122.25,8037.056,13802.251,15971.737,-59.78774,12.29149258378311,-0.060278587,-7.847883e-06,1.9246634e-05,1.4373095e-05,1.0,41,0.02036516,1.2750749e-06,0,1.1213367549430587e-08,1.0
18,18,518454.94,9640.184,14553.898,17457.064,-56.48038,12.84349002331146,-0.06023037,-6.484765e-06,2.1092583e-05,1.4660407e-05,1.0,41,0.020621732,1.1812829e-06,0,1.1969035330491491e-08,1.0
19,19,448662.03,11575.149,15541.992,19378.793,-53.32251,13.39548162286519,-0.060263105,-2.688114e-07,2.2824122e-05,1.4680946e-05,1.0,41,0.020347223,1.0499737e-06,0,1.2862027658008578e-08,1.0
20,20,388258.97,14183.618,15669.765,21135.67,-47.84992,13.947493435785873,-0.06018092,-1.05461795e-05,2.6159905e-05,1.4379013e-05,1.0,41,0.021492137,1.0168657e-06,0,1.2571572896749532e-08,1.0
21,21,335983.9,18566.348,18993.06,26560.227,-45.650913,14.499501408688957,-0.06042559,1.083909e-05,2.4940588e-05,1.2753607e-05,1.0,41,0.020652194,7.775609e-07,0,1.4270778140254632e-08,1.0
22,22,290751.2,18179.494,17175.05,25009.525,-43.37263,15.05248164825025,-0.060357194,4.334497e-06,3.187136e-05,1.5030927e-05,1.0,41,0.020494185,8.194552e-07,0,1.251651351413822e-08,1.0
23,23,251605.19,20783.586,16020.222,26241.283,-37.62544,15.60449866115232,-0.060105648,-1.946602e-05,3.948499e-05,1.471631e-05,1.0,41,0.020229613,7.7090795e-07,0,1.1311327512364262e-08,1.0
24,24,217729.38,22293.295,15428.572,27111.47,-34.686035,16.156498634052696,-0.06022815,-5.008055e-06,4.737807e-05,1.5343438e-05,1.0,41,0.020263989,7.474323e-07,0,8.049987604419525e-09,1.0
25,25,188418.58,24408.562,14693.451,28489.918,-31.047071,16.7084852202388,-0.06025079,-7.5927633e-06,5.748739e-05,1.5291067e-05,1.0,41,0.020286433,7.120566e-07,0,7.460221975084853e-09,1.0
26,26,163051.14,26082.465,13291.175,29273.713,-27.002607,17.260500446456717,-0.06010429,-2.096321e-05,7.3440046e-05,1.513924e-05,1.0,41,0.020586113,7.0322864e-07,0,7.351199452063245e-09,1.0
27,27,141098.2,27734.314,12512.453,30426.201,-24.282717,17.812501379376044,-0.06019078,-9.868345e-06,9.0148016e-05,1.5245639e-05,1.0,41,0.02026977,6.661946e-07,0,7.398601425649076e-09,1.0
28,28,122105.11,28717.553,10547.46,30593.246,-20.16741,18.22848433247418,-0.06031967,-9.2242993e-07,0.00012357722,1.46886905e-05,1.0,41,0.021813547,7.130184e-07,0,7.462070914849998e-09,1.0
29,29,105663.59,29506.363,10084.195,31181.99,-18.868551,18.78049790530349,-0.06022409,-8.350668e-06,0.0001493666,1.5621701e-05,1.0,41,0.02025465,6.495624e-07,0,6.686554997000055e-09,1.0
30,30,91439.65,30630.87,9231.742,31991.799,-16.77212,19.19649464506074,-0.060306385,5.4275997e-06,0.00018853931,1.5699721e-05,1.0,41,0.021504551,6.721895e-07,0,7.6726875785798e-09,1.0
31,31,79127.08,31298.361,7542.403,32194.336,-13.549027,19.748487764649326,-0.06058057,2.2215148e-05,0.00026667683,1.4636788e-05,1.0,41,0.020286007,6.3011106e-07,0,5.864617778551444e-09,1.0
32,32,68475.36,31845.19,6923.6396,32589.152,-12.266101,20.164490984374424,-0.060184777,-8.6355785e-06,0.0003357,1.5152145e-05,1.0,41,0.021159248,6.4927275e-07,0,5.4642199175387105e-09,1.0
33,33,59252.523,32087.004,6363.824,32711.986,-11.217915,20.716495170636335,-0.060234096,-4.3544273e-06,0.00042208034,1.5974145e-05,1.0,41,0.020106476,6.1465164e-07,0,4.049790575425366e-09,1.0
34,34,51282.285,32703.95,5728.186,33201.812,-9.934736,21.133486550446833,-0.06028261,-3.291122e-06,0.0005417958,1.6126729e-05,1.0,41,0.020742238,6.247321e-07,0,3.6180175843014693e-09,1.0
35,35,44369.8,32979.445,4613.6724,33300.598,-7.963732,21.549500516877742,-0.06032811,6.837272e-06,0.0007774741,1.4923659e-05,1.0,41,0.0212273,6.37445e-07,0,3.6081895675768766e-09,1.0
36,36,38403.727,33357.977,4449.036,33653.36,-7.596847,21.96549690995016,-0.060104474,-1.7125256e-05,0.0009314956,1.6280053e-05,1.0,41,0.021623546,6.4253754e-07,0,3.2038264375873697e-09,1.0
37,37,33226.32,32718.348,4206.469,32987.645,-7.3261046,22.381485116347903,-0.060562257,2.153918e-05,0.0011387285,1.8516248e-05,1.0,41,0.021757929,6.595781e-07,0,3.6160602441586636e-09,1.0
38,38,28754.086,32997.723,3257.607,33158.133,-5.638095,22.933490102615906,-0.060163032,-1.2501464e-05,0.0016991114,1.6399821e-05,1.0,41,0.020108854,6.0645317e-07,0,4.2113927563241936e-09,1.0
39,39,24884.947,32980.945,3102.6646,33126.566,-5.3742523,23.349479455704568,-0.060283657,-3.6750083e-07,0.0020613351,1.8082788e-05,1.0,41,0.020174973,6.09027e-07,0,4.146526108144933e-09,1.0
40,40,21553.963,33298.258,2811.7893,33416.766,-4.82675,23.766502888844116,-0.060437553,1.27794865e-05,0.0026260936,1.8592891e-05,1.0,41,0.020187749,6.041204e-07,0,3.3863156066015814e-09,1.0
41,41,18631.234,33358.883,2707.6416,33468.59,-4.6403556,24.182488348596962,-0.060403515,6.8689255e-06,0.0031549125,2.0648802e-05,1.0,41,0.020103112,6.0065605e-07,0,2.3965323420359002e-09,1.0
42,42,16126.037,33308.754,2596.8215,33409.83,-4.457884,24.59850468832883,-0.060170375,-1.5277976e-05,0.0038005845,2.296075e-05,1.0,41,0.019911077,5.9596465e-07,0,2.330444338456219e-09,1.0
43,43,13954.87,34485.74,1054.8523,34501.867,-1.7520212,25.014498148084385,-0.06015884,-6.8292634e-06,0.010811917,1.0106501e-05,1.0,41,0.019871658,5.759589e-07,0,2.0385881885150384e-09,1.0
44,44,12080.609,36742.23,1050.1411,36757.234,-1.6371428,25.43048923453898,-0.060331967,-2.4646246e-07,0.012545374,1.0239843e-05,1.0,41,0.019819785,5.3920775e-07,0,1.591878235965775e-09,1.0
45,45,10447.592,33919.875,1921.7888,33974.273,-3.2427242,25.846485520974966,-0.06032988,8.317435e-07,0.007926807,2.5363503e-05,1.0,41,0.01886607,5.5530455e-07,0,4.1272898876501234e-10,1.0
46,46,9045.586,33092.348,2561.118,33191.305,-4.4254737,26.27826074147015,-0.0602648,-4.847905e-06,0.0068699545,4.0903866e-05,1.0,41,0.02119837,6.3867236e-07,0,-1.4158408548483849e-11,1.0
47,47,7827.7437,33988.93,2111.698,34054.465,-3.5551596,26.75793865759624,-0.0600396,-1.8560995e-05,0.009628347,3.7022626e-05,1.0,41,0.021382572,6.2789337e-07,0,-1.0012303680026788e-10,1.0
48,48,6770.8345,34461.668,2217.0444,34532.91,-3.6809728,27.296414309792453,-0.060318664,-6.0241e-08,0.010602385,4.3700456e-05,1.0,41,0.021413155,6.200796e-07,0,-9.542303082289057e-10,1.0
49,49,5860.798,34383.76,2108.5007,34448.35,-3.50913,27.901967698620865,-0.0605284,1.788558e-05,0.012879221,4.8250324e-05,1.0,41,0.021461548,6.2300654e-07,0,1.571879618416637e-09,1.0
50,50,5071.625,34626.67,2583.5242,34722.918,-4.2669787,28.58268767762638,-0.06028334,-1.6058509e-06,0.012146761,6.7243935e-05,1.0,41,0.021512987,6.195616e-07,0,1.6268230140954958e-09,1.0
51,51,4388.5933,33724.934,2813.4836,33842.086,-4.7688255,29.26182253654406,-0.06026871,-2.2855465e-06,0.012889926,8.908918e-05,1.0,41,0.02134187,6.3063106e-07,0,2.1025608982591216e-09,1.0
52,52,3798.7827,34466.87,2376.678,34548.715,-3.9446113,29.94183256884571,-0.060345195,2.6771618e-06,0.017628094,8.342232e-05,1.0,41,0.021400245,6.1942234e-07,0,2.4483758723619077e-09,1.0
53,53,3286.0488,34264.582,3324.3367,34425.47,-5.541471,30.621681881144468,-0.060281213,-2.1384344e-06,0.014569381,0.00013585994,1.0,41,0.021345409,6.20047e-07,0,1.6938667144918737e-09,1.0
54,54,2844.088,34199.38,2785.2917,34312.613,-4.6560497,31.301827113435138,-0.06031684,-6.840711e-07,0.020091224,0.00013238544,1.0,41,0.02135887,6.224787e-07,0,2.1106871593051183e-09,1.0
55,55,2460.7852,34261.82,2875.3838,34382.266,-4.7972407,31.981681359073264,-0.06030184,-1.4829466e-06,0.022493167,0.00015731613,1.0,41,0.021324972,6.2023173e-07,0,1.798466499814645e-09,1.0
56,56,2129.3164,34986.64,3354.3687,35147.074,-5.4765334,32.661830378041486,-0.060290884,-5.933556e-06,0.022282768,0.00020296089,1.0,41,0.021417037,6.0935474e-07,0,1.3242764708094354e-09,1.0
57,57,1843.2289,35510.156,3186.772,35652.863,-5.128132,33.59293818223523,-0.06033301,-4.137622e-06,0.027095046,0.00021647265,1.0,42,0.021297626,5.973609e-07,0,1.1450550286756172e-10,1.0
58,58,1594.4913,35681.03,3657.5298,35868.0,-5.8527355,34.272807414556155,-0.060249373,-4.7919225e-06,0.027290411,0.0002837733,1.0,42,0.021329662,5.9467106e-07,0,-4.677405316210562e-10,1.0
59,59,1380.4436,35974.637,4257.4146,36225.684,-6.7492704,34.95269630018447,-0.06027162,-4.713324e-06,0.027080426,0.0003740367,1.0,42,0.021421863,5.913446e-07,0,-1.5813874796353705e-09,1.0
60,60,1194.6187,35881.543,4599.8267,36175.18,-7.305176,35.6318482257484,-0.060370237,-3.9975616e-06,0.02896339,0.00046828573,1.0,42,0.021275433,5.8812236e-07,0,-2.319383328632796e-09,1.0
61,61,1033.3434,36499.85,5094.9253,36853.73,-7.9464326,36.31207207139232,-0.060299195,-4.4693356e-06,0.030229963,0.0005777639,1.0,42,0.02145078,5.820518e-07,0,-2.915830925117133e-09,1.0
62,62,894.71045,36676.156,4938.651,37007.17,-7.669069,36.99184207702638,-0.060332898,-4.4149506e-06,0.036018804,0.00064146676,1.0,42,0.021346457,5.7681945e-07,0,-3.933678542902423e-09,1.0
63,63,774.2569,36236.918,7074.3784,36921.01,-11.046667,37.67193192266859,-0.060258597,-4.814459e-06,0.029056732,0.0010667832,1.0,42,0.021144725,5.727017e-07,0,-5.748565324608792e-09,1.0
64,64,669.7856,37561.902,6883.9917,38187.508,-10.38538,38.35183608830266,-0.06039971,-3.6598885e-06,0.034517873,0.0011217138,1.0,42,0.021461869,5.620128e-07,0,-6.400897917836169e-09,1.0
65,65,579.81464,37991.35,7610.1064,38746.05,-11.327095,39.03181326725462,-0.06034447,-4.3424993e-06,0.03606951,0.0013914475,1.0,42,0.021460267,5.5386977e-07,0,-6.777851121910316e-09,1.0
66,66,501.44418,38268.402,8488.119,39198.453,-12.50602,39.70920183273847,-0.06018064,-5.4058073e-06,0.037392635,0.0017533601,1.0,42,0.02136036,5.4492864e-07,0,-7.4440191386631545e-09,1.0
67,67,434.02762,38825.164,9262.036,39914.64,-13.417563,40.38922031837865,-0.060270093,-4.6222485e-06,0.039590985,0.0021317918,1.0,42,0.021357628,5.3508256e-07,0,-8.782367082491286e-09,1.0
68,68,375.6009,39697.29,10052.258,40950.246,-14.209901,41.06845373727265,-0.06022489,-4.984694e-06,0.04215314,0.0025400608,1.0,42,0.021463508,5.241362e-07,0,-9.995407644497492e-09,1.0
69,69,325.10385,40406.81,10991.32,41875.043,-15.217209,41.74769808959536,-0.060254905,-4.343431e-06,0.044539787,0.0030685794,1.0,42,0.02147436,5.1282e-07,0,-1.1224745176409417e-08,1.0
70,70,281.3503,40936.633,12156.055,42703.367,-16.538687,42.4248118550895,-0.060353804,-4.105589e-06,0.04653504,0.0037708664,1.0,42,0.021404825,5.012444e-07,0,-1.2571426299631285e-08,1.0
71,71,243.36427,42256.71,13497.592,44360.055,-17.714464,43.10809535419685,-0.060361236,-4.0813766e-06,0.048451476,0.0044857543,1.0,42,0.021602735,4.869862e-07,0,-1.2892622580434616e-08,1.0
72,72,210.60631,42916.1,14790.271,45393.215,-19.015602,43.78517133297282,-0.060419947,-3.3643094e-06,0.05109432,0.0054242914,1.0,42,0.021526262,4.7421761e-07,0,-1.3179721026603315e-08,1.0
73,73,182.27473,43538.387,16016.66,46390.996,-20.197279,44.457287204946624,-0.06036638,-3.8753824e-06,0.054515712,0.0064982767,1.0,42,0.021374553,4.6074788e-07,0,-1.4490375092672518e-08,1.0
74,74,157.72879,44696.26,17416.695,47969.754,-21.289263,45.145654197662225,-0.060235083,-5.0023887e-06,0.05793532,0.0076373015,1.0,42,0.021396063,4.4603237e-07,0,-1.490900777987589e-08,1.0
75,75,136.52892,45779.098,18884.23,49521.105,-22.416525,45.81752766951104,-0.060309183,-4.048783e-06,0.06172999,0.008976647,1.0,42,0.021355877,4.3124797e-07,0,-1.672806167236413e-08,1.0
76,76,118.14758,47559.145,21136.057,52044.26,-23.96114,46.50592260892154,-0.060397178,-3.3451256e-06,0.063734025,0.010511715,1.0,42,0.021592485,4.1488696e-07,0,-1.7374639090088332e-08,1.0
77,77,102.25773,48982.203,22036.252,53710.824,-24.222162,47.17233032055083,-0.060321756,-4.0832397e-06,0.070629515,0.011888801,1.0,42,0.021423912,3.9887513e-07,0,-1.8147765310623578e-08,1.0
78,78,88.4436,50280.254,24513.748,55937.715,-25.991188,47.86229931333219,-0.060301617,-4.4378626e-06,0.0734081,0.014097884,1.0,42,0.0214429,3.8333528e-07,0,-1.8870237968065517e-08,1.0
79,79,76.54279,51603.395,26555.064,58035.176,-27.230314,48.529738838391495,-0.060314845,-4.102238e-06,0.078301206,0.016393835,1.0,42,0.021364832,3.6813591e-07,0,-1.979814806736613e-08,1.0
80,80,66.250786,53547.9,28441.158,60632.31,-27.974333,49.19796313677216,-0.060314212,-4.0560485e-06,0.08446598,0.01858524,1.0,42,0.021356663,3.5223238e-07,0,-2.051492155200031e-08,1.0
81,81,57.329906,56128.566,31072.852,64155.58,-28.968973,49.852632527899914,-0.060193703,-5.356082e-06,0.08934244,0.020958064,1.0,42,0.021553459,3.3595612e-07,0,-2.1159233843923806e-08,1.0
82,82,49.60321,57637.71,33649.082,66741.04,-30.276522,50.53837725377525,-0.060262248,-4.624675e-06,0.0953536,0.024238048,1.0,42,0.02144173,3.2126755e-07,0,-2.2002357898104364e-08,1.0
83,83,42.92585,59833.516,36092.766,69876.586,-31.099215,51.24641598071321,-0.060260423,-4.147873e-06,0.10272617,0.027406782,1.0,42,0.021415653,3.0647823e-07,0,-2.285744258510331e-08,1.0
84,84,37.1518,61973.242,39470.613,73475.25,-32.492966,51.890161077986704,-0.06024833,-4.149363e-06,0.10853415,0.031320743,1.0,42,0.021454012,2.9198964e-07,0,-2.3817242199227293e-08,1.0
85,85,32.150223,63788.867,42450.31,76622.766,-33.64303,52.52938302830444,-0.06033506,-3.9400175e-06,0.116615236,0.035793267,1.0,42,0.02136395,2.7881987e-07,0,-2.4378371528082235e-08,1.0
86,86,27.835518,67467.69,44868.31,81025.02,-33.625256,53.25733972954913,-0.060199924,-4.6799005e-06,0.12743276,0.03907709,1.0,42,0.02136734,2.6371285e-07,0,-2.55949337214558e-08,1.0
87,87,24.082958,68162.27,50941.8,85095.02,-36.77299,53.95940053623053,-0.060413796,-4.084735e-06,0.12972869,0.04649179,1.0,42,0.021467915,2.5228167e-07,0,-2.6409622844215936e-08,1.0
88,88,20.833313,70852.76,55079.484,89743.32,-37.860764,54.61377238070418,-0.060305696,-4.1759986e-06,0.13869855,0.05224532,1.0,42,0.021433674,2.3883308e-07,0,-2.6314526812482105e-08,1.0
89,89,18.021912,72552.69,60210.418,94282.484,-39.688786,55.359734069468686,-0.06003442,-6.672881e-06,0.14667214,0.059817586,1.0,42,0.021372497,2.2668577e-07,0,-2.7965269644308382e-08,1.0
90,90,15.604198,74802.41,66267.41,99933.83,-41.537712,56.015013220574474,-0.06036476,-3.50419e-06,0.1539142,0.06767895,1.0,42,0.02138394,2.1398098e-07,0,-2.8225107712722143e-08,1.0
91,91,13.500899,76341.234,73031.07,105648.1,-43.730503,56.7630081094394,-0.060253836,-4.32053e-06,0.16141719,0.07713326,1.0,42,0.021325767,2.0185661e-07,0,-2.895007500100001e-08,1.0
92,92,11.686608,81490.125,83603.33,116748.26,-45.73335,57.35385965750902,-0.060336664,-3.717821e-06,0.16289513,0.083532296,1.0,42,0.021693459,1.8581399e-07,0,-2.985836844891152e-08,1.0
93,93,10.113269,81038.67,91240.75,122033.36,-48.388996,58.27750154133537,-0.060469322,-4.3253403e-06,0.17248039,0.096418485,1.0,43,0.021200866,1.7373009e-07,0,-2.9913484792485984e-08,1.0
94,94,8.748621,84171.28,103135.83,133123.27,-50.781406,59.0444055244152,-0.060252123,-4.3935747e-06,0.17638879,0.10587225,1.0,43,0.021412129,1.6084438e-07,0,-3.0834904202218165e-08,1.0
95,95,7.570237,85431.71,116233.99,144252.97,-53.6842,59.92001711271587,-0.060305696,-4.4829276e-06,0.18087456,0.117434114,1.0,43,0.021353044,1.4802498e-07,0,-3.329603140003378e-08,1.0
96,96,6.554112,87578.625,130717.54,157343.86,-56.17856,60.4563103915134,-0.060260236,-4.1170624e-06,0.18576865,0.1282155,1.0,43,0.021314017,1.3546139e-07,0,-3.22120232064918e-08,1.0
97,97,5.669445,91500.2,149455.16,175240.2,-58.523983,61.06612023382331,-0.060167078,-4.6716723e-06,0.18783161,0.13662274,1.0,43,0.02153443,1.2288521e-07,0,-3.476427321781333e-08,1.0
98,98,4.907347,92872.1,168154.33,192096.61,-61.08801,61.75854712,-0.060137786,-4.2558227e-06,0.19287027,0.14778896,1.0,43,0.021352217,1.1115353e-07,0,-3.3790613777921485e-08,1.0
99,99,4.245922,97581.92,191780.23,215178.73,-63.032024,62.54630633073975,-0.06042222,-4.473031e-06,0.19545387,0.15525773,1.0,43,0.021435449,9.961695e-08,0,-3.5797860871875447e-08,1.0
100,100,3.6747382,97960.56,219130.94,240030.5,-65.91339,63.4459348001983,-0.0603462,-4.268412e-06,0.1976469,0.16472691,1.0,43,0.021392098,8.9122416e-08,0,-3.7551832497826294e-08,1.0
101,101,3.180988,102747.875,250973.11,271191.12,-67.73591,64.47520380906644,-0.060350396,-4.1770577e-06,0.19935672,0.17073962,1.0,43,0.021511918,7.9323826e-08,0,-3.7148935831556034e-08,1.0
102,102,2.752818,109344.26,284647.22,304926.56,-68.986244,65.65414453172707,-0.060285803,-4.394563e-06,0.20311202,0.1769942,1.0,43,0.021386666,7.0137105e-08,0,-3.864697641192984e-08,1.0
103,103,2.3804083,114745.375,325174.53,344826.0,-70.56343,67.00902216942632,-0.06019499,-4.4369613e-06,0.20561375,0.18284588,1.0,43,0.02138876,6.202769e-08,0,-4.17552096068508e-08,1.0
104,104,2.060257,122275.8,372564.56,392116.97,-71.83015,68.56535848331987,-0.060278572,-4.2768356e-06,0.20734674,0.18718413,1.0,43,0.02141495,5.461368e-08,0,-4.383046353619216e-08,1.0
105,105,1.7836765,131329.9,424839.6,444675.4,-72.82214,70.35359190151212,-0.06031295,-4.2516963e-06,0.2100289,0.19170915,1.0,43,0.021404095,4.81342e-08,0,-4.4763298464456366e-08,1.0
106,106,1.5427545,138418.67,489233.06,508437.53,-74.2022,72.41221250602393,-0.06034343,-4.150458e-06,0.21086645,0.19523779,1.0,43,0.02153699,4.2359165e-08,0,-4.6171502854547226e-08,1.0
107,107,1.3354719,154364.3,555166.94,576227.94,-74.461395,74.78383301872236,-0.060327873,-4.242151e-06,0.21466528,0.19926012,1.0,43,0.02141925,3.717149e-08,0,-4.932400141537456e-08,1.0
108,108,1.1556969,172242.55,632879.4,655899.25,-74.7753,77.51544144176296,-0.060256373,-4.308523e-06,0.21759817,0.20259227,1.0,43,0.021396026,3.2620903e-08,0,-5.369384662450817e-08,1.0
109,109,1.0000616,194871.5,720255.6,746152.2,-74.86059,80.6651845513552,-0.060295276,-4.2228075e-06,0.22095644,0.20588523,1.0,43,0.021336421,2.8595267e-08,0,-5.822616908414514e-08,1.0
