Repository: Jay2-davic/SPOC_code

# Studying-Polymers-on a-Chip (SPOC) Data Cleaning and Processing
Author: Jay Jimenez jimenez45@llnl.gov

# Project Description

The SPOC project aims to establish an automated, high-throughput experimentation workflow to screen solid state polymer electrolytes. This repository contains code to reproduce the data cleaning workflow, data processing, and active learning for the SPOC project. Electrochemical impedance spectroscopy processing code is included as a Python file which was used to determine bulk ionic conductivities.

File: data/split_cycle/08222023_9_PEGMEA_1_PEGDA_4,29_AlO3_15_LiTFSI_2_C01_RUN_1.csv
True,index,freq,Re(Z),Im(Z),Z,Phase(Z),time,Ewe_meas,I_meas,Cs,Cp,cycle_number,I_Range,Ewe,I,Ns,(QQo),cycle
0,0,7000018.5,184.71294,1596.5,1607.15,-83.4003,2.4684744638798293,0.0154930595,3.0468957e-05,1.4241378e-05,1.4053258e-05,1.0,40,0.009997945,6.220916e-06,0,1.7670585880188758e-08,1.0
1,1,6057573.0,420.48944,1995.3022,2039.1278,-78.09963,3.0204815300821792,0.015594379,-5.027855e-05,1.3167787e-05,1.2607858e-05,1.0,40,0.014173228,6.9506327e-06,0,1.2743401837680166e-08,1.0
2,2,5242039.0,409.7833,2170.1372,2208.4878,-79.30684,3.436499736533733,0.015563599,1.1807653e-05,1.3990482e-05,1.3508809e-05,1.0,40,0.019684438,8.9130845e-06,0,1.566669587615858e-08,1.0
3,3,4536288.0,374.84912,2556.4194,2583.7554,-81.658134,4.66948070176295,0.015576771,-2.9235827e-05,1.3724211e-05,1.3435346e-05,1.0,40,0.021059737,8.150824e-06,0,-7.63867252012081e-09,1.0
4,4,3925558.5,497.24762,2789.9036,2833.8696,-79.894226,5.085481734859059,0.015527715,-1.0909541e-05,1.4532136e-05,1.4084717e-05,1.0,40,0.019703705,6.952933e-06,0,-8.265073741903784e-09,1.0
5,5,3397055.0,587.64606,3128.4739,3183.1865,-79.36164,5.5014996479440015,0.015534497,-2.9124209e-05,1.4975628e-05,1.4465249e-05,1.0,40,0.020822817,6.541501e-06,0,-9.577434886125503e-09,1.0
6,6,2939708.2,735.47266,3528.8967,3604.7236,-78.227264,6.053481514187297,0.015428407,2.6096592e-05,1.5341822e-05,1.4703167e-05,1.0,40,0.020850813,5.7843026e-06,0,-1.1140696070882762e-08,1.0
7,7,2543924.5,784.36523,4039.661,4115.105,-79.011826,6.605495300405892,0.0155736795,-2.661249e-05,1.5487132e-05,1.4924472e-05,1.0,40,0.020516135,4.9855676e-06,0,-5.097833173042292e-09,1.0
8,8,2201436.2,812.78436,4836.7,4904.517,-80.460846,7.157494926621439,0.015578449,-9.759203e-05,1.4947373e-05,1.4536862e-05,1.0,40,0.020638011,4.20796e-06,0,-1.4185819085178587e-08,1.0
9,9,1905053.1,893.98584,5366.0957,5440.0547,-80.54145,7.876491360744694,0.01563509,-1.2354372e-05,1.5568781e-05,1.51483355e-05,1.0,41,0.019672088,3.6161564e-06,0,-1.503160257907204e-08,1.0
10,10,1648567.4,1409.5876,6021.035,6183.834,-76.82375,8.428495946951443,0.01526128,1.1302774e-05,1.6034015e-05,1.5200888e-05,1.0,41,0.019933466,3.2234802e-06,0,-1.500266480182846e-08,1.0
11,11,1426616.2,1848.0636,6967.8413,7208.7554,-75.14559,8.980493173206924,0.015491625,1.0309899e-06,1.6010863e-05,1.4958589e-05,1.0,41,0.020145506,2.7945887e-06,0,-1.2729307476403859e-08,1.0
12,12,1234551.2,2133.1199,8009.6597,8288.839,-75.08721,9.532490186073119,0.015466118,-4.1049016e-06,1.609522e-05,1.5029263e-05,1.0,41,0.02091206,2.5229178e-06,0,-1.3284368922331721e-08,1.0
13,13,1068345.5,3176.1096,9388.495,9911.182,-71.309425,10.084489385626512,0.015416539,5.939696e-06,1.5867645e-05,1.4238149e-05,1.0,41,0.020668324,2.0853543e-06,0,-1.2930849487200173e-08,1.0
14,14,924510.06,3056.436,10610.99,11042.414,-73.93125,10.636501571832923,0.015544353,-6.3171688e-06,1.62238e-05,1.4980847e-05,1.0,41,0.020391067,1.8466131e-06,0,-1.4609301173979676e-08,1.0
15,15,800039.0,5215.6455,9347.85,10704.45,-60.840607,11.188491251406958,0.015537683,-2.557431e-06,2.1281254e-05,1.6229007e-05,1.0,41,0.020175753,1.8848006e-06,0,-1.5206299924724616e-08,1.0
16,16,692334.1,5103.2437,13427.267,14364.352,-69.18992,11.740481410961365,0.01545751,-1.0080956e-06,1.7120514e-05,1.4959599e-05,1.0,41,0.020543875,1.4301986e-06,0,-1.503578193729677e-08,1.0
17,17,599122.25,6760.83,14488.045,15987.879,-64.98394,12.292479463823838,0.0154860355,1.7252749e-07,1.8335591e-05,1.5056803e-05,1.0,41,0.020432051,1.2779714e-06,0,-1.4516858718959863e-08,1.0
18,18,518454.94,8687.777,16051.527,18251.822,-61.575844,12.84449962337385,0.015424439,8.887527e-06,1.9124616e-05,1.4791527e-05,1.0,41,0.020726278,1.1355731e-06,0,-1.3856109413102027e-08,1.0
19,19,448662.03,10795.173,17234.674,20336.414,-57.938465,13.397488102986244,0.015613942,-3.3451315e-06,2.0582482e-05,1.4782746e-05,1.0,41,0.020124346,9.89572e-07,0,-1.3330065836846137e-08,1.0
20,20,388258.97,12106.839,18444.38,22062.88,-56.71922,13.949498022528132,0.015514411,-1.4776981e-07,2.2224633e-05,1.553239e-05,1.0,41,0.02063981,9.354994e-07,0,-1.3001470646085206e-08,1.0
21,21,335983.9,25418.137,21254.295,33133.47,-39.901905,14.63848288191366,0.015463975,-9.004234e-08,2.228717e-05,9.170954e-06,1.0,41,0.019853039,5.9918386e-07,0,-1.4100498908921584e-08,1.0
22,22,290751.2,17693.07,19565.156,26378.781,-47.876476,15.0544812483422,0.015423656,4.9378455e-06,2.7977912e-05,1.53912e-05,1.0,41,0.021579295,8.1805507e-07,0,-1.3652027157696188e-08,1.0
23,23,251605.19,20929.129,19598.426,28672.752,-43.119392,15.606481141265249,0.01560757,-5.9559084e-06,3.2275973e-05,1.5079362e-05,1.0,41,0.020626176,7.1936506e-07,0,-1.3114474159297944e-08,1.0
24,24,217729.38,22964.418,19595.572,30188.59,-40.47418,16.158486820786493,0.0154754715,3.7441866e-06,3.730312e-05,1.5717209e-05,1.0,41,0.02042314,6.7651854e-07,0,-1.3160146435018936e-08,1.0
25,25,188418.58,26082.23,18605.578,32038.264,-35.5019,16.71048050033278,0.015471987,1.7926217e-06,4.5399727e-05,1.5310932e-05,1.0,41,0.020195067,6.3034213e-07,0,-1.3365599683491307e-08,1.0
26,26,163051.14,28060.22,17878.322,33271.766,-32.502888,17.126479186787037,0.015646975,-9.462387e-06,5.4597098e-05,1.5764179e-05,1.0,41,0.022179686,6.666218e-07,0,-1.2246125202458873e-08,1.0
27,27,141098.2,30981.17,16855.57,35269.58,-28.54878,17.67848686632351,0.015412384,5.8074834e-06,6.6919885e-05,1.5284159e-05,1.0,41,0.020788018,5.894036e-07,0,-1.3246692862869243e-08,1.0
28,28,122105.11,32082.02,15610.169,35678.19,-25.946196,18.23050022587995,0.015519163,1.4313597e-06,8.349851e-05,1.5984102e-05,1.0,41,0.020316102,5.6942633e-07,0,-1.2685429304293432e-08,1.0
29,29,105663.59,34171.098,14545.057,37137.887,-23.057213,18.782503372087376,0.015437313,5.032814e-06,0.00010355697,1.5884581e-05,1.0,41,0.019867405,5.3496325e-07,0,-1.2840492969873552e-08,1.0
30,30,91439.65,35743.355,12841.305,37980.082,-19.761541,19.198494111857144,0.015511598,-3.6356294e-06,0.0001355428,1.5494692e-05,1.0,41,0.02112723,5.562713e-07,0,-1.2870272194384648e-08,1.0
31,31,79127.08,36479.383,11432.296,38228.82,-17.400501,19.750500271416968,0.0156059675,-4.7287303e-06,0.00017593878,1.5734273e-05,1.0,41,0.020231618,5.292242e-07,0,-1.084445271326394e-08,1.0
32,32,68475.36,37172.14,10090.706,38517.402,-15.187453,20.166483731154585,0.01551361,1.6250282e-06,0.00023033729,1.5808599e-05,1.0,41,0.021101562,5.478449e-07,0,-9.206229562333117e-09,1.0
33,33,59252.523,38135.824,8903.585,39161.395,-13.141469,20.58249297758448,0.01550435,1.4443967e-06,0.00030168128,1.5594156e-05,1.0,41,0.021858534,5.5816537e-07,0,-9.334104973635565e-09,1.0
34,34,51282.285,38450.082,8204.305,39315.637,-12.044885,21.134480203822022,0.015427681,1.29098335e-05,0.0003782779,1.6472668e-05,1.0,41,0.020159345,5.127564e-07,0,-8.138827831121237e-09,1.0
35,35,44369.8,38868.727,6930.6445,39481.79,-10.110101,21.55049089025124,0.015443667,9.489011e-06,0.000517558,1.5948235e-05,1.0,41,0.020594236,5.216135e-07,0,-7.892680020441548e-09,1.0
36,36,38403.727,39028.45,6002.3877,39487.32,-8.74331,21.966490856633754,0.015575058,-5.157031e-06,0.0006904349,1.5953481e-05,1.0,41,0.02088094,5.2880114e-07,0,-7.57039954933071e-09,1.0
37,37,33226.32,39088.383,4902.1265,39394.574,-7.1482205,22.382503756409278,0.015436233,6.1873698e-06,0.0009771324,1.5130371e-05,1.0,41,0.021133497,5.3645704e-07,0,-7.619098560717754e-09,1.0
38,38,28754.086,39722.727,4662.486,39995.42,-6.6945047,22.79849209616077,0.0155478,-7.2504315e-07,0.001187143,1.6133088e-05,1.0,41,0.021317447,5.3299715e-07,0,-7.603425417187281e-09,1.0
39,39,24884.947,39363.84,4430.847,39612.426,-6.4222584,23.21448614259134,0.015430215,2.636193e-06,0.001443433,1.8059565e-05,1.0,41,0.021287896,5.374045e-07,0,-7.655905168013967e-09,1.0
40,40,21553.963,39730.5,3419.7183,39877.402,-4.9194875,23.63149410908227,0.01545343,6.5914624e-06,0.0021592486,1.5879235e-05,1.0,41,0.021309884,5.34385e-07,0,-8.27704571242786e-09,1.0
41,41,18631.234,40134.19,3348.9324,40273.67,-4.769903,24.047486582159763,0.015524006,-2.1294214e-07,0.0025507747,1.763772e-05,1.0,41,0.02125187,5.2768644e-07,0,-8.360002471679648e-09,1.0
42,42,16126.037,39999.78,2966.5706,40109.637,-4.241557,24.46347918859101,0.015519647,1.9620825e-06,0.003326885,1.819909e-05,1.0,41,0.020996599,5.2348014e-07,0,-8.583075723985683e-09,1.0
43,43,13954.87,32362.246,6192.7974,32949.44,-10.833084,24.879482888354687,0.015567008,-6.160744e-06,0.0018416516,6.505566e-05,1.0,41,0.019659955,5.9667036e-07,0,-8.263221888986058e-09,1.0
44,44,12080.609,40737.66,5073.9985,41052.434,-7.099799,25.295483041467378,0.015522945,-3.404719e-06,0.0025964559,3.9664665e-05,1.0,41,0.020504363,4.9946766e-07,0,-1.0106914657376996e-08,1.0
45,45,10447.592,40554.25,1798.4224,40594.105,-2.5391803,25.71150031455909,0.015409347,7.6268325e-06,0.008470562,1.6625307e-05,1.0,41,0.019862786,4.8930224e-07,0,-8.896378841475737e-09,1.0
46,46,9045.586,40837.957,1551.7301,40867.426,-2.1760354,26.284260741755133,0.0155209135,8.2615367e-07,0.011338804,1.6347263e-05,1.0,41,0.020336676,4.976256e-07,0,-8.944629061602427e-09,1.0
47,47,7827.7437,40562.426,1742.1266,40599.82,-2.4593005,26.764919404609827,0.015439028,5.24138e-06,0.011670887,2.148894e-05,1.0,41,0.020316474,5.0040796e-07,0,-9.073806489707989e-09,1.0
48,48,6770.8345,41487.668,2670.4087,41573.52,-3.6828384,27.303392363508465,0.015460752,6.8409927e-06,0.008802382,3.6318015e-05,1.0,41,0.020407561,4.9087885e-07,0,-8.765793734595048e-09,1.0
49,49,5860.798,41596.086,1357.8287,41618.242,-1.8696529,28.13697954977397,0.015251201,2.2470645e-06,0.019999465,2.1288297e-05,1.0,42,0.01944237,4.671598e-07,0,-8.470987831306806e-09,1.0
50,50,5071.625,41441.387,1291.5072,41461.508,-1.7850264,28.817691608790483,0.015492706,1.7632432e-07,0.024298316,2.3576518e-05,1.0,42,0.019569024,4.7198054e-07,0,-8.180876183819427e-09,1.0
51,51,4388.5933,40662.184,1913.1,40707.164,-2.6937013,29.49781958774838,0.01556345,-2.8178853e-08,0.018956456,4.1868825e-05,1.0,42,0.019463055,4.781236e-07,0,-8.156581070938134e-09,1.0
52,52,3798.7827,41049.758,1656.8811,41083.184,-2.3113606,30.17784026004665,0.015422688,6.235142e-07,0.025286246,4.1128118e-05,1.0,42,0.019737076,4.804174e-07,0,-7.993667846173637e-09,1.0
53,53,3286.0488,41195.387,1575.3638,41225.496,-2.1899962,30.857690959019237,0.015605651,-8.852382e-08,0.030744346,4.4894714e-05,1.0,42,0.019916382,4.8310835e-07,0,-8.322960317624645e-09,1.0
54,54,2844.088,41432.84,1836.115,41473.504,-2.5374281,31.53784776464454,0.015410018,5.91852e-07,0.030477352,5.9735918e-05,1.0,42,0.020095557,4.8453967e-07,0,-7.876537722921739e-09,1.0
55,55,2460.7852,41222.12,2269.2656,41284.535,-3.1509354,32.217707983611035,0.015416819,5.035687e-07,0.028501065,8.611067e-05,1.0,42,0.020087197,4.86555e-07,0,-8.158958909679843e-09,1.0
56,56,2129.3164,41275.844,2421.1528,41346.793,-3.3570015,32.89780180258094,0.015509288,3.7226164e-07,0.030871497,0.00010585673,1.0,42,0.020096174,4.860395e-07,0,-7.67939116148063e-09,1.0
57,57,1843.2289,41054.016,2210.0703,41113.46,-3.0814424,33.57796458154917,0.015392839,1.1573097e-06,0.039069224,0.00011289609,1.0,42,0.020032192,4.8724166e-07,0,-7.920485537766809e-09,1.0
58,58,1594.4913,41762.875,3196.656,41885.04,-4.377056,34.257804613836925,0.015500158,2.450519e-07,0.031224972,0.00018187627,1.0,42,0.020304687,4.847718e-07,0,-8.214065681821283e-09,1.0
59,59,1380.4436,41726.715,3173.2722,41847.203,-4.3489122,34.937681872805115,0.015415999,8.185189e-07,0.036332402,0.00020891803,1.0,42,0.020272776,4.844476e-07,0,-7.924667550150212e-09,1.0
60,60,1194.6187,42127.113,3517.1653,42273.68,-4.772519,35.617821371764876,0.015473776,6.6150915e-07,0.03787896,0.00026220654,1.0,42,0.0203629,4.8169215e-07,0,-8.215808546847509e-09,1.0
61,61,1033.3434,41764.6,4117.8716,41967.117,-5.6310015,36.29807289739256,0.015521473,2.958982e-07,0.037402675,0.00036010568,1.0,42,0.020181004,4.8087657e-07,0,-8.475914219783616e-09,1.0
62,62,894.71045,42229.914,4141.7812,42432.535,-5.601481,36.977847996371565,0.015445475,5.9855614e-07,0.042948745,0.0004091917,1.0,42,0.0202672,4.776335e-07,0,-7.989320281404211e-09,1.0
63,63,774.2569,42227.445,5453.921,42578.19,-7.3593435,37.65794392200769,0.015433587,9.5168906e-07,0.03769001,0.0006184,1.0,42,0.020236826,4.7528616e-07,0,-7.691709687141686e-09,1.0
64,64,669.7856,42927.555,5477.826,43275.645,-7.2720017,38.337831847631605,0.015434463,6.3431685e-07,0.04337866,0.0006950332,1.0,42,0.020354478,4.7034487e-07,0,-8.015327105079942e-09,1.0
65,65,579.81464,42910.47,6389.5,43383.57,-8.469289,39.017808253265684,0.015431649,8.5427916e-07,0.04295998,0.0009318527,1.0,42,0.020266306,4.671424e-07,0,-7.73287048788439e-09,1.0
66,66,501.44418,43722.4,6653.1914,44225.707,-8.652264,39.69520809871028,0.015614874,-6.092823e-07,0.047705397,0.0010796376,1.0,42,0.020389546,4.610338e-07,0,-7.330955558790227e-09,1.0
67,67,434.02762,43978.76,7307.84,44581.79,-9.434492,40.375199064350454,0.015477353,4.8550214e-07,0.050178047,0.0013482698,1.0,42,0.020347554,4.5640957e-07,0,-7.233589092022738e-09,1.0
68,68,375.6009,44650.88,7985.853,45359.395,-10.140193,41.05445314993267,0.01549591,4.8959964e-07,0.05306061,0.001644676,1.0,42,0.020412212,4.500107e-07,0,-7.506228130884788e-09,1.0
69,69,325.10385,44707.285,9082.925,45620.617,-11.484156,41.73370454226824,0.015506884,2.2996555e-07,0.053897955,0.0021364926,1.0,42,0.020278946,4.4451272e-07,0,-7.544014956820889e-09,1.0
70,70,281.3503,45387.96,9940.043,46463.656,-12.352852,42.41081838775426,0.015440183,6.8590833e-07,0.056909464,0.0026045593,1.0,42,0.02031211,4.3716125e-07,0,-7.356288763013986e-09,1.0
71,71,243.36427,45848.914,11219.754,47201.758,-13.750703,43.09410151353222,0.015408993,5.918513e-07,0.058288112,0.0032932926,1.0,42,0.020276103,4.2956245e-07,0,-7.57997457489168e-09,1.0
72,72,210.60631,46679.035,12289.596,48269.727,-14.750036,43.771204079006566,0.015620817,-4.7313287e-07,0.06149094,0.0039859945,1.0,42,0.020317826,4.2092276e-07,0,-7.2068143293632954e-09,1.0
73,73,182.27473,47817.383,13781.888,49763.867,-16.077997,44.44228179086349,0.015418029,9.70127e-07,0.06335559,0.0048593045,1.0,42,0.020456139,4.110641e-07,0,-7.422992805020259e-09,1.0
74,74,157.72879,48121.996,14843.13,50359.16,-17.142271,45.130656996949256,0.015491625,3.02044e-07,0.067980394,0.0059057856,1.0,42,0.02028276,4.0276208e-07,0,-7.695101789273117e-09,1.0
75,75,136.52892,49031.543,15783.281,51509.26,-17.843397,45.80251268213033,0.015462038,3.3482385e-07,0.07385811,0.0069346116,1.0,42,0.020231696,3.9277782e-07,0,-7.1762033224618764e-09,1.0
76,76,118.14758,50267.703,17513.545,53231.254,-19.208618,46.49089522153372,0.015557321,-7.319745e-09,0.07691681,0.008325991,1.0,42,0.020307066,3.8148764e-07,0,-7.093670483559972e-09,1.0
77,77,102.25773,51293.008,19579.242,54902.816,-20.89254,47.15736061314237,0.015492259,5.834687e-07,0.07949285,0.010109521,1.0,42,0.020331737,3.7032228e-07,0,-6.932570716056969e-09,1.0
78,78,88.4436,52493.383,21257.898,56634.383,-22.046146,47.84726499262615,0.015504071,1.3348551e-07,0.08465125,0.011926518,1.0,42,0.020305935,3.585443e-07,0,-6.9252439568982835e-09,1.0
79,79,76.54279,53896.16,22734.566,58494.926,-22.871069,48.51472246434423,0.015418067,9.969453e-07,0.09145957,0.013815484,1.0,42,0.020276343,3.4663424e-07,0,-6.773648478061192e-09,1.0
80,80,66.250786,55259.37,25381.264,60809.594,-24.66986,49.18299561608001,0.01542593,8.160947e-07,0.094648965,0.016489144,1.0,42,0.02032727,3.3427736e-07,0,-6.72286746694163e-09,1.0
81,81,57.329906,56470.188,28243.066,63139.156,-26.571522,49.83763559385261,0.015604831,-1.6973308e-07,0.098294005,0.019667683,1.0,42,0.020326572,3.219329e-07,0,-6.617048907991653e-09,1.0
82,82,49.60321,57913.34,30631.775,65515.348,-27.875454,50.52134218628635,0.015480483,4.1565323e-07,0.10474617,0.02289794,1.0,42,0.020304233,3.0991566e-07,0,-6.8059015961934066e-09,1.0
83,83,42.92585,59235.797,33652.527,68127.62,-29.601398,51.229442833253415,0.015447039,1.0889731e-07,0.110175125,0.026882678,1.0,42,0.020280782,2.9768813e-07,0,-6.7129204493265134e-09,1.0
84,84,37.1518,61384.93,36377.844,71354.445,-30.651764,51.873153023800114,0.015425053,6.568476e-07,0.11776151,0.030608017,1.0,42,0.020294074,2.8441218e-07,0,-6.347988893303914e-09,1.0
85,85,32.150223,62846.97,40042.656,74519.5,-32.50306,52.5123891341791,0.015490078,5.4491045e-07,0.123626985,0.035695966,1.0,42,0.020287918,2.722498e-07,0,-6.543966605227701e-09,1.0
86,86,27.835518,64275.71,43961.082,77871.33,-34.37,53.24033844875521,0.015574359,1.0777856e-07,0.1300626,0.041450907,1.0,42,0.020257823,2.6014482e-07,0,-6.123462258036246e-09,1.0
87,87,24.082958,66488.11,48541.84,82322.41,-36.13255,53.94239466878935,0.015411788,1.2828372e-06,0.13614261,0.047335878,1.0,42,0.020315953,2.4678522e-07,0,-6.031335425449116e-09,1.0
88,88,20.833313,68059.85,53717.215,86704.57,-38.282772,54.59674973989604,0.015442176,7.62079e-07,0.14221595,0.05458726,1.0,42,0.020316117,2.3431424e-07,0,-6.726682755359469e-09,1.0
89,89,18.021912,69707.484,59905.3,91911.8,-40.675144,55.342722761990444,0.01563725,1.1919459e-06,0.1474192,0.06262418,1.0,42,0.02034504,2.2135396e-07,0,-5.00493321112098e-09,1.0
90,90,15.604198,71473.766,66360.94,97530.88,-42.875652,55.99800799309742,0.015516796,2.7130676e-07,0.15369728,0.07115524,1.0,42,0.020323887,2.0838412e-07,0,-5.414277906965026e-09,1.0
91,91,13.500899,73127.6,74685.18,104525.23,-45.603733,56.74599693529308,0.015653757,-6.1413175e-07,0.15784216,0.08058415,1.0,42,0.020346489,1.9465625e-07,0,-5.601602135653947e-09,1.0
92,92,11.686608,74798.734,82989.19,111723.125,-47.97144,57.33686320335255,0.015545974,3.8193934e-07,0.16410059,0.090545535,1.0,42,0.02027841,1.8150592e-07,0,-5.1700562778367815e-09,1.0
93,93,10.113269,76789.38,93814.15,121234.086,-50.69876,58.260528047190746,0.01555188,3.1509776e-07,0.16774912,0.10044942,1.0,43,0.02035682,1.6791334e-07,0,-6.097716682661137e-09,1.0
94,94,8.748621,78077.055,106213.86,131823.4,-53.68066,59.02739517696318,0.015532838,3.351263e-07,0.1712771,0.1111928,1.0,43,0.020335058,1.5425984e-07,0,-5.972735742830082e-09,1.0
95,95,7.570237,80042.7,120652.945,144789.39,-56.439194,59.90296359191416,0.01558796,3.3573107e-07,0.17424996,0.12099713,1.0,43,0.020362608,1.4063605e-07,0,-4.5995240224634414e-09,1.0
96,96,6.554112,82620.94,136297.22,159383.66,-58.776505,60.43829588397057,0.015407894,1.9618854e-07,0.17816374,0.13028839,1.0,43,0.020323832,1.2751515e-07,0,-6.199555426525727e-09,1.0
97,97,5.669445,87141.13,155241.48,178026.67,-60.693356,61.04811809959938,0.015384381,5.7225947e-07,0.18083055,0.1375046,1.0,43,0.020424059,1.1472471e-07,0,-4.423432656252422e-09,1.0
98,98,4.907347,87043.87,177383.19,197589.05,-63.86231,61.740559652476804,0.015495575,1.4166054e-07,0.18283565,0.14735337,1.0,43,0.020331994,1.0290041e-07,0,-5.983014121556194e-09,1.0
99,99,4.245922,90274.76,203796.02,222895.38,-66.10828,62.528322009922704,0.015640147,4.577097e-07,0.18392994,0.1537594,1.0,43,0.020422686,9.1624536e-08,0,-5.06167623973318e-09,1.0
100,100,3.6747382,93766.02,232051.69,250279.95,-67.99766,63.42794487933861,0.015534832,3.763645e-07,0.18664183,0.16044505,1.0,43,0.020344008,8.128501e-08,0,-4.22570510831398e-09,1.0
101,101,3.180988,99323.15,264629.78,282655.28,-69.427444,64.45623722151504,0.0155161815,2.734448e-07,0.18906857,0.16572292,1.0,43,0.020346202,7.1982384e-08,0,-5.571318339268e-09,1.0
102,102,2.752818,104014.555,303102.7,320453.22,-71.05952,65.63517119750031,0.015483863,4.3526975e-07,0.19074485,0.17064875,1.0,43,0.020330627,6.344335e-08,0,-5.553234751823924e-09,1.0
103,103,2.3804083,111350.78,347097.2,364520.84,-72.21346,66.98997638185392,0.015539932,3.969869e-07,0.19262719,0.17465259,1.0,43,0.020359725,5.5853388e-08,0,-4.086574543175835e-09,1.0
104,104,2.060257,120228.836,396132.12,413975.4,-73.11659,68.54632906909683,0.01548577,3.8711832e-07,0.19501083,0.17856228,1.0,43,0.020302964,4.904389e-08,0,-3.558650832677183e-09,1.0
105,105,1.7836765,130867.59,452792.7,471325.3,-73.87948,70.33464302074208,0.0155345425,3.25405e-07,0.1970628,0.18187036,1.0,43,0.020321954,4.3116618e-08,0,-4.362602018416971e-09,1.0
106,106,1.5427545,142101.4,517828.22,536971.94,-74.654755,72.39330098513165,0.015866978,5.7018656e-08,0.19922213,0.18527031,1.0,43,0.020346757,3.789166e-08,0,-5.204208775262842e-09,1.0
107,107,1.3354719,159661.36,591876.0,613032.56,-74.90352,74.76487267113407,0.015450537,4.170799e-07,0.2013514,0.18769342,1.0,43,0.020322884,3.3151395e-08,0,-4.7963145241360174e-09,1.0
108,108,1.1556969,176666.77,673232.56,696026.75,-75.29622,77.4965569608321,0.0155190015,4.077239e-07,0.20455547,0.19137688,1.0,43,0.020288583,2.9149144e-08,0,-3.541713682492305e-09,1.0
109,109,1.0000616,199777.55,768581.5,794121.25,-75.42953,80.6462576171325,0.015544114,3.6971528e-07,0.20706344,0.19395888,1.0,43,0.020319842,2.5587832e-08,0,-2.3709711351206488e-09,1.0

File: data/split_cycle/08222023_9_PEGMEA_1_PEGDA_4,29_AlO3_15_LiTFSI_3_C01_RUN_1.csv
True,index,freq,Re(Z),Im(Z),Z,Phase(Z),time,Ewe_meas,I_meas,Cs,Cp,cycle_number,I_Range,Ewe,I,Ns,(QQo),cycle
0,0,7000018.5,285.02618,1691.5745,1715.4196,-80.43564,2.465475210425211,0.010588422,1.6421865e-05,1.34409465e-05,1.3069873e-05,1.0,40,0.01008891,5.881308e-06,0,-8.228572035875459e-10,1.0
1,1,6057573.0,478.5149,1726.1204,1791.2197,-74.50557,3.0174954232934397,0.010553321,1.1919242e-05,1.5221254e-05,1.4134968e-05,1.0,40,0.014181019,7.916962e-06,0,2.3427163483360245e-09,1.0
2,2,5242039.0,398.9551,2215.4497,2251.0847,-79.791664,3.433480269712163,0.0104808435,5.644197e-05,1.3704335e-05,1.3273887e-05,1.0,40,0.019695213,8.74921e-06,0,4.499151155717603e-09,1.0
3,3,4536288.0,508.4966,2530.7908,2581.3699,-78.63917,4.937481941160513,0.01045256,2.1035925e-05,1.3863193e-05,1.3325247e-05,1.0,40,0.019060062,7.3837004e-06,0,-7.4199529902140666e-09,1.0
4,4,3925558.5,578.6748,2771.7354,2831.498,-78.207344,5.3544873476203065,0.010432177,2.8440863e-05,1.4627393e-05,1.4016446e-05,1.0,40,0.018479645,6.5264553e-06,0,-5.388134758883704e-09,1.0
5,5,3397055.0,718.897,3171.0046,3251.474,-77.226425,5.770478967373492,0.0106995795,-6.754436e-05,1.4774769e-05,1.4052507e-05,1.0,40,0.019601913,6.0286234e-06,0,-5.832058678701439e-09,1.0
6,6,2939708.2,750.67633,3671.7668,3747.7175,-78.445366,6.186486373801017,0.010471751,1.4654271e-05,1.4744865e-05,1.4153286e-05,1.0,40,0.021613864,5.7672073e-06,0,-9.634150456905547e-09,1.0
7,7,2543924.5,913.0679,4155.6743,4254.8,-77.60811,6.738485173351364,0.010626972,-6.7339686e-05,1.505478e-05,1.4361479e-05,1.0,40,0.020449676,4.80626e-06,0,-1.490944165729818e-08,1.0
8,8,2201436.2,879.9892,4601.6274,4685.014,-79.17379,7.290487866237527,0.010437953,2.8589717e-05,1.5710953e-05,1.5156665e-05,1.0,40,0.020713441,4.421212e-06,0,-3.150179351688899e-08,1.0
9,9,1905053.1,1138.0995,5590.4473,5705.118,-78.49301,8.009483073750744,0.010325026,1.2157502e-05,1.4943987e-05,1.4349286e-05,1.0,41,0.019793484,3.4694258e-06,0,-4.2518229284130235e-08,1.0
10,10,1648567.4,1752.2931,6171.1377,6415.097,-74.14812,8.56149651328451,0.010586243,-6.6411912e-06,1.5644015e-05,1.4476787e-05,1.0,41,0.019780003,3.0833519e-06,0,-4.131476798913051e-08,1.0
11,11,1426616.2,2041.3513,7297.7314,7577.8623,-74.37241,9.113502726162551,0.010415986,9.055118e-06,1.52871e-05,1.4177754e-05,1.0,41,0.020310095,2.680188e-06,0,-4.223709137007524e-08,1.0
12,12,1234551.2,2434.6323,8318.821,8667.77,-73.687065,9.665481819043634,0.010413117,1.2576505e-05,1.5497055e-05,1.42744075e-05,1.0,41,0.020748798,2.3937873e-06,0,-4.183615475002019e-08,1.0
13,13,1068345.5,4639.513,8660.437,9824.879,-61.82144,10.217501391918631,0.010489545,2.7888898e-06,1.7201592e-05,1.3365764e-05,1.0,41,0.0209366,2.130978e-06,0,-4.1563707960506236e-08,1.0
14,14,924510.06,4036.1797,10533.143,11279.976,-69.03374,10.769500058173435,0.010530739,5.3456633e-06,1.6343705e-05,1.4251157e-05,1.0,41,0.020322125,1.8016108e-06,0,-4.101866857578152e-08,1.0
15,15,800039.0,4282.0605,11725.182,12482.625,-69.9377,11.321488137735287,0.01050894,1.9192516e-06,1.6966387e-05,1.49698235e-05,1.0,41,0.020494426,1.6418362e-06,0,-4.038646350224637e-08,1.0
16,16,692334.1,6533.6353,12558.5625,14156.479,-62.51414,11.873501150606899,0.010619072,-4.330226e-06,1.830478e-05,1.4405683e-05,1.0,41,0.020357218,1.4380142e-06,0,-4.001897353502611e-08,1.0
17,17,599122.25,8907.675,13825.248,16446.402,-57.20612,12.42548293681466,0.010495096,1.0700975e-06,1.9214618e-05,1.3578e-05,1.0,41,0.020671912,1.2569261e-06,0,-4.023761834941503e-08,1.0
18,18,518454.94,9314.576,14275.923,17045.918,-56.876858,12.97749864301295,0.010517119,-3.2743706e-06,2.150329e-05,1.5082472e-05,1.0,41,0.02044436,1.1993698e-06,0,-3.575681840119819e-08,1.0
19,19,448662.03,12654.625,15096.581,19698.89,-50.028767,13.529498535936,0.010509909,-1.1905893e-06,2.349753e-05,1.3800533e-05,1.0,41,0.020275097,1.0292507e-06,0,-3.57996391373249e-08,1.0
20,20,388258.97,14382.721,14778.354,20621.89,-45.777294,14.08150058882893,0.010318188,1.3718021e-05,2.7737839e-05,1.4245174e-05,1.0,41,0.020778798,1.0076087e-06,0,-3.661644675974814e-08,1.0
21,21,335983.9,16785.98,16451.71,23503.785,-44.4238,14.633480241667712,0.010348987,1.2084889e-05,2.8793243e-05,1.4107079e-05,1.0,41,0.020296682,8.635495e-07,0,-3.621572650639749e-08,1.0
22,22,290751.2,18311.027,15884.271,24240.541,-40.940666,15.18550208126544,0.010443953,5.8763794e-06,3.4461274e-05,1.47972605e-05,1.0,41,0.020594567,8.495919e-07,0,-3.546762809044641e-08,1.0
23,23,251605.19,19973.61,14590.98,24735.436,-36.148613,15.737496480782283,0.01047531,3.5728672e-06,4.335269e-05,1.508502e-05,1.0,41,0.02013415,8.1397997e-07,0,-3.58701442461354e-08,1.0
24,24,217729.38,22914.205,14165.873,26939.428,-31.72492,16.289502187020844,0.010480043,3.822396e-06,5.1601193e-05,1.42682175e-05,1.0,41,0.020303685,7.5367916e-07,0,-2.9635206013936137e-08,1.0
25,25,188418.58,24312.17,14088.667,28099.326,-30.091877,16.841502293216763,0.010552613,1.3829471e-06,5.995515e-05,1.5072125e-05,1.0,41,0.020233331,7.2006463e-07,0,-2.928629763935437e-08,1.0
26,26,163051.14,26403.512,13559.189,29681.594,-27.182192,17.393503866129322,0.010510002,-4.678448e-06,7.198841e-05,1.5022963e-05,1.0,41,0.020686043,6.969317e-07,0,-2.93233039992974e-08,1.0
27,27,141098.2,27298.35,11900.109,29779.396,-23.553726,17.945487625693204,0.010652572,-1.3616915e-05,9.478676e-05,1.5136233e-05,1.0,41,0.02018226,6.777256e-07,0,-2.9333172943283575e-08,1.0
28,28,122105.11,28071.154,8895.1875,29446.8,-17.582367,18.361489618750056,0.010598391,-3.2557416e-06,0.00014653157,1.337104e-05,1.0,41,0.021714784,7.374242e-07,0,-2.9451459499863634e-08,1.0
29,29,105663.59,29080.742,9487.007,30589.098,-18.067873,18.913483858312247,0.010501916,3.1147695e-06,0.00015876893,1.5271815e-05,1.0,41,0.020372486,6.660048e-07,0,-3.0155711646392983e-08,1.0
30,30,91439.65,30472.846,8543.386,31647.809,-15.661404,19.329492038086755,0.010639846,-1.2959563e-05,0.00020373028,1.4846645e-05,1.0,41,0.021683924,6.851635e-07,0,-3.072141968103498e-08,1.0
31,31,79127.08,30505.074,7228.7764,31349.877,-13.33145,19.881503717653686,0.010454945,5.7907223e-06,0.00027824682,1.47940855e-05,1.0,41,0.0203167,6.480631e-07,0,-3.1282991237086616e-08,1.0
32,32,68475.36,31156.469,6652.233,31858.715,-12.052283,20.297495310689555,0.010705207,-1.0851571e-05,0.00034939634,1.5233397e-05,1.0,41,0.0212785,6.6790204e-07,0,-3.0447485670135774e-08,1.0
33,33,59252.523,31606.68,5720.9062,32120.258,-10.259632,20.849481070268666,0.010387853,1.0934064e-05,0.00046951388,1.4894298e-05,1.0,41,0.020184254,6.283964e-07,0,-3.083920875071201e-08,1.0
34,34,51282.285,31838.133,4879.79,32209.922,-8.7138405,21.265502823371207,0.010512872,5.461117e-06,0.000635992,1.4597368e-05,1.0,41,0.020787295,6.453693e-07,0,-3.090298902749705e-08,1.0
35,35,44369.8,31883.32,4781.932,32239.928,-8.529772,21.68149297646596,0.010474602,5.062611e-06,0.0007501174,1.650243e-05,1.0,41,0.021257592,6.593561e-07,0,-3.113077722611004e-08,1.0
36,36,38403.727,32093.809,3840.6135,32322.791,-6.8240414,22.09748835620121,0.010550247,-2.9112382e-06,0.0010790614,1.5234551e-05,1.0,41,0.021654041,6.6993107e-07,0,-3.123679988550896e-08,1.0
37,37,33226.32,32166.54,3668.3406,32375.035,-6.506025,22.51349570931052,0.010675023,-1.5650412e-05,0.0013057747,1.6764363e-05,1.0,41,0.021927143,6.772855e-07,0,-3.3023748757019475e-08,1.0
38,38,28754.086,32157.809,2684.8271,32269.691,-4.7725058,23.0654827755352,0.010353346,1.0483419e-05,0.0020615992,1.4270766e-05,1.0,41,0.020181783,6.254098e-07,0,-3.2556456785985804e-08,1.0
39,39,24884.947,32220.152,2948.671,32354.797,-5.2289352,23.48149082195596,0.01031517,1.3641677e-05,0.0021689879,1.801492e-05,1.0,41,0.020226674,6.2515227e-07,0,-3.193752065318714e-08,1.0
40,40,21553.963,32376.066,2069.056,32442.113,-3.6566262,23.898480015079258,0.010473577,2.356869e-06,0.0035687883,1.4515999e-05,1.0,41,0.020272173,6.2487214e-07,0,-3.132674352603695e-08,1.0
41,41,18631.234,32649.705,1932.3586,32706.838,-3.3870747,24.31449227486155,0.010567909,-6.54063e-06,0.004420697,1.5430824e-05,1.0,41,0.020295748,6.2053533e-07,0,-3.118440167619616e-08,1.0
42,42,16126.037,32674.46,1992.2778,32735.143,-3.4892073,24.730489681271138,0.010577132,-2.9745556e-06,0.004953847,1.8349063e-05,1.0,41,0.02004962,6.1248e-07,0,-3.012831384212195e-08,1.0
43,43,13954.87,27343.25,3185.8208,27528.219,-6.6456904,25.146486474346602,0.010521833,-2.412174e-06,0.0035799174,4.794678e-05,1.0,41,0.018762134,6.8156004e-07,0,-3.004422163933383e-08,1.0
44,44,12080.609,32140.225,621.9571,32146.242,-1.1086129,25.562486094102496,0.010416508,7.788845e-06,0.021182189,7.929235e-06,1.0,41,0.019241998,5.985769e-07,0,-2.9496845990059208e-08,1.0
45,45,10447.592,33017.152,2176.617,33088.82,-3.7716992,25.978486620559124,0.010285731,1.8399543e-05,0.006998773,3.0284706e-05,1.0,41,0.01894476,5.7254266e-07,0,-2.909198696258998e-08,1.0
46,46,9045.586,32678.682,1593.4327,32717.508,-2.7915666,26.410256561037386,0.010456697,5.3456647e-06,0.01104205,2.6191281e-05,1.0,41,0.02140485,6.542323e-07,0,-2.9256035256091947e-08,1.0
47,47,7827.7437,32676.643,1688.563,32720.242,-2.9581237,26.889930477220332,0.010489358,-3.4887913e-07,0.012041102,3.20677e-05,1.0,41,0.021403769,6.5414457e-07,0,-2.9516734722805855e-08,1.0
48,48,6770.8345,33397.99,1565.0704,33434.64,-2.6829872,27.428398849413497,0.010525317,-3.1160787e-06,0.015019105,3.290929e-05,1.0,41,0.02154637,6.4443253e-07,0,-2.9254827044168153e-08,1.0
49,49,5860.798,32788.33,1735.9026,32834.246,-3.0305638,28.03495770492009,0.0105073005,9.13678e-07,0.015643647,4.3725482e-05,1.0,41,0.021412393,6.5213595e-07,0,-2.9033530368887067e-08,1.0
50,50,5071.625,33074.223,1846.6273,33125.734,-3.1956673,28.71568869728071,0.010523994,3.1073257e-06,0.016993927,5.2810617e-05,1.0,41,0.02152116,6.49681e-07,0,-2.9277903508168673e-08,1.0
51,51,4388.5933,31893.59,1699.1879,31938.822,-3.0496514,29.39582488957967,0.010454647,4.405265e-06,0.0213429,6.040855e-05,1.0,41,0.021228233,6.64653e-07,0,-2.831991378497219e-08,1.0
52,52,3798.7827,33611.973,1937.7526,33667.78,-3.2994876,30.075803961866768,0.010519244,-5.3695953e-07,0.02162108,7.162176e-05,1.0,41,0.021583455,6.410715e-07,0,-2.767289428762353e-08,1.0
53,53,3286.0488,33475.4,2127.4841,33542.934,-3.636466,30.755701914175006,0.010460572,2.6101231e-06,0.022765636,9.158205e-05,1.0,41,0.021551734,6.425119e-07,0,-2.6566693159619544e-08,1.0
54,54,2844.088,33194.36,2245.6003,33270.23,-3.8701663,31.43581133314001,0.010475216,5.0011618e-06,0.024919806,0.00011352669,1.0,41,0.02150063,6.462423e-07,0,-2.6289318422829073e-08,1.0
55,55,2460.7852,33450.305,2515.496,33544.754,-4.300605,32.115684512100415,0.010526212,2.3624539e-06,0.025711225,0.0001445842,1.0,41,0.0214776,6.4026705e-07,0,-2.5507674670443827e-08,1.0
56,56,2129.3164,33486.863,2789.3489,33602.836,-4.7615633,32.79583523773181,0.01054898,-1.6263341e-06,0.02679644,0.00018464218,1.0,41,0.021478364,6.391831e-07,0,-2.5693248126041408e-08,1.0
57,57,1843.2289,34586.156,2739.2979,34694.465,-4.528496,33.47594831002061,0.010322791,1.0265543e-05,0.031521115,0.00019649873,1.0,41,0.02165941,6.2429007e-07,0,-2.4240815131327488e-08,1.0
58,58,1594.4913,33798.74,3611.3892,33991.13,-6.0989037,34.155816715661786,0.01047598,3.8894404e-06,0.027639087,0.0003119903,1.0,41,0.021479378,6.319113e-07,0,-2.3126492305701913e-08,1.0
59,59,1380.4436,33668.29,3696.7546,33870.633,-6.2659364,34.83570141463133,0.0104297735,5.8987316e-06,0.031187518,0.00037151424,1.0,41,0.021434598,6.328372e-07,0,-2.1886392692080036e-08,1.0
60,60,1194.6187,34319.223,3657.4487,34513.562,-6.0831327,35.76684369884606,0.010435512,6.022846e-07,0.036426093,0.00040906234,1.0,42,0.02149569,6.228187e-07,0,-2.1214145238126628e-08,1.0
61,61,1033.3434,34392.863,4389.2344,34671.81,-7.2728024,36.44709463781328,0.010521442,-1.4216104e-07,0.03509027,0.0005623559,1.0,42,0.021487592,6.197425e-07,0,-2.0696412943386103e-08,1.0
62,62,894.71045,34345.07,5244.2627,34743.145,-8.681625,37.34783196060744,0.010590696,-2.5652054e-07,0.033919793,0.00077282975,1.0,42,0.01957729,5.634864e-07,0,-2.1163717865738796e-08,1.0
63,63,774.2569,35626.625,5595.0615,36063.293,-8.925241,38.02796780623612,0.0103586195,1.3118997e-06,0.036739245,0.0008843194,1.0,42,0.020023834,5.552414e-07,0,-2.1333533876776735e-08,1.0
64,64,669.7856,35350.56,5559.8525,35785.11,-8.938127,38.70781893187086,0.010514716,1.1616775e-07,0.042738676,0.001031675,1.0,42,0.019723991,5.5117874e-07,0,-2.151939419770245e-08,1.0
65,65,579.81464,35628.555,5996.38,36129.633,-9.553499,39.38780237750325,0.010548569,3.8120274e-07,0.04577642,0.0012609359,1.0,42,0.019690622,5.4499924e-07,0,-2.1082339728984915e-08,1.0
66,66,501.44418,35826.61,7012.9355,36506.535,-11.075411,40.065201662975596,0.010332945,1.4547546e-06,0.045258243,0.0016701525,1.0,42,0.01962854,5.3767195e-07,0,-2.0626495296106977e-08,1.0
67,67,434.02762,36535.75,7589.8667,37315.777,-11.735598,40.745217108604265,0.010404752,5.6577784e-07,0.048313513,0.00199872,1.0,42,0.019742565,5.290675e-07,0,-2.100077084035136e-08,1.0
68,68,375.6009,36849.176,8528.225,37823.17,-13.030882,41.424460660869954,0.010476427,2.6405058e-07,0.049686097,0.002526017,1.0,42,0.019686103,5.2047733e-07,0,-2.1432969645944372e-08,1.0
69,69,325.10385,37470.156,9457.918,38645.37,-14.16624,42.103697013175406,0.010529119,1.5155446e-07,0.05176098,0.0031002634,1.0,42,0.019728962,5.1051296e-07,0,-2.1906892009373555e-08,1.0
70,70,281.3503,38180.63,10343.402,39556.875,-15.158005,42.78079453865939,0.010540204,-6.22506e-07,0.054690175,0.0037393162,1.0,42,0.019767301,4.9971845e-07,0,-2.237070716650634e-08,1.0
71,71,243.36427,38235.79,11936.886,40055.77,-17.337917,43.46409822444548,0.01047639,1.8563739e-07,0.05478634,0.0048654634,1.0,42,0.019634165,4.901707e-07,0,-2.2091735893215634e-08,1.0
72,72,210.60631,39335.39,12513.105,41277.727,-17.646551,44.14118270992185,0.010299538,1.5441536e-06,0.06039259,0.005549864,1.0,42,0.01968786,4.7696085e-07,0,-2.1536148173629935e-08,1.0
73,73,182.27473,40382.504,14623.683,42948.793,-19.906797,44.812258235091576,0.0103993295,6.732438e-07,0.0597086,0.006922269,1.0,42,0.019882131,4.6292644e-07,0,-2.1963346630498038e-08,1.0
74,74,157.72879,41132.57,15085.478,43811.64,-20.140644,45.50064632119029,0.010650373,-6.390822e-07,0.06688829,0.007930292,1.0,42,0.019724622,4.5021417e-07,0,-2.212294276882254e-08,1.0
75,75,136.52892,41823.19,16617.287,45003.484,-21.669027,46.17252176636248,0.010430351,1.1299311e-06,0.07015124,0.009564524,1.0,42,0.019655801,4.3676175e-07,0,-2.2095390664553942e-08,1.0
76,76,118.14758,42629.95,18191.258,46349.05,-23.109146,46.860918999125715,0.010500705,-1.7960112e-07,0.07405128,0.011407129,1.0,42,0.019605061,4.229873e-07,0,-2.1820512336937862e-08,1.0
77,77,102.25773,44575.344,19792.074,48771.79,-23.941889,47.52732903070864,0.010438307,6.816237e-07,0.07863803,0.012950243,1.0,42,0.0198166,4.0631275e-07,0,-2.189267591190457e-08,1.0
78,78,88.4436,45144.83,21501.895,50003.87,-25.467854,48.21727026349981,0.010461485,2.80625e-07,0.08369065,0.015474733,1.0,42,0.01961176,3.922048e-07,0,-2.190796275059211e-08,1.0
79,79,76.54279,47065.098,23530.209,52619.332,-26.562773,48.88473949524632,0.010576126,-2.591315e-07,0.088366985,0.017670585,1.0,42,0.019767001,3.7566045e-07,0,-2.1771476046687414e-08,1.0
80,80,66.250786,47723.09,25579.664,54146.215,-28.191391,49.5529894203064,0.010423979,6.328248e-07,0.09391485,0.020959828,1.0,42,0.019561348,3.61269e-07,0,-2.202077507893622e-08,1.0
81,81,57.329906,49514.867,27850.795,56810.113,-29.356594,50.207629798094786,0.010464801,7.6711126e-07,0.09967846,0.0239566,1.0,42,0.01964261,3.4575905e-07,0,-2.154896220004944e-08,1.0
82,82,49.60321,51158.816,30321.479,59469.46,-30.65493,50.89338673729799,0.010538676,1.9289847e-07,0.1058181,0.027508868,1.0,42,0.019620772,3.2993023e-07,0,-2.14044302333058e-08,1.0
83,83,42.92585,52151.36,33661.52,62071.43,-32.84055,51.601447544264374,0.010420215,1.1159578e-06,0.110145696,0.032393023,1.0,42,0.019579213,3.1543036e-07,0,-2.1664737687371983e-08,1.0
84,84,37.1518,54519.23,36909.51,65838.125,-34.097996,52.24515992149827,0.0104656955,4.5886307e-07,0.11606519,0.036477383,1.0,42,0.019705303,2.9929927e-07,0,-2.1637508791335313e-08,1.0
85,85,32.150223,55968.773,40197.375,68908.15,-35.686314,52.885396725236205,0.010533571,3.2550713e-07,0.12315113,0.041907586,1.0,42,0.019645724,2.8510016e-07,0,-2.091877323007295e-08,1.0
86,86,27.835518,58409.938,45347.113,73946.48,-37.82432,53.61332222647616,0.010493355,4.480596e-07,0.12608725,0.047417156,1.0,42,0.019885,2.6891072e-07,0,-2.120993934460083e-08,1.0
87,87,24.082958,59597.06,48873.37,77074.09,-39.353928,54.31535823314334,0.010473447,4.286894e-07,0.1352191,0.054370802,1.0,42,0.019700369,2.55603e-07,0,-2.077231409046772e-08,1.0
88,88,20.833313,60916.37,53833.08,81294.555,-41.46771,54.96975727760582,0.010508977,1.4484267e-07,0.14190985,0.062228322,1.0,42,0.01962183,2.413671e-07,0,-2.0548188984333355e-08,1.0
89,89,18.021912,63439.594,59542.516,87005.13,-43.18501,55.71573597971292,0.011299205,-5.1510233e-06,0.1483174,0.06946351,1.0,42,0.019707069,2.2650467e-07,0,-2.1863579823489903e-08,1.0
90,90,15.604198,64165.707,66266.13,92241.195,-45.92259,56.37102257082006,0.010468882,1.3459845e-07,0.15391716,0.07943656,1.0,42,0.019656619,2.1310022e-07,0,-2.2128903384273634e-08,1.0
91,91,13.500899,65783.63,73122.914,98358.766,-48.024475,57.11896993967821,0.010481607,1.0107302e-07,0.16121444,0.089101456,1.0,42,0.019572034,1.9898617e-07,0,-2.1963562243058533e-08,1.0
92,92,11.686608,66743.86,83172.125,106641.195,-51.2537,57.70989908775664,0.010431861,8.054744e-07,0.16373965,0.099600025,1.0,42,0.019669378,1.8444446e-07,0,-2.215776211735528e-08,1.0
93,93,10.113269,70350.52,91438.586,115369.89,-52.42623,58.38351370635792,0.010490253,2.841569e-07,0.17210722,0.108111806,1.0,42,0.019564282,1.6957875e-07,0,-2.2076018358387215e-08,1.0
94,94,8.748621,71520.16,104735.086,126824.96,-55.672115,59.42941407606122,0.010494016,5.608083e-08,0.17369542,0.11845768,1.0,43,0.019667067,1.5507253e-07,0,-2.2676359765036322e-08,1.0
95,95,7.570237,73287.14,118580.88,139400.25,-58.282482,60.304990277654724,0.01052146,4.5912163e-08,0.17729478,0.12829159,1.0,43,0.019659698,1.4103058e-07,0,-2.1590038123167017e-08,1.0
96,96,6.554112,75125.89,134441.19,154007.58,-60.80349,60.8403004630527,0.010490588,2.9205935e-07,0.18062337,0.1376431,1.0,43,0.01965849,1.2764625e-07,0,-2.196949064197007e-08,1.0
97,97,5.669445,76703.23,153119.73,171257.23,-63.39205,61.450117105356185,0.01057853,-1.45244e-07,0.18333629,0.14655913,1.0,43,0.019645222,1.14711774e-07,0,-2.161387501719562e-08,1.0
98,98,4.907347,80974.42,174401.14,192282.64,-65.09457,62.142545618262375,0.0105600655,5.254985e-08,0.18596192,0.15298276,1.0,43,0.019690191,1.0240234e-07,0,-2.2532131022246875e-08,1.0
99,99,4.245922,82723.01,198682.0,215215.31,-67.395164,62.930299548985204,0.0104369,2.1136584e-07,0.18866423,0.16079047,1.0,43,0.01963412,9.123013e-08,0,-2.0924111677476395e-08,1.0
100,100,3.6747382,86016.95,227149.8,242890.81,-69.25935,63.82996188508696,0.010531838,-6.9113966e-08,0.19066957,0.16675693,1.0,43,0.01964347,8.087367e-08,0,-2.2021525555718766e-08,1.0
101,101,3.180988,91203.02,260455.53,275962.1,-70.701416,64.8602135873225,0.010473531,8.069772e-08,0.19209872,0.17111686,1.0,43,0.019683123,7.132546e-08,0,-2.2652156057748248e-08,1.0
102,102,2.752818,95215.0,297048.22,311935.16,-72.22741,66.03915246998076,0.010503718,1.5457897e-07,0.19463263,0.17649846,1.0,43,0.019645814,6.298044e-08,0,-2.1313125978782408e-08,1.0
103,103,2.3804083,101690.02,340659.5,355513.38,-73.37915,67.39299802767346,0.010469436,7.69709e-08,0.1962674,0.18020934,1.0,43,0.019643221,5.5253114e-08,0,-2.0808581959119818e-08,1.0
104,104,2.060257,107369.836,389983.2,404493.72,-74.60675,68.94935591486865,0.010493042,4.246415e-08,0.19808558,0.18412852,1.0,43,0.019667588,4.8622727e-08,0,-2.1824264745944196e-08,1.0
105,105,1.7836765,117669.34,445674.66,460946.8,-75.20997,70.73767119988042,0.010510797,7.372751e-08,0.20021017,0.18716316,1.0,43,0.019646648,4.2622375e-08,0,-2.2654562365692856e-08,1.0
106,106,1.5427545,123276.05,502524.28,517424.03,-76.21675,72.79718655100442,0.009585903,9.2620246e-07,0.20528926,0.19363646,1.0,43,0.019367857,3.7431306e-08,0,-2.2130243225376884e-08,1.0
107,107,1.3354719,140300.81,582855.2,599503.56,-76.465645,75.16895999701228,0.010543873,5.8657168e-08,0.20446771,0.19326915,1.0,43,0.019630333,3.2744314e-08,0,-2.1017425321939954e-08,1.0
108,108,1.1556969,157105.17,667975.7,686202.25,-76.76481,77.90056292669033,0.010481891,8.2800724e-08,0.20616528,0.19535862,1.0,43,0.019661283,2.8652316e-08,0,-2.0339672723559237e-08,1.0
109,109,1.0000616,176592.33,763893.75,784039.9,-76.98337,81.05013027632958,0.010523395,4.9529536e-08,0.20833412,0.19776526,1.0,43,0.019669868,2.5087841e-08,0,-2.0599050479052057e-08,1.0
