Repository: Jay2-davic/SPOC_code

# Studying-Polymers-on a-Chip (SPOC) Data Cleaning and Processing
Author: Jay Jimenez jimenez45@llnl.gov

# Project Description

The SPOC project aims to establish an automated, high-throughput experimentation workflow to screen solid state polymer electrolytes. This repository contains code to reproduce the data cleaning workflow, data processing, and active learning for the SPOC project. Electrochemical impedance spectroscopy processing code is included as a Python file which was used to determine bulk ionic conductivities.

File: data/split_cycle/09072023_9_PEGMEA_1_PEGDA_12,86_Aerosil380_30_LiTFSI_RUN_E2_C01_RUN_1.csv
True,index,freq,Re(Z),Im(Z),Z,Phase(Z),time,Ewe_meas,I_meas,Cs,Cp,cycle_number,I_Range,Ewe,I,Ns,(QQo),cycle
0,0,7000018.5,319.89557,1523.5667,1556.7878,-78.14214,2.46648465047474,-0.07948623,9.333199e-06,1.4923116e-05,1.4293005e-05,1.0,40,0.009928795,6.3777443e-06,0,9.805898502122545e-09,1.0
1,1,6057573.0,515.71094,1666.6555,1744.6199,-72.806435,3.0184785700112116,-0.0794517,-1.263988e-05,1.5764335e-05,1.438685e-05,1.0,40,0.014009173,8.029929e-06,0,9.986277174789393e-09,1.0
2,2,5242039.0,484.3618,1964.6487,2023.475,-76.150566,3.4345014964637812,-0.07944024,-1.7477258e-05,1.545379e-05,1.4568308e-05,1.0,40,0.019465905,9.620037e-06,0,6.79958010550763e-09,1.0
3,3,4536288.0,470.25854,2257.3323,2305.7954,-78.23218,4.802499881392578,-0.079417646,-2.0844836e-05,1.5542613e-05,1.4896131e-05,1.0,40,0.01852845,8.0356e-06,0,1.0069422772592892e-08,1.0
4,4,3925558.5,637.00824,2602.442,2679.2693,-76.24596,5.21848886119551,-0.07947216,-5.1418942e-06,1.557893e-05,1.4698296e-05,1.0,40,0.01812131,6.763527e-06,0,9.194034100381208e-09,1.0
5,5,3397055.0,790.29565,2837.4646,2945.4666,-74.436325,5.634483174275374,-0.07947904,-2.1123915e-05,1.6511522e-05,1.532286e-05,1.0,40,0.019235492,6.5305417e-06,0,7.457410771722709e-09,1.0
6,6,2939708.2,927.98114,3244.9246,3375.0088,-74.040565,6.0505013540096115,-0.07952113,7.733051e-06,1.6684426e-05,1.5423066e-05,1.0,40,0.021185158,6.2770673e-06,0,5.024704546978379e-09,1.0
7,7,2543924.5,1155.0455,3677.4175,3854.5466,-72.56294,6.602494686929276,-0.07950065,-1.697491e-05,1.701269e-05,1.5485037e-05,1.0,40,0.020657536,5.359265e-06,0,9.958656732540779e-09,1.0
8,8,2201436.2,1358.8036,4137.001,4354.4375,-71.81716,7.154501166456612,-0.07952315,-3.8581074e-06,1.7475451e-05,1.577377e-05,1.0,40,0.020951865,4.8116126e-06,0,7.924621133535462e-09,1.0
9,9,1905053.1,1546.9103,4697.6626,4945.8027,-71.77361,7.706500205997145,-0.07955308,-3.9750404e-07,1.7784072e-05,1.6044318e-05,1.0,40,0.020652283,4.175719e-06,0,1.0076483799537072e-08,1.0
10,10,1648567.4,1804.3799,5485.8706,5774.9946,-71.793236,8.42550144015695,-0.079517044,-3.3214323e-07,1.7598184e-05,1.5880196e-05,1.0,41,0.019041816,3.2972873e-06,0,6.440267574978027e-09,1.0
11,11,1426616.2,2354.5642,5928.537,6378.9907,-68.33912,8.841482313262532,-0.07949605,5.8778926e-07,1.8817651e-05,1.6253862e-05,1.0,41,0.021888152,3.4312877e-06,0,6.947841066657171e-09,1.0
12,12,1234551.2,2992.7307,6725.648,7361.4385,-66.01224,9.39349820613279,-0.07953897,4.7627946e-06,1.9168003e-05,1.599999e-05,1.0,41,0.021060629,2.8609393e-06,0,7.172537514061143e-09,1.0
13,13,1068345.5,3585.4841,7244.697,8083.3984,-63.66866,9.94548268566723,-0.07948733,-1.3660016e-07,2.0563082e-05,1.651736e-05,1.0,41,0.020746488,2.5665552e-06,0,7.386766090738838e-09,1.0
14,14,924510.06,4483.561,8144.531,9297.08,-61.167233,10.497488445224008,-0.079501785,2.2916827e-06,2.1136955e-05,1.6221142e-05,1.0,41,0.02026537,2.1797564e-06,0,7.93233456720562e-09,1.0
15,15,800039.0,5773.248,8354.221,10154.969,-55.35329,11.049490258126752,-0.07946689,-2.278106e-06,2.3812392e-05,1.6116017e-05,1.0,41,0.020557651,2.0243933e-06,0,8.775958301112515e-09,1.0
16,16,692334.1,6817.083,9281.332,11515.891,-53.702938,11.601492071029497,-0.07950946,2.3397475e-07,2.476818e-05,1.6088652e-05,1.0,41,0.020453975,1.7761522e-06,0,8.622505089972619e-09,1.0
17,17,599122.25,8058.5127,9804.972,12691.615,-50.58389,12.153500363900093,-0.07950196,2.023529e-06,2.7093078e-05,1.6170268e-05,1.0,41,0.020667486,1.6284362e-06,0,9.28789777278717e-09,1.0
18,18,518454.94,9415.908,9984.767,13724.245,-46.67952,12.705500950134592,-0.07951444,4.98405e-07,3.0744766e-05,1.6273092e-05,1.0,41,0.020494664,1.4933181e-06,0,9.24971538723677e-09,1.0
19,19,448662.03,10731.479,10002.734,14670.355,-42.98706,13.257504256354878,-0.07953676,4.2078655e-06,3.5463538e-05,1.6486872e-05,1.0,41,0.020181898,1.3756925e-06,0,9.792659813993194e-09,1.0
20,20,388258.97,12329.933,10572.138,16241.839,-40.611,13.80948172256467,-0.079515666,1.6864758e-06,3.8773574e-05,1.6428241e-05,1.0,41,0.02081358,1.2814793e-06,0,1.0859415771651331e-08,1.0
21,21,335983.9,12859.407,10417.842,16549.797,-39.012104,14.361488308786647,-0.07953609,1.6566813e-06,4.546989e-05,1.8017481e-05,1.0,41,0.020698685,1.2506912e-06,0,1.070626027477475e-08,1.0
22,22,290751.2,14800.282,9259.463,17458.121,-32.031227,14.913502068346133,-0.079510525,3.2413957e-06,5.9117065e-05,1.6629892e-05,1.0,41,0.020646602,1.182636e-06,0,1.0126156702543514e-08,1.0
23,23,251605.19,15924.677,8601.44,18099.174,-28.374939,15.465479694568785,-0.07949072,6.566915e-07,7.354097e-05,1.660941e-05,1.0,41,0.020178765,1.1148998e-06,0,1.0120798122257055e-08,1.0
24,24,217729.38,16859.324,7998.744,18660.566,-25.38155,16.01747902741772,-0.07951421,2.710676e-06,9.138635e-05,1.679095e-05,1.0,41,0.020314295,1.0886215e-06,0,9.087776677165019e-09,1.0
25,25,188418.58,17749.012,7254.2515,19174.242,-22.230473,16.569486040301854,-0.0795436,4.5560955e-06,0.000116440424,1.6666814e-05,1.0,41,0.020103976,1.0484887e-06,0,8.346775179182784e-09,1.0
26,26,163051.14,18400.719,6527.3403,19524.154,-19.531271,16.985504326730734,-0.079516485,1.5859209e-06,0.00014954092,1.6714297e-05,1.0,41,0.021989027,1.1262473e-06,0,8.157767087487697e-09,1.0
27,27,141098.2,18898.66,5705.972,19741.264,-16.800362,17.5374841929588,-0.079500705,1.4090142e-06,0.00019768285,1.6514992e-05,1.0,41,0.020626104,1.0448218e-06,0,9.509757911212249e-09,1.0
28,28,122105.11,19556.8,4972.256,20178.994,-14.265029,18.089489205827704,-0.07950088,3.0101697e-07,0.0002621397,1.591625e-05,1.0,41,0.020424806,1.0121815e-06,0,8.850214017486104e-09,1.0
29,29,105663.59,19721.629,4466.8916,20221.172,-12.762001,18.505482718959684,-0.07951729,1.7162765e-06,0.00033720137,1.6454607e-05,1.0,41,0.021779448,1.0770616e-06,0,9.79672885320879e-09,1.0
30,30,91439.65,20069.494,3932.225,20451.088,-11.085558,19.05749002515222,-0.079500034,5.282052e-07,0.0004426365,1.6364062e-05,1.0,41,0.020427156,9.988298e-07,0,1.058177032848325e-08,1.0
31,31,79127.08,20146.252,3443.2195,20438.377,-9.698777,19.473485751572298,-0.07947995,5.040004e-07,0.00058415794,1.6579326e-05,1.0,41,0.021490598,1.0514826e-06,0,1.1013143188197855e-08,1.0
32,32,68475.36,20196.916,3063.9646,20428.002,-8.626258,20.025498524453724,-0.07949147,1.5281983e-06,0.00075858115,1.7065451e-05,1.0,41,0.020212209,9.894364e-07,0,1.136012680605584e-08,1.0
33,33,59252.523,20406.115,2673.0957,20580.451,-7.4629574,20.4414837975346,-0.07948968,1.1706625e-06,0.0010048443,1.6951884e-05,1.0,41,0.021125726,1.0264948e-06,0,1.1841080838762884e-08,1.0
34,34,51282.285,20496.572,2314.337,20626.818,-6.4421735,20.857490083988523,-0.0794755,-1.7492331e-06,0.0013409919,1.688165e-05,1.0,41,0.021875849,1.0605537e-06,0,1.1479176065106363e-08,1.0
35,35,44369.8,20540.047,2035.1991,20640.629,-5.6586504,21.409482270217268,-0.07951125,1.9453296e-06,0.0017624863,1.7135379e-05,1.0,41,0.02022655,9.799386e-07,0,1.2711484583984461e-08,1.0
36,36,38403.727,20600.438,1801.0276,20679.016,-4.996475,21.825486183312023,-0.07950654,5.1331415e-07,0.0023010517,1.74545e-05,1.0,41,0.020743331,1.0031101e-06,0,1.211814379932008e-08,1.0
37,37,33226.32,20640.975,1637.6956,20705.842,-4.5364566,22.24150070970063,-0.079509035,1.3997122e-06,0.0029248574,1.8297227e-05,1.0,41,0.021127896,1.0203834e-06,0,1.2354780835946618e-08,1.0
38,38,28754.086,20612.74,1455.686,20664.076,-4.0395613,22.657503502821783,-0.0795602,3.2544428e-06,0.0038023568,1.8869321e-05,1.0,41,0.02140341,1.0357787e-06,0,1.2846942592726722e-08,1.0
39,39,24884.947,20614.709,1340.4949,20658.246,-3.7204852,23.073481495928718,-0.07950346,1.423922e-06,0.004771097,2.0089155e-05,1.0,41,0.021561159,1.0437071e-06,0,1.316162079742453e-08,1.0
40,40,21553.963,20666.443,1222.36,20702.56,-3.3849351,23.490490609052358,-0.079530366,2.4853634e-06,0.006040792,2.1059303e-05,1.0,41,0.021631235,1.044858e-06,0,1.3045988642246363e-08,1.0
41,41,18631.234,20635.963,1188.8444,20670.18,-3.2971835,23.906502362136962,-0.07952166,2.0719601e-06,0.007185442,2.3769224e-05,1.0,41,0.021581456,1.0440865e-06,0,1.3562535018931972e-08,1.0
42,42,16126.037,20619.234,1109.5009,20649.062,-3.0800595,24.322500381880673,-0.079505384,8.5223223e-07,0.008895387,2.5681444e-05,1.0,41,0.021421509,1.0374083e-06,0,1.2868819045616122e-08,1.0
43,43,13954.87,20825.451,1014.75903,20850.16,-2.7896376,24.738495494966628,-0.07951362,1.66973e-06,0.0112390965,2.6621865e-05,1.0,41,0.021251023,1.0192259e-06,0,1.2488764402096959e-08,1.0
44,44,12080.609,20650.62,1123.9518,20681.184,-3.115365,25.15448316806578,-0.079525,2.7088256e-06,0.011721511,3.4620087e-05,1.0,41,0.020796943,1.0055974e-06,0,1.2126275429710158e-08,1.0
45,45,10447.592,20703.73,1037.9633,20729.732,-2.8700705,25.570493241160875,-0.07950803,-5.350913e-07,0.0146764815,3.6795824e-05,1.0,41,0.020297673,9.791574e-07,0,1.1910444639919465e-08,1.0
46,46,9045.586,20686.924,1152.8807,20719.023,-3.18979,26.143261401710333,-0.07952154,9.341677e-07,0.0152615635,4.7252983e-05,1.0,41,0.020306565,9.800928e-07,0,1.0789458490002346e-08,1.0
47,47,7827.7437,20694.096,1187.5007,20728.139,-3.2842338,26.623932357906597,-0.07949111,8.373337e-07,0.017121809,5.6194887e-05,1.0,41,0.020341706,9.813571e-07,0,9.9654773420021e-09,1.0
48,48,6770.8345,20793.145,1118.3904,20823.2,-3.0787725,27.16240342342644,-0.07953245,3.3922447e-06,0.021017669,6.062845e-05,1.0,41,0.02038116,9.787718e-07,0,1.1125280296044575e-08,1.0
49,49,5860.798,20882.18,1202.1349,20916.754,-3.294738,27.768985905626323,-0.07950331,-4.9039943e-07,0.022589684,7.461532e-05,1.0,41,0.020417843,9.761478e-07,0,1.2168258071202191e-08,1.0
50,50,5071.625,20833.307,1445.303,20883.38,-3.968515,28.44970279130939,-0.079482704,3.6434082e-07,0.021712715,0.00010399927,1.0,41,0.020388592,9.763071e-07,0,1.2942263623292957e-08,1.0
51,51,4388.5933,21090.238,1369.7865,21134.674,-3.716075,29.12981615694298,-0.07950732,1.9565036e-06,0.026475362,0.00011121327,1.0,41,0.020462632,9.682019e-07,0,1.2787626848873876e-08,1.0
52,52,3798.7827,21034.76,1553.6963,21092.062,-4.224383,29.809818749243277,-0.07951565,1.3715469e-07,0.026965566,0.00014632,1.0,41,0.02042909,9.685676e-07,0,1.2194028816165788e-08,1.0
53,53,3286.0488,21054.883,1634.5399,21118.234,-4.439102,30.489711581540178,-0.07951671,4.76072e-07,0.02963129,0.00017751148,1.0,41,0.020411344,9.665271e-07,0,1.2581670293014232e-08,1.0
54,54,2844.088,21210.3,1843.9707,21290.305,-4.9686594,31.16983366716886,-0.07952468,2.6995135e-06,0.030347513,0.00022764986,1.0,41,0.020433389,9.597509e-07,0,1.2248695329949852e-08,1.0
55,55,2460.7852,21214.72,2062.3088,21314.725,-5.5523467,31.84967831279937,-0.07951641,1.2228048e-06,0.031361204,0.0002935896,1.0,41,0.020422619,9.581461e-07,0,1.1735859708529972e-08,1.0
56,56,2129.3164,21405.516,2235.2144,21521.902,-5.961355,32.52981933177216,-0.07949845,2.0551988e-06,0.033439577,0.00036069305,1.0,41,0.020434728,9.4948524e-07,0,1.1751685239531678e-08,1.0
57,57,1843.2289,21547.719,2635.8013,21708.33,-6.973998,33.209948964067735,-0.0795234,2.0663722e-06,0.032758817,0.00048294835,1.0,41,0.020464681,9.42711e-07,0,1.1729028063556592e-08,1.0
58,58,1594.4913,21666.871,2723.6746,21837.393,-7.164891,33.889810383028816,-0.07952701,1.736766e-06,0.03664737,0.0005701008,1.0,41,0.020458262,9.368455e-07,0,1.1604792266902722e-08,1.0
59,59,1380.4436,21853.191,3094.7805,22071.24,-8.060449,34.56967788199108,-0.079541326,1.0086536e-06,0.037253886,0.00073244976,1.0,41,0.020458188,9.2691613e-07,0,1.0834385839450376e-08,1.0
60,60,1194.6187,22016.385,3303.4905,22262.844,-8.533394,35.24982244762941,-0.07951295,1.0831416e-06,0.04032903,0.0008879789,1.0,41,0.020455055,9.187979e-07,0,1.1487026690457943e-08,1.0
61,61,1033.3434,22123.605,3725.059,22435.018,-9.557523,35.93006850659731,-0.07955142,2.3885286e-06,0.041346837,0.0011398713,1.0,41,0.020421648,9.102577e-07,0,1.221670284306938e-08,1.0
62,62,894.71045,22481.023,3671.9263,22778.926,-9.276463,36.609843418889795,-0.07951503,5.170382e-07,0.048444413,0.0012588243,1.0,41,0.020424534,8.9664167e-07,0,1.2100576913435962e-08,1.0
63,63,774.2569,22788.586,4586.775,23245.605,-11.380162,37.2899358511786,-0.07950719,-1.2017535e-06,0.044815436,0.0017448608,1.0,41,0.020473782,8.807592e-07,0,1.1691656454973535e-08,1.0
64,64,669.7856,22953.441,4996.4727,23490.96,-12.28049,37.969804710155586,-0.079517365,-1.5034277e-06,0.047557697,0.0021515246,1.0,41,0.020450015,8.7054826e-07,0,1.1974874084661419e-08,1.0
65,65,579.81464,23024.127,5194.4673,23602.816,-12.713631,38.64981732911838,-0.079521015,1.5691677e-06,0.052843302,0.0025594363,1.0,41,0.020334695,8.615368e-07,0,1.2862780581829251e-08,1.0
66,66,501.44418,23555.084,5976.742,24301.512,-14.237461,39.32716421459918,-0.07955053,2.6771638e-06,0.053104706,0.0032121474,1.0,41,0.020399086,8.394163e-07,0,1.366219198208856e-08,1.0
67,67,434.02762,24140.8,6549.2593,25013.418,-15.178666,40.007208620227175,-0.079530016,2.928557e-06,0.055990018,0.003838388,1.0,41,0.020457398,8.1785697e-07,0,1.3392534293764413e-08,1.0
68,68,375.6009,24543.316,7246.772,25590.82,-16.450003,40.68646070579416,-0.07950674,8.0753404e-07,0.058472134,0.0046888865,1.0,41,0.020449867,7.991095e-07,0,1.3123989899860078e-08,1.0
69,69,325.10385,24973.896,7947.2334,26207.9,-17.652193,41.365675858120085,-0.07952905,1.2395587e-06,0.061600186,0.0056643425,1.0,41,0.020453913,7.804484e-07,0,1.2781622169461414e-08,1.0
70,70,281.3503,25556.912,8574.388,26956.926,-18.546692,42.292809555481654,-0.07951593,1.4951509e-07,0.06597351,0.006674752,1.0,42,0.020484582,7.599005e-07,0,1.1336073739890651e-08,1.0
71,71,243.36427,26151.123,9358.423,27775.193,-19.690222,42.97610318791703,-0.079468265,-1.9225686e-07,0.069881245,0.007933262,1.0,42,0.02049472,7.3787857e-07,0,1.1410901363082045e-08,1.0
72,72,210.60631,26728.781,10256.101,28628.926,-20.992306,43.65317175342352,-0.07951414,9.643197e-08,0.07368286,0.009456293,1.0,42,0.020480167,7.1536624e-07,0,1.0757750847980833e-08,1.0
73,73,182.27473,27320.246,11266.824,29552.28,-22.41117,44.32427346528857,-0.07953305,7.408056e-08,0.07749829,0.011264533,1.0,42,0.020461611,6.923869e-07,0,1.1571881246206476e-08,1.0
74,74,157.72879,28083.479,12117.249,30586.1,-23.33887,45.01263123134595,-0.07952765,2.553022e-07,0.08327317,0.013069681,1.0,42,0.020456571,6.688192e-07,0,1.198790968100067e-08,1.0
75,75,136.52892,28825.883,13186.286,31698.732,-24.58154,45.68453555656015,-0.079465546,3.8131322e-08,0.08840422,0.015297984,1.0,42,0.02044613,6.450141e-07,0,1.1719450265346944e-08,1.0
76,76,118.14758,29719.85,14378.799,33015.44,-25.81822,46.372894869273296,-0.079515874,2.655419e-07,0.09368557,0.017769847,1.0,42,0.020493709,6.2073104e-07,0,1.1505489129908773e-08,1.0
77,77,102.25773,30492.28,15578.157,34241.176,-27.06197,47.03935228756745,-0.07951576,3.0633072e-07,0.09990976,0.020679628,1.0,42,0.02044611,5.9712056e-07,0,1.1559013552931516e-08,1.0
78,78,88.4436,31342.082,17046.293,35677.754,-28.54083,47.72926453364198,-0.079486564,1.1300074e-07,0.10556591,0.024098422,1.0,42,0.020449232,5.731648e-07,0,1.1726588008870289e-08,1.0
79,79,76.54279,32246.826,18689.826,37271.535,-30.096003,48.396709632077545,-0.07950948,1.9010996e-07,0.1112527,0.02797477,1.0,42,0.020478135,5.49431e-07,0,1.1658526384002085e-08,1.0
80,80,66.250786,33166.617,20281.92,38876.48,-31.446457,49.06500230380334,-0.07943997,1.256659e-07,0.1184459,0.032237716,1.0,42,0.02043999,5.257675e-07,0,1.20515503174398e-08,1.0
81,81,57.329906,34161.336,22118.312,40696.64,-32.921696,49.71963214824973,-0.07952379,1.9755858e-07,0.12551248,0.03707437,1.0,42,0.020433147,5.0208433e-07,0,1.1729990798909758e-08,1.0
82,82,49.60321,35029.707,24353.314,42663.383,-34.80776,50.40534239410772,-0.07949065,2.5641285e-07,0.1317505,0.042929698,1.0,42,0.020435885,4.790029e-07,0,1.1700486308954162e-08,1.0
83,83,42.92585,35988.96,26838.207,44894.26,-36.71316,51.113409361074446,-0.07948079,1.3143855e-07,0.13814901,0.04937113,1.0,42,0.020456178,4.5565238e-07,0,1.2237214565524981e-08,1.0
84,84,37.1518,36821.957,29494.785,47178.37,-38.695107,51.75718107164721,-0.079524346,2.746656e-07,0.14524296,0.056767486,1.0,42,0.020409599,4.32605e-07,0,1.2132089197661363e-08,1.0
85,85,32.150223,37844.547,32722.475,50029.69,-40.848495,52.39538920859923,-0.07950762,3.8082854e-07,0.15128295,0.06471823,1.0,42,0.02044822,4.0872172e-07,0,1.158154093205689e-08,1.0
86,86,27.835518,38528.68,36340.945,52963.418,-43.32626,53.122346976510016,-0.07950218,2.7783062e-07,0.15733473,0.074073866,1.0,42,0.020422421,3.8559486e-07,0,1.1498018053959273e-08,1.0
87,87,24.082958,39540.184,40502.227,56602.617,-45.688614,53.82436215647613,-0.07945748,-6.747948e-08,0.16316666,0.08354417,1.0,42,0.020435678,3.6103768e-07,0,1.121649805165903e-08,1.0
88,88,20.833313,40428.41,45506.12,60870.875,-48.38157,54.478760454279836,-0.07947272,2.0165227e-07,0.1678773,0.09382369,1.0,42,0.02047091,3.3630056e-07,0,1.2226373316550286e-08,1.0
89,89,18.021912,41158.355,51119.35,65629.25,-51.160984,55.224723236387945,-0.07967093,2.0281223e-06,0.17275631,0.10481169,1.0,42,0.020442016,3.114772e-07,0,1.1458084991546336e-08,1.0
90,90,15.604198,41941.1,57701.098,71333.53,-53.98778,55.88003673416097,-0.07952109,4.9685804e-07,0.17676431,0.1156579,1.0,42,0.020442842,2.865811e-07,0,1.2417854473169775e-08,1.0
91,91,13.500899,42701.85,65347.23,78062.21,-56.83696,56.62698730296688,-0.079475686,2.362919e-07,0.18039739,0.12641625,1.0,42,0.02043124,2.617302e-07,0,1.2614768796124073e-08,1.0
92,92,11.686608,43933.207,74458.086,86453.07,-59.457718,57.217868237697985,-0.07949728,9.678953e-08,0.18290256,0.13566965,1.0,42,0.020464487,2.367121e-07,0,1.2526643069136077e-08,1.0
93,93,10.113269,44478.117,84557.01,95541.56,-62.255028,57.8915060563304,-0.07950736,2.0779507e-07,0.18611397,0.1457785,1.0,42,0.020430032,2.1383397e-07,0,1.1568221304889745e-08,1.0
94,94,8.748621,45343.645,96410.88,106541.56,-64.811615,58.65840494612348,-0.07950993,-7.2325514e-09,0.18869244,0.15451422,1.0,42,0.020417228,1.9163627e-07,0,1.0785384170616573e-08,1.0
95,95,7.570237,46496.688,110437.33,119826.31,-67.16777,59.8490029493405,-0.07951407,5.5056713e-08,0.19036835,0.16170451,1.0,43,0.020445658,1.7062744e-07,0,1.021902644215326e-08,1.0
96,96,6.554112,48102.67,126174.48,135032.83,-69.13119,60.38529076144914,-0.079474345,3.7759565e-07,0.19245748,0.16803473,1.0,43,0.020464418,1.5155143e-07,0,1.220847964283441e-08,1.0
97,97,5.669445,49873.535,145401.28,153716.95,-71.06772,60.995135483768536,-0.079537764,-1.9053391e-07,0.19306847,0.17274453,1.0,43,0.020562911,1.3377127e-07,0,1.0197487175264858e-08,1.0
98,98,4.907347,50872.184,165944.02,173566.69,-72.956436,61.68754730329965,-0.07950896,3.1299132e-07,0.19543922,0.17864965,1.0,43,0.020461714,1.1788964e-07,0,1.199053127613878e-08,1.0
99,99,4.245922,52953.977,190419.98,197645.88,-74.45926,62.47528547406546,-0.07949492,-1.00204566e-07,0.19685008,0.18271959,1.0,43,0.020444605,1.0344059e-07,0,1.1303487207096434e-08,1.0
100,100,3.6747382,55808.21,219009.1,226007.83,-75.704056,63.3749362101662,-0.07951522,6.420764e-08,0.19775686,0.18569872,1.0,43,0.020475447,9.059619e-08,0,1.0246307568437116e-08,1.0
101,101,3.180988,58211.95,250873.61,257538.73,-76.93644,64.4031751122966,-0.079487614,1.543143e-07,0.19943579,0.18924654,1.0,43,0.020452695,7.9416e-08,0,1.1782262550070755e-08,1.0
102,102,2.752818,62193.11,288202.38,294836.56,-77.8225,65.58212135496433,-0.07952014,4.5952195e-08,0.20060652,0.1916803,1.0,43,0.020438094,6.932008e-08,0,1.219904602408464e-08,1.0
103,103,2.3804083,66874.99,330691.6,337385.8,-78.56739,66.93598176597152,-0.0795172,-8.154404e-09,0.20218341,0.19423978,1.0,43,0.020441828,6.058888e-08,0,1.0864705702382416e-08,1.0
104,104,2.060257,72048.85,380271.25,387036.5,-79.27151,68.4923016531684,-0.079497546,4.036446e-08,0.2031446,0.19610488,1.0,43,0.020446569,5.282853e-08,0,1.0230690670173903e-08,1.0
105,105,1.7836765,78127.84,435918.12,442864.06,-79.83899,70.2806014981179,-0.07950802,6.723955e-08,0.20469117,0.19832073,1.0,43,0.020437695,4.6148912e-08,0,1.1136309487772185e-08,1.0
106,106,1.5427545,86983.96,500272.1,507777.88,-80.136406,72.34025252927677,-0.07951862,4.829399e-08,0.20621347,0.20016219,1.0,43,0.020426545,4.0227324e-08,0,1.22675073350198e-08,1.0
107,107,1.3354719,97064.37,574533.8,582675.4,-80.410736,74.71185717530898,-0.07950865,6.6062826e-09,0.20742917,0.20167296,1.0,43,0.020441828,3.5082707e-08,0,1.2372936786409481e-08,1.0
108,108,1.1556969,109555.95,658405.8,667458.4,-80.55278,77.44349317168235,-0.079496354,-1.1510375e-08,0.20916188,0.20352675,1.0,43,0.020434134,3.0614842e-08,0,1.1485678922610198e-08,1.0
109,109,1.0000616,125121.72,754675.8,764977.8,-80.58626,80.59313982797903,-0.07949479,-1.2439161e-08,0.2108788,0.20523721,1.0,43,0.020437539,2.6716512e-08,0,1.0502204675273457e-08,1.0

File: data/split_cycle/09072023_9_PEGMEA_1_PEGDA_12,86_Aerosil380_30_LiTFSI_RUN_F1_C01_RUN_1.csv
True,index,freq,Re(Z),Im(Z),Z,Phase(Z),time,Ewe_meas,I_meas,Cs,Cp,cycle_number,I_Range,Ewe,I,Ns,(QQo),cycle
0,0,7000018.5,258.2372,1660.6166,1680.5754,-81.16091,2.466493850428378,-0.024338383,-1.9133044e-05,1.3691518e-05,1.3368242e-05,1.0,40,0.009983352,5.940437e-06,0,6.072270348972274e-10,1.0
1,1,6057573.0,290.31787,1879.2334,1901.5264,-81.21795,3.0184992633585352,-0.024356252,-2.220866e-06,1.3981081e-05,1.3655183e-05,1.0,40,0.014109981,7.420345e-06,0,1.9391901451892105e-09,1.0
2,2,5242039.0,349.3489,2109.8108,2138.5383,-80.5981,3.435485843132483,-0.024240008,-3.8017613e-05,1.4390516e-05,1.400649e-05,1.0,40,0.019527048,9.131026e-06,0,-1.365687018455396e-09,1.0
3,3,4536288.0,281.27524,2453.1917,2469.2642,-83.459206,4.803488574776566,-0.024330502,-1.9021512e-05,1.4301712e-05,1.4116138e-05,1.0,40,0.01852693,7.5030166e-06,0,2.137808928978302e-09,1.0
4,4,3925558.5,398.6496,2795.7202,2823.9995,-81.88474,5.355493401031708,-0.024345072,-6.5798145e-07,1.4501903e-05,1.4212915e-05,1.0,40,0.0204044,7.2253556e-06,0,-3.837841526976465e-09,1.0
5,5,3397055.0,465.53976,3151.2917,3185.4932,-81.59649,5.772486887493869,-0.02436499,-2.9570758e-05,1.48671925e-05,1.4549659e-05,1.0,40,0.021253014,6.671813e-06,0,-1.1658056511123505e-09,1.0
6,6,2939708.2,569.428,3579.5571,3624.566,-80.96125,6.324488167039817,-0.024375983,-1.24351955e-05,1.5124694e-05,1.4751398e-05,1.0,40,0.020257322,5.588896e-06,0,5.620583942762399e-09,1.0
7,7,2543924.5,603.7063,4117.4023,4161.426,-81.658554,6.876495793258073,-0.024403296,-1.6416749e-05,1.5194716e-05,1.487493e-05,1.0,40,0.020699847,4.9742202e-06,0,-3.545894944510211e-10,1.0
8,8,2201436.2,748.7148,4745.2314,4803.9355,-81.033646,7.428491552796913,-0.024391837,-6.5558925e-06,1.5235496e-05,1.4865416e-05,1.0,40,0.020823915,4.3347613e-06,0,-3.304174168066412e-09,1.0
9,9,1905053.1,685.6891,5391.283,5434.713,-82.75176,8.147488226968562,-0.024365362,-4.3451405e-06,1.5496045e-05,1.5249372e-05,1.0,41,0.019534223,3.594343e-06,0,-2.7401298921776947e-09,1.0
10,10,1648567.4,866.98285,6511.432,6568.897,-82.4158,8.69948654648033,-0.0243858,-5.6676424e-07,1.4826441e-05,1.4568172e-05,1.0,41,0.02008465,3.0575375e-06,0,-2.9180130930197062e-09,1.0
11,11,1426616.2,1119.0419,7299.9756,7385.2485,-81.28475,9.251487132714828,-0.024427574,1.3121742e-06,1.5282401e-05,1.4931525e-05,1.0,41,0.020103555,2.722123e-06,0,-3.4692140723709345e-09,1.0
12,12,1234551.2,1232.3955,8351.061,8441.505,-81.60525,9.803493185638217,-0.024413787,1.9043489e-06,1.543723e-05,1.5108205e-05,1.0,41,0.020890273,2.4747096e-06,0,-3.407128603597265e-09,1.0
13,13,1068345.5,1845.4011,9715.547,9889.255,-79.24518,10.355481158505427,-0.024415612,1.3363848e-06,1.5333495e-05,1.4799551e-05,1.0,41,0.02085167,2.1085177e-06,0,-2.6159841350390266e-09,1.0
14,14,924510.06,1963.2573,11087.217,11259.696,-79.958496,10.90748185137636,-0.02438539,-1.1291424e-06,1.5526943e-05,1.5054893e-05,1.0,41,0.020220514,1.7958313e-06,0,-2.0193747136442793e-09,1.0
15,15,800039.0,3523.6614,11317.309,11853.171,-72.70594,11.459481984289596,-0.024379428,-7.2132394e-07,1.7577851e-05,1.6024445e-05,1.0,41,0.020888545,1.7622748e-06,0,-2.322114609351426e-09,1.0
16,16,692334.1,3001.3171,14212.53,14525.974,-78.07581,12.011491610464873,-0.024408346,2.7050853e-06,1.617458e-05,1.5484076e-05,1.0,41,0.02025554,1.3944359e-06,0,-7.700772024211094e-10,1.0
17,17,599122.25,3912.2754,16238.299,16702.941,-76.45396,12.563497823401121,-0.02435029,-2.028575e-06,1.635928e-05,1.5461774e-05,1.0,41,0.020500448,1.2273555e-06,0,-7.239238500839444e-10,1.0
18,18,518454.94,5175.189,18523.637,19232.984,-74.39054,13.115499849576736,-0.024356494,-2.1481226e-07,1.6572303e-05,1.5372412e-05,1.0,41,0.020499209,1.065836e-06,0,-3.5984804522273506e-10,1.0
19,19,448662.03,6476.3594,21057.455,22030.879,-72.90437,13.667493449145695,-0.024347235,-1.037896e-06,1.6845928e-05,1.5390156e-05,1.0,41,0.020275107,9.2030405e-07,0,1.5413573381629754e-10,1.0
20,20,388258.97,7658.8896,22949.578,24193.836,-71.54476,14.219482088723453,-0.02432644,-3.6859146e-06,1.7861747e-05,1.6071777e-05,1.0,41,0.020808939,8.600926e-07,0,6.893945521382092e-10,1.0
21,21,335983.9,8463.28,22500.621,24039.656,-69.38694,14.771492461586604,-0.024425954,1.5449483e-06,2.1052669e-05,1.8443343e-05,1.0,41,0.020107545,8.364323e-07,0,4.041963755428115e-10,1.0
22,22,290751.2,13142.673,29289.37,32102.912,-65.83336,15.323487421119353,-0.024408141,1.7721338e-06,1.868911e-05,1.5556783e-05,1.0,41,0.020548262,6.400747e-07,0,3.0728250216959116e-10,1.0
23,23,251605.19,16587.096,32165.008,36190.047,-62.720406,15.875483500683913,-0.024399178,5.486819e-07,1.9666038e-05,1.553481e-05,1.0,41,0.020411791,5.640167e-07,0,-7.079724436936077e-10,1.0
24,24,217729.38,20286.736,34436.06,39967.41,-59.4971,16.427497153548757,-0.024376858,6.4737634e-07,2.1227052e-05,1.5758125e-05,1.0,41,0.020274313,5.072711e-07,0,-2.0507483390651437e-11,1.0
25,25,188418.58,24515.625,36841.37,44252.71,-56.358723,16.979503953101812,-0.024335552,-2.950354e-06,2.2927707e-05,1.5891044e-05,1.0,41,0.02072727,4.6838417e-07,0,4.235347562655534e-10,1.0
26,26,163051.14,29793.602,38951.79,49039.785,-52.5882,17.531483552680584,-0.024377156,-2.5239149e-06,2.5059298e-05,1.5809808e-05,1.0,41,0.020406976,4.1613103e-07,0,2.75976809515694e-10,1.0
27,27,141098.2,32920.934,41947.797,53323.594,-51.87492,18.250484066811623,-0.024402235,3.0575822e-07,2.6889917e-05,1.6640599e-05,1.0,42,0.01898374,3.5601013e-07,0,2.7828902719306826e-10,1.0
28,28,122105.11,39180.492,44293.133,59135.375,-48.504906,18.666494006611174,-0.024403334,2.3796281e-07,2.9427267e-05,1.6509275e-05,1.0,42,0.020497961,3.4662773e-07,0,3.382805725631815e-10,1.0
29,29,105663.59,45415.25,42976.383,62526.11,-43.419518,19.0824887730123,-0.024337433,-2.660327e-07,3.5048135e-05,1.6557768e-05,1.0,42,0.021814564,3.4888728e-07,0,3.8345904781343795e-10,1.0
30,30,91439.65,51251.543,42958.957,66874.45,-39.969685,19.634490959200775,-0.024417289,3.5101732e-07,4.0516494e-05,1.6719328e-05,1.0,42,0.020376328,3.0469525e-07,0,4.919681498183337e-10,1.0
31,31,79127.08,57778.805,41578.87,71184.22,-35.739605,20.05048223232734,-0.024355432,9.026585e-08,4.8375146e-05,1.650442e-05,1.0,42,0.021399029,3.0061477e-07,0,5.290459584161362e-10,1.0
32,32,68475.36,62613.633,39679.54,74127.81,-32.36327,20.602481138514122,-0.02441753,6.8831827e-07,5.8575926e-05,1.6783792e-05,1.0,42,0.020189863,2.7236555e-07,0,7.050981400576164e-10,1.0
33,33,59252.523,67485.99,37978.445,77438.5,-29.369085,21.01848595830961,-0.024357015,2.1598545e-07,7.072551e-05,1.7011263e-05,1.0,42,0.02079941,2.6859263e-07,0,7.436773391806323e-10,1.0
34,34,51282.285,71998.52,35164.574,80126.99,-26.0312,21.434499071416212,-0.02438908,2.5751964e-07,8.8256646e-05,1.6998103e-05,1.0,42,0.02131349,2.659964e-07,0,7.743685186672641e-10,1.0
35,35,44369.8,75775.39,31756.59,82160.766,-22.737993,21.85049197115586,-0.024314815,1.5393168e-08,0.00011295327,1.6874757e-05,1.0,42,0.02168704,2.6395858e-07,0,7.781536581635211e-10,1.0
36,36,38403.727,78761.23,28622.426,83800.8,-19.971527,22.26650260426686,-0.024409464,5.4769913e-07,0.00014479058,1.689106e-05,1.0,42,0.021976784,2.622503e-07,0,7.484598712289447e-10,1.0
37,37,33226.32,81338.95,25745.262,85316.14,-17.56353,22.818501270463457,-0.024413787,6.5442106e-07,0.00018605468,1.6942317e-05,1.0,42,0.020226074,2.3707207e-07,0,7.971246742485899e-10,1.0
38,38,28754.086,83463.92,22665.18,86486.625,-15.19267,23.23448910357547,-0.024363667,2.6869517e-07,0.00024420884,1.6771883e-05,1.0,42,0.020332297,2.3509182e-07,0,7.500088175562938e-10,1.0
39,39,24884.947,85134.7,19784.535,87403.35,-13.082805,23.650482723285677,-0.024374325,3.765348e-07,0.00032326416,1.6563537e-05,1.0,42,0.020394903,2.3334235e-07,0,7.228985103107593e-10,1.0
40,40,21553.963,86582.71,17322.139,88298.484,-11.313493,24.067498796473956,-0.024341831,-6.397286e-09,0.0004262766,1.6405444e-05,1.0,42,0.02038411,2.308546e-07,0,7.629621527998312e-10,1.0
41,41,18631.234,86856.18,15295.901,88192.75,-9.987724,24.48349097618484,-0.024355581,2.3889592e-07,0.00055847457,1.679917e-05,1.0,42,0.020285582,2.3001417e-07,0,8.994972989068767e-10,1.0
42,42,16126.037,87960.164,12802.446,88886.97,-8.281149,24.89949016927858,-0.024331657,2.2101592e-07,0.00077090255,1.5992238e-05,1.0,42,0.020178003,2.2700745e-07,0,9.180370719711956e-10,1.0
43,43,13954.87,88434.74,10814.126,89093.484,-6.971726,25.31548450907576,-0.024378013,2.7409766e-07,0.0010546368,1.5537957e-05,1.0,42,0.019969238,2.2413803e-07,0,9.230741189212053e-10,1.0
44,44,12080.609,87978.86,8794.698,88417.34,-5.7085376,25.731503835500916,-0.024337377,1.0032531e-07,0.0014979949,1.4820992e-05,1.0,42,0.019587332,2.2153269e-07,0,9.329326901321464e-10,1.0
45,45,10447.592,88744.5,7722.2476,89079.85,-4.973159,26.14750262859161,-0.024425114,7.611447e-07,0.0019726963,1.4824795e-05,1.0,42,0.019170644,2.1520741e-07,0,1.0294377039604303e-09,1.0
46,46,9045.586,88478.664,6815.8657,88740.805,-4.4050236,26.579260355763836,-0.02436281,3.599611e-07,0.002581442,1.5228521e-05,1.0,42,0.021797383,2.4562976e-07,0,1.0821472077822136e-09,1.0
47,47,7827.7437,88544.45,5423.7705,88710.414,-3.5052602,27.05991885860567,-0.024362288,2.9440122e-07,0.003748713,1.4013145e-05,1.0,42,0.02190481,2.4692488e-07,0,1.0250908670512456e-09,1.0
48,48,6770.8345,88403.29,4610.7515,88523.445,-2.9856067,27.773396705830237,-0.024421444,7.3190523e-07,0.005098075,1.3830346e-05,1.0,42,0.020208186,2.2828061e-07,0,9.827131750286513e-10,1.0
49,49,5860.798,88256.16,3947.4377,88344.39,-2.5609646,28.379999054654036,-0.0243752,6.255559e-07,0.0068793604,1.3734748e-05,1.0,42,0.020296738,2.2974562e-07,0,1.1814086527945418e-09,1.0
50,50,5071.625,88114.38,3176.2253,88171.61,-2.064425,29.060682633666147,-0.024318727,3.968396e-07,0.009880109,1.2821144e-05,1.0,42,0.020400017,2.313672e-07,0,1.2346219573499992e-09,1.0
51,51,4388.5933,87754.305,2936.442,87803.42,-1.916521,29.740825252622017,-0.024392864,4.7189917e-07,0.012350183,1.381317e-05,1.0,42,0.020437904,2.3276887e-07,0,1.159188663057383e-09,1.0
52,52,3798.7827,87761.07,2398.5654,87793.84,-1.5655401,30.420848591573304,-0.024360444,2.9365683e-07,0.017467234,1.3037645e-05,1.0,42,0.020524288,2.3377821e-07,0,1.0582384535943055e-09,1.0
53,53,3286.0488,87752.83,2129.06,87778.65,-1.3898382,31.10069934389321,-0.024381666,4.5848935e-07,0.022748787,1.3383085e-05,1.0,42,0.02059062,2.3457436e-07,0,1.2618820883436082e-09,1.0
54,54,2844.088,87528.266,1989.9276,87550.88,-1.3023771,31.780810789525276,-0.024405494,5.9557027e-07,0.028121587,1.4527582e-05,1.0,42,0.020623602,2.3556133e-07,0,1.1462962508146132e-09,1.0
55,55,2460.7852,87434.24,2269.6816,87463.695,-1.4869915,32.460683701821836,-0.024408756,4.32228e-07,0.028495843,1.918915e-05,1.0,42,0.020639203,2.3597453e-07,0,1.2605111021765462e-09,1.0
56,56,2129.3164,87413.37,2172.6428,87440.37,-1.4237826,33.14081605411775,-0.024388708,3.4599358e-07,0.034402627,2.12395e-05,1.0,42,0.020675749,2.3645542e-07,0,1.2570822202435908e-09,1.0
57,57,1843.2289,86992.37,2163.8752,87019.27,-1.4248992,33.82096421974711,-0.024465155,7.436399e-07,0.039903287,2.467415e-05,1.0,42,0.020638436,2.3717087e-07,0,1.3220413035453206e-09,1.0
58,58,1594.4913,87336.52,2444.4663,87370.73,-1.6032358,34.500828918709885,-0.024388503,5.354111e-07,0.04083325,3.196319e-05,1.0,42,0.020717947,2.3712687e-07,0,1.3395916863024758e-09,1.0
59,59,1380.4436,87406.086,2309.0444,87436.58,-1.5132555,35.18068369768298,-0.024359232,4.283164e-07,0.049930874,3.4821496e-05,1.0,42,0.020724032,2.3701789e-07,0,1.2225012297651322e-09,1.0
60,60,1194.6187,87379.01,2488.2234,87414.43,-1.6311262,35.860822476650355,-0.024382597,4.2757145e-07,0.05354285,4.338244e-05,1.0,42,0.020724142,2.3707918e-07,0,1.451660889581695e-09,1.0
61,61,1033.3434,87334.01,2687.4258,87375.34,-1.7625389,36.54108437561081,-0.024388038,4.884758e-07,0.05731113,5.4216835e-05,1.0,42,0.020719232,2.3712904e-07,0,1.6558519579713425e-09,1.0
62,62,894.71045,87485.76,3308.2212,87548.28,-2.1655736,37.220830754580675,-0.024370877,4.867995e-07,0.053770382,7.677802e-05,1.0,42,0.020736609,2.3685912e-07,0,1.6701664634300388e-09,1.0
63,63,774.2569,87398.9,3197.4639,87457.37,-2.0952153,37.90097078686813,-0.024407582,5.097085e-07,0.06428792,8.593062e-05,1.0,42,0.020717882,2.3689121e-07,0,1.5680705674859673e-09,1.0
64,64,669.7856,87424.28,3786.9058,87506.26,-2.4802969,38.58083756583801,-0.024358375,4.1900404e-07,0.062748,0.000117514275,1.0,42,0.0207191,2.3677278e-07,0,1.6608814246070993e-09,1.0
65,65,579.81464,87480.38,4019.2307,87572.664,-2.6305683,39.26081797147344,-0.02434442,2.3945807e-07,0.06829486,0.00014385891,1.0,42,0.02070906,2.3647858e-07,0,1.937261458134603e-09,1.0
66,66,501.44418,88037.25,4971.268,88177.5,-3.2319334,39.93819211030495,-0.02435299,4.460105e-07,0.06384551,0.00020293135,1.0,42,0.02077927,2.3565276e-07,0,2.0746944389955504e-09,1.0
67,67,434.02762,87955.07,5228.4824,88110.336,-3.4019399,40.61819371589809,-0.024383733,5.355974e-07,0.07013376,0.00024695892,1.0,42,0.020751078,2.355124e-07,0,1.9507877376185374e-09,1.0
68,68,375.6009,88053.82,6159.125,88268.96,-4.0011673,41.297438414854696,-0.024367357,5.616725e-07,0.0687978,0.00033496274,1.0,42,0.02073931,2.3495586e-07,0,1.8790530724185966e-09,1.0
69,69,325.10385,88437.58,6914.653,88707.484,-4.4706793,41.97671756714408,-0.02433585,2.7223822e-07,0.07079908,0.00043017766,1.0,42,0.020770367,2.3414448e-07,0,1.806656312081619e-09,1.0
70,70,281.3503,88420.586,7754.2505,88759.945,-5.0118656,42.65378381262417,-0.024366705,3.3798477e-07,0.07295128,0.00055677345,1.0,42,0.020715661,2.3338974e-07,0,1.6523811356003017e-09,1.0
71,71,243.36427,88631.66,8396.685,89028.51,-5.4118695,43.33711283173761,-0.024405569,7.041544e-07,0.0778853,0.0006928081,1.0,42,0.020703323,2.3254712e-07,0,2.0083123375348084e-09,1.0
72,72,210.60631,89234.51,9889.948,89780.89,-6.324337,44.01417193052475,-0.024323069,1.2882468e-07,0.0764108,0.0009272033,1.0,42,0.020737857,2.3098296e-07,0,2.3361890414782415e-09,1.0
73,73,182.27473,89629.65,11175.307,90323.65,-7.1071405,44.68624449582421,-0.024345612,2.7242456e-07,0.07813294,0.0011960522,1.0,42,0.020736048,2.2957495e-07,0,2.260258209969853e-09,1.0
74,74,157.72879,90083.555,12319.595,90922.05,-7.7873154,45.374643088540324,-0.024456676,4.7692816e-07,0.08190544,0.0015037206,1.0,42,0.020720338,2.2789125e-07,0,2.544847802226179e-09,1.0
75,75,136.52892,90919.2,13967.632,91985.85,-8.733888,46.04651658705552,-0.024375219,3.735587e-07,0.08345891,0.0019243151,1.0,42,0.020756394,2.2564768e-07,0,2.342962733134218e-09,1.0
76,76,118.14758,91467.445,15719.845,92808.445,-9.751742,46.73491573979845,-0.024397241,3.731863e-07,0.08569334,0.0024584907,1.0,42,0.02074277,2.2350089e-07,0,2.524548200298682e-09,1.0
77,77,102.25773,92282.13,17606.023,93946.6,-10.801357,47.401329451444326,-0.024417456,5.357836e-07,0.08840213,0.0031047247,1.0,42,0.020732377,2.2068257e-07,0,2.531735258645856e-09,1.0
78,78,88.4436,93460.08,19664.387,95506.41,-11.881955,48.0912888708699,-0.024344029,1.3701995e-07,0.091510996,0.0038794402,1.0,42,0.020764912,2.1741904e-07,0,2.6272235090011187e-09,1.0
79,79,76.54279,94553.28,21889.072,97053.875,-13.034356,48.758744555932935,-0.024391353,4.7599679e-07,0.09499232,0.0048318943,1.0,42,0.020780079,2.141087e-07,0,2.6563881308921585e-09,1.0
80,80,66.250786,95756.055,24170.469,98759.48,-14.166513,49.42697693433729,-0.024365734,4.5066656e-07,0.099390306,0.005953284,1.0,42,0.0207587,2.1019451e-07,0,2.7847377077215976e-09,1.0
81,81,57.329906,96941.21,26977.486,100624.96,-15.551198,50.08164909877814,-0.024349153,1.664472e-07,0.10290523,0.0073965457,1.0,42,0.020744378,2.0615539e-07,0,2.882367505506522e-09,1.0
82,82,49.60321,98733.5,29482.166,103041.266,-16.625807,50.76736894462374,-0.024399534,5.1957915e-07,0.10883058,0.008909377,1.0,42,0.02074943,2.013701e-07,0,3.0006987121030054e-09,1.0
83,83,42.92585,100542.29,32777.344,105750.2,-18.056255,51.47543663161923,-0.024372721,3.5679543e-07,0.1131169,0.010867073,1.0,42,0.020774418,1.9644803e-07,0,3.0537407095386647e-09,1.0
84,84,37.1518,102261.625,36120.234,108453.266,-19.453932,52.11917159552104,-0.024366947,2.4914206e-07,0.118601374,0.013155446,1.0,42,0.020751469,1.9134019e-07,0,2.9649792235694073e-09,1.0
85,85,32.150223,104340.23,40135.184,111793.18,-21.039581,52.75836567921215,-0.024373561,4.1825808e-07,0.12334197,0.01589757,1.0,42,0.020767003,1.857627e-07,0,3.1127821390665785e-09,1.0
86,86,27.835518,105819.1,44018.76,114609.484,-22.586393,53.486349740443984,-0.024404554,4.8391126e-07,0.12989217,0.019160971,1.0,42,0.020693542,1.8055698e-07,0,2.9684858964671433e-09,1.0
87,87,24.082958,108881.92,48741.53,119293.8,-24.115911,54.188379000435816,-0.02430835,2.744718e-07,0.13558485,0.022634648,1.0,42,0.02076163,1.740378e-07,0,3.0130567922049698e-09,1.0
88,88,20.833313,111031.125,53827.19,123390.75,-25.863815,54.842751351578045,-0.024374772,3.9292746e-07,0.14192538,0.027008366,1.0,42,0.020736562,1.6805605e-07,0,3.656726913598776e-09,1.0
89,89,18.021912,113969.03,59096.844,128379.81,-27.408285,55.58875149367668,-0.024289764,9.688042e-08,0.14943592,0.031665772,1.0,42,0.02074578,1.615969e-07,0,3.1104341944015644e-09,1.0
90,90,15.604198,116812.375,65443.473,133895.4,-29.259481,56.24401259145816,-0.024372758,2.139392e-07,0.15585199,0.03723177,1.0,42,0.020769935,1.551206e-07,0,3.56336952145221e-09,1.0
91,91,13.500899,119791.68,71857.76,139691.03,-30.95769,57.264996986603364,-0.024366789,3.1871016e-07,0.16405284,0.043410428,1.0,43,0.020747162,1.4852179e-07,0,2.6192282035525e-09,1.0
92,92,11.686608,122726.52,79863.21,146423.81,-33.053715,57.85586400135071,-0.024380138,2.9224674e-07,0.17052376,0.05072885,1.0,43,0.020783447,1.4194035e-07,0,2.5612945075599057e-09,1.0
93,93,10.113269,125767.48,87623.31,153281.78,-34.86527,58.52950019328273,-0.024402402,3.4198794e-07,0.17960107,0.058690414,1.0,43,0.020723384,1.3519796e-07,0,2.991007611474256e-09,1.0
94,94,8.748621,129078.21,97355.46,161676.44,-37.02492,59.29640926970751,-0.024373598,3.6573195e-07,0.18686166,0.06775594,1.0,43,0.020751463,1.2835181e-07,0,3.9602539660784765e-09,1.0
95,95,7.570237,132121.52,108208.58,170778.19,-39.317753,60.17198136469233,-0.0243673,3.4539488e-07,0.19428933,0.07800232,1.0,43,0.02075289,1.2151956e-07,0,2.976778857777794e-09,1.0
96,96,6.554112,135253.39,120776.4,181329.58,-41.763702,60.70831421678304,-0.02438761,1.9812518e-07,0.20105931,0.089197166,1.0,43,0.020784508,1.1462283e-07,0,3.6378988794783456e-09,1.0
97,97,5.669445,137925.17,134200.38,192439.84,-44.215797,61.31814653912443,-0.024340546,4.6672338e-07,0.20918274,0.10172866,1.0,43,0.020699311,1.075625e-07,0,3.1225878568624428e-09,1.0
98,98,4.907347,141164.27,151017.0,206720.78,-46.93136,62.01052790533868,-0.024349805,3.4818845e-07,0.21475707,0.114612214,1.0,43,0.020728406,1.0027248e-07,0,4.306579894254191e-09,1.0
99,99,4.245922,144259.69,170206.25,223116.62,-49.716785,62.7983134627284,-0.024352012,2.049875e-07,0.22022803,0.12816215,1.0,43,0.02073544,9.293544e-08,0,2.746593780632109e-09,1.0
100,100,3.6747382,147770.17,192601.86,242758.11,-52.503452,63.6979294254852,-0.024373915,5.165672e-07,0.22487089,0.14154896,1.0,43,0.020755425,8.549838e-08,0,3.816724780510267e-09,1.0
101,101,3.180988,151103.78,217849.61,265124.12,-55.25424,64.72720528769423,-0.024350364,3.3660464e-07,0.22966842,0.15506592,1.0,43,0.02074368,7.8241385e-08,0,4.816845470337228e-09,1.0
102,102,2.752818,154636.28,247389.23,291742.72,-57.99162,65.9061617970292,-0.024365207,2.4698033e-07,0.23370166,0.16804413,1.0,43,0.020750064,7.112453e-08,0,3.5256275581592905e-09,1.0
103,103,2.3804083,159261.14,282284.4,324112.0,-60.568882,67.26098836807068,-0.024339203,3.4149105e-07,0.23685457,0.17966576,1.0,43,0.020763988,6.406424e-08,0,2.963058159772479e-09,1.0
104,104,2.060257,163480.42,321369.0,360560.5,-63.037556,68.81734001528821,-0.024360094,4.0811568e-07,0.24037804,0.19096178,1.0,43,0.020745449,5.7536663e-08,0,4.315917550758997e-09,1.0
105,105,1.7836765,169634.64,366858.72,404179.7,-65.18429,70.60566628694505,-0.024363838,3.5747402e-07,0.24322332,0.2003798,1.0,43,0.020752061,5.134365e-08,0,5.577655192787153e-09,1.0
106,106,1.5427545,176218.77,419258.9,454786.84,-67.20249,72.66419411802781,-0.024376221,2.994864e-07,0.24605998,0.20911722,1.0,43,0.020725826,4.5572616e-08,0,5.3270092252728e-09,1.0
107,107,1.3354719,183539.31,479352.94,513289.3,-69.04867,75.0359651640174,-0.024370998,3.024812e-07,0.24861653,0.2168285,1.0,43,0.020742735,4.041139e-08,0,4.211626322942289e-09,1.0
108,108,1.1556969,194022.67,549080.3,582352.1,-70.538666,77.7675379604043,-0.024376975,3.21016e-07,0.2508074,0.22296707,1.0,43,0.020748856,3.5629398e-08,0,3.711115788447467e-09,1.0
109,109,1.0000616,205784.08,628335.06,661174.75,-71.86602,80.91711309665698,-0.024373004,3.306094e-07,0.25328067,0.22874528,1.0,43,0.020740706,3.1369478e-08,0,4.470767104806465e-09,1.0
