Repository: Jay2-davic/SPOC_code

# Studying-Polymers-on a-Chip (SPOC) Data Cleaning and Processing
Author: Jay Jimenez jimenez45@llnl.gov

# Project Description

The SPOC project aims to establish an automated, high-throughput experimentation workflow to screen solid state polymer electrolytes. This repository contains code to reproduce the data cleaning workflow, data processing, and active learning for the SPOC project. Electrochemical impedance spectroscopy processing code is included as a Python file which was used to determine bulk ionic conductivities.

File: data/split_cycle/09082023_9_PEGMEA_1_PEGDA_10,71_Aerosil380_30_LiTFSI_F_1-3_C01_RUN_2.csv
True,index,freq,Re(Z),Im(Z),Z,Phase(Z),time,Ewe_meas,I_meas,Cs,Cp,cycle_number,I_Range,Ewe,I,Ns,(QQo),cycle
110,110,7000018.5,280.95334,1723.6108,1746.3588,-80.74205,82.65350019247853,-0.13516985,1.117513e-05,1.3191122e-05,1.2849708e-05,2.0,40,0.0099731255,5.7108114e-06,0,-1.5366740015130077e-07,2.0
111,111,6057573.0,317.75638,1871.9446,1898.722,-80.36606,83.2055031786731,-0.13510028,-3.2733697e-05,1.40355205e-05,1.3642429e-05,2.0,40,0.01414159,7.4479517e-06,0,-1.5798221418996405e-07,2.0
112,112,5242039.0,300.78485,2248.704,2268.7312,-82.381386,83.62149223845336,-0.13508222,-2.51985e-05,1.3501673e-05,1.32643545e-05,2.0,40,0.019582275,8.631378e-06,0,-1.614419806102687e-07,2.0
113,113,4536288.0,232.4581,2568.6418,2579.139,-84.82891,84.98949398341938,-0.13513504,-1.4965528e-05,1.3658908e-05,1.354795e-05,2.0,40,0.020419303,7.917101e-06,0,-1.573706384889522e-07,2.0
114,114,3925558.5,385.79245,2998.2285,3022.9473,-82.66784,85.40549968319829,-0.13514227,-2.0621575e-05,1.35224045e-05,1.3302163e-05,2.0,40,0.018988224,6.281361e-06,0,-1.6022591879264701e-07,2.0
115,115,3397055.0,470.8651,3369.608,3402.348,-82.04507,85.82149642295553,-0.13516136,-3.8371116e-05,1.390395e-05,1.3637648e-05,2.0,40,0.019833982,5.8294986e-06,0,-1.6464302201811875e-07,2.0
116,116,2939708.2,447.20792,3855.607,3881.4558,-83.38389,86.23749022933771,-0.13516554,-8.565276e-06,1.40418115e-05,1.3855409e-05,2.0,40,0.021648327,5.577373e-06,0,-1.686045299545869e-07,2.0
117,117,2543924.5,468.8148,4392.168,4417.1177,-83.90739,86.78950265559251,-0.13516207,-2.2854216e-05,1.4244165e-05,1.4083705e-05,2.0,40,0.020806815,4.710496e-06,0,-1.710280917685599e-07,2.0
118,118,2201436.2,546.47797,5136.6167,5165.6045,-83.92722,87.50849580971408,-0.13514543,-1.311973e-05,1.4074626e-05,1.3917104e-05,2.0,41,0.019818159,3.8365615e-06,0,-1.6952419223480241e-07,2.0
119,119,1905053.1,404.2723,5959.9487,5973.644,-86.119484,88.06048839594587,-0.13524957,-3.864685e-06,1.4017498e-05,1.3953299e-05,2.0,41,0.020556666,3.4412271e-06,0,-1.7030808876725464e-07,2.0
120,120,1648567.4,674.25867,7006.716,7039.083,-84.503334,88.61249890216277,-0.13513151,-1.1717496e-05,1.37784045e-05,1.3651984e-05,2.0,41,0.019838229,2.8182974e-06,0,-1.7192358750553736e-07,2.0
121,121,1426616.2,590.09125,7734.601,7757.078,-85.63722,89.16450572837493,-0.13516983,-1.0557357e-05,1.44236465e-05,1.43401785e-05,2.0,41,0.020181637,2.601706e-06,0,-1.7248122574798292e-07,2.0
122,122,1234551.2,717.9648,9077.492,9105.841,-85.47773,89.71650455458439,-0.13517816,-8.052726e-06,1.4201857e-05,1.4113566e-05,2.0,41,0.02076044,2.2799036e-06,0,-1.7364151276405298e-07,2.0
123,123,1068345.5,918.8177,10881.635,10920.357,-85.17354,90.26850423417636,-0.13519955,-5.289252e-06,1.3690342e-05,1.3593424e-05,2.0,41,0.020520385,1.8790947e-06,0,-1.7440091680136208e-07,2.0
124,124,924510.06,1121.0248,12303.742,12354.706,-84.794014,90.82049807373551,-0.13524146,-2.8255884e-06,1.3991726e-05,1.387653e-05,2.0,41,0.020477496,1.6574653e-06,0,-1.7554535974128131e-07,2.0
125,125,800039.0,1038.9851,13538.774,13578.582,-85.61164,91.3725038599514,-0.13515614,-1.0812477e-05,1.4693646e-05,1.460762e-05,2.0,41,0.02042034,1.503864e-06,0,-1.7673861663633754e-07,2.0
126,126,692334.1,1882.9648,15789.52,15901.398,-83.19936,91.9245014594926,-0.13518222,-7.054597e-06,1.4559132e-05,1.4354983e-05,2.0,41,0.020399695,1.2828868e-06,0,-1.7714843499225532e-07,2.0
127,127,599122.25,2493.238,18198.053,18368.053,-82.198715,92.4765031390416,-0.13519858,-4.991303e-06,1.4597543e-05,1.4328588e-05,2.0,41,0.020708261,1.1274064e-06,0,-1.790164542619913e-07,2.0
128,128,518454.94,3119.2368,21189.664,21418.018,-81.625885,93.02850671191118,-0.1351974,-5.523886e-06,1.4487219e-05,1.4179948e-05,2.0,41,0.020489477,9.566468e-07,0,-1.7970042347051418e-07,2.0
129,129,448662.03,3419.4365,24223.81,24463.965,-81.96521,93.5804966581345,-0.13518526,-8.266878e-06,1.4643953e-05,1.4357855e-05,2.0,41,0.020275934,8.2880814e-07,0,-1.8165697037388402e-07,2.0
130,130,388258.97,5007.7915,27211.879,27668.834,-79.57255,94.13248692438356,-0.13517779,-7.866508e-06,1.50639935e-05,1.45705335e-05,2.0,41,0.020816684,7.523513e-07,0,-1.8314704308963315e-07,2.0
131,131,335983.9,4604.5845,32865.312,33186.31,-82.024506,94.68448364388314,-0.13517134,-8.203563e-06,1.4413314e-05,1.4135836e-05,2.0,41,0.020707399,6.2397413e-07,0,-1.8390415749012984e-07,2.0
132,132,290751.2,8528.746,35936.715,36934.902,-76.64918,95.23649641682277,-0.13519596,-6.6430566e-06,1.5232116e-05,1.44199275e-05,2.0,41,0.020482186,5.5454825e-07,0,-1.8493816249412336e-07,2.0
133,133,251605.19,10644.156,40381.973,41761.246,-75.23345,95.78850385636906,-0.13516107,-7.877682e-06,1.5664373e-05,1.4646747e-05,2.0,41,0.020447314,4.8962414e-07,0,-1.8649399595706484e-07,2.0
134,134,217729.38,12986.184,45777.78,47584.098,-74.16249,96.34148500263109,-0.1351617,-8.28736e-06,1.596792e-05,1.47786295e-05,2.0,41,0.020207971,4.246791e-07,0,-1.8750945441213674e-07,2.0
135,135,188418.58,15150.527,50623.977,52842.46,-73.33884,97.06048277011723,-0.13517502,-8.104414e-06,1.6685535e-05,1.5313928e-05,2.0,42,0.019947628,3.774924e-07,0,-1.8892666171398532e-07,2.0
136,136,163051.14,19032.584,57197.324,60280.785,-71.59498,97.47648660317645,-0.13518976,-7.655548e-06,1.7065562e-05,1.536435e-05,2.0,42,0.021849297,3.6245874e-07,0,-1.8980267139187113e-07,2.0
137,137,141098.2,23485.066,64377.34,68527.3,-69.95786,98.02849849607446,-0.13518949,-7.658342e-06,1.7521272e-05,1.5463382e-05,2.0,42,0.020371787,2.9727988e-07,0,-1.9093552713304893e-07,2.0
138,138,122105.11,29211.875,70318.195,76144.484,-67.44083,98.444500995829,-0.13522719,-7.6110337e-06,1.853611e-05,1.5808007e-05,2.0,42,0.02197635,2.8861382e-07,0,-1.9183743740673069e-07,2.0
139,139,105663.59,38159.137,79624.54,88296.016,-64.39447,98.99648992871516,-0.13518,-7.673428e-06,1.8916806e-05,1.5383654e-05,2.0,42,0.02041226,2.3117987e-07,0,-1.9315743324018678e-07,2.0
140,140,91439.65,46206.367,86401.305,97980.68,-61.86267,99.41248549512238,-0.13518764,-7.6099163e-06,2.0144907e-05,1.5664806e-05,2.0,42,0.021599924,2.2045084e-07,0,-1.940843976158829e-07,2.0
141,141,79127.08,56525.363,93231.62,109028.67,-58.772003,99.96450250802445,-0.13519756,-7.733774e-06,2.1574055e-05,1.577527e-05,2.0,42,0.020249242,1.85724e-07,0,-1.952934661149873e-07,2.0
142,142,68475.36,68133.875,100286.9,121242.266,-55.80822,100.38049466113443,-0.13525614,-7.174833e-06,2.3176168e-05,1.5857033e-05,2.0,42,0.02106596,1.7375096e-07,0,-1.9614787643625833e-07,2.0
143,143,59252.523,80846.3,105364.25,132807.19,-52.500866,100.7964925475244,-0.13519008,-7.683859e-06,2.5492945e-05,1.6045875e-05,2.0,42,0.021746555,1.6374531e-07,0,-1.9710652875421174e-07,2.0
144,144,51282.285,96039.54,110279.2,146236.44,-48.94817,101.34850748043391,-0.13517624,-7.626306e-06,2.814227e-05,1.6004245e-05,2.0,42,0.02025472,1.3850665e-07,0,-1.9831578460012702e-07,2.0
145,145,44369.8,112480.2,110873.71,157939.16,-44.587902,101.76449510021484,-0.1351889,-7.647725e-06,3.2352218e-05,1.5943424e-05,2.0,42,0.02064225,1.3069749e-07,0,-1.9918663192219477e-07,2.0
146,146,38403.727,128551.9,109843.91,169089.55,-40.51294,102.18049511997378,-0.13517298,-7.719432e-06,3.772861e-05,1.592169e-05,2.0,42,0.020934818,1.2380906e-07,0,-2.001258668140918e-07,2.0
147,147,33226.32,143195.47,107978.125,179343.86,-37.01852,102.59649753969279,-0.13521186,-7.6132683e-06,4.4361077e-05,1.6080541e-05,2.0,42,0.021120453,1.1776513e-07,0,-2.0097380805269675e-07,2.0
148,148,28754.086,158068.92,103762.62,189083.22,-33.28246,103.01250862612505,-0.13515949,-7.70509e-06,5.3343276e-05,1.6064067e-05,2.0,42,0.021243006,1.1234739e-07,0,-2.018789162662742e-07,2.0
149,149,24884.947,170463.81,96344.87,195806.66,-29.474808,103.42850819256273,-0.1352143,-7.3372444e-06,6.638269e-05,1.6071524e-05,2.0,42,0.02127745,1.0866561e-07,0,-2.0277684779356205e-07,2.0
150,150,21553.963,182877.25,92214.195,204811.0,-26.759111,103.84550095905433,-0.13522051,-7.3914434e-06,8.0074686e-05,1.6232456e-05,2.0,42,0.02126494,1.0382714e-07,0,-2.0367959118659525e-07,2.0
151,151,18631.234,191828.55,80903.47,208191.17,-22.867529,104.26248852550634,-0.13519089,-7.739547e-06,0.00010558723,1.5944872e-05,2.0,42,0.021143796,1.0155952e-07,0,-2.0461531636045097e-07,2.0
152,152,16126.037,200777.97,74286.59,214080.11,-20.304157,104.67849054528051,-0.13519667,-7.44527e-06,0.00013285626,1.5997432e-05,2.0,42,0.020981899,9.8009565e-08,0,-2.055346235126968e-07,2.0
153,153,13954.87,191198.3,77460.96,206293.45,-22.05455,105.0944909650425,-0.1352046,-7.502262e-06,0.00014723514,2.0758996e-05,2.0,42,0.020262284,9.822068e-08,0,-2.0644109179024876e-07,2.0
154,154,12080.609,210090.38,58362.867,218046.3,-15.525233,105.51048645147239,-0.13520585,-7.582723e-06,0.00022573279,1.6172251e-05,2.0,42,0.020267483,9.2950366e-08,0,-2.0733741006259029e-07,2.0
155,155,10447.592,215225.4,49797.55,220911.23,-13.027508,105.92650572452112,-0.135172,-7.93213e-06,0.0003059116,1.5544483e-05,2.0,42,0.01977829,8.953049e-08,0,-2.0820989641137622e-07,2.0
156,156,9045.586,217918.34,44450.086,222405.52,-11.528804,106.49926636510645,-0.13518012,-7.694846e-06,0.00039583194,1.5811203e-05,2.0,42,0.020259986,9.10948e-08,0,-2.0945510169409687e-07,2.0
157,157,7827.7437,219173.8,37493.523,222357.64,-9.707482,106.97993486793712,-0.13518527,-7.6017204e-06,0.0005422846,1.541827e-05,2.0,42,0.020262513,9.112578e-08,0,-2.1036803920539448e-07,2.0
158,158,6770.8345,221681.73,33103.46,224139.75,-8.49315,107.51841942683677,-0.13518146,-7.491087e-06,0.00071007555,1.5488651e-05,2.0,42,0.020314908,9.0635005e-08,0,-2.115595032790828e-07,2.0
159,159,5860.798,222578.72,28988.46,224458.5,-7.420386,108.12398932228098,-0.13525304,-7.272242e-06,0.00093678135,1.562487e-05,2.0,42,0.020341683,9.062558e-08,0,-2.1278165435018832e-07,2.0
160,160,5071.625,223058.36,25082.018,224464.11,-6.415731,108.80469940797047,-0.13517565,-7.532993e-06,0.0012511533,1.5622181e-05,2.0,42,0.020372765,9.0761795e-08,0,-2.1417516845645777e-07,2.0
161,161,4388.5933,226350.1,18194.088,227080.14,-4.5955715,109.48481712026114,-0.13519749,-7.3722586e-06,0.0019932627,1.2795781e-05,2.0,42,0.020471837,9.0152476e-08,0,-2.1560943311034247e-07,2.0
162,162,3798.7827,224084.73,18162.072,224819.55,-4.6336956,110.16482605923375,-0.13520315,-7.42385e-06,0.0023068017,1.5054729e-05,2.0,42,0.020404145,9.075788e-08,0,-2.1708557036365148e-07,2.0
163,163,3286.0488,222449.25,16470.809,223058.19,-4.234624,110.84468838485918,-0.13519546,-7.532621e-06,0.002940568,1.6033366e-05,2.0,42,0.020360978,9.128102e-08,0,-2.185834749070299e-07,2.0
164,164,2844.088,225375.77,14027.356,225811.88,-3.5614872,111.52482873716508,-0.13515763,-7.596505e-06,0.003989342,1.539428e-05,2.0,42,0.020496942,9.0769994e-08,0,-2.2000029321587494e-07,2.0
165,165,2460.7852,223975.8,12315.153,224314.11,-3.1471996,112.20469378279086,-0.1351702,-7.5190246e-06,0.005251781,1.5829713e-05,2.0,42,0.020441476,9.1128804e-08,0,-2.2149201906213042e-07,2.0
166,166,2129.3164,225222.55,10599.64,225471.83,-2.6945207,112.88483888175688,-0.13519141,-7.712912e-06,0.0070516183,1.558427e-05,2.0,42,0.020492919,9.0889046e-08,0,-2.2287857582466586e-07,2.0
167,167,1843.2289,223411.3,9430.583,223610.25,-2.4171205,113.56493643403519,-0.13518646,-7.488293e-06,0.009155927,1.6285308e-05,2.0,42,0.020426493,9.1348646e-08,0,-2.2441145185473092e-07,2.0
168,168,1594.4913,224779.5,8970.623,224958.44,-2.2853785,114.24483590635646,-0.13518704,-7.51474e-06,0.01112693,1.7693592e-05,2.0,42,0.020472106,9.100395e-08,0,-2.2589849985874168e-07,2.0
169,169,1380.4436,224973.64,8045.382,225117.45,-2.048107,114.9247159119841,-0.13524286,-7.4234777e-06,0.014330284,1.8303317e-05,2.0,42,0.020470811,9.0933916e-08,0,-2.27362719883361e-07,2.0
170,170,1194.6187,224768.12,7646.0327,224898.14,-1.9483036,115.60484231761075,-0.13517836,-7.447876e-06,0.017424274,2.0139805e-05,2.0,42,0.020488106,9.109949e-08,0,-2.2882880924012027e-07,2.0
171,171,1033.3434,225277.3,6951.361,225384.52,-1.7674098,116.2850841365871,-0.13509215,-7.980928e-06,0.022156728,2.1076436e-05,2.0,42,0.020486727,9.089678e-08,0,-2.3027093734541717e-07,2.0
172,172,894.71045,225134.14,6563.7397,225229.8,-1.6699737,116.96482648888195,-0.13515995,-7.5830944e-06,0.02710106,2.3016395e-05,2.0,42,0.020483935,9.094683e-08,0,-2.3163354601773043e-07,2.0
173,173,774.2569,226803.0,7005.167,226911.16,-1.7691078,117.6449781745032,-0.13515031,-7.69112e-06,0.029343816,2.7966742e-05,2.0,42,0.020535752,9.050129e-08,0,-2.330627374173978e-07,2.0
174,174,669.7856,225169.33,6350.053,225258.84,-1.6153837,118.32485028679366,-0.13520096,-7.283603e-06,0.037420277,2.9737059e-05,2.0,42,0.020463787,9.084565e-08,0,-2.3455803733955664e-07,2.0
175,175,579.81464,224946.47,6629.626,225044.14,-1.6881335,119.00481709244195,-0.13520429,-7.299807e-06,0.041403964,3.5932262e-05,2.0,42,0.02046093,9.091963e-08,0,-2.359009763672096e-07,2.0
176,176,501.44418,225900.23,7063.4243,226010.64,-1.7909347,119.68219512459473,-0.13526584,-7.4793525e-06,0.044934742,4.3888936e-05,2.0,42,0.020493684,9.067575e-08,0,-2.372527864871097e-07,2.0
177,177,434.02762,224858.62,7105.3267,224970.86,-1.8098919,120.36223761018482,-0.13515241,-7.631893e-06,0.051608197,5.1479496e-05,2.0,42,0.020476904,9.102025e-08,0,-2.3874665463886896e-07,2.0
178,178,375.6009,226491.2,7916.91,226629.53,-2.0019362,121.04045313576353,-0.13516064,-7.5871926e-06,0.053522676,6.53155e-05,2.0,42,0.020494658,9.043243e-08,0,-2.4022720220286687e-07,2.0
179,179,325.10385,226339.36,8161.683,226486.47,-2.0651622,121.71971938139905,-0.13517311,-7.450484e-06,0.059981633,7.7892066e-05,2.0,42,0.020486401,9.045309e-08,0,-2.4157726352330875e-07,2.0
180,180,281.3503,227388.56,9332.676,227580.0,-2.3502634,122.39678805354924,-0.13517931,-7.476186e-06,0.06061311,0.00010193204,2.0,42,0.020518608,9.015998e-08,0,-2.4290003872530104e-07,2.0
181,181,243.36427,226291.92,9462.416,226489.67,-2.394433,123.08011632596026,-0.13518131,-7.5626067e-06,0.06911325,0.000120633675,2.0,42,0.02046275,9.0347385e-08,0,-2.4438058943649565e-07,2.0
182,182,210.60631,226715.36,10777.318,226971.38,-2.721608,123.75720195812755,-0.13512835,-7.660389e-06,0.07011938,0.0001580947,2.0,42,0.020452263,9.010944e-08,0,-2.4587360381865624e-07,2.0
183,183,182.27473,226150.22,9694.166,226357.9,-2.4545407,124.42924724335899,-0.13519552,-7.367043e-06,0.09007063,0.00016520103,2.0,42,0.0204481,9.0335256e-08,0,-2.471823631494618e-07,2.0
184,184,157.72879,227863.34,12837.133,228224.66,-3.2244627,125.11765031612958,-0.13517924,-7.4288787e-06,0.078603365,0.0002486864,2.0,42,0.020474209,8.971077e-08,0,-2.486737546898941e-07,2.0
185,185,136.52892,228491.92,14129.268,228928.36,-3.5384967,125.78954424129915,-0.13516113,-7.541747e-06,0.08250415,0.00031427943,2.0,42,0.020471217,8.942194e-08,0,-2.499684388373606e-07,2.0
186,186,118.14758,232045.44,13439.521,232434.3,-3.3147326,126.73289751281845,-0.13514389,-7.5076996e-06,0.100233175,0.00033510328,2.0,43,0.02050533,8.82199e-08,0,-2.5185610158424275e-07,2.0
187,187,102.25773,232033.77,15394.642,232543.89,-3.795815,127.3993436244491,-0.1351438,-7.524423e-06,0.10110076,0.00044308158,2.0,43,0.0204634,8.799801e-08,0,-2.532249238362804e-07,2.0
188,188,88.4436,232279.2,18184.959,232989.95,-4.4765115,128.0893028038845,-0.13517855,-7.5089474e-06,0.098955825,0.0006028255,2.0,43,0.020419514,8.7641176e-08,0,-2.5466896749116407e-07,2.0
189,189,76.54279,233848.03,19186.422,234633.8,-4.690415,128.75675107563438,-0.13514665,-7.5067305e-06,0.10837318,0.0007246506,2.0,43,0.02046618,8.7226056e-08,0,-2.5602956148506294e-07,2.0
190,190,66.250786,234855.1,22772.65,235956.58,-5.5383534,129.4250068940164,-0.13516472,-7.4930804e-06,0.105491035,0.000982604,2.0,43,0.020468239,8.6745786e-08,0,-2.574441521289046e-07,2.0
191,191,57.329906,236684.72,25318.326,238035.03,-6.10575,130.07962636514458,-0.13524057,-7.483676e-06,0.10964882,0.0012404867,2.0,43,0.020494435,8.6098396e-08,0,-2.588031005482089e-07,2.0
192,192,49.60321,237259.8,27992.254,238905.38,-6.7287335,130.763375304261,-0.1351864,-7.471534e-06,0.11462319,0.0015736073,2.0,43,0.020446386,8.5583615e-08,0,-2.6027765907236735e-07,2.0
193,193,42.92585,239241.52,32080.025,241382.75,-7.6372666,131.47143904454424,-0.13517801,-7.4983877e-06,0.11557569,0.0020413783,2.0,43,0.020479856,8.484391e-08,0,-2.6169280677402657e-07,2.0
194,194,37.1518,240795.1,34972.82,243321.55,-8.263794,132.11519414177747,-0.13521738,-7.467939e-06,0.122492544,0.0025305203,2.0,43,0.020465683,8.410962e-08,0,-2.6294735237014936e-07,2.0
195,195,32.150223,242727.56,38626.47,245781.77,-9.04195,132.75436539881048,-0.13523178,-7.484328e-06,0.1281596,0.0031653505,2.0,43,0.02047059,8.328767e-08,0,-2.643684426292623e-07,2.0
196,196,27.835518,244940.64,43142.78,248711.11,-9.989368,133.4823043133656,-0.13518454,-7.49823e-06,0.13252954,0.003987848,2.0,43,0.020488366,8.237817e-08,0,-2.657538076975262e-07,2.0
197,197,24.082958,246454.03,47342.195,250959.9,-10.873687,134.18439610672067,-0.13519089,-7.4576224e-06,0.13959244,0.0049676388,2.0,43,0.020436274,8.1432425e-08,0,-2.6724108033528026e-07,2.0
198,198,20.833313,249771.72,52493.57,255228.3,-11.868899,134.83878357784124,-0.13520007,-7.4569703e-06,0.14553106,0.006156165,2.0,43,0.020495052,8.030086e-08,0,-2.6887345561969527e-07,2.0
199,199,18.021912,251837.2,58846.11,258621.03,-13.152166,135.58475473328144,-0.13539839,-7.305362e-06,0.15007263,0.0077697914,2.0,43,0.02047833,7.9182776e-08,0,-2.7006910424010834e-07,2.0
200,200,15.604198,254492.61,65199.266,262711.7,-14.369722,136.2400154043862,-0.13515842,-7.458461e-06,0.15643574,0.009635242,2.0,43,0.020468283,7.791158e-08,0,-2.715313554983775e-07,2.0
201,201,13.500899,257476.7,72087.49,267377.75,-15.641012,136.98698773319484,-0.13518818,-7.454932e-06,0.16353004,0.011886851,2.0,43,0.02046394,7.6535684e-08,0,-2.731322397722159e-07,2.0
202,202,11.686608,260671.62,79805.08,272614.28,-17.02206,137.57788552128477,-0.13514546,-7.4878667e-06,0.17064798,0.01462396,2.0,43,0.020462025,7.505852e-08,0,-2.7419261127966544e-07,2.0
203,203,10.113269,264177.1,89150.31,278814.12,-18.647697,138.25154200659017,-0.13517341,-7.444773e-06,0.1765248,0.018047702,2.0,43,0.02048445,7.346991e-08,0,-2.752645359843879e-07,2.0
204,204,8.748621,267581.4,98977.38,285300.44,-20.29925,139.01736694961437,-0.13518554,-7.4271934e-06,0.18379961,0.02212135,2.0,43,0.020474646,7.1765214e-08,0,-2.771821648236781e-07,2.0
205,205,7.570237,271292.72,110283.086,292851.66,-22.122213,139.8930040045525,-0.13518076,-7.4580053e-06,0.19063461,0.027034864,2.0,43,0.020468831,6.989488e-08,0,-2.7926428627942496e-07,2.0
206,206,6.554112,275627.34,123009.234,301830.6,-24.050644,140.42932893670513,-0.13519928,-7.245676e-06,0.19740975,0.032788195,2.0,43,0.020465873,6.780583e-08,0,-2.7967157231715116e-07,2.0
207,207,5.669445,280690.84,137659.81,312630.1,-26.124819,141.03913771230145,-0.1351685,-7.5699004e-06,0.20392591,0.039538957,2.0,43,0.020497458,6.556457e-08,0,-2.817248511512318e-07,2.0
208,208,4.907347,284943.4,154344.55,324060.16,-28.442959,141.73154646516195,-0.13515648,-7.2889743e-06,0.21012709,0.04766651,2.0,43,0.020487286,6.3220625e-08,0,-2.8255831083725545e-07,2.0
209,209,4.245922,289189.28,172525.05,336742.22,-30.81953,142.51932994261733,-0.13516782,-7.5051303e-06,0.2172681,0.05703023,2.0,43,0.02045625,6.074751e-08,0,-2.8404087246925353e-07,2.0
210,210,3.6747382,294905.0,194057.05,353025.62,-33.346214,143.418968678714,-0.13520268,-7.4789277e-06,0.22318465,0.06743893,2.0,43,0.020505548,5.8085153e-08,0,-2.86891740363497e-07,2.0
211,211,3.180988,300588.12,219067.39,371945.88,-36.08441,144.44717078082613,-0.1351419,-7.348493e-06,0.2283917,0.07922757,2.0,43,0.020481564,5.5065982e-08,0,-2.8827046228038946e-07,2.0
212,212,2.752818,307104.2,245790.33,393352.1,-38.671974,145.62615419682697,-0.13517487,-7.422475e-06,0.23522194,0.09184266,2.0,43,0.020471767,5.204438e-08,0,-2.899560757752416e-07,2.0
213,213,2.3804083,313771.2,278795.7,419737.28,-41.622112,146.9810018079006,-0.13518901,-7.4704726e-06,0.23981845,0.1058034,2.0,43,0.020475285,4.8781192e-08,0,-2.9359585626071074e-07,2.0
214,214,2.060257,322547.88,314218.78,450300.53,-44.250595,148.53634820171283,-0.13517056,-7.444439e-06,0.24584797,0.11970877,2.0,43,0.020480473,4.5481787e-08,0,-2.976811888526798e-07,2.0
215,215,1.7836765,331434.0,357002.12,487133.47,-47.126953,150.32463295339767,-0.13516648,-7.3758683e-06,0.24993856,0.13423906,2.0,43,0.02048879,4.205991e-08,0,-3.0087700086233185e-07,2.0
216,216,1.5427545,341996.75,402809.56,528410.2,-49.667797,152.38430713120033,-0.13508503,-7.4227796e-06,0.25610822,0.14882664,2.0,43,0.020476196,3.875057e-08,0,-3.0392313839419906e-07,2.0
217,217,1.3354719,354828.2,457672.9,579109.25,-52.214016,154.75583607051522,-0.13517907,-7.407276e-06,0.26039353,0.16263708,2.0,43,0.020480804,3.5366046e-08,0,-3.083939479332274e-07,2.0
218,218,1.1556969,368400.12,519498.1,636864.94,-54.657784,157.4875070802227,-0.13517326,-7.3939077e-06,0.26508933,0.17638655,2.0,43,0.02048404,3.2163868e-08,0,-3.147664568409512e-07,2.0
219,219,1.0000616,386033.72,587740.8,703179.44,-56.702713,160.63727365652448,-0.13518293,-7.3714864e-06,0.27077433,0.18916765,2.0,43,0.020474833,2.9117508e-08,0,-3.2235927165524736e-07,2.0

File: data/split_cycle/09082023_9_PEGMEA_1_PEGDA_12,86_Aerosil380_30_LiTFSI_G2_2-3_C01_RUN_1.csv
True,index,freq,Re(Z),Im(Z),Z,Phase(Z),time,Ewe_meas,I_meas,Cs,Cp,cycle_number,I_Range,Ewe,I,Ns,(QQo),cycle
0,0,7000018.5,227.74632,1683.6581,1698.9917,-82.29643,2.465496463730233,-0.013556311,2.5929208e-05,1.3504144e-05,1.32614905e-05,1.0,40,0.010024004,5.899972e-06,0,4.0590865465617297e-10,1.0
1,1,6057573.0,316.84424,1844.7635,1871.7753,-80.25435,3.0174913699447643,-0.013498721,-5.048884e-06,1.4242321e-05,1.3834224e-05,1.0,40,0.014158622,7.5642747e-06,0,-8.665608406259493e-10,1.0
2,2,5242039.0,373.6894,2163.652,2195.6853,-80.20098,3.433485496410867,-0.013538648,9.537759e-06,1.4032416e-05,1.36259605e-05,1.0,40,0.01961708,8.934378e-06,0,-2.497822375542253e-09,1.0
3,3,4536288.0,316.66925,2495.817,2515.8262,-82.76895,4.801491401362,-0.013546268,-3.8023022e-06,1.40574575e-05,1.3834739e-05,1.0,40,0.018751418,7.4533837e-06,0,-2.9774965650580677e-09,1.0
4,4,3925558.5,388.524,2857.4277,2883.7205,-82.25699,5.2174929144384805,-0.013512787,-2.9049823e-05,1.4188726e-05,1.39311705e-05,1.0,40,0.018311763,6.350048e-06,0,-3.58440200338666e-09,1.0
5,5,3397055.0,470.41016,3256.999,3290.7944,-81.78157,5.633496987546096,-0.013540623,-4.4720964e-06,1.4384672e-05,1.4090736e-05,1.0,40,0.019448094,5.909848e-06,0,-3.508088202794271e-09,1.0
6,6,2939708.2,562.4707,3684.6787,3727.3623,-81.32073,6.049502100649988,-0.013588581,8.1981825e-06,1.4693196e-05,1.4358607e-05,1.0,40,0.021353446,5.7288357e-06,0,-4.745853144996204e-10,1.0
7,7,2543924.5,630.65985,4223.427,4270.2534,-81.5071,6.601500873541227,-0.0136087965,4.458496e-06,1.481327e-05,1.4490173e-05,1.0,40,0.020557577,4.814135e-06,0,-5.455812353501541e-09,1.0
8,8,2201436.2,754.68835,4978.208,5035.088,-81.37969,7.153480526438216,-0.013557821,-2.3542616e-05,1.4522486e-05,1.4196227e-05,1.0,40,0.021107947,4.1921708e-06,0,-1.0837536272377849e-08,1.0
9,9,1905053.1,520.28925,5621.576,5645.6016,-84.71221,7.872481760539813,-0.01360345,-9.205918e-07,1.4861235e-05,1.4735018e-05,1.0,41,0.019748194,3.4979787e-06,0,-1.2738631571765938e-08,1.0
10,10,1648567.4,836.53436,6654.8843,6707.2554,-82.835365,8.42448968012468,-0.013576712,-2.4833264e-07,1.4506843e-05,1.4281186e-05,1.0,41,0.0200026,2.9822331e-06,0,-1.2772003957555475e-08,1.0
11,11,1426616.2,1009.3835,7500.909,7568.52,-82.33585,8.976489066350041,-0.013573042,-4.773791e-07,1.4873018e-05,1.4608478e-05,1.0,41,0.020500734,2.7086846e-06,0,-1.3618124347001665e-08,1.0
12,12,1234551.2,1253.3169,8700.691,8790.497,-81.80305,9.528502105880762,-0.013619995,1.1110599e-06,1.48168965e-05,1.4515697e-05,1.0,41,0.020497963,2.331832e-06,0,-1.3533165283935963e-08,1.0
13,13,1068345.5,1750.1449,9810.7295,9965.612,-79.88535,10.080499145464273,-0.013544201,-2.7343417e-06,1.5184732e-05,1.47164055e-05,1.0,41,0.020666176,2.0737489e-06,0,-1.3564850688829387e-08,1.0
14,14,924510.06,1827.6096,11229.209,11376.963,-80.75588,10.632482718297979,-0.013620162,2.4015503e-06,1.5330606e-05,1.4934992e-05,1.0,41,0.020296307,1.7839828e-06,0,-1.2887768777315184e-08,1.0
15,15,800039.0,1930.9506,12252.573,12403.795,-81.0441,11.184498957853066,-0.013572446,2.6190554e-07,1.6236098e-05,1.5842625e-05,1.0,41,0.020544386,1.6562984e-06,0,-1.2935173941361061e-08,1.0
16,16,692334.1,2895.5652,14729.339,15011.253,-78.878334,11.736501970764948,-0.013636204,3.963919e-06,1.5607062e-05,1.50263595e-05,1.0,41,0.020344578,1.3552884e-06,0,-1.2368823663354985e-08,1.0
17,17,599122.25,3980.7656,16769.986,17235.979,-76.64659,12.28848141033086,-0.013557895,-2.0993382e-06,1.5840613e-05,1.4995658e-05,1.0,41,0.020417258,1.184572e-06,0,-1.3650897707170392e-08,1.0
18,18,518454.94,4916.82,19098.508,19721.26,-75.56298,12.84050378316897,-0.013581557,-4.047543e-07,1.607347e-05,1.5074373e-05,1.0,41,0.020647407,1.0469619e-06,0,-1.2891992717780138e-08,1.0
19,19,448662.03,6420.048,21508.498,22446.213,-73.38022,13.392488769401098,-0.013605219,3.7981843e-06,1.649266e-05,1.5143447e-05,1.0,41,0.020332871,9.058486e-07,0,-1.2864291265095238e-08,1.0
20,20,388258.97,8393.004,24323.555,25730.873,-70.96267,13.944497515651165,-0.013624839,2.4294832e-06,1.6852782e-05,1.5059712e-05,1.0,41,0.020859316,8.106727e-07,0,-1.2484146149776936e-08,1.0
21,21,335983.9,11867.137,25527.984,28151.5,-65.0678,14.496484821866034,-0.013554374,-3.3116166e-06,1.8556031e-05,1.52586135e-05,1.0,41,0.020561732,7.3039564e-07,0,-1.4127684680077993e-08,1.0
22,22,290751.2,12435.324,29850.945,32337.535,-67.38434,15.0484902880562,-0.013589717,2.608252e-06,1.8337518e-05,1.5625823e-05,1.0,41,0.020526187,6.3474806e-07,0,-1.4210680624117344e-08,1.0
23,23,251605.19,15879.076,33357.02,36943.684,-64.54396,15.600500207598088,-0.013582395,1.6417796e-06,1.8963274e-05,1.5459926e-05,1.0,41,0.020380396,5.516612e-07,0,-1.3421169474093454e-08,1.0
24,24,217729.38,19738.656,36508.734,41503.04,-61.60187,16.152479753858643,-0.013607642,2.7441909e-06,2.0021947e-05,1.5493162e-05,1.0,41,0.020312164,4.894139e-07,0,-1.3498701503807967e-08,1.0
25,25,188418.58,24226.227,39376.45,46232.184,-58.398235,16.70449751339038,-0.013605257,3.2935334e-06,2.145161e-05,1.5561238e-05,1.0,41,0.02081316,4.5018768e-07,0,-1.3695576647525816e-08,1.0
26,26,163051.14,29018.635,42008.02,51056.39,-55.36375,17.256499006267404,-0.0135916555,3.3456738e-06,2.3236145e-05,1.5729984e-05,1.0,41,0.02028485,3.9730287e-07,0,-1.3696008750277618e-08,1.0
27,27,141098.2,33202.418,45218.64,56099.25,-53.711506,17.975494640442776,-0.013521247,-8.8010296e-07,2.4944864e-05,1.6206977e-05,1.0,42,0.019107264,3.405975e-07,0,-1.3673544242585342e-08,1.0
28,28,122105.11,39647.25,47279.074,61702.637,-50.0175,18.392488366895122,-0.013605368,-1.6955465e-07,2.7568769e-05,1.618631e-05,1.0,42,0.02057052,3.3338154e-07,0,-1.3739600509684714e-08,1.0
29,29,105663.59,46044.5,48259.516,66701.4,-46.345516,18.808480146661168,-0.013617107,-5.370636e-08,3.1211297e-05,1.6338336e-05,1.0,42,0.021940222,3.2893197e-07,0,-1.371536936577596e-08,1.0
30,30,91439.65,52720.965,48862.99,71882.484,-42.825054,19.36048182621016,-0.013629739,-4.5697565e-08,3.5620953e-05,1.6459606e-05,1.0,42,0.020363424,2.832877e-07,0,-1.3904271937009148e-08,1.0
31,31,79127.08,59334.14,48231.113,76464.24,-39.106728,19.776483792666113,-0.01355864,-5.053654e-07,4.1703042e-05,1.659226e-05,1.0,42,0.021325752,2.7889837e-07,0,-1.3932916176560894e-08,1.0
32,32,68475.36,66001.86,46769.324,80892.62,-35.32162,20.328503445518436,-0.013522495,-8.5346886e-07,4.9696377e-05,1.6612275e-05,1.0,42,0.020227233,2.5005042e-07,0,-1.3900661248263823e-08,1.0
33,33,59252.523,71670.17,44805.61,84523.11,-32.012142,20.744481758592883,-0.013622995,3.0652933e-10,5.9948852e-05,1.684592e-05,1.0,42,0.020860119,2.467978e-07,0,-1.3917516337400965e-08,1.0
34,34,51282.285,77801.016,43298.44,89037.93,-29.097162,21.160502285027178,-0.013638533,1.949059e-08,7.167711e-05,1.6950204e-05,1.0,42,0.021397686,2.4032101e-07,0,-1.3944056522182397e-08,1.0
35,35,44369.8,83146.5,38454.566,91608.375,-24.820148,21.57649609146756,-0.013579321,-3.9491835e-07,9.327918e-05,1.6436532e-05,1.0,42,0.021761505,2.3754929e-07,0,-1.3978463275292864e-08,1.0
36,36,38403.727,86739.7,35447.19,93703.15,-22.227951,22.12847942436929,-0.013530375,-7.8697695e-07,0.00011691357,1.6730935e-05,1.0,42,0.020241367,2.1601586e-07,0,-1.4069713472270706e-08,1.0
37,37,33226.32,90102.92,31899.615,95583.06,-19.49576,22.544497630762635,-0.013588171,-4.154058e-07,0.00015015938,1.672482e-05,1.0,42,0.020443039,2.1387721e-07,0,-1.4092793465152513e-08,1.0
38,38,28754.086,92611.625,28418.248,96873.68,-17.058842,22.96049210385536,-0.013631006,8.20712e-08,0.00019477055,1.6761245e-05,1.0,42,0.02051805,2.118021e-07,0,-1.4070961677474692e-08,1.0
39,39,24884.947,95428.68,25104.078,98675.47,-14.738659,23.377485297009116,-0.013558007,-7.428349e-07,0.00025476463,1.6489568e-05,1.0,42,0.020604279,2.0880852e-07,0,-1.410266440475125e-08,1.0
40,40,21553.963,96773.23,22076.25,99259.35,-12.85061,23.793500330095412,-0.01356926,-3.6418592e-07,0.0003344781,1.654533e-05,1.0,42,0.020564333,2.0717779e-07,0,-1.4099756663686631e-08,1.0
41,41,18631.234,98282.09,19305.275,100160.19,-11.112965,24.209493629838107,-0.01358683,-7.233009e-08,0.00044248902,1.6438578e-05,1.0,42,0.020533916,2.0501075e-07,0,-1.4099656950117082e-08,1.0
42,42,16126.037,99532.125,16690.406,100921.82,-9.519285,24.625504289608216,-0.013563465,-4.2173707e-07,0.00059132406,1.617295e-05,1.0,42,0.020365382,2.0179364e-07,0,-1.4057943203254374e-08,1.0
43,43,13954.87,101743.11,10713.8,102305.65,-6.0112333,25.04150289602694,-0.013611536,1.2863536e-07,0.0010645126,1.167451e-05,1.0,42,0.020413168,1.9953119e-07,0,-1.3952347078963781e-08,1.0
44,44,12080.609,99542.14,12547.391,100329.83,-7.184303,25.457481875811936,-0.0135641,-6.314556e-07,0.0010499723,1.6421944e-05,1.0,42,0.019695366,1.9630619e-07,0,-1.3883764020388058e-08,1.0
45,45,10447.592,100624.984,10007.448,101121.4,-5.679556,25.87349064220325,-0.013601419,-7.97795e-08,0.001522231,1.4908747e-05,1.0,42,0.01929394,1.9079977e-07,0,-1.3870225169168421e-08,1.0
46,46,9045.586,100701.22,8553.567,101063.836,-4.855053,26.305267089424888,-0.01358111,-9.225761e-08,0.002057009,1.4734627e-05,1.0,42,0.021971593,2.1740311e-07,0,-1.402315831970164e-08,1.0
47,47,7827.7437,100735.78,6893.0156,100971.336,-3.9144588,26.940923332964303,-0.01358683,-9.151276e-08,0.0029496755,1.3746641e-05,1.0,42,0.020266257,2.0071298e-07,0,-1.3723357587600521e-08,1.0
48,48,6770.8345,100969.03,5748.822,101132.555,-3.2587023,27.479405811842298,-0.013593538,-1.7178654e-07,0.0040888307,1.321219e-05,1.0,42,0.020356264,2.01283e-07,0,-1.3761336377168377e-08,1.0
49,49,5860.798,100609.586,4949.2017,100731.24,-2.8162324,28.08597850735532,-0.013470586,-1.1654361e-06,0.005486915,1.3245554e-05,1.0,42,0.020422855,2.02746e-07,0,-1.402073172370846e-08,1.0
50,50,5071.625,100328.83,4288.769,100420.45,-2.4477396,28.766717259699362,-0.013605201,-4.1968654e-08,0.0073171225,1.3346314e-05,1.0,42,0.020484084,2.0398319e-07,0,-1.4148865151649482e-08,1.0
51,51,4388.5933,99551.75,3560.7078,99615.41,-2.0484483,29.44681273199967,-0.013677101,1.3906762e-07,0.01018494,1.3013021e-05,1.0,42,0.02047017,2.0549201e-07,0,-1.4082608585151313e-08,1.0
52,52,3798.7827,99768.5,3033.6846,99814.61,-1.7416699,30.126810150963138,-0.013573359,-2.3734579e-07,0.013810369,1.2757274e-05,1.0,42,0.020555537,2.0593716e-07,0,-1.4042623196421269e-08,1.0
53,53,3286.0488,99689.76,2506.8892,99721.27,-1.440508,30.80667994326359,-0.01361528,1.6887236e-08,0.019320173,1.2209718e-05,1.0,42,0.020615544,2.0673166e-07,0,-1.4151084713297685e-08,1.0
54,54,2844.088,99542.516,2755.9272,99580.66,-1.585882,31.486847122228937,-0.013598661,-1.5986517e-07,0.020305298,1.555231e-05,1.0,42,0.02064519,2.0732129e-07,0,-1.3984254437532349e-08,1.0
55,55,2460.7852,99170.984,2586.318,99204.7,-1.4939,32.16671891452279,-0.013587017,1.0741092e-08,0.025007166,1.699667e-05,1.0,42,0.02066815,2.0833842e-07,0,-1.4035882307196484e-08,1.0
56,56,2129.3164,99483.08,2321.609,99510.164,-1.336853,32.84682284016162,-0.01356272,-1.3956361e-07,0.03219518,1.7524035e-05,1.0,42,0.020736156,2.0838229e-07,0,-1.3893343712007777e-08,1.0
57,57,1843.2289,99521.055,2583.7659,99554.586,-1.4871792,33.526955005771015,-0.013616529,-7.697567e-09,0.03341856,2.2509792e-05,1.0,42,0.020773236,2.0866177e-07,0,-1.4021406842470342e-08,1.0
58,58,1594.4913,99314.28,2471.8398,99345.04,-1.4257442,34.20680399808043,-0.013633484,-9.9891906e-08,0.04038105,2.499919e-05,1.0,42,0.020748798,2.0885591e-07,0,-1.4100379612805587e-08,1.0
59,59,1380.4436,99676.01,2735.5725,99713.54,-1.5720676,34.88668197704828,-0.013600711,-1.0585191e-07,0.042145696,3.1720603e-05,1.0,42,0.020821914,2.0881733e-07,0,-1.3971089559837108e-08,1.0
60,60,1194.6187,99459.0,2810.9478,99498.71,-1.618884,35.56684851599857,-0.013568478,-2.7776179e-07,0.047395606,3.7827594e-05,1.0,42,0.02079806,2.0902843e-07,0,-1.4172169685601273e-08,1.0
61,61,1033.3434,99425.29,2833.4207,99465.66,-1.6323726,36.24707473497256,-0.01368664,5.5813314e-07,0.054358117,4.4110322e-05,1.0,42,0.020793661,2.0905368e-07,0,-1.4311328687710519e-08,1.0
62,62,894.71045,99547.92,3367.9082,99604.875,-1.9376935,36.92682479394716,-0.013597376,8.859417e-08,0.052817445,6.038606e-05,1.0,42,0.020807665,2.0890208e-07,0,-1.4174160915861458e-08,1.0
63,63,774.2569,99256.41,3913.9604,99333.55,-2.2581644,37.60694447957212,-0.013547555,-2.9415182e-07,0.052519266,8.153792e-05,1.0,42,0.020755846,2.0895102e-07,0,-1.4056625823884537e-08,1.0
64,64,669.7856,99680.71,4231.9253,99770.5,-2.4310215,38.28682717854099,-0.0136349555,1.3608819e-07,0.05614956,0.00010102249,1.0,42,0.020805782,2.085364e-07,0,-1.4219759636228445e-08,1.0
65,65,579.81464,99783.63,4412.1323,99881.13,-2.531798,38.9668293975119,-0.013568124,-1.3471334e-08,0.062213186,0.00012139829,1.0,42,0.02079874,2.0823494e-07,0,-1.42581433513898e-08,1.0
66,66,501.44418,100114.93,5305.966,100255.44,-3.033766,39.644175109657226,-0.013560372,-2.2412137e-07,0.05981816,0.00016755065,1.0,42,0.02083126,2.0778185e-07,0,-1.4238922995185021e-08,1.0
67,67,434.02762,99943.055,5806.07,100111.56,-3.3247914,40.32422674194095,-0.013601828,-1.3360356e-07,0.06315686,0.00021243034,1.0,42,0.020759344,2.073621e-07,0,-1.4140070217172389e-08,1.0
68,68,375.6009,100287.51,6359.579,100488.945,-3.628466,41.00242576081655,-0.013530487,-7.8845396e-08,0.06662928,0.00026686114,1.0,42,0.020813026,2.0711757e-07,0,-1.4125320528974466e-08,1.0
69,69,325.10385,100280.74,7051.2827,100528.34,-4.0221567,41.68170043313148,-0.013588954,-1.5874726e-07,0.06942724,0.00034157737,1.0,42,0.020779751,2.067054e-07,0,-1.4018249475499208e-08,1.0
70,70,281.3503,100613.18,8046.2876,100934.41,-4.5723557,42.358812038612086,-0.013577831,-1.2615341e-07,0.07030354,0.000446776,1.0,42,0.02078756,2.0595117e-07,0,-1.3981815950795964e-08,1.0
71,71,243.36427,100774.11,8926.54,101168.695,-5.062031,43.04212951104273,-0.0136019215,-1.3639715e-07,0.07326224,0.00057036674,1.0,42,0.020769548,2.0529619e-07,0,-1.3903184364444895e-08,1.0
72,72,210.60631,101349.336,9909.321,101832.62,-5.5842834,43.719187196547864,-0.013696683,3.811946e-07,0.076261416,0.00072213577,1.0,42,0.020779638,2.040568e-07,0,-1.4048782155824786e-08,1.0
73,73,182.27473,101838.37,11612.188,102498.27,-6.5050945,44.391262135090074,-0.013597823,-4.1409244e-08,0.07519337,0.0009651051,1.0,42,0.020795174,2.0288316e-07,0,-1.3948554217329286e-08,1.0
74,74,157.72879,102542.66,12712.193,103327.62,-7.0668917,45.07962270119424,-0.013576396,8.431011e-08,0.0793759,0.0012014254,1.0,42,0.020824775,2.0154123e-07,0,-1.3971217211898473e-08,1.0
75,75,136.52892,102843.414,13953.861,103785.734,-7.7267447,45.751525159721496,-0.013588153,-1.09949646e-07,0.083541274,0.0015101308,1.0,42,0.020785043,2.0026879e-07,0,-1.3905235576818578e-08,1.0
76,76,118.14758,103523.76,16211.515,104785.41,-8.900068,46.43990071245935,-0.013630093,-3.4331745e-08,0.08309439,0.00198892,1.0,42,0.020789541,1.9840111e-07,0,-1.402823325771971e-08,1.0
77,77,102.25773,104215.71,18361.975,105820.96,-9.992499,47.10634237076738,-0.013678908,2.6068986e-07,0.08476266,0.0025521133,1.0,42,0.020784047,1.9640765e-07,0,-1.3961158115352923e-08,1.0
78,78,88.4436,105429.63,20433.799,107391.56,-10.968762,47.79630560349324,-0.013628025,7.8722586e-08,0.08806525,0.0031883242,1.0,42,0.02080419,1.9372276e-07,0,-1.3953878709743271e-08,1.0
79,79,76.54279,106568.02,22954.959,109012.266,-12.15589,48.46372195526055,-0.01356613,-2.90986e-07,0.090581454,0.004016443,1.0,42,0.020817805,1.9096755e-07,0,-1.3979101804232761e-08,1.0
80,80,66.250786,107562.13,25477.668,110538.336,-13.325755,49.13197926696739,-0.013626907,2.3126209e-07,0.09429082,0.005009137,1.0,42,0.020786636,1.8804911e-07,0,-1.3786680371949917e-08,1.0
81,81,57.329906,108853.31,28565.34,112538.984,-14.7040415,49.78662599143172,-0.013620777,-1.4533796e-07,0.09718506,0.0062614125,1.0,42,0.020786472,1.8470463e-07,0,-1.4006656798935524e-08,1.0
82,82,49.60321,110649.23,31777.102,115121.83,-16.023417,50.47236762396642,-0.013604158,-9.0766406e-08,0.10097086,0.00769324,1.0,42,0.020796232,1.8064543e-07,0,-1.4091935553313265e-08,1.0
83,83,42.92585,112253.164,35367.68,117693.016,-17.48811,51.18042293758481,-0.013616137,5.5626916e-08,0.1048322,0.009466871,1.0,42,0.020797934,1.7671341e-07,0,-1.387210425360477e-08,1.0
84,84,37.1518,114481.75,38873.57,120901.72,-18.755499,51.82416640818701,-0.013587706,-2.4088519e-07,0.11020108,0.0113927815,1.0,42,0.020799857,1.7203938e-07,0,-1.3858680149488261e-08,1.0
85,85,32.150223,116799.6,42899.25,124428.664,-20.167747,52.46335833185003,-0.013558528,-8.201316e-08,0.115394846,0.013716552,1.0,42,0.020813089,1.6726925e-07,0,-1.4262352569415783e-08,1.0
86,86,27.835518,118978.12,47545.277,128126.29,-21.782324,53.19133321978734,-0.013578921,-2.6761282e-07,0.12025785,0.016559672,1.0,42,0.020781208,1.6219316e-07,0,-1.4130687048253598e-08,1.0
87,87,24.082958,121062.945,53455.22,132339.33,-23.823805,53.89340005311533,-0.01357757,-1.8985315e-07,0.12362895,0.020170774,1.0,42,0.020763826,1.5689838e-07,0,-1.4403840584225059e-08,1.0
88,88,20.833313,124542.25,58051.68,137407.31,-24.991186,54.547776590901776,-0.013587091,-1.4980938e-07,0.13159731,0.023488587,1.0,42,0.02081017,1.5144877e-07,0,-1.4542716845908071e-08,1.0
89,89,18.021912,127527.47,64149.016,142752.77,-26.703363,55.2937273196585,-0.013341636,-1.1731668e-06,0.13766682,0.027799707,1.0,42,0.020794135,1.4566537e-07,0,-1.4244454101401023e-08,1.0
90,90,15.604198,130888.34,70676.33,148751.14,-28.3679,56.191998988972045,-0.013557112,-1.7513229e-07,0.14431275,0.032578573,1.0,43,0.020816645,1.3994276e-07,0,-1.497602162687597e-08,1.0
91,91,13.500899,134186.25,78075.66,155247.4,-30.19279,56.940002811170416,-0.013597404,-1.2880838e-07,0.15098777,0.038187776,1.0,43,0.020795414,1.3395015e-07,0,-1.4875872776202589e-08,1.0
92,92,11.686608,137388.56,86290.87,162239.73,-32.132065,57.53088739924715,-0.013583439,-1.5971355e-07,0.15782174,0.044645946,1.0,43,0.020756792,1.2793902e-07,0,-1.5024456750818772e-08,1.0
93,93,10.113269,141550.81,95473.94,170739.3,-33.999084,58.204540577862645,-0.013602629,-1.8027389e-07,0.16483285,0.05154024,1.0,43,0.020798735,1.2181575e-07,0,-1.568294442281558e-08,1.0
94,94,8.748621,145174.36,105526.72,179475.58,-36.013268,58.97137736095465,-0.013589745,-2.048746e-07,0.17239238,0.059598077,1.0,43,0.020783134,1.1579923e-07,0,-1.5934794331101404e-08,1.0
95,95,7.570237,149413.47,117191.73,189890.19,-38.108692,59.84698537591612,-0.013585982,-1.5103569e-07,0.17939639,0.068328604,1.0,43,0.02080204,1.09547734e-07,0,-1.4872113512701999e-08,1.0
96,96,6.554112,153333.56,130078.086,201075.83,-40.30908,60.383292788028484,-0.0135480575,-3.3957411e-07,0.18668187,0.07812512,1.0,43,0.020778744,1.0333785e-07,0,-1.6160867008190453e-08,1.0
97,97,5.669445,156953.94,144874.75,213595.95,-42.708244,60.993128497008,-0.013606859,-7.565061e-09,0.19377017,0.08914279,1.0,43,0.020770594,9.7242456e-08,0,-1.4844827238300459e-08,1.0
98,98,4.907347,161399.48,161508.64,228330.55,-45.019367,61.68553143655299,-0.013555454,-3.4931406e-07,0.20080641,0.10047108,1.0,43,0.020781858,9.1016545e-08,0,-1.636707807557583e-08,1.0
99,99,4.245922,165451.5,180943.83,245183.33,-47.560814,62.47328771397588,-0.013591553,2.1533168e-08,0.20715925,0.11282621,1.0,43,0.020782407,8.4762725e-08,0,-1.5329250068508294e-08,1.0
100,100,3.6747382,169853.58,203267.19,264892.03,-50.117287,63.37296826340025,-0.013584296,-2.2007137e-07,0.21307202,0.12546518,1.0,43,0.020804215,7.853847e-08,0,-1.5042423425364917e-08,1.0
101,101,3.180988,173394.66,228659.02,286968.03,-52.826553,64.40221265892615,-0.013594907,-2.4965405e-07,0.21881129,0.13892467,1.0,43,0.020784559,7.2428136e-08,0,-1.6562934892426108e-08,1.0
102,102,2.752818,178087.03,259131.34,314426.53,-55.50135,65.5810882615915,-0.013592233,-9.2329344e-08,0.22311187,0.15153892,1.0,43,0.020792847,6.612943e-08,0,-1.6264799347853395e-08,1.0
103,103,2.3804083,182278.6,293348.78,345367.9,-58.144356,66.93599613930564,-0.013600493,-1.0966165e-07,0.22792102,0.164433,1.0,43,0.020788707,6.019293e-08,0,-1.493162447331336e-08,1.0
104,104,2.060257,187121.27,334729.38,383481.6,-60.793827,68.49232554654009,-0.013591381,-2.0537409e-07,0.2307836,0.17583427,1.0,43,0.020819243,5.429007e-08,0,-1.5122054064693023e-08,1.0
105,105,1.7836765,192418.22,379707.25,425678.72,-63.1262,70.2805723247875,-0.013588823,-2.1052847e-07,0.23499313,0.18697739,1.0,43,0.020793013,4.884673e-08,0,-1.653181875306379e-08,1.0
106,106,1.5427545,199548.73,433512.75,477234.75,-65.28308,72.34030039593927,-0.013542533,-1.9000447e-07,0.23796956,0.19636363,1.0,43,0.020786801,4.3556764e-08,0,-1.7314194206779375e-08,1.0
107,107,1.3354719,206846.75,495253.8,536714.0,-67.33175,74.71197133528767,-0.013597639,-1.4508642e-07,0.24063432,0.20489313,1.0,43,0.020794224,3.8743586e-08,0,-1.668729129868406e-08,1.0
108,108,1.1556969,215629.45,565975.06,605659.8,-69.14378,77.44345853166305,-0.013572658,-1.5503451e-07,0.24332063,0.21247898,1.0,43,0.020801775,3.4345643e-08,0,-1.557461632175292e-08,1.0
109,109,1.0000616,226785.36,647857.0,686403.9,-70.70716,80.59318038795027,-0.01360166,-1.711001e-07,0.24564855,0.21883312,1.0,43,0.02079193,3.02911e-08,0,-1.5180117666541693e-08,1.0
