Repository: Jay2-davic/SPOC_code

# Studying-Polymers-on a-Chip (SPOC) Data Cleaning and Processing
Author: Jay Jimenez jimenez45@llnl.gov

# Project Description

The SPOC project aims to establish an automated, high-throughput experimentation workflow to screen solid state polymer electrolytes. This repository contains code to reproduce the data cleaning workflow, data processing, and active learning for the SPOC project. Electrochemical impedance spectroscopy processing code is included as a Python file which was used to determine bulk ionic conductivities.

File: data/split_cycle/09082023_9_PEGMEA_1_PEGDA_2,14_Aerosil380_30_LiTFSI_B_1-1_C01_RUN_2.csv
True,index,freq,Re(Z),Im(Z),Z,Phase(Z),time,Ewe_meas,I_meas,Cs,Cp,cycle_number,I_Range,Ewe,I,Ns,(QQo),cycle
110,110,7000018.5,203.74202,1676.0128,1688.3512,-83.06893,82.83350268102367,-0.15224865,-1.5263124e-05,1.3565744e-05,1.3368193e-05,2.0,40,0.009951813,5.8943974e-06,0,-3.545584393649766e-07,2.0
111,111,6057573.0,354.16522,1925.7574,1958.0538,-79.5792,83.38550678725005,-0.15224144,-1.3384092e-05,1.36433155e-05,1.3196957e-05,2.0,40,0.014128775,7.2157236e-06,0,-3.5661053328501895e-07,2.0
112,112,5242039.0,315.17346,2252.1926,2274.1384,-82.03372,83.80149064699071,-0.15221885,-2.147742e-05,1.348076e-05,1.3221832e-05,2.0,40,0.019588038,8.613389e-06,0,-3.5957302355072726e-07,2.0
113,113,4536288.0,263.7514,2567.046,2580.5598,-84.13372,85.3054869051266,-0.15218118,-4.0994462e-05,1.3667399e-05,1.3524626e-05,2.0,40,0.021504452,8.333251e-06,0,-3.7324868015798606e-07,2.0
114,114,3925558.5,358.6771,2912.628,2934.6296,-82.97963,85.72150289817364,-0.15224116,-2.975682e-05,1.3919822e-05,1.3711882e-05,2.0,40,0.01959465,6.677044e-06,0,-3.784476075235522e-07,2.0
115,115,3397055.0,470.6547,3268.3853,3302.099,-81.80561,86.13748225130257,-0.15224215,-3.0984775e-05,1.4334559e-05,1.4043346e-05,2.0,40,0.02052862,6.2168397e-06,0,-3.828623027802496e-07,2.0
116,116,2939708.2,504.43594,3748.5132,3782.3018,-82.33577,86.68950513083837,-0.15222508,-3.7347818e-05,1.4442981e-05,1.41860855e-05,2.0,40,0.020232422,5.3492354e-06,0,-3.897225827814239e-07,2.0
117,117,2543924.5,579.09845,4309.7627,4348.495,-82.34706,87.24148139703902,-0.15232116,-2.0640176e-05,1.4516522e-05,1.4259073e-05,2.0,40,0.020675741,4.7546887e-06,0,-3.9296255377853995e-07,2.0
118,118,2201436.2,547.78754,4962.372,4992.515,-83.70072,87.79350654329755,-0.15230532,-2.2779794e-05,1.4568831e-05,1.43934385e-05,2.0,40,0.020896131,4.185492e-06,0,-3.9811367507342034e-07,2.0
119,119,1905053.1,580.3517,5767.12,5796.247,-84.25361,88.5124922041141,-0.15234312,-1.2724949e-05,1.4486184e-05,1.4340961e-05,2.0,41,0.019387022,3.3447543e-06,0,-3.9763536813100035e-07,2.0
120,120,1648567.4,617.01624,6926.441,6953.869,-84.909454,89.06450257697725,-0.15226379,-1.6439983e-05,1.3938091e-05,1.3828356e-05,2.0,41,0.020126948,2.8943525e-06,0,-4.003576889060017e-07,2.0
121,121,1426616.2,796.8333,7732.301,7773.25,-84.116295,89.61648225653335,-0.15228043,-1.3395319e-05,1.44279375e-05,1.4276326e-05,2.0,41,0.020118168,2.5881282e-06,0,-4.014763299180757e-07,2.0
122,122,1234551.2,959.7456,8864.657,8916.46,-83.820854,90.16849246938364,-0.15226895,-1.6063823e-05,1.4542834e-05,1.4374344e-05,2.0,41,0.020809457,2.333825e-06,0,-4.0332988552449064e-07,2.0
123,123,1068345.5,1196.3226,10525.196,10592.967,-83.515434,90.72049100228469,-0.15230481,-1.1719358e-05,1.4153969e-05,1.3973442e-05,2.0,41,0.020528438,1.9379308e-06,0,-4.0563841768449214e-07,2.0
124,124,924510.06,1578.4862,11661.935,11768.276,-82.29165,91.27248753517051,-0.1523062,-1.1795707e-05,1.4761751e-05,1.4496173e-05,2.0,41,0.020336047,1.7280395e-06,0,-4.073822618813286e-07,2.0
125,125,800039.0,1973.5249,15914.5,16036.399,-82.930954,91.8245026814111,-0.1522686,-1.529288e-05,1.2500171e-05,1.2310855e-05,2.0,41,0.021532921,1.3427529e-06,0,-4.0828910528861054e-07,2.0
126,126,692334.1,2390.9219,15585.106,15767.437,-81.27821,92.3765024409804,-0.15229708,-1.4745399e-05,1.4750089e-05,1.441093e-05,2.0,41,0.020359257,1.2912218e-06,0,-4.100443538635119e-07,2.0
127,127,599122.25,3121.453,17562.4,17837.639,-79.921776,92.92850556052872,-0.15231119,-1.0384175e-05,1.5125886e-05,1.4662696e-05,2.0,41,0.020688772,1.159838e-06,0,-4.109510890993546e-07,2.0
128,128,518454.94,4217.959,19996.703,20436.715,-78.08905,93.48148854679312,-0.15232004,-8.98754e-06,1.5351496e-05,1.46975635e-05,2.0,41,0.020466782,1.0014712e-06,0,-4.1122713871835494e-07,2.0
129,129,448662.03,5047.712,23062.068,23608.016,-77.654076,94.03349795963732,-0.15228614,-1.2359947e-05,1.5381636e-05,1.4678446e-05,2.0,41,0.020145437,8.533304e-07,0,-4.1213935741304416e-07,2.0
130,130,388258.97,7202.0713,25837.203,26822.209,-74.424286,94.5854864125431,-0.15233268,-9.337629e-06,1.5865478e-05,1.47216015e-05,2.0,41,0.020903692,7.7934266e-07,0,-4.1352593819879583e-07,2.0
131,131,335983.9,8313.916,28453.45,29643.21,-73.711975,95.13750398540287,-0.15228674,-1.20824825e-05,1.6648179e-05,1.5338612e-05,2.0,41,0.020370826,6.872004e-07,0,-4.1503625981285885e-07,2.0
132,132,290751.2,11063.745,32721.377,34541.207,-71.31859,95.68948646498029,-0.15230465,-1.5164389e-05,1.6728887e-05,1.5012574e-05,2.0,41,0.020473272,5.927202e-07,0,-4.163918608469351e-07,2.0
133,133,251605.19,13152.876,36961.957,39232.44,-70.41195,96.24148785122088,-0.15229495,-1.4210954e-05,1.7113765e-05,1.5190247e-05,2.0,41,0.02051199,5.2283235e-07,0,-4.1783557952920585e-07,2.0
134,134,217729.38,17134.326,41127.54,44554.008,-67.38268,96.79350459741545,-0.15225953,-1.5354331e-05,1.7773395e-05,1.5144756e-05,2.0,41,0.020208677,4.535771e-07,0,-4.199411914099957e-07,2.0
135,135,188418.58,20978.133,45331.664,49950.395,-65.16672,97.34550737027894,-0.15233205,-1.203779e-05,1.8633513e-05,1.5346885e-05,2.0,41,0.020789223,4.1619737e-07,0,-4.2127715135480533e-07,2.0
136,136,163051.14,23638.547,49670.688,55008.71,-64.54997,98.0654897778586,-0.15229078,-1.4424101e-05,1.965152e-05,1.6022621e-05,2.0,42,0.019296171,3.5078392e-07,0,-4.2349545336062907e-07,2.0
137,137,141098.2,30319.29,53915.707,61855.984,-60.648945,98.481489130907,-0.15226118,-1.486887e-05,2.0921043e-05,1.5894633e-05,2.0,42,0.02098675,3.3928407e-07,0,-4.251813216302204e-07,2.0
138,138,122105.11,37236.773,60069.992,70675.18,-58.20565,99.0334845171601,-0.15227807,-1.4601971e-05,2.1698452e-05,1.567509e-05,2.0,42,0.020283613,2.869977e-07,0,-4.273484495607676e-07,2.0
139,139,105663.59,43133.574,62654.17,76066.09,-55.45496,99.44949419025215,-0.15232275,-1.4210098e-05,2.404057e-05,1.6310321e-05,2.0,42,0.02161097,2.8410778e-07,0,-4.2902605470850987e-07,2.0
140,140,91439.65,51653.344,66074.8,83868.625,-51.983818,100.0015067498025,-0.15232734,-1.3974677e-05,2.634206e-05,1.6350174e-05,2.0,42,0.020425789,2.4354506e-07,0,-4.31173020341177e-07,2.0
141,141,79127.08,60167.426,67941.73,90753.5,-48.472736,100.41749546289793,-0.15225732,-1.4672001e-05,2.9604547e-05,1.6592232e-05,2.0,42,0.021379022,2.3557243e-07,0,-4.3281106209488406e-07,2.0
142,142,68475.36,69633.83,69567.24,98430.03,-44.97259,100.96949868908268,-0.15233764,-1.3735344e-05,3.341035e-05,1.6689193e-05,2.0,42,0.020211658,2.0534036e-07,0,-4.350387916186157e-07,2.0
143,143,59252.523,79325.09,70323.79,106008.984,-41.557835,101.38548686887952,-0.1523037,-1.4382939e-05,3.8195394e-05,1.6808548e-05,2.0,42,0.020884646,1.9700826e-07,0,-4.367148207659189e-07,2.0
144,144,51282.285,88379.125,70714.44,113187.46,-38.66421,101.8015059819736,-0.15229423,-1.4416651e-05,4.388789e-05,1.713027e-05,2.0,42,0.021392172,1.8899772e-07,0,-4.3837386011111495e-07,2.0
145,145,44369.8,98307.914,66237.96,118540.766,-33.97132,102.2175042417075,-0.15230644,-1.4245113e-05,5.4153395e-05,1.6908463e-05,2.0,42,0.02178956,1.838149e-07,0,-4.40028048721559e-07,2.0
146,146,38403.727,106696.13,63502.41,124163.69,-30.759867,102.76950416128966,-0.15229921,-1.3944132e-05,6.5261425e-05,1.7070559e-05,2.0,42,0.020268004,1.6323617e-07,0,-4.420857945400785e-07,2.0
147,147,33226.32,114482.0,60474.105,129472.95,-27.844858,103.18548642101814,-0.15230021,-1.39292315e-05,7.920789e-05,1.728022e-05,2.0,42,0.02048263,1.5820007e-07,0,-4.437245498441251e-07,2.0
148,148,28754.086,121238.39,55775.336,133452.75,-24.704643,103.60148756075068,-0.15226577,-1.4604206e-05,9.923809e-05,1.7334356e-05,2.0,42,0.02059425,1.5431867e-07,0,-4.453145763687824e-07,2.0
149,149,24884.947,127661.81,51007.445,137474.72,-21.779243,104.01748792719445,-0.15231115,-1.4073204e-05,0.00012538623,1.7261213e-05,2.0,42,0.020650744,1.5021485e-07,0,-4.468955324270164e-07,2.0
150,150,21553.963,131941.9,47519.582,140238.28,-19.806757,104.43449405368301,-0.15226321,-1.4610351e-05,0.00015538903,1.7841545e-05,2.0,42,0.020609576,1.4696113e-07,0,-4.485770892972375e-07,2.0
151,151,18631.234,135657.64,42843.266,142262.22,-17.52711,104.85050359342131,-0.15235496,-1.3507744e-05,0.00019938657,1.8083476e-05,2.0,42,0.020491932,1.4404338e-07,0,-4.502216606191859e-07,2.0
152,152,16126.037,139165.62,37951.895,144247.77,-15.254211,105.26648267984274,-0.15231705,-1.3637562e-05,0.00026005128,1.800146e-05,2.0,42,0.0203209,1.4087497e-07,0,-4.517539686310354e-07,2.0
153,153,13954.87,145048.34,34342.31,149058.44,-13.320324,105.68249637962435,-0.15230581,-1.3727893e-05,0.00033209694,1.7628312e-05,2.0,42,0.0202111,1.3559179e-07,0,-4.533402775455089e-07,2.0
154,154,12080.609,144354.42,31223.441,147692.6,-12.204896,106.09848839938059,-0.1523466,-1.3575167e-05,0.0004219398,1.8857956e-05,2.0,42,0.019752009,1.337373e-07,0,-4.54896749620436e-07,2.0
155,155,10447.592,145484.95,25258.713,147661.34,-9.849362,106.51448849911685,-0.15234199,-1.3910232e-05,0.0006031047,1.7647431e-05,2.0,42,0.019256532,1.3041011e-07,0,-4.5645803218662847e-07,2.0
156,156,9045.586,146858.31,22721.627,148605.64,-8.794954,106.94624641296105,-0.15225436,-1.4165769e-05,0.00077436195,1.8103072e-05,2.0,42,0.021897828,1.473553e-07,0,-4.5811376732249993e-07,2.0
157,157,7827.7437,147910.02,20338.93,149301.86,-7.8295712,107.58293308326392,-0.15227582,-1.4116785e-05,0.0009996672,1.8551593e-05,2.0,42,0.020123508,1.3478405e-07,0,-4.6034308062766624e-07,2.0
158,158,6770.8345,148270.25,17376.834,149285.03,-6.684403,108.1214256954554,-0.15229394,-1.4235799e-05,0.0013527181,1.8328043e-05,2.0,42,0.020188019,1.3523136e-07,0,-4.6252115439793327e-07,2.0
159,159,5860.798,148483.97,15127.989,149252.62,-5.817392,108.72800028431811,-0.15232325,-1.4036138e-05,0.0017950733,1.8441686e-05,2.0,42,0.02019964,1.353386e-07,0,-4.6491873405466165e-07,2.0
160,160,5071.625,149559.62,13183.005,150139.52,-5.037345,109.40869044999272,-0.15227422,-1.3920662e-05,0.0023804475,1.8352592e-05,2.0,42,0.020316847,1.3531978e-07,0,-4.674872948443765e-07,2.0
161,161,4388.5933,148366.06,12393.591,148882.81,-4.775052,110.08883768228407,-0.15228918,-1.39323965e-05,0.002926157,2.027696e-05,2.0,42,0.020277,1.3619436e-07,0,-4.70082850954185e-07,2.0
162,162,3798.7827,150167.22,10626.529,150542.73,-4.0477676,110.76883720791375,-0.15231082,-1.3839456e-05,0.003942614,1.9644796e-05,2.0,42,0.02040882,1.3556829e-07,0,-4.727140200713222e-07,2.0
163,163,3286.0488,149987.97,7994.9365,150200.89,-3.0511982,111.44871726688143,-0.15229182,-1.383685e-05,0.0060580256,1.7163906e-05,2.0,42,0.0204114,1.35894e-07,0,-4.7543186306687505e-07,2.0
164,164,2844.088,150261.22,8247.938,150487.42,-3.1418505,112.1288413258444,-0.15234001,-1.3464533e-05,0.0067847166,2.0380841e-05,2.0,42,0.02043266,1.3577653e-07,0,-4.779288529915545e-07,2.0
165,165,2460.7852,150083.36,7854.81,150288.77,-2.9959166,112.80870757147932,-0.15231043,-1.3736274e-05,0.008233997,2.2492051e-05,2.0,42,0.020430777,1.3594348e-07,0,-4.806025928384482e-07,2.0
166,166,2129.3164,150343.58,7351.6978,150523.22,-2.7994943,113.48881949711358,-0.15225048,-1.403949e-05,0.010166988,2.4252728e-05,2.0,42,0.020453976,1.3588586e-07,0,-4.831095119242263e-07,2.0
167,167,1843.2289,149653.47,7430.1514,149837.81,-2.8423464,114.16894984940882,-0.15226066,-1.4084005e-05,0.011620993,2.8575621e-05,2.0,42,0.02040689,1.361932e-07,0,-4.858169971548973e-07,2.0
168,168,1594.4913,150290.38,6666.467,150438.16,-2.539818,114.84880774837802,-0.15225054,-1.3915075e-05,0.014972773,2.9402056e-05,2.0,42,0.020445097,1.3590366e-07,0,-4.884977775541436e-07,2.0
169,169,1380.4436,150799.27,6397.073,150934.89,-2.4290946,115.52869610067137,-0.1522891,-1.3724353e-05,0.018022712,3.2374533e-05,2.0,42,0.020477777,1.3567292e-07,0,-4.910688066107475e-07,2.0
170,170,1194.6187,150978.05,6628.451,151123.48,-2.513866,116.20884543964348,-0.15232512,-1.3654696e-05,0.0200992,3.866687e-05,2.0,42,0.020478427,1.355079e-07,0,-4.937429280776402e-07,2.0
171,171,1033.3434,150844.86,6815.3984,150998.75,-2.5869503,116.8890955519455,-0.15228017,-1.3786375e-05,0.02259874,4.6038378e-05,2.0,42,0.02045553,1.3546821e-07,0,-4.96417582098494e-07,2.0
172,172,894.71045,151795.78,6287.594,151925.95,-2.3719156,117.56884081089811,-0.15230814,-1.3733107e-05,0.028291313,4.8457186e-05,2.0,42,0.02050208,1.3494784e-07,0,-4.988987153454955e-07,2.0
173,173,774.2569,152608.53,8312.488,152834.75,-3.1177833,118.24897956318455,-0.15227777,-1.3864601e-05,0.024728855,7.315128e-05,2.0,42,0.020554785,1.3449025e-07,0,-5.014241402218257e-07,2.0
174,174,669.7856,151806.39,7147.803,151974.58,-2.6957805,118.92884372883418,-0.15232244,-1.370815e-05,0.033243883,7.353855e-05,2.0,42,0.020476226,1.3473455e-07,0,-5.041163702306138e-07,2.0
175,175,579.81464,153091.39,7626.867,153281.25,-2.8520634,119.60881314780272,-0.15224326,-1.3901292e-05,0.035990242,8.910438e-05,2.0,42,0.020530522,1.339402e-07,0,-5.066543802368567e-07,2.0
176,176,501.44418,152384.42,8669.573,152630.84,-3.256206,120.28620741990744,-0.15231702,-1.3660655e-05,0.036610007,0.00011811652,2.0,42,0.020462485,1.340652e-07,0,-5.09100955622307e-07,2.0
177,177,434.02762,152933.5,8267.816,153156.83,-3.0944843,120.96622758559533,-0.15229093,-1.3679839e-05,0.044351872,0.00012924711,2.0,42,0.02049366,1.3380833e-07,0,-5.116675276030797e-07,2.0
178,178,375.6009,153784.4,9721.709,154091.39,-3.6172242,121.64444841779186,-0.1522723,-1.3881921e-05,0.04358639,0.00017349198,2.0,42,0.020522203,1.3318203e-07,0,-5.142784528329077e-07,2.0
179,179,325.10385,153452.98,10248.9375,153794.86,-3.8210404,122.32369999675575,-0.1522827,-1.36789085e-05,0.047766034,0.00021212567,2.0,42,0.020472644,1.3311657e-07,0,-5.167379562681226e-07,2.0
180,180,281.3503,153939.16,11343.414,154356.53,-4.214374,123.00082400224346,-0.152337,-1.3384072e-05,0.049868803,0.0002693187,2.0,42,0.020458382,1.3253978e-07,0,-5.192104779054539e-07,2.0
181,181,243.36427,154769.9,11924.172,155228.58,-4.405622,123.68409654134302,-0.152276,-1.3756203e-05,0.054844756,0.00032362956,2.0,42,0.020472484,1.3188605e-07,0,-5.218061182849772e-07,2.0
182,182,210.60631,155624.53,13687.196,156225.27,-5.0262375,124.36120081346598,-0.15232408,-1.3551886e-05,0.055212103,0.00042379976,2.0,42,0.020477062,1.3107395e-07,0,-5.244616192657203e-07,2.0
183,183,182.27473,155275.55,16341.82,156133.12,-6.0079203,125.0332650320779,-0.15227415,-1.3710012e-05,0.05343099,0.00058533426,2.0,42,0.020419374,1.3078181e-07,0,-5.270033129171736e-07,2.0
184,184,157.72879,156766.34,16481.467,157630.34,-6.0016847,125.72163061148422,-0.15229592,-1.375285e-05,0.061222814,0.000669307,2.0,42,0.020465402,1.2983162e-07,0,-5.296876659617169e-07,2.0
185,185,136.52892,157304.55,18746.562,158417.66,-6.7960963,126.39352520336979,-0.15231766,-1.3461925e-05,0.06218331,0.00087078306,2.0,42,0.020445414,1.290602e-07,0,-5.320892574266717e-07,2.0
186,186,118.14758,158949.14,20368.695,160248.9,-7.302426,127.08188571606297,-0.15229562,-1.3594164e-05,0.06613511,0.0010684849,2.0,42,0.02048556,1.2783588e-07,0,-5.347567693698936e-07,2.0
187,187,102.25773,160312.6,22789.57,161924.34,-8.09079,127.74833694766858,-0.15232319,-1.32322775e-05,0.06829483,0.0013528069,2.0,42,0.020524047,1.2675085e-07,0,-5.372155665536537e-07,2.0
188,188,88.4436,160379.6,25057.29,162325.23,-8.879953,128.43830143378,-0.15226698,-1.3966666e-05,0.07181574,0.0017112588,2.0,42,0.02044024,1.2592152e-07,0,-5.398871790787009e-07,2.0
189,189,76.54279,162083.36,27615.213,164419.03,-9.669016,129.10575103887822,-0.15229638,-1.3663077e-05,0.075295225,0.002124027,2.0,42,0.020465935,1.2447424e-07,0,-5.423885179600016e-07,2.0
190,190,66.250786,163873.78,30716.465,166727.67,-10.616322,129.77400005728123,-0.15226907,-1.3654882e-05,0.07820921,0.0026545136,2.0,42,0.020499453,1.2295172e-07,0,-5.448374857939989e-07,2.0
191,191,57.329906,165472.67,33536.332,168836.88,-11.456947,130.42863950171886,-0.1522687,-1.3601241e-05,0.08277961,0.0032660277,2.0,42,0.020469736,1.2123972e-07,0,-5.474304136086232e-07,2.0
192,192,49.60321,167057.45,37493.0,171213.08,-12.649392,131.1123874541663,-0.15229692,-1.3627875e-05,0.08557761,0.0041038045,2.0,42,0.020459842,1.1949929e-07,0,-5.500636708199317e-07,2.0
193,193,42.92585,169964.72,41704.074,175006.39,-13.786243,131.82043194110156,-0.15231267,-1.3396924e-05,0.0889043,0.005048611,2.0,42,0.020520741,1.17257095e-07,0,-5.525701102627572e-07,2.0
194,194,37.1518,191277.11,50552.89,197844.7,-14.804283,132.70518144979724,-0.15227687,-1.2690194e-05,0.084741145,0.0055327043,2.0,43,0.020481456,1.0352289e-07,0,-5.556994993825168e-07,2.0
195,195,32.150223,194069.05,56113.01,202018.48,-16.126665,133.3443947068008,-0.15228648,-1.2713119e-05,0.08822112,0.0068064006,2.0,43,0.020496013,1.0145612e-07,0,-5.58145013826024e-07,2.0
196,196,27.835518,196987.67,61520.883,206370.94,-17.344017,134.07234167473507,-0.152275,-1.2793597e-05,0.09293906,0.008259358,2.0,43,0.020479824,9.923793e-08,0,-5.606778981770743e-07,2.0
197,197,24.082958,200121.61,68548.58,211536.2,-18.908108,134.77440837476752,-0.15227002,-1.2760049e-05,0.096407734,0.010123702,2.0,43,0.020484108,9.6835e-08,0,-5.632906928447438e-07,2.0
198,198,20.833313,203447.69,75381.13,216963.77,-20.330599,135.42874307253805,-0.15228441,-1.2776362e-05,0.10134426,0.012233481,2.0,43,0.020461395,9.430789e-08,0,-5.655107877504974e-07,2.0
199,199,18.021912,207444.72,83514.24,223624.55,-21.929003,136.17472988129884,-0.15230644,-1.2731462e-05,0.105744734,0.014748263,2.0,43,0.020485215,9.160539e-08,0,-5.681421048555819e-07,2.0
200,200,15.604198,211421.66,92290.68,230687.42,-23.582438,136.83000180573436,-0.15226781,-1.2778187e-05,0.1105149,0.017688407,2.0,43,0.020480145,8.877877e-08,0,-5.702168795710318e-07,2.0
201,201,13.500899,215343.94,102259.56,238390.5,-25.401463,137.57697893455043,-0.15228036,-1.2778132e-05,0.11527988,0.021212092,2.0,43,0.020472731,8.587897e-08,0,-5.728230939435927e-07,2.0
202,202,11.686608,219780.66,112674.875,246980.1,-27.142838,138.1678702693025,-0.15226565,-1.2775786e-05,0.12086613,0.02515561,2.0,43,0.020453922,8.281608e-08,0,-5.748638874722884e-07,2.0
203,203,10.113269,224361.25,125244.79,256951.8,-29.171488,138.8415440345707,-0.15224843,-1.2789455e-05,0.12565185,0.02985279,2.0,43,0.020449456,7.9584794e-08,0,-5.774812711597516e-07,2.0
204,204,8.748621,229737.42,138756.64,268389.06,-31.131104,139.6084157777077,-0.15225933,-1.2803766e-05,0.13110726,0.035043273,2.0,43,0.020461634,7.6238706e-08,0,-5.806968211259197e-07,2.0
205,205,7.570237,235144.88,154875.9,281566.44,-33.37051,140.48396837929613,-0.15230209,-1.2777043e-05,0.13574591,0.04107076,2.0,43,0.020506758,7.283098e-08,0,-5.831194254121783e-07,2.0
206,206,6.554112,239922.2,171968.28,295187.66,-35.6317,141.01930656467448,-0.15226454,-1.2697402e-05,0.14120756,0.047924574,2.0,43,0.020470798,6.9348424e-08,0,-5.854761984621272e-07,2.0
207,207,5.669445,246418.17,191514.14,312089.06,-37.854053,141.62912912698812,-0.15227683,-1.2816309e-05,0.14658137,0.055198,2.0,43,0.020502444,6.569421e-08,0,-5.871584171279443e-07,2.0
208,208,4.907347,251066.86,214516.11,330229.8,-40.51118,142.32153401323012,-0.15230615,-1.2778095e-05,0.15118665,0.063797064,2.0,43,0.02045318,6.19362e-08,0,-5.9038208624978e-07,2.0
209,209,4.245922,257984.22,241026.34,353057.44,-43.05367,143.10932562398375,-0.15227321,-1.2679012e-05,0.15551905,0.07248062,2.0,43,0.020483013,5.8016095e-08,0,-5.921373964502676e-07,2.0
210,210,3.6747382,264818.78,271060.53,378949.6,-45.66733,144.00896577339154,-0.15233299,-1.2836823e-05,0.15978184,0.08175176,2.0,43,0.020467365,5.4010787e-08,0,-5.95800736757978e-07,2.0
211,211,3.180988,271784.66,305493.97,408892.97,-48.341908,145.03720030220575,-0.15227868,-1.276112e-05,0.16377796,0.09142005,2.0,43,0.020481315,5.008967e-08,0,-6.00126940984473e-07,2.0
212,212,2.752818,279190.94,345697.7,444358.5,-51.075108,146.21616027821437,-0.1523002,-1.26683135e-05,0.1672423,0.101221345,2.0,43,0.020480217,4.60894e-08,0,-6.034706190625249e-07,2.0
213,213,2.3804083,288729.62,391012.4,486061.2,-53.557266,147.57000506253098,-0.15231094,-1.2701797e-05,0.17099291,0.1106566,2.0,43,0.020472702,4.21196e-08,0,-6.076342325045643e-07,2.0
214,214,2.060257,298104.22,444026.97,534814.06,-56.123966,149.12534742974094,-0.15229355,-1.2742945e-05,0.17397602,0.119922996,2.0,43,0.02046837,3.8271935e-08,0,-6.137731209270924e-07,2.0
215,215,1.7836765,310803.25,503904.56,592046.0,-58.334133,150.91363903470483,-0.15231413,-1.2697889e-05,0.1770744,0.12827483,2.0,43,0.020485595,3.4601356e-08,0,-6.209052670791442e-07,2.0
216,216,1.5427545,324692.7,573901.94,659385.1,-60.50041,152.9722311591322,-0.15233652,-1.2616557e-05,0.17975691,0.13617039,2.0,43,0.02047642,3.105381e-08,0,-6.280048340607986e-07,2.0
217,217,1.3354719,341079.75,652114.44,735927.06,-62.388786,155.34391716509708,-0.15230362,-1.2629084e-05,0.18275176,0.14349596,2.0,43,0.020484485,2.7834938e-08,0,-6.354491809038873e-07,2.0
218,218,1.1556969,362058.3,741588.06,825250.94,-63.977432,158.07543078812887,-0.15228905,-1.259591e-05,0.18570067,0.14995705,2.0,43,0.020472664,2.4807806e-08,0,-6.443477021372088e-07,2.0
219,219,1.0000616,385733.3,844270.5,928214.9,-65.445114,161.22514376442996,-0.1522919,-1.2571961e-05,0.18850017,0.15594733,2.0,43,0.020473203,2.2056534e-08,0,-6.554979582586514e-07,2.0

File: data/split_cycle/09082023_9_PEGMEA_1_PEGDA_2,14_Aerosil380_30_LiTFSI_B_1-3_C01_RUN_1.csv
True,index,freq,Re(Z),Im(Z),Z,Phase(Z),time,Ewe_meas,I_meas,Cs,Cp,cycle_number,I_Range,Ewe,I,Ns,(QQo),cycle
0,0,7000018.5,240.56198,1707.5989,1724.4604,-81.981094,2.4654977970931213,-0.20272204,-9.048927e-06,1.3314813e-05,1.30557055e-05,1.0,40,0.009942198,5.7653965e-06,0,-9.193644834365639e-09,1.0
1,1,6057573.0,253.20663,1912.0526,1928.7454,-82.456406,3.01749291663873,-0.20269088,-3.122666e-05,1.3741105e-05,1.3504284e-05,1.0,40,0.014148331,7.33551e-06,0,-9.441714554087513e-09,1.0
2,2,5242039.0,340.59515,2224.4287,2250.3528,-81.29472,3.4334806430561002,-0.20266163,-1.7774952e-05,1.3649018e-05,1.3336356e-05,1.0,40,0.019585498,8.703301e-06,0,-1.2056749818359297e-08,1.0
3,3,4536288.0,289.99927,2535.6045,2552.1343,-83.47538,4.801498574699508,-0.20272203,-1.2007267e-05,1.3836874e-05,1.3658217e-05,1.0,40,0.021183573,8.300336e-06,0,-1.845636862126159e-08,1.0
4,4,3925558.5,384.24142,2909.933,2935.192,-82.477905,5.217485207802383,-0.20274614,-2.6761352e-05,1.3932713e-05,1.3693948e-05,1.0,40,0.019283058,6.569607e-06,0,-2.2916658400112688e-08,1.0
5,5,3397055.0,461.76767,3256.9192,3289.4912,-81.93036,5.633503307559295,-0.20272514,-2.4640334e-05,1.4385024e-05,1.4101557e-05,1.0,40,0.020135405,6.1211304e-06,0,-2.6058431381632848e-08,1.0
6,6,2939708.2,502.38913,3749.782,3783.2869,-82.36906,6.049497780652018,-0.2027584,-8.453638e-06,1.4438094e-05,1.4183498e-05,1.0,40,0.021937542,5.7985403e-06,0,-2.758028273166878e-08,1.0
7,7,2543924.5,551.8634,4330.707,4365.7275,-82.73792,6.601481193531072,-0.20277745,-9.756019e-06,1.44463165e-05,1.4215478e-05,1.0,40,0.020564515,4.710444e-06,0,-2.736552801934522e-08,1.0
8,8,2201436.2,464.9077,4843.1797,4865.4424,-84.51685,7.153499086416559,-0.20275564,-1.7551676e-05,1.4927375e-05,1.4791081e-05,1.0,40,0.020807391,4.2765673e-06,0,-3.086039011984414e-08,1.0
9,9,1905053.1,771.6399,6015.664,6064.952,-82.69048,7.8724986138695385,-0.20278029,-2.386078e-05,1.3887673e-05,1.3662868e-05,1.0,41,0.01939928,3.1985874e-06,0,-3.8860504673825364e-08,1.0
10,10,1648567.4,958.5919,6854.224,6920.931,-82.03858,8.424477760127047,-0.20275107,-2.521271e-05,1.4084944e-05,1.3814739e-05,1.0,41,0.019993939,2.8889087e-06,0,-4.1969738090872686e-08,1.0
11,11,1426616.2,782.70825,7623.217,7663.2935,-84.13774,8.976489946333459,-0.20276798,-2.3739725e-05,1.4634394e-05,1.4481726e-05,1.0,41,0.020234799,2.6404834e-06,0,-4.5527222634858075e-08,1.0
12,12,1234551.2,1013.10205,8859.605,8917.342,-83.476524,9.528499519190518,-0.20277141,-2.1518146e-05,1.4551126e-05,1.4363311e-05,1.0,41,0.020802788,2.3328464e-06,0,-4.9938074165532126e-08,1.0
13,13,1068345.5,1726.1265,10110.105,10256.4,-80.31116,10.080480692122364,-0.20276445,-2.3199695e-05,1.4735088e-05,1.431773e-05,1.0,41,0.02054387,2.0030293e-06,0,-5.2880412078200146e-08,1.0
14,14,924510.06,1630.3557,11741.929,11854.575,-82.09508,10.632487944996683,-0.20278236,-2.2385922e-05,1.4661185e-05,1.4383876e-05,1.0,41,0.020382505,1.7193787e-06,0,-5.721747636267871e-08,1.0
15,15,800039.0,3552.1318,14742.391,15164.291,-76.45299,11.18449357119971,-0.20273265,-2.2536757e-05,1.349401e-05,1.2753596e-05,1.0,41,0.021009497,1.3854586e-06,0,-6.119570237537945e-08,1.0
16,16,692334.1,2601.5276,15379.896,15598.37,-80.39923,11.73648813078762,-0.20277798,-2.1168056e-05,1.4946896e-05,1.453113e-05,1.0,41,0.020318814,1.3026241e-06,0,-6.483564957509734e-08,1.0
17,17,599122.25,3176.144,17527.121,17812.576,-79.728714,12.288501650298713,-0.202773,-1.9810528e-05,1.5156333e-05,1.467445e-05,1.0,41,0.020771017,1.1660873e-06,0,-6.74710147226385e-08,1.0
18,18,518454.94,4309.6177,20036.951,20495.176,-77.86155,12.840488449874101,-0.2028017,-1.9331947e-05,1.532066e-05,1.4643249e-05,1.0,41,0.0204307,9.968542e-07,0,-7.022274984839743e-08,1.0
19,19,448662.03,5203.7534,22925.332,23508.508,-77.211296,13.392479836096754,-0.20274813,-2.2581451e-05,1.5473379e-05,1.4715205e-05,1.0,41,0.020208377,8.596198e-07,0,-7.257548599546047e-08,1.0
20,20,388258.97,6778.487,25899.697,26772.041,-75.33347,13.944493675633566,-0.20279795,-2.0480911e-05,1.5827194e-05,1.4812568e-05,1.0,41,0.020773236,7.7593023e-07,0,-7.618829744538244e-08,1.0
21,21,335983.9,9686.54,29910.01,31439.43,-72.05514,14.496489275159547,-0.2027882,-1.927422e-05,1.5837444e-05,1.43340485e-05,1.0,41,0.020409858,6.4918027e-07,0,-7.949476278100794e-08,1.0
22,22,290751.2,10543.662,32699.54,34357.367,-72.12856,15.048494634713279,-0.20274322,-2.3864492e-05,1.674006e-05,1.5163537e-05,1.0,41,0.020539545,5.9782064e-07,0,-8.237531432038579e-08,1.0
23,23,251605.19,13940.671,36922.973,39467.05,-69.31542,15.600499914289685,-0.20279232,-2.118854e-05,1.7131835e-05,1.4994357e-05,1.0,41,0.020584043,5.215501e-07,0,-8.5471588223185e-08,1.0
24,24,217729.38,17151.762,40222.707,43726.984,-66.90564,16.152481567201903,-0.20283139,-1.649771e-05,1.8173218e-05,1.5377133e-05,1.0,41,0.020140972,4.6060737e-07,0,-8.864083750117007e-08,1.0
25,25,188418.58,21629.611,44315.707,49312.492,-63.98392,16.704502606735332,-0.20274787,-2.5136362e-05,1.9060695e-05,1.53936e-05,1.0,41,0.020809203,4.2198644e-07,0,-9.182064053150501e-08,1.0
26,26,163051.14,24819.61,49191.348,55098.11,-63.226665,17.423494560847757,-0.20275581,-2.3380362e-05,1.9843012e-05,1.5816546e-05,1.0,42,0.019316562,3.5058483e-07,0,-9.589984575317385e-08,1.0
27,27,141098.2,30839.066,53079.566,61388.016,-59.843544,17.83948684731149,-0.20274563,-2.339731e-05,2.1250604e-05,1.588762e-05,1.0,42,0.020973377,3.4165262e-07,0,-9.855735042008836e-08,1.0
28,28,122105.11,37237.56,58052.36,68968.92,-57.321945,18.391482500213897,-0.20280582,-2.2782866e-05,2.245259e-05,1.5907404e-05,1.0,42,0.020187384,2.927026e-07,0,-1.0217782028071672e-07,1.0
29,29,105663.59,44027.656,61385.574,75542.195,-54.350723,18.807493346597767,-0.2027694,-2.3073604e-05,2.4537394e-05,1.6202493e-05,1.0,42,0.02155318,2.8531312e-07,0,-1.0478895602256897e-07,1.0
30,30,91439.65,52510.01,63802.793,82632.305,-50.545452,19.3595003594819,-0.20282733,-2.2693652e-05,2.7280097e-05,1.6263932e-05,1.0,42,0.020419007,2.4710684e-07,0,-1.0836850305524237e-07,1.0
31,31,79127.08,61711.754,65431.934,89942.64,-46.675976,19.775486672617262,-0.20279366,-2.2868171e-05,3.07401e-05,1.6268725e-05,1.0,42,0.021368658,2.3758095e-07,0,-1.1104481908732477e-07,1.0
32,32,68475.36,69990.14,66779.75,96737.555,-43.655346,20.32747965879389,-0.20274842,-2.3117933e-05,3.480495e-05,1.6585951e-05,1.0,42,0.02022069,2.0902625e-07,0,-1.1462128701497636e-07,1.0
33,33,59252.523,78712.22,66346.734,102944.17,-40.127625,20.74349295857246,-0.20276545,-2.2904862e-05,4.048496e-05,1.6816255e-05,1.0,42,0.020859534,2.0262958e-07,0,-1.1727578703592201e-07,1.0
34,34,51282.285,88338.0,66614.945,110639.74,-37.019638,21.159489218349336,-0.2027974,-2.2426011e-05,4.6588753e-05,1.688893e-05,1.0,42,0.021405809,1.9347306e-07,0,-1.1982335089697136e-07,1.0
35,35,44369.8,97743.12,62510.617,116022.82,-32.600533,21.575482624728465,-0.20275868,-2.2520067e-05,5.738242e-05,1.6657108e-05,1.0,42,0.021805203,1.8793891e-07,0,-1.224574752126044e-07,1.0
36,36,38403.727,104848.586,59683.04,120645.31,-29.649862,22.127500624308595,-0.20275559,-2.2811362e-05,6.943778e-05,1.6993263e-05,1.0,42,0.020218179,1.6758362e-07,0,-1.2608819208250585e-07,1.0
37,37,33226.32,111851.95,54675.723,124500.18,-26.050413,22.543496964062797,-0.20281462,-2.2434579e-05,8.760792e-05,1.6896332e-05,1.0,42,0.020401131,1.6386427e-07,0,-1.2864530586922187e-07,1.0
38,38,28754.086,118232.01,50790.87,128679.914,-23.247705,22.959491037152475,-0.20277707,-2.2579481e-05,0.000108977016,1.6977929e-05,1.0,42,0.020531941,1.5955824e-07,0,-1.3114180600448182e-07,1.0
39,39,24884.947,123069.195,46483.945,131555.25,-20.69184,23.37549329691683,-0.20281903,-2.218053e-05,0.00013758795,1.7177897e-05,1.0,42,0.020552795,1.5622938e-07,0,-1.3377525483130427e-07,1.0
40,40,21553.963,127735.43,41806.81,134402.94,-18.122868,23.792485503392527,-0.20279007,-2.2351694e-05,0.00017662247,1.7089229e-05,1.0,42,0.020562928,1.5299463e-07,0,-1.3636185399069787e-07,1.0
41,41,18631.234,130493.71,37524.723,135781.86,-16.043098,24.208501976478146,-0.20286088,-2.1765003e-05,0.00022764651,1.7386512e-05,1.0,42,0.02047053,1.5076041e-07,0,-1.3898829492509376e-07,1.0
42,42,16126.037,133400.77,32770.05,137366.81,-13.801491,24.624482129554963,-0.20277658,-2.2287066e-05,0.00030117252,1.7139808e-05,1.0,42,0.020279286,1.4762873e-07,0,-1.4147729430460268e-07,1.0
43,43,13954.87,134382.4,29731.504,137632.1,-12.475469,25.040500549337594,-0.20278402,-2.223771e-05,0.00038359902,1.7900773e-05,1.0,42,0.019983206,1.4519293e-07,0,-1.4396251255019817e-07,1.0
44,44,12080.609,136459.81,26988.627,139103.08,-11.187416,25.456479582440807,-0.20280735,-2.1902271e-05,0.00048814682,1.8375475e-05,1.0,42,0.019640103,1.41191e-07,0,-1.4640086376172177e-07,1.0
45,45,10447.592,138694.95,21960.998,140422.84,-8.997532,25.872479788871715,-0.20276818,-2.204438e-05,0.0006936683,1.696604e-05,1.0,42,0.019214883,1.3683588e-07,0,-1.4886427127921248e-07,1.0
46,46,9045.586,139037.78,19765.605,140435.69,-8.090953,26.30426263602567,-0.20282508,-2.1702052e-05,0.00089017075,1.7633502e-05,1.0,42,0.021825163,1.5541038e-07,0,-1.515447800908005e-07,1.0
47,47,7827.7437,140057.61,16750.324,141055.69,-6.819951,26.78492257889593,-0.20278877,-2.1885508e-05,0.0012138368,1.7116918e-05,1.0,42,0.021914043,1.5535738e-07,0,-1.5442168745399124e-07,1.0
48,48,6770.8345,140380.31,14350.214,141111.88,-5.83672,27.49840383938863,-0.20281678,-2.1533679e-05,0.0016380214,1.6939835e-05,1.0,42,0.020159148,1.4285934e-07,0,-1.5892055018870444e-07,1.0
49,49,5860.798,140934.33,12766.959,141511.4,-5.1761823,28.104986854916206,-0.20280106,-2.1387099e-05,0.0021270413,1.7312825e-05,1.0,42,0.020238113,1.43014e-07,0,-1.6249293089642218e-07,1.0
50,50,5071.625,140836.62,10369.795,141217.88,-4.2110868,28.785701367269212,-0.20278227,-2.1498478e-05,0.0030262363,1.6317883e-05,1.0,42,0.020262143,1.4348143e-07,0,-1.6665618175538396e-07,1.0
51,51,4388.5933,137029.03,6284.205,137173.05,-2.6257672,29.465802252903813,-0.20277922,-2.1407586e-05,0.005770912,1.2111769e-05,1.0,42,0.020029977,1.4601977e-07,0,-1.7065343570927085e-07,1.0
52,52,3798.7827,140424.64,8386.026,140674.83,-3.4175904,30.145835778530454,-0.20276992,-2.1219474e-05,0.004995966,1.7754119e-05,1.0,42,0.020292066,1.4424802e-07,0,-1.7455022339098983e-07,1.0
53,53,3286.0488,141095.34,8121.0986,141328.86,-3.294169,30.825701917499828,-0.20281056,-2.1244245e-05,0.005963913,1.9692425e-05,1.0,42,0.020368902,1.4412416e-07,0,-1.7845795606689072e-07,1.0
54,54,2844.088,141044.78,6769.8115,141207.16,-2.7479513,31.50582173645671,-0.20276801,-2.1223199e-05,0.008266098,1.8999417e-05,1.0,42,0.020397654,1.4445199e-07,0,-1.824519239309126e-07,1.0
55,55,2460.7852,141416.77,6437.11,141563.19,-2.6062315,32.18567582209653,-0.2028295,-2.111778e-05,0.010047442,2.0774793e-05,1.0,42,0.02047323,1.4462256e-07,0,-1.86301260920476e-07,1.0
56,56,2129.3164,140644.39,5663.93,140758.39,-2.3061285,32.865839267731644,-0.20275342,-2.1134168e-05,0.013196599,2.136728e-05,1.0,42,0.020391423,1.4486827e-07,0,-1.9036144817244368e-07,1.0
57,57,1843.2289,140640.17,5751.081,140757.7,-2.3416438,33.54595754001639,-0.20277782,-2.1098596e-05,0.015013825,2.5063748e-05,1.0,42,0.020394128,1.4488818e-07,0,-1.9420789695459936e-07,1.0
58,58,1594.4913,140668.3,5151.467,140762.6,-2.0973132,34.22583922564809,-0.20280515,-2.0845295e-05,0.01937613,2.5951016e-05,1.0,42,0.020403555,1.4495012e-07,0,-1.9802041243101738e-07,1.0
59,59,1380.4436,141052.47,5209.0796,141148.62,-2.114977,34.90571637795074,-0.20276573,-2.0874348e-05,0.02213301,3.0144574e-05,1.0,42,0.020441579,1.4482308e-07,0,-2.019375613546204e-07,1.0
60,60,1194.6187,140917.1,5127.1714,141010.34,-2.083748,35.585820650245296,-0.20277345,-2.061006e-05,0.02598442,3.4353165e-05,1.0,42,0.020413317,1.4476467e-07,0,-2.0573440945986476e-07,1.0
61,61,1033.3434,140983.66,5127.5405,141076.88,-2.082915,36.26605993587873,-0.20281175,-2.0558653e-05,0.03003768,3.9680115e-05,1.0,42,0.020421145,1.447519e-07,0,-2.0951339018134262e-07,1.0
62,62,894.71045,141406.02,5573.9053,141515.83,-2.2573013,36.94581060818746,-0.20280893,-2.0504267e-05,0.031913765,4.9509345e-05,1.0,42,0.02044751,1.444892e-07,0,-2.1351253560189478e-07,1.0
63,63,774.2569,141062.53,4515.602,141134.78,-1.8334892,37.6259500537999,-0.20280671,-2.0320811e-05,0.0455218,4.6599645e-05,1.0,42,0.020398898,1.4453488e-07,0,-2.1739006444449654e-07,1.0
64,64,669.7856,141368.47,6050.7744,141497.9,-2.450846,38.30583336611744,-0.20282988,-2.0259533e-05,0.03927113,7.1811715e-05,1.0,42,0.020417415,1.4429482e-07,0,-2.2109557520673917e-07,1.0
65,65,579.81464,141550.81,6180.391,141685.67,-2.5000603,38.985844038412324,-0.20278163,-2.0375383e-05,0.0444135,8.450746e-05,1.0,42,0.020422773,1.4414141e-07,0,-2.2500496392127874e-07,1.0
66,66,501.44418,142121.22,6770.624,142282.4,-2.7274961,39.663208870537346,-0.2027444,-2.0575417e-05,0.046877973,0.00010615093,1.0,42,0.020433474,1.436121e-07,0,-2.28951190031949e-07,1.0
67,67,434.02762,142421.97,7580.0347,142623.55,-3.0465426,40.343195729510626,-0.20278887,-2.011966e-05,0.048376184,0.00013664429,1.0,42,0.020437915,1.4329973e-07,0,-2.327482463321275e-07,1.0
68,68,375.6009,142773.16,8256.324,143011.69,-3.3096297,41.0214364817075,-0.2028181,-1.9955572e-05,0.051322382,0.00017105557,1.0,42,0.020442205,1.4294079e-07,0,-2.3643391817221332e-07,1.0
69,69,325.10385,143559.06,8857.903,143832.08,-3.5307968,41.700681474030716,-0.2027785,-1.9963953e-05,0.055267148,0.00020961263,1.0,42,0.020486664,1.424346e-07,0,-2.403462035021404e-07,1.0
70,70,281.3503,143417.84,9793.259,143751.81,-3.906367,42.3778042261838,-0.20279683,-1.996358e-05,0.05776244,0.00026808548,1.0,42,0.02042985,1.421189e-07,0,-2.44219361767663e-07,1.0
71,71,243.36427,143817.89,11538.515,144280.02,-4.587017,43.06111177863204,-0.20280205,-1.9879768e-05,0.05667785,0.00036249403,1.0,42,0.02043511,1.4163507e-07,0,-2.4794957865229684e-07,1.0
72,72,210.60631,144527.3,12596.761,145075.22,-4.981218,43.73817837078241,-0.20282285,-1.9686253e-05,0.059991524,0.00045229436,1.0,42,0.02044405,1.4092035e-07,0,-2.51523363911894e-07,1.0
73,73,182.27473,144412.5,14083.23,145097.58,-5.5699205,44.410261949378764,-0.20277451,-1.9739335e-05,0.06199995,0.00058408437,1.0,42,0.020386292,1.4050056e-07,0,-2.553476423172588e-07,1.0
74,74,157.72879,145480.62,15555.272,146309.88,-6.103068,45.098630488764684,-0.20275597,-1.9836e-05,0.06486815,0.00073322875,1.0,42,0.020412125,1.3951296e-07,0,-2.5908282067388356e-07,1.0
75,75,136.52892,146657.89,16537.768,147587.38,-6.433738,45.770500120619545,-0.20281841,-1.9593315e-05,0.07048855,0.0008850625,1.0,42,0.020441957,1.3850749e-07,0,-2.6288990845118653e-07,1.0
76,76,118.14758,147382.19,18464.463,148534.33,-7.140973,46.458879540005,-0.2027834,-1.9720337e-05,0.0729556,0.0011274007,1.0,42,0.020429943,1.3754358e-07,0,-2.665419393584377e-07,1.0
77,77,102.25773,148425.14,20114.438,149781.89,-7.7176538,47.12532149165054,-0.2027685,-1.9607282e-05,0.07737775,0.0013954467,1.0,42,0.020415463,1.3630127e-07,0,-2.7019555088109037e-07,1.0
78,78,88.4436,150150.72,22574.627,151838.25,-8.550178,47.81526149777346,-0.2027617,-1.958847e-05,0.079713725,0.0017620242,1.0,42,0.020480895,1.3488628e-07,0,-2.7387832122937225e-07,1.0
79,79,76.54279,150870.97,24761.625,152889.47,-9.320546,48.481748569436604,-0.20276256,-1.9458841e-05,0.083972424,0.0022026212,1.0,42,0.020426884,1.3360557e-07,0,-2.7744692038534264e-07,1.0
80,80,66.250786,152276.97,27652.93,154767.44,-10.292539,49.150006494513946,-0.20280814,-1.938434e-05,0.08687363,0.0027733909,1.0,42,0.02041263,1.3189228e-07,0,-2.811531164352993e-07,1.0
81,81,57.329906,154070.53,29923.998,156949.6,-10.9913,49.804648765621096,-0.2027838,-1.9329023e-05,0.092772506,0.0033723926,1.0,42,0.020438872,1.3022571e-07,0,-2.845508813011735e-07,1.0
82,82,49.60321,155315.8,33782.633,158947.36,-12.271231,50.49037949150079,-0.20276709,-1.9348394e-05,0.09497665,0.004290394,1.0,42,0.020423813,1.284942e-07,0,-2.8816472428533066e-07,1.0
83,83,42.92585,157487.42,37992.957,162005.4,-13.56313,51.19841603175155,-0.20285097,-1.8643992e-05,0.09758839,0.0053671696,1.0,42,0.020447066,1.2621224e-07,0,-2.9211601602513644e-07,1.0
84,84,37.1518,159010.55,41346.57,164298.19,-14.575507,51.84214830232668,-0.20265897,-1.9790554e-05,0.10360979,0.006561668,1.0,42,0.020418165,1.2427505e-07,0,-2.956395144671933e-07,1.0
85,85,32.150223,161741.12,45300.406,167965.23,-15.6464815,52.48135878602625,-0.20274523,-1.9141655e-05,0.10927832,0.007948761,1.0,42,0.020445637,1.217254e-07,0,-2.9873421005946097e-07,1.0
86,86,27.835518,175314.17,53339.098,183248.78,-16.922314,53.47533712661243,-0.2027723,-1.8128585e-05,0.107195154,0.009082058,1.0,43,0.020470474,1.1170865e-07,0,-3.040027622862473e-07,1.0
87,87,24.082958,177526.64,58504.598,186918.42,-18.239838,54.1773959332786,-0.2028128,-1.8199687e-05,0.11295886,0.011066138,1.0,43,0.020407785,1.0918017e-07,0,-3.076773307254367e-07,1.0
88,88,20.833313,180547.92,65090.9,191922.84,-19.82518,54.8317732977157,-0.20278336,-1.8155852e-05,0.117365785,0.013499843,1.0,43,0.020426678,1.0643171e-07,0,-3.108533852459211e-07,1.0
89,89,18.021912,183789.3,72032.266,197401.0,-21.401628,55.57770386648917,-0.2027171,-1.824523e-05,0.12260049,0.016324792,1.0,43,0.020433908,1.03514715e-07,0,-3.146123255780537e-07,1.0
90,90,15.604198,187352.94,79530.305,203534.25,-23.00096,56.23300099093467,-0.20276639,-1.8135197e-05,0.12824665,0.019581066,1.0,43,0.020447502,1.00462216e-07,0,-3.1762984808916096e-07,1.0
91,91,13.500899,190574.67,87903.375,209870.7,-24.761713,56.980985079775564,-0.20279911,-1.8118857e-05,0.13410714,0.02352661,1.0,43,0.020414552,9.727204e-08,0,-3.2135040149896575e-07,1.0
92,92,11.686608,194973.17,97490.89,217988.56,-26.566061,57.57187494786922,-0.20269357,-1.8147004e-05,0.13969074,0.02794012,1.0,43,0.02047199,9.391314e-08,0,-3.2424947311786903e-07,1.0
93,93,10.113269,198586.73,108104.49,226104.56,-28.56251,58.245508286490804,-0.20276828,-1.8080036e-05,0.14557435,0.033277728,1.0,43,0.020434337,9.037561e-08,0,-3.278666365757496e-07,1.0
94,94,8.748621,203138.52,120100.66,235986.06,-30.592659,59.01239768290543,-0.20277962,-1.8089377e-05,0.15147297,0.03923315,1.0,43,0.020449232,8.665441e-08,0,-3.322957475920608e-07,1.0
95,95,7.570237,207403.53,133574.11,246694.69,-32.782753,59.887967857852345,-0.20277685,-1.803579e-05,0.15739407,0.046143796,1.0,43,0.020447806,8.288709e-08,0,-3.359279067962449e-07,1.0
96,96,6.554112,212022.03,148504.22,258856.8,-35.00812,60.423292603256414,-0.20278238,-1.7922563e-05,0.16351873,0.0538178,1.0,43,0.020443466,7.8975965e-08,0,-3.390752332504705e-07,1.0
97,97,5.669445,216743.22,165483.84,272694.94,-37.3618,61.03313191226334,-0.20282584,-1.8018785e-05,0.16963834,0.06247137,1.0,43,0.020413628,7.4858846e-08,0,-3.4162794490261205e-07,1.0
98,98,4.907347,221754.73,185956.5,289404.53,-39.982132,61.725534238416,-0.20278525,-1.7960925e-05,0.17440623,0.07200689,1.0,43,0.020427844,7.058578e-08,0,-3.4590604041758077e-07,1.0
99,99,4.245922,227235.64,209023.98,308750.8,-42.609573,62.513298195874086,-0.20273323,-1.7836674e-05,0.1793296,0.082191706,1.0,43,0.0204268,6.61595e-08,0,-3.4864638419922596e-07,1.0
100,100,3.6747382,234053.86,235506.2,332030.7,-45.177216,63.41296903861803,-0.20274633,-1.7967834e-05,0.18390408,0.09252085,1.0,43,0.020450521,6.159226e-08,0,-3.5371529819922407e-07,1.0
101,101,3.180988,240361.33,265390.47,358058.2,-47.8332,64.44220079414663,-0.20276855,-1.7825183e-05,0.18852665,0.10357053,1.0,43,0.02043964,5.7084687e-08,0,-3.595292228670988e-07,1.0
102,102,2.752818,247127.42,300661.47,389190.53,-50.58165,65.62114178351476,-0.2027726,-1.7692817e-05,0.1922936,0.114761405,1.0,43,0.020444129,5.252987e-08,0,-3.643498756272834e-07,1.0
103,103,2.3804083,256314.67,339735.75,425579.12,-52.96716,66.97603304786026,-0.20274545,-1.7693854e-05,0.19680105,0.12541494,1.0,43,0.02041891,4.7979118e-08,0,-3.703882031492043e-07,1.0
104,104,2.060257,265575.12,385933.03,468481.0,-55.466667,68.53229544174974,-0.20275792,-1.7665023e-05,0.20016438,0.13583972,1.0,43,0.020431988,4.361327e-08,0,-3.788472547205591e-07,1.0
105,105,1.7836765,277720.44,437330.1,518060.1,-57.582973,70.32056731337798,-0.20275383,-1.7553992e-05,0.2040303,0.14539623,1.0,43,0.02042855,3.943278e-08,0,-3.8845769886357337e-07,1.0
106,106,1.5427545,288769.22,495821.75,573782.94,-59.783253,72.38020079783746,-0.20273645,-1.7442855e-05,0.20806438,0.15536515,1.0,43,0.020360092,3.548396e-08,0,-3.9819853404855763e-07,1.0
107,107,1.3354719,307050.1,564170.25,642314.44,-61.442722,74.75200216387748,-0.20276885,-1.7327091e-05,0.21123955,0.1629672,1.0,43,0.020433377,3.181211e-08,0,-4.0859784918733137e-07,1.0
108,108,1.1556969,327723.78,640367.4,719356.1,-62.897785,77.48338333357242,-0.20276591,-1.7217539e-05,0.21505374,0.1704188,1.0,43,0.020431854,2.8402974e-08,0,-4.2100484610868865e-07,1.0
109,109,1.0000616,350722.1,727400.6,807538.0,-64.25858,80.63310601652483,-0.20276871,-1.7079965e-05,0.21878608,0.17751747,1.0,43,0.020437725,2.5308685e-08,0,-4.362516510666126e-07,1.0
