Repository: Jay2-davic/SPOC_code

# Studying-Polymers-on a-Chip (SPOC) Data Cleaning and Processing
Author: Jay Jimenez jimenez45@llnl.gov

# Project Description

The SPOC project aims to establish an automated, high-throughput experimentation workflow to screen solid state polymer electrolytes. This repository contains code to reproduce the data cleaning workflow, data processing, and active learning for the SPOC project. Electrochemical impedance spectroscopy processing code is included as a Python file which was used to determine bulk ionic conductivities.

File: data/split_cycle/09082023_9_PEGMEA_1_PEGDA_2,14_Aerosil380_30_LiTFSI_RUN_1_C01_RUN_1.csv
True,index,freq,Re(Z),Im(Z),Z,Phase(Z),time,Ewe_meas,I_meas,Cs,Cp,cycle_number,I_Range,Ewe,I,Ns,(QQo),cycle
0,0,7000018.5,260.30597,1716.8606,1736.4819,-81.378624,2.4694803306192625,-0.15227671,1.5640428e-05,1.3242986e-05,1.2945399e-05,1.0,40,0.009933633,5.7205507e-06,0,-5.521209092819391e-09,1.0
1,1,6057573.0,313.51538,1933.9022,1959.1503,-80.79158,3.021490543469554,-0.15222016,-2.3319371e-05,1.35858545e-05,1.3237943e-05,1.0,40,0.0141157955,7.2050602e-06,0,-1.0513458464124092e-08,1.0
2,2,5242039.0,313.43912,2264.7136,2286.301,-82.120255,3.437481283239322,-0.15219496,-2.8975393e-05,1.3406228e-05,1.3154258e-05,1.0,40,0.019610908,8.57757e-06,0,-1.068274008301589e-08,1.0
3,3,4536288.0,301.69653,2561.1074,2578.816,-83.28156,4.805493108200608,-0.15223536,-3.5170993e-05,1.369909e-05,1.3511595e-05,1.0,40,0.018860463,7.313614e-06,0,-2.4472967984946888e-08,1.0
4,4,3925558.5,380.60117,2927.4683,2952.1057,-82.59251,5.221492887969362,-0.15227503,-2.2947253e-05,1.3849257e-05,1.3619057e-05,1.0,40,0.01806652,6.1198757e-06,0,-2.8178178125067968e-08,1.0
5,5,3397055.0,464.8066,3274.281,3307.1077,-81.920456,5.637486614432419,-0.15226826,-1.5877204e-05,1.4308747e-05,1.4026097e-05,1.0,40,0.01902297,5.752147e-06,0,-3.0936757175709315e-08,1.0
6,6,2939708.2,510.49136,3780.6628,3814.9722,-82.310036,6.05349508751533,-0.15226886,-2.741253e-05,1.4320162e-05,1.40637485e-05,1.0,40,0.020798039,5.451688e-06,0,-3.151226999434837e-08,1.0
7,7,2543924.5,568.2433,4327.368,4364.5176,-82.51907,6.605498713703128,-0.15228991,-2.3803093e-05,1.4457462e-05,1.42123945e-05,1.0,40,0.020498514,4.696628e-06,0,-2.8239392920416624e-08,1.0
8,8,2201436.2,595.54016,4955.089,4990.749,-83.14663,7.157496686588274,-0.15229951,-1.282591e-05,1.4590245e-05,1.4382487e-05,1.0,40,0.020766232,4.160945e-06,0,-3.500340774630533e-08,1.0
9,9,1905053.1,624.80914,5913.5703,5946.4863,-83.96869,7.876480054081185,-0.15229388,-2.2674574e-05,1.4127433e-05,1.3971465e-05,1.0,41,0.019499544,3.2791706e-06,0,-3.3692055158452504e-08,1.0
10,10,1648567.4,514.5437,6606.0254,6626.034,-85.54622,8.428499440284213,-0.15226045,-2.2713664e-05,1.4614137e-05,1.452601e-05,1.0,41,0.020062972,3.0279004e-06,0,-3.6000385673724446e-08,1.0
11,11,1426616.2,854.90924,7792.468,7839.2236,-83.739136,8.980478666519048,-0.15235472,-1.2635549e-05,1.4316536e-05,1.4146268e-05,1.0,41,0.02021448,2.5786328e-06,0,-3.923737647511574e-08,1.0
12,12,1234551.2,1069.592,8862.045,8926.358,-83.11806,9.532485066069057,-0.1523047,-1.9430641e-05,1.4547121e-05,1.4338255e-05,1.0,41,0.020786278,2.3286402e-06,0,-4.225073887077555e-08,1.0
13,13,1068345.5,992.7512,10525.608,10572.321,-84.61193,10.084498638956575,-0.1522888,-1.7430662e-05,1.4153415e-05,1.4028619e-05,1.0,41,0.020653242,1.95352e-06,0,-4.476985240575636e-08,1.0
14,14,924510.06,1480.7511,11843.424,11935.632,-82.87344,10.636485811817693,-0.15226787,-1.7952072e-05,1.45355425e-05,1.4311822e-05,1.0,41,0.02034902,1.7048968e-06,0,-4.7886646330365716e-08,1.0
15,15,800039.0,1933.4761,12831.473,12976.325,-81.43101,11.188495144742774,-0.15226594,-1.8225814e-05,1.5503596e-05,1.51594e-05,1.0,41,0.020590799,1.5867973e-06,0,-5.058788879740443e-08,1.0
16,16,692334.1,2482.0798,15388.007,15586.9,-80.837135,11.740495384292444,-0.15232906,-1.3907419e-05,1.4939018e-05,1.4560197e-05,1.0,41,0.020311248,1.3030973e-06,0,-5.255139886405876e-08,1.0
17,17,599122.25,3329.856,17779.893,18089.016,-79.3924,12.292481650511036,-0.1522454,-1.844555e-05,1.494086e-05,1.4434574e-05,1.0,41,0.020862577,1.1533285e-06,0,-5.501922934337245e-08,1.0
18,18,518454.94,3991.9019,20218.066,20608.385,-78.83105,12.844489010079997,-0.1522737,-1.976211e-05,1.51834165e-05,1.4613721e-05,1.0,41,0.020345584,9.872479e-07,0,-5.790236935170196e-08,1.0
19,19,448662.03,5396.277,22673.28,23306.596,-76.61258,13.396489196253242,-0.15237634,-9.09927e-06,1.5645392e-05,1.4806672e-05,1.0,41,0.020093039,8.6211816e-07,0,-5.985873654791539e-08,1.0
20,20,388258.97,7434.224,26346.047,27374.84,-74.2422,13.948483009153279,-0.15232052,-1.2039652e-05,1.5559053e-05,1.44115575e-05,1.0,41,0.020981908,7.664669e-07,0,-6.143613727353328e-08,1.0
21,21,335983.9,14207.665,25264.996,28985.82,-60.64896,14.500482582050608,-0.15230456,-1.570256e-05,1.8749184e-05,1.4244581e-05,1.0,41,0.020323545,7.011547e-07,0,-6.341592142551318e-08,1.0
22,22,290751.2,10764.74,32975.094,34687.7,-71.9207,15.052487888286123,-0.15228331,-1.6836628e-05,1.6600172e-05,1.5001465e-05,1.0,41,0.020616474,5.9434535e-07,0,-6.566571075318153e-08,1.0
23,23,251605.19,13914.694,37128.83,39650.582,-69.45561,15.604499301145552,-0.15227665,-1.7412041e-05,1.703685e-05,1.4938695e-05,1.0,41,0.020481475,5.1654916e-07,0,-6.872170631206763e-08,1.0
24,24,217729.38,16938.291,41152.508,44502.074,-67.62803,16.15650436739088,-0.15228625,-1.8384098e-05,1.776261e-05,1.518934e-05,1.0,41,0.02027336,4.5555987e-07,0,-7.150213024621621e-08,1.0
25,25,188418.58,21353.115,44866.023,49688.184,-64.54879,16.70849679360981,-0.15232791,-1.3492153e-05,1.88269e-05,1.5349977e-05,1.0,41,0.020730622,4.1721432e-07,0,-7.39075980037727e-08,1.0
26,26,163051.14,23940.143,49963.207,55402.64,-64.39834,17.42749384106719,-0.15230925,-1.7774946e-05,1.9536465e-05,1.5888601e-05,1.0,42,0.019331645,3.4893003e-07,0,-7.741270949801502e-08,1.0
27,27,141098.2,29917.48,54218.418,61924.895,-61.110283,17.843485940800747,-0.15229626,-1.829291e-05,2.0804237e-05,1.5948319e-05,1.0,42,0.020999491,3.3911226e-07,0,-7.95314333393304e-08,1.0
28,28,122105.11,34833.117,57594.906,67309.13,-58.834656,18.39548826040118,-0.1523024,-1.799342e-05,2.263092e-05,1.6569995e-05,1.0,42,0.02028433,3.0136076e-07,0,-8.230425061861623e-08,1.0
29,29,105663.59,43391.047,62340.574,75954.79,-55.16084,18.811482733493904,-0.1523165,-1.803756e-05,2.4161503e-05,1.6276283e-05,1.0,42,0.021744074,2.8627653e-07,0,-8.441643977451305e-08,1.0
30,30,91439.65,51314.586,65424.68,83147.914,-51.89182,19.363500253035454,-0.15231031,-1.7974795e-05,2.6603819e-05,1.6471171e-05,1.0,42,0.020410022,2.4546642e-07,0,-8.72820820804638e-08,1.0
31,31,79127.08,59902.88,68278.15,90830.945,-48.738358,19.779480699420674,-0.15230216,-1.7779043e-05,2.945868e-05,1.6645969e-05,1.0,42,0.021367574,2.3524552e-07,0,-8.933372530532808e-08,1.0
32,32,68475.36,69365.65,69775.9,98388.36,-45.168934,20.33150240566465,-0.15233146,-1.7654813e-05,3.331044e-05,1.6753433e-05,1.0,42,0.020221474,2.055271e-07,0,-9.213482328260704e-08,1.0
33,33,59252.523,79402.8,70493.12,106179.49,-41.598392,20.747494345443556,-0.15225662,-1.817017e-05,3.8103648e-05,1.679495e-05,1.0,42,0.02087862,1.9663516e-07,0,-9.415889689097057e-08,1.0
34,34,51282.285,88422.29,70887.414,113329.28,-38.71886,21.16348769850447,-0.15236068,-1.7127722e-05,4.3780794e-05,1.7129221e-05,1.0,42,0.021404997,1.8887437e-07,0,-9.618240779056187e-08,1.0
35,35,44369.8,98555.98,66988.234,119166.7,-34.203842,21.579495211626636,-0.1522702,-1.7849261e-05,5.3546875e-05,1.6920816e-05,1.0,42,0.02179142,1.8286501e-07,0,-9.818250721105315e-08,1.0
36,36,38403.727,106114.28,63994.227,123917.32,-31.092873,22.131484144512797,-0.15233548,-1.7635632e-05,6.4759864e-05,1.727124e-05,1.0,42,0.020188553,1.6291955e-07,0,-1.0086396139336963e-07,1.0
37,37,33226.32,113251.97,59901.016,128117.68,-27.875174,22.54750373758725,-0.15236576,-1.7193284e-05,7.996569e-05,1.7480505e-05,1.0,42,0.020384124,1.5910469e-07,0,-1.0292131022906837e-07,1.0
38,38,28754.086,121207.9,56096.137,133559.47,-24.835136,22.963483384024585,-0.15229104,-1.7533379e-05,9.867057e-05,1.7406208e-05,1.0,42,0.020523611,1.5366646e-07,0,-1.0486230199464843e-07,1.0
39,39,24884.947,127610.42,51453.395,137593.14,-21.95963,23.37948649711325,-0.15230612,-1.7361095e-05,0.00012429949,1.7382165e-05,1.0,42,0.020565279,1.4946441e-07,0,-1.0682958786447551e-07,1.0
40,40,21553.963,131720.9,46450.113,139671.08,-19.42471,23.796492970228428,-0.15229586,-1.7654813e-05,0.00015896672,1.758194e-05,1.0,42,0.020536743,1.4703647e-07,0,-1.0880427818051707e-07,1.0
41,41,18631.234,135279.3,42102.484,141679.6,-17.28752,24.212487523356685,-0.15227182,-1.7551443e-05,0.00020289473,1.791726e-05,1.0,42,0.020454135,1.4436895e-07,0,-1.1087155930001439e-07,1.0
42,42,16126.037,138996.19,37552.754,143979.69,-15.118712,24.628491596406093,-0.1522954,-1.7528908e-05,0.0002628153,1.787853e-05,1.0,42,0.020261738,1.4072637e-07,0,-1.1281662336135727e-07,1.0
43,43,13954.87,141135.95,28779.297,144040.3,-11.525283,25.044480122829555,-0.15229757,-1.7249531e-05,0.00039629097,1.5820002e-05,1.0,42,0.020119905,1.3968248e-07,0,-1.1476606129782535e-07,1.0
44,44,12080.609,143300.39,30702.867,146552.61,-12.093091,25.460495182633167,-0.15232278,-1.7352528e-05,0.0004290939,1.8833156e-05,1.0,42,0.019664995,1.3418386e-07,0,-1.1672400501855801e-07,1.0
45,45,10447.592,145195.97,25745.996,147460.92,-10.055113,25.87647970902617,-0.15230268,-1.7479178e-05,0.00059169,1.803681e-05,1.0,42,0.019180693,1.3007306e-07,0,-1.1862818984596757e-07,1.0
46,46,9045.586,146663.44,22770.258,148420.52,-8.82501,26.308249756199075,-0.15228629,-1.7181734e-05,0.0007727081,1.8187102e-05,1.0,42,0.02183456,1.4711281e-07,0,-1.207221888192183e-07,1.0
47,47,7827.7437,147993.62,20004.84,149339.56,-7.69822,26.787946845695842,-0.1522622,-1.7245246e-05,0.0010163621,1.823765e-05,1.0,42,0.02189444,1.4660844e-07,0,-1.2303259444238574e-07,1.0
48,48,6770.8345,147804.8,16965.33,148775.27,-6.5478687,27.326418817887316,-0.15228237,-1.7399834e-05,0.0013855291,1.8016846e-05,1.0,42,0.021922985,1.4735639e-07,0,-1.2568073451826183e-07,1.0
49,49,5860.798,148665.2,15796.48,149502.08,-6.0652285,28.130967309494736,-0.1522359,-1.759484e-05,0.0017191075,1.91924e-05,1.0,42,0.020188956,1.350413e-07,0,-1.2965437172516817e-07,1.0
50,50,5071.625,148938.66,13288.199,149530.27,-5.0983887,28.811699021840468,-0.15230308,-1.7105185e-05,0.0023616028,1.865009e-05,1.0,42,0.020226512,1.3526702e-07,0,-1.3276988114662557e-07,1.0
51,51,4388.5933,147854.92,11814.167,148326.17,-4.5684433,29.49183414746949,-0.15227471,-1.7013363e-05,0.00306967,1.9474322e-05,1.0,42,0.02018299,1.3607166e-07,0,-1.360437759437259e-07,1.0
52,52,3798.7827,148889.03,10226.443,149239.81,-3.9291897,30.171817219772493,-0.15230331,-1.6835866e-05,0.0040968596,1.9236715e-05,1.0,42,0.020280741,1.3589364e-07,0,-1.3931734715240335e-07,1.0
53,53,3286.0488,150552.39,8562.191,150795.67,-3.25501,30.851674505400297,-0.15230905,-1.6677179e-05,0.0056566745,1.8236997e-05,1.0,42,0.020406045,1.3532248e-07,0,-1.4243052618403674e-07,1.0
54,54,2844.088,149002.72,7972.331,149215.84,-3.0626676,31.5318438976974,-0.15227719,-1.678148e-05,0.0070192674,2.0036994e-05,1.0,42,0.020322068,1.3619243e-07,0,-1.456957225551913e-07,1.0
55,55,2460.7852,149358.45,7969.3555,149570.9,-3.0542488,32.21168787666102,-0.15226951,-1.6744603e-05,0.008115648,2.3039624e-05,1.0,42,0.020344906,1.3602181e-07,0,-1.4888833874667284e-07,1.0
56,56,2129.3164,149811.78,7118.369,149980.8,-2.720387,32.891814335627714,-0.15222514,-1.6876469e-05,0.010500245,2.3653158e-05,1.0,42,0.020373737,1.3584231e-07,0,-1.521747366072985e-07,1.0
57,57,1843.2289,150005.52,6788.454,150159.05,-2.591135,33.57195338126621,-0.1523111,-1.6448463e-05,0.012719498,2.5996133e-05,1.0,42,0.020378407,1.3571216e-07,0,-1.5535723178618355e-07,1.0
58,58,1594.4913,150030.64,6697.5815,150180.06,-2.5560682,34.251816453557694,-0.15226327,-1.6618324e-05,0.014903215,2.9640902e-05,1.0,42,0.020391606,1.3578105e-07,0,-1.5852411996991832e-07,1.0
59,59,1380.4436,150293.92,6803.466,150447.83,-2.5918808,34.931717525854765,-0.15228666,-1.6435984e-05,0.016946157,3.4654517e-05,1.0,42,0.020397464,1.3557832e-07,0,-1.6178322357158593e-07,1.0
60,60,1194.6187,149783.92,6393.238,149920.3,-2.4440765,35.611837478150846,-0.1523094,-1.6446229e-05,0.020838669,3.7895777e-05,1.0,42,0.020335063,1.3563916e-07,0,-1.6481816617232505e-07,1.0
61,61,1033.3434,150120.0,6549.9297,150262.83,-2.4983044,36.29206985712517,-0.15226264,-1.6430024e-05,0.023514668,4.467957e-05,1.0,42,0.02035552,1.3546611e-07,0,-1.678222827969523e-07,1.0
62,62,894.71045,150642.84,5249.5996,150734.28,-1.9958348,36.97183932941698,-0.15227734,-1.6370424e-05,0.033885308,4.1099804e-05,1.0,42,0.02038806,1.3525828e-07,0,-1.7094673673108417e-07,1.0
63,63,774.2569,151069.5,10147.06,151409.89,-3.8426802,37.65193658837234,-0.15226515,-1.6495958e-05,0.020257922,9.098437e-05,1.0,42,0.020425599,1.3490268e-07,0,-1.7412206326345527e-07,1.0
64,64,669.7856,151665.45,7236.886,151838.02,-2.73186,38.33184062068176,-0.15230201,-1.626035e-05,0.032834668,7.458905e-05,1.0,42,0.02042201,1.3449866e-07,0,-1.771564783229296e-07,1.0
65,65,579.81464,151730.23,7484.781,151914.73,-2.8240845,39.0118174796371,-0.15228052,-1.6198328e-05,0.03667346,8.9024645e-05,1.0,42,0.020386523,1.3419714e-07,0,-1.8010820886491056e-07,1.0
66,66,501.44418,152030.95,8773.01,152283.88,-3.3026145,39.68918761846726,-0.15223835,-1.6398177e-05,0.03617836,0.00012007105,1.0,42,0.020396687,1.3393858e-07,0,-1.831183299306526e-07,1.0
67,67,434.02762,152413.6,8651.102,152658.92,-3.2486625,40.369220370746916,-0.15224811,-1.642965e-05,0.04238687,0.00013612246,1.0,42,0.020395596,1.3360238e-07,0,-1.8629069743414562e-07,1.0
68,68,375.6009,152333.84,10220.567,152676.33,-3.8384054,41.04845032302546,-0.15229006,-1.6062739e-05,0.04145897,0.00018579118,1.0,42,0.020379215,1.3347986e-07,0,-1.8939252194683142e-07,1.0
69,69,325.10385,152816.92,9891.431,153136.7,-3.7034366,41.72767587531416,-0.15228449,-1.6131464e-05,0.049492445,0.00020648977,1.0,42,0.020369973,1.3301823e-07,0,-1.9252834189373046e-07,1.0
70,70,281.3503,153752.23,11628.222,154191.33,-4.325024,42.40480217413278,-0.15228562,-1.6086206e-05,0.048647378,0.0002766726,1.0,42,0.020401819,1.3231495e-07,0,-1.9571240136647658e-07,1.0
71,71,243.36427,154129.77,12497.987,154635.66,-4.6358247,43.088083406561054,-0.1522901,-1.6216394e-05,0.05232669,0.0003418095,1.0,42,0.02038207,1.3180706e-07,0,-1.9865058353009997e-07,1.0
72,72,210.60631,154487.12,14014.703,155121.52,-5.1835475,43.765194052044535,-0.15227379,-1.5980415e-05,0.05392186,0.00044013772,1.0,42,0.02036891,1.3130938e-07,0,-2.015040833001857e-07,1.0
73,73,182.27473,155929.81,14572.804,156609.3,-5.339209,44.4372421639564,-0.15232033,-1.5887288e-05,0.05991706,0.00051880203,1.0,42,0.020415869,1.303618e-07,0,-2.0458218356691148e-07,1.0
74,74,157.72879,155916.97,16679.113,156806.55,-6.1059575,45.12564326337815,-0.15229015,-1.6102036e-05,0.06049733,0.0006844689,1.0,42,0.020378552,1.2995983e-07,0,-2.0748184465655426e-07,1.0
75,75,136.52892,157412.64,18113.506,158451.38,-6.564167,45.79750833523576,-0.15227415,-1.5909825e-05,0.06435658,0.0008410193,1.0,42,0.020414189,1.2883567e-07,0,-2.1058407776559127e-07,1.0
76,76,118.14758,158321.84,19998.66,159579.92,-7.1992736,46.485911701311124,-0.15227427,-1.6164617e-05,0.06735881,0.001057888,1.0,42,0.02041153,1.2790788e-07,0,-2.1358941388311415e-07,1.0
77,77,102.25773,159436.55,22437.938,161007.69,-8.01078,47.152362612920115,-0.15230301,-1.5696753e-05,0.06936511,0.001347143,1.0,42,0.020401651,1.2671228e-07,0,-2.1655844798062813e-07,1.0
78,78,88.4436,160535.17,25339.393,162522.69,-8.9697485,47.842306005681166,-0.15228306,-1.5772186e-05,0.07101621,0.0017263223,1.0,42,0.02041877,1.2563643e-07,0,-2.1960317502993752e-07,1.0
79,79,76.54279,161843.36,27773.506,164209.14,-9.737528,48.50971689077414,-0.15230884,-1.584501e-05,0.074866086,0.0021416666,1.0,42,0.020402152,1.2424492e-07,0,-2.2257354093455778e-07,1.0
80,80,66.250786,163217.78,30786.188,166095.86,-10.681651,49.17799470917089,-0.15225627,-1.5851343e-05,0.078032084,0.0026808183,1.0,42,0.020411128,1.2288764e-07,0,-2.2549003082356478e-07,1.0
81,81,57.329906,165302.6,34418.0,168847.7,-11.761632,49.83265100694916,-0.15224603,-1.5908521e-05,0.080659084,0.0033514614,1.0,42,0.020455908,1.2115005e-07,0,-2.2835116644540439e-07,1.0
82,82,49.60321,166769.1,37718.02,170981.22,-12.744125,50.517354212730424,-0.15230383,-1.569005e-05,0.08506707,0.0041396385,1.0,42,0.020410003,1.1936986e-07,0,-2.3126502334796582e-07,1.0
83,83,42.92585,168724.44,42181.453,173917.25,-14.036353,51.22541005970561,-0.15230547,-1.545556e-05,0.08789814,0.0051705586,1.0,42,0.020401813,1.1730759e-07,0,-2.344278704688776e-07,1.0
84,84,37.1518,170503.73,46045.11,176611.66,-15.112426,51.86918265032,-0.15226394,-1.5778704e-05,0.09303724,0.0063239015,1.0,42,0.020394206,1.15474855e-07,0,-2.3735065735468514e-07,1.0
85,85,32.150223,193400.55,55649.15,201247.61,-16.052664,52.74638938528369,-0.15231492,-1.4664781e-05,0.08895648,0.006801946,1.0,43,0.020388495,1.013105e-07,0,-2.406959154225379e-07,1.0
86,86,27.835518,196154.9,62376.984,205834.0,-17.64059,53.474310539866565,-0.15231563,-1.4674855e-05,0.0916635,0.008418039,1.0,43,0.020402323,9.912028e-08,0,-2.4359178510055244e-07,1.0
87,87,24.082958,200070.89,68219.78,211381.88,-18.828249,54.1763598798716,-0.15223344,-1.47341325e-05,0.09687238,0.01008986,1.0,43,0.020438028,9.668771e-08,0,-2.4636561277772354e-07,1.0
88,88,20.833313,203051.25,75362.77,216585.69,-20.362482,54.83077857767057,-0.15228632,-1.4730613e-05,0.10136895,0.012273238,1.0,43,0.020397546,9.4177715e-08,0,-2.49287976117716e-07,1.0
89,89,18.021912,206835.36,83483.95,223048.06,-21.980242,55.576741786440834,-0.1525492,-1.4452816e-05,0.1057831,0.014819222,1.0,43,0.0203985,9.145338e-08,0,-2.520701463329023e-07,1.0
90,90,15.604198,210823.05,91865.375,229968.7,-23.544989,56.23200995087973,-0.15226316,-1.4712139e-05,0.11102655,0.017717117,1.0,43,0.020392623,8.867564e-08,0,-2.550085312194802e-07,1.0
91,91,13.500899,215075.3,102266.78,238150.95,-25.430758,56.97997649307945,-0.15229745,-1.4696496e-05,0.11527175,0.021256285,1.0,43,0.020411955,8.5710155e-08,0,-2.581174390755202e-07,1.0
92,92,11.686608,219860.27,113754.81,247545.34,-27.356863,57.57087270781631,-0.15231308,-1.466277e-05,0.11971867,0.025280865,1.0,43,0.020448089,8.260341e-08,0,-2.604853639006149e-07,1.0
93,93,10.113269,224615.58,125443.8,257270.88,-29.18258,58.24452348644263,-0.15227154,-1.466711e-05,0.12545252,0.029826105,1.0,43,0.020424802,7.939026e-08,0,-2.628418706613892e-07,1.0
94,94,8.748621,229067.3,138225.88,267541.06,-31.108004,59.01140562954242,-0.15229492,-1.4630916e-05,0.13161069,0.035130877,1.0,43,0.020369675,7.613663e-08,0,-2.6565502396228407e-07,1.0
95,95,7.570237,234286.6,154271.58,280517.25,-33.363853,59.88700796448393,-0.15229115,-1.4612927e-05,0.13627768,0.041217096,1.0,43,0.020380247,7.2652384e-08,0,-2.6994772960929936e-07,1.0
96,96,6.554112,239795.33,172134.64,295181.53,-35.67229,60.42229702990153,-0.15227237,-1.456176e-05,0.14107108,0.047972925,1.0,43,0.020402296,6.911779e-08,0,-2.713663127940672e-07,1.0
97,97,5.669445,244972.67,191623.98,311016.66,-38.03344,61.032118152215844,-0.15230455,-1.4628691e-05,0.14649734,0.055611186,1.0,43,0.020379987,6.5527e-08,0,-2.746215090773663e-07,1.0
98,98,4.907347,251450.25,214718.64,330652.88,-40.49471,61.72454287842265,-0.15230964,-1.4477175e-05,0.15104403,0.06369399,1.0,43,0.020416252,6.1745276e-08,0,-2.7642176673125046e-07,1.0
99,99,4.245922,257724.7,240660.78,352618.25,-43.03905,62.51229998251074,-0.15226404,-1.4695658e-05,0.15575528,0.07255108,1.0,43,0.02039379,5.7835322e-08,0,-2.8046451638708213e-07,1.0
100,100,3.6747382,264375.84,270335.5,378121.5,-45.638565,63.4119408785773,-0.15229398,-1.4461867e-05,0.16021037,0.0818906,1.0,43,0.020379672,5.389715e-08,0,-2.8407022415766824e-07,1.0
101,101,3.180988,271195.1,304690.3,407900.7,-48.328747,64.44124127409304,-0.15228876,-1.4446559e-05,0.16420993,0.0916237,1.0,43,0.020400494,5.0013387e-08,0,-2.8723667928543977e-07,1.0
102,102,2.752818,279783.8,345365.8,444473.3,-50.98877,65.62012629010133,-0.15230419,-1.4514594e-05,0.167403,0.10107193,1.0,43,0.02041252,4.5925187e-08,0,-2.9241907781403536e-07,1.0
103,103,2.3804083,288642.62,390592.22,485671.53,-53.536076,66.975015021133,-0.15230921,-1.4459197e-05,0.17117687,0.11071513,1.0,43,0.020415016,4.2034614e-08,0,-2.987338276639662e-07,1.0
104,104,2.060257,298827.94,443914.22,535124.25,-56.052902,68.53127680168836,-0.1523082,-1.4367895e-05,0.17402022,0.11975359,1.0,43,0.020410221,3.814109e-08,0,-3.046484078215133e-07,1.0
105,105,1.7836765,310404.62,502257.5,590435.1,-58.283154,70.31964150003114,-0.15229286,-1.4316406e-05,0.17765509,0.12855415,1.0,43,0.020394357,3.4541234e-08,0,-3.108127824412874e-07,1.0
106,106,1.5427545,323706.94,570649.3,656069.2,-60.43546,72.37929397114203,-0.15231203,-1.4291297e-05,0.1807815,0.13677077,1.0,43,0.020361261,3.1035235e-08,0,-3.186973402050448e-07,1.0
107,107,1.3354719,342079.75,649720.3,734271.75,-62.233055,74.75086725715664,-0.15230463,-1.4234735e-05,0.18342519,0.14361447,1.0,43,0.020391028,2.777041e-08,0,-3.2873924548403325e-07,1.0
108,108,1.1556969,363499.6,739009.75,823569.9,-63.80863,77.4824140802084,-0.15230365,-1.4162022e-05,0.18634856,0.15004636,1.0,43,0.020402735,2.4773533e-08,0,-3.403260224803826e-07,1.0
109,109,1.0000616,389208.47,841780.9,927404.06,-65.18592,80.63220601648209,-0.15229632,-1.4059097e-05,0.18905766,0.15575945,1.0,43,0.020407405,2.2004869e-08,0,-3.528551162576671e-07,1.0

File: data/split_cycle/09082023_9_PEGMEA_1_PEGDA_4,29_Aerosil380_30_LiTFSI_C2_2-1_C01_RUN_1.csv
True,index,freq,Re(Z),Im(Z),Z,Phase(Z),time,Ewe_meas,I_meas,Cs,Cp,cycle_number,I_Range,Ewe,I,Ns,(QQo),cycle
0,0,7000018.5,257.92175,1653.2864,1673.284,-81.13302,2.4674765971431043,-0.009010186,2.4924513e-05,1.3752222e-05,1.3425476e-05,1.0,40,0.010000535,5.9765916e-06,0,1.0243186441256412e-08,1.0
1,1,6057573.0,313.43118,1946.2292,1971.306,-80.85133,3.0194953434111085,-0.008970054,-1.8686633e-05,1.3499805e-05,1.315853e-05,1.0,40,0.014199418,7.203051e-06,0,1.1709210535262255e-08,1.0
2,2,5242039.0,371.9926,2168.6619,2200.3347,-80.26672,3.4354799231223296,-0.008948068,-2.1923954e-05,1.4e-05,1.3599853e-05,1.0,40,0.019622399,8.917915e-06,0,9.584007187527277e-09,1.0
3,3,4536288.0,276.1824,2495.2063,2510.4443,-83.683914,4.8034858814498875,-0.008986655,-4.4014875e-08,1.4060898e-05,1.3890721e-05,1.0,40,0.018782087,7.4815785e-06,0,5.090486471431177e-09,1.0
4,4,3925558.5,385.88654,2834.1,2860.2502,-82.246376,5.219482167885872,-0.0089939395,-1.9133147e-05,1.4305515e-05,1.4045131e-05,1.0,40,0.018358447,6.4184756e-06,0,2.2151290980142827e-09,1.0
5,5,3397055.0,486.2472,3260.8906,3296.9446,-81.51884,5.635479654330993,-0.008998114,-2.3021672e-05,1.4367503e-05,1.4054988e-05,1.0,40,0.019533396,5.9246963e-06,0,2.80221866228203e-09,1.0
6,6,2939708.2,474.84027,3682.3315,3712.8208,-82.6522,6.051496554078767,-0.009022558,-2.4627047e-06,1.4702561e-05,1.4462082e-05,1.0,40,0.021444283,5.775739e-06,0,3.6081770872568895e-09,1.0
7,7,2543924.5,555.03906,4237.649,4273.8433,-82.53799,6.603503033606103,-0.009023396,-1.0258368e-05,1.4763554e-05,1.4514554e-05,1.0,40,0.020591222,4.8179636e-06,0,3.812270850536e-09,1.0
8,8,2201436.2,725.6053,4787.3623,4842.039,-81.381454,7.1554861798358615,-0.009026657,-2.746835e-05,1.5101418e-05,1.476229e-05,1.0,40,0.021011608,4.339413e-06,0,4.771964523544941e-09,1.0
9,9,1905053.1,575.7063,5749.6045,5778.3555,-84.28205,7.874480240658158,-0.00901395,-3.166381e-06,1.4530317e-05,1.4386081e-05,1.0,41,0.019659031,3.4021843e-06,0,2.87249091785687e-09,1.0
10,10,1648567.4,837.4571,6692.99,6745.18,-82.86796,8.426496106869308,-0.009043053,-3.6766044e-06,1.44242495e-05,1.4201903e-05,1.0,41,0.020084137,2.9775538e-06,0,3.642845899394034e-09,1.0
11,11,1426616.2,803.12604,7606.2065,7648.4893,-83.97257,8.978497759759193,-0.009000312,-4.589072e-06,1.466712e-05,1.4505402e-05,1.0,41,0.020169316,2.6370326e-06,0,4.175570409662063e-09,1.0
12,12,1234551.2,1061.9805,8672.273,8737.055,-83.01849,9.530502799287206,-0.009111748,5.4666975e-06,1.4865449e-05,1.4645825e-05,1.0,41,0.020774454,2.377741e-06,0,3.595390862740386e-09,1.0
13,13,1068345.5,1279.5795,10046.964,10128.119,-82.7419,10.082494372181827,-0.009078789,2.8484724e-06,1.4827693e-05,1.459102e-05,1.0,41,0.02054041,2.0280577e-06,0,3.348313335897678e-09,1.0
14,14,924510.06,1654.4755,11555.599,11673.4375,-81.852036,10.634486025111983,-0.008987083,-3.0229792e-06,1.4897591e-05,1.4598338e-05,1.0,41,0.020342248,1.7426099e-06,0,3.402972600087632e-09,1.0
15,15,800039.0,2331.217,12817.474,13027.747,-79.69183,11.18649231796735,-0.009095632,6.8428476e-06,1.5520529e-05,1.5023556e-05,1.0,41,0.020563401,1.5784311e-06,0,3.693465732302078e-09,1.0
16,16,692334.1,2617.7603,15166.101,15390.363,-80.2069,11.738498610880924,-0.009092762,3.7739767e-06,1.5157601e-05,1.4719078e-05,1.0,41,0.020388994,1.3247897e-06,0,4.181180281890641e-09,1.0
17,17,599122.25,3284.3936,17331.713,17640.168,-79.26958,12.290483703749487,-0.00902213,-3.2091966e-06,1.5327214e-05,1.4795878e-05,1.0,41,0.020762209,1.1769847e-06,0,4.982973526805286e-09,1.0
18,18,518454.94,4370.834,19681.154,20160.656,-77.478836,12.842485036613652,-0.008973817,-5.838595e-06,1.5597627e-05,1.4864501e-05,1.0,41,0.020450097,1.0143567e-06,0,5.5007778729374324e-09,1.0
19,19,448662.03,5458.1655,22548.795,23199.994,-76.39271,13.394492102816002,-0.009006386,-4.6132805e-06,1.5731766e-05,1.48610125e-05,1.0,41,0.020102484,8.664866e-07,0,4.788466464159708e-09,1.0
20,20,388258.97,6640.7256,25080.805,25945.057,-75.169914,13.946488102403237,-0.009001039,-4.648662e-06,1.6343956e-05,1.5273228e-05,1.0,41,0.020804564,8.0187004e-07,0,5.3767935117379455e-09,1.0
21,21,335983.9,8699.829,27731.146,29063.783,-72.58229,14.498500475281617,-0.009006609,-4.9279893e-06,1.7081808e-05,1.5551244e-05,1.0,41,0.02020966,6.953555e-07,0,4.7116680482584485e-09,1.0
22,22,290751.2,11260.628,32237.02,34147.14,-70.745316,15.050502528174547,-0.009054381,-1.6952454e-06,1.6980237e-05,1.513369e-05,1.0,41,0.02053633,6.01407e-07,0,3.809823102710238e-09,1.0
23,23,251605.19,14360.268,35413.875,38214.656,-67.92753,15.602486981049879,-0.009119388,8.1631315e-06,1.7861877e-05,1.5339601e-05,1.0,41,0.02040949,5.3407496e-07,0,4.2937009024449755e-09,1.0
24,24,217729.38,17891.861,39596.75,43451.367,-65.68408,16.154496873932658,-0.009053953,3.9043275e-06,1.8460505e-05,1.533048e-05,1.0,41,0.020279545,4.6671823e-07,0,4.5763577133210256e-09,1.0
25,25,188418.58,22407.879,43388.227,48832.89,-62.68588,16.706481540139066,-0.009039215,7.535204e-07,1.9468142e-05,1.5368923e-05,1.0,41,0.020797128,4.2588363e-07,0,5.804422250984468e-09,1.0
26,26,163051.14,25643.506,48228.746,54622.35,-62.00016,17.42549008099013,-0.009091794,-3.978987e-07,2.023906e-05,1.5778347e-05,1.0,42,0.019341405,3.5409323e-07,0,5.605268870732279e-09,1.0
27,27,141098.2,31125.605,51116.324,59847.156,-58.66205,17.841478580754483,-0.008985574,-1.4369939e-06,2.2066784e-05,1.6097974e-05,1.0,42,0.020963183,3.5027867e-07,0,5.5686040546810825e-09,1.0
28,28,122105.11,37321.152,55268.7,66689.56,-55.970123,18.393496900302125,-0.009059821,-8.286976e-07,2.3583434e-05,1.6197568e-05,1.0,42,0.020123567,3.0174988e-07,0,5.475849336355291e-09,1.0
29,29,105663.59,45865.355,57530.023,73575.37,-51.436672,18.81049182676361,-0.00901259,-1.1510982e-06,2.6181842e-05,1.6007534e-05,1.0,42,0.021562846,2.9307154e-07,0,5.397150133338376e-09,1.0
30,30,91439.65,53394.98,59549.08,79981.98,-48.11885,19.36248675963725,-0.009055071,-4.1428873e-07,2.922877e-05,1.6202288e-05,1.0,42,0.020367432,2.5465027e-07,0,5.304320202590615e-09,1.0
31,31,79127.08,61849.062,60148.887,86273.95,-44.201572,19.778479312750278,-0.0090408735,-7.3780694e-07,3.3440087e-05,1.6254111e-05,1.0,42,0.021375516,2.4776327e-07,0,5.252564165754592e-09,1.0
32,32,68475.36,70647.67,60290.34,92876.36,-40.47726,20.33048301897361,-0.009089148,-2.8111913e-07,3.8551214e-05,1.6245129e-05,1.0,42,0.020277567,2.1832862e-07,0,5.113373119693559e-09,1.0
33,33,59252.523,78447.06,58809.867,98043.57,-36.85801,20.746483438735595,-0.009100681,-1.8426843e-07,4.5673372e-05,1.6433318e-05,1.0,42,0.0208977,2.1314708e-07,0,5.045903565785023e-09,1.0
34,34,51282.285,87030.51,58112.22,104648.65,-33.731922,21.162486311775865,-0.00910532,-3.319655e-07,5.340542e-05,1.6468459e-05,1.0,42,0.021443235,2.0490694e-07,0,4.9247367371955244e-09,1.0
35,35,44369.8,94354.22,53416.207,108425.13,-29.515251,21.578479638235876,-0.008981848,-1.0289174e-06,6.71521e-05,1.6298429e-05,1.0,42,0.021809725,2.0115009e-07,0,4.816820681379773e-09,1.0
36,36,38403.727,100061.32,49746.53,111745.18,-26.434748,22.130494064447703,-0.00911268,-1.5856568e-07,8.330747e-05,1.6510186e-05,1.0,42,0.020178575,1.8057669e-07,0,4.6464985533027915e-09,1.0
37,37,33226.32,105642.41,45343.707,114962.47,-23.229921,22.54649160421104,-0.0090727145,-6.3518235e-07,0.000105638166,1.643398e-05,1.0,42,0.020378802,1.7726482e-07,0,4.5826046693322715e-09,1.0
38,38,28754.086,110038.3,41528.145,117613.83,-20.676365,22.962490103993332,-0.008997237,-1.1790357e-06,0.000133284,1.661676e-05,1.0,42,0.020479176,1.7412218e-07,0,4.4048682247183675e-09,1.0
39,39,24884.947,114139.51,37938.984,120279.65,-18.38636,23.379489910410484,-0.009096246,-1.6769165e-07,0.00016857676,1.6771999e-05,1.0,42,0.020542638,1.7079064e-07,0,4.281920956716991e-09,1.0
40,40,21553.963,116077.67,32936.63,120660.05,-15.8411045,23.796482890233165,-0.009026955,-9.732277e-07,0.00022418877,1.670495e-05,1.0,42,0.020505076,1.6994089e-07,0,4.106655066477104e-09,1.0
41,41,18631.234,118721.64,29513.29,122335.04,-13.960309,24.212504830007674,-0.009010652,-1.2004539e-06,0.00028944155,1.6845906e-05,1.0,42,0.02038007,1.6659226e-07,0,3.922707131446663e-09,1.0
42,42,16126.037,120927.85,25156.406,123516.76,-11.7515335,24.62849860978895,-0.009105432,-2.457303e-07,0.00039232307,1.6273812e-05,1.0,42,0.020257084,1.6400271e-07,0,3.814787036886264e-09,1.0
43,43,13954.87,121951.47,21156.879,123773.08,-9.842058,25.04449574954924,-0.0090399785,-7.8045707e-07,0.00053906697,1.5750471e-05,1.0,42,0.020018341,1.617342e-07,0,3.7809148734058904e-09,1.0
44,44,12080.609,122797.56,19655.436,124360.67,-9.093838,25.460501582623692,-0.009094626,-5.7148304e-07,0.00067026814,1.6743561e-05,1.0,42,0.019636996,1.5790359e-07,0,3.798818623523455e-09,1.0
45,45,10447.592,124457.77,16294.54,125519.914,-7.4589815,25.876492082345067,-0.0091170585,-3.9757087e-09,0.0009348928,1.5755086e-05,1.0,42,0.019216377,1.5309425e-07,0,3.803742492798578e-09,1.0
46,46,9045.586,124479.79,13887.931,125252.12,-6.366035,26.308255009556888,-0.009037948,-7.620176e-07,0.0012669103,1.5575815e-05,1.0,42,0.021840593,1.7437304e-07,0,3.609519216493304e-09,1.0
47,47,7827.7437,124589.56,11303.79,125101.3,-5.184151,26.78892607241869,-0.009005641,-9.501312e-07,0.0017987029,1.468534e-05,1.0,42,0.02191834,1.7520473e-07,0,3.5128573046816245e-09,1.0
48,48,6770.8345,124308.59,10042.772,124713.61,-4.6188397,27.327421271271305,-0.009034092,-1.6504354e-06,0.0023405845,1.5177627e-05,1.0,42,0.021930506,1.7584694e-07,0,3.3515976404344796e-09,1.0
49,49,5860.798,124437.055,8117.855,124701.56,-3.732495,28.130989736149786,-0.009046835,-5.074121e-07,0.0033451999,1.4176234e-05,1.0,42,0.020165723,1.6171187e-07,0,3.23440603413795e-09,1.0
50,50,5071.625,124586.625,7345.4097,124802.98,-3.374153,28.811687501838605,-0.009011603,-6.2344645e-07,0.0042722533,1.47992305e-05,1.0,42,0.020222144,1.6203255e-07,0,3.1506762437014173e-09,1.0
51,51,4388.5933,125361.11,5183.1807,125468.22,-2.3676028,29.49182873412792,-0.009056804,-5.925287e-07,0.006996784,1.1940532e-05,1.0,42,0.020360738,1.6227806e-07,0,2.9130266574100254e-09,1.0
52,52,3798.7827,124572.87,5423.9453,124690.89,-2.493103,30.171809113104246,-0.009036252,-5.6142454e-07,0.0077243224,1.46157645e-05,1.0,42,0.020340938,1.631309e-07,0,2.6981607391300216e-09,1.0
53,53,3286.0488,123879.06,4992.799,123979.63,-2.3079894,30.851720372069394,-0.009024925,-7.1061146e-07,0.009700677,1.5732201e-05,1.0,42,0.020316783,1.6387195e-07,0,2.5684226887053233e-09,1.0
54,54,2844.088,124269.31,4022.9338,124334.414,-1.8541719,31.531844297700445,-0.009053356,-6.644213e-07,0.013910227,1.4562545e-05,1.0,42,0.020394422,1.6402878e-07,0,2.306447886607252e-09,1.0
55,55,2460.7852,124301.58,2901.391,124335.44,-1.3371292,32.21168688999751,-0.009056225,-4.7686603e-07,0.022291543,1.2138439e-05,1.0,42,0.020447565,1.6445485e-07,0,2.1631016840726078e-09,1.0
56,56,2129.3164,124156.53,3431.2336,124203.94,-1.5830435,32.891848815605044,-0.009052406,-6.8546734e-07,0.021783598,1.6624917e-05,1.0,42,0.020442238,1.6458607e-07,0,1.9822767785421616e-09,1.0
57,57,1843.2289,123880.74,3172.2395,123921.35,-1.4668642,33.57194884790806,-0.009047264,-7.0856237e-07,0.02721917,1.78367e-05,1.0,42,0.020438626,1.6493225e-07,0,1.887650026451625e-09,1.0
58,58,1594.4913,123933.54,3235.919,123975.77,-1.4956596,34.25183157355059,-0.009032489,-5.8526405e-07,0.030846106,2.101464e-05,1.0,42,0.020438014,1.648549e-07,0,1.7502924753177347e-09,1.0
59,59,1380.4436,123785.91,2732.1143,123816.055,-1.2643863,34.93168328585307,-0.009053562,-4.92511e-07,0.04219904,2.0546904e-05,1.0,42,0.020437982,1.650673e-07,0,1.5228397496768063e-09,1.0
60,60,1194.6187,123902.28,3019.0632,123939.055,-1.3958206,35.6108380381047,-0.009049406,-5.4969007e-07,0.044128448,2.6184645e-05,1.0,42,0.020456336,1.6505157e-07,0,1.311313036501227e-09,1.0
61,61,1033.3434,124251.89,3103.8992,124290.66,-1.430991,36.291078870388446,-0.009099731,-4.6792593e-07,0.04962127,3.0946114e-05,1.0,42,0.02051013,1.6501747e-07,0,1.1510369949848048e-09,1.0
62,62,894.71045,124260.64,3998.61,124324.96,-1.8430973,36.9708439160313,-0.009059169,-6.266118e-07,0.044486534,4.6018242e-05,1.0,42,0.020502582,1.6491123e-07,0,1.1422432338071954e-09,1.0
63,63,774.2569,125185.71,3833.7068,125244.4,-1.7540867,37.65096272167284,-0.009053486,-6.0705554e-07,0.053618688,5.0238577e-05,1.0,42,0.020586716,1.6437235e-07,0,1.0483926590052237e-09,1.0
64,64,669.7856,124203.125,3670.276,124257.34,-1.6926316,38.3308225672954,-0.009085664,-6.286605e-07,0.06474193,5.6485755e-05,1.0,42,0.020502083,1.6499695e-07,0,8.025881008073554e-10,1.0
65,65,579.81464,124108.56,4109.381,124176.58,-1.8964379,39.010815826259204,-0.009045121,-7.705838e-07,0.06679663,7.3152296e-05,1.0,42,0.020478126,1.6491134e-07,0,8.70371220079121e-10,1.0
66,66,501.44418,123940.64,4455.3623,124020.695,-2.0587566,39.688182045094436,-0.009061238,-5.629139e-07,0.07123846,9.19374e-05,1.0,42,0.020453598,1.6492085e-07,0,9.35517021115458e-10,1.0
67,67,434.02762,124277.305,5258.129,124388.49,-2.4227192,40.36822970400681,-0.009055406,-7.057684e-07,0.06973833,0.00012461594,1.0,42,0.02046882,1.6455557e-07,0,7.236093823448118e-10,1.0
68,68,375.6009,124392.15,5470.0015,124512.36,-2.5178938,41.0464322429325,-0.009043127,-5.874989e-07,0.077465095,0.00014950511,1.0,42,0.020476177,1.6445097e-07,0,4.971063243665153e-10,1.0
69,69,325.10385,124503.18,6344.198,124664.71,-2.9170475,41.72568800855515,-0.009068411,-6.064964e-07,0.077165164,0.00019984243,1.0,42,0.020481858,1.6429556e-07,0,5.37941748945873e-10,1.0
70,70,281.3503,124434.52,6892.6934,124625.28,-3.1704953,42.40278292070434,-0.009015664,-9.1995724e-07,0.082069874,0.00025104373,1.0,42,0.020447573,1.6407243e-07,0,5.337469912258314e-10,1.0
71,71,243.36427,125116.68,7532.7095,125343.23,-3.4453611,43.086109486437635,-0.009063249,-6.14133e-07,0.086818464,0.00031355434,1.0,42,0.020495988,1.6351892e-07,0,3.257899785838397e-10,1.0
72,72,210.60631,125289.66,9043.281,125615.6,-4.128392,43.76320722527453,-0.009078435,-4.0962934e-07,0.08356468,0.00043309946,1.0,42,0.020478345,1.630239e-07,0,6.577808712414522e-11,1.0
73,73,182.27473,124924.99,10876.794,125397.6,-4.9760003,44.43526133723208,-0.00905168,-5.239874e-07,0.080277294,0.000603971,1.0,42,0.020421796,1.6285635e-07,0,1.0772261396469535e-10,1.0
74,74,157.72879,126184.41,11128.222,126674.16,-5.039884,45.12364328994954,-0.009086745,-4.8487465e-07,0.090674125,0.0006997757,1.0,42,0.02049027,1.6175572e-07,0,-1.2285419584872553e-10,1.0
75,75,136.52892,126554.68,12570.154,127177.42,-5.6723485,45.79552964182221,-0.009036271,-6.599508e-07,0.09273739,0.0009059747,1.0,42,0.020494377,1.6114792e-07,0,-1.1531423099928359e-11,1.0
76,76,118.14758,127049.375,14541.693,127878.87,-6.5294905,46.48387682120665,-0.00908557,-5.84333e-07,0.09263611,0.0011978784,1.0,42,0.020486664,1.6020367e-07,0,-1.86664502306138e-10,1.0
77,77,102.25773,127566.555,16301.288,128603.88,-7.282162,47.15035583949066,-0.009083242,-6.0537957e-07,0.09547772,0.0015340437,1.0,42,0.020475114,1.592107e-07,0,-2.493594805559823e-10,1.0
78,78,88.4436,128274.83,18332.23,129578.17,-8.133278,47.83927648558165,-0.0090028085,-7.819454e-07,0.09816086,0.001964741,1.0,42,0.020475764,1.5801862e-07,0,-3.909070340066082e-10,1.0
79,79,76.54279,129172.42,20421.44,130776.72,-8.9837885,48.506723130631144,-0.009049462,-6.850951e-07,0.10181915,0.0024827975,1.0,42,0.020468675,1.565162e-07,0,-4.800065790541029e-10,1.0
80,80,66.250786,130285.22,23236.055,132341.05,-10.112243,49.17500233568717,-0.009052611,-6.9217265e-07,0.103387184,0.0031871488,1.0,42,0.020484755,1.5478761e-07,0,-4.79978135883124e-10,1.0
81,81,57.329906,131772.88,26022.172,134317.7,-11.170892,49.82964999347314,-0.009079571,-3.9770967e-07,0.10668303,0.004004202,1.0,42,0.020510232,1.526994e-07,0,-7.492876420869019e-10,1.0
82,82,49.60321,132545.11,29143.488,135711.27,-12.400642,50.51535722598783,-0.009046518,-5.3236937e-07,0.11009531,0.0050771507,1.0,42,0.020464431,1.5079391e-07,0,-9.236629681655087e-10,1.0
83,83,42.92585,134262.1,32260.645,138083.52,-13.510962,51.22344595295726,-0.009069342,-2.7329415e-07,0.114928626,0.006273221,1.0,42,0.020483065,1.4833823e-07,0,-7.764653153819653e-10,1.0
84,84,37.1518,136325.33,35911.234,140975.92,-14.7577715,51.86719075686415,-0.009103737,-4.709066e-07,0.119291626,0.007740709,1.0,42,0.020496609,1.4539084e-07,0,-8.013680297952093e-10,1.0
85,85,32.150223,137516.31,39899.805,143187.75,-16.179873,52.506393160583684,-0.009062579,-5.608661e-07,0.12406959,0.009633746,1.0,42,0.02043916,1.4274377e-07,0,-1.2444380094447866e-09,1.0
86,86,27.835518,140439.61,44391.496,147288.45,-17.541203,53.234302101802314,-0.009066063,-5.141171e-07,0.12880154,0.011699928,1.0,42,0.02049951,1.3917935e-07,0,-1.1613647924886778e-09,1.0
87,87,24.082958,142568.44,49401.426,150884.92,-19.111727,53.936376535129966,-0.0091105,-6.223291e-07,0.13377373,0.014340295,1.0,42,0.020509776,1.3592992e-07,0,-1.4441635697172778e-09,1.0
88,88,20.833313,145440.8,54060.016,155162.86,-20.389986,54.834769537861575,-0.00908285,-8.010114e-07,0.14131413,0.017153881,1.0,43,0.020478658,1.3198171e-07,0,-2.1261209314184575e-09,1.0
89,89,18.021912,148004.23,60181.402,159771.89,-22.127615,55.58070437330025,-0.009466208,-5.4735847e-07,0.14674287,0.020820005,1.0,43,0.020478467,1.2817316e-07,0,-1.7417895419396472e-09,1.0
90,90,15.604198,150909.86,66474.46,164901.9,-23.773067,56.237019497784786,-0.009086652,-7.711972e-07,0.1534348,0.024933437,1.0,43,0.020479739,1.2419346e-07,0,-2.0237091476972156e-09,1.0
91,91,13.500899,153706.33,73436.55,170348.36,-25.537155,56.984990546654444,-0.009046108,-7.8323694e-07,0.16052593,0.029832784,1.0,43,0.02044316,1.2000797e-07,0,-2.3131064897318814e-09,1.0
92,92,11.686608,156884.97,82210.984,177120.12,-27.655474,57.57587398804026,-0.009051214,-7.740837e-07,0.16565394,0.035688285,1.0,43,0.020483168,1.15645626e-07,0,-2.192376813117446e-09,1.0
93,93,10.113269,160397.6,90549.46,184191.73,-29.446087,58.249533193331445,-0.009071355,-7.3799254e-07,0.17379718,0.042002406,1.0,43,0.020479057,1.1118336e-07,0,-1.8607628687177493e-09,1.0
94,94,8.748621,163515.02,100169.516,191757.9,-31.49169,59.01641616309644,-0.009051009,-7.6701633e-07,0.18161216,0.04955752,1.0,43,0.020443078,1.0660879e-07,0,-2.4775845842669328e-09,1.0
95,95,7.570237,167231.34,111687.234,201097.89,-33.7374,59.891995191399474,-0.009056999,-7.7399994e-07,0.18823792,0.058062956,1.0,43,0.02047272,1.0180475e-07,0,-3.1573317054802953e-09,1.0
96,96,6.554112,171115.19,124538.43,211637.02,-36.047302,60.42831121684867,-0.009068653,-4.27195e-07,0.19498576,0.06751907,1.0,43,0.020490456,9.6818866e-08,0,-2.1919342944419154e-09,1.0
97,97,5.669445,174412.67,139506.81,223342.62,-38.655136,61.03814825913287,-0.009089633,-9.801092e-07,0.20122604,0.07851123,1.0,43,0.020478921,9.169285e-08,0,-3.5288054886244176e-09,1.0
98,98,4.907347,177932.75,156382.67,236887.33,-41.3118,61.73052773202653,-0.009070293,-5.3595295e-07,0.2073885,0.09038124,1.0,43,0.020492593,8.650776e-08,0,-2.7256706715673088e-09,1.0
99,99,4.245922,181916.22,175280.4,252619.73,-43.93571,62.51832803609432,-0.009071848,-8.441157e-07,0.21385269,0.10295488,1.0,43,0.020491568,8.111626e-08,0,-2.89740134778069e-09,1.0
100,100,3.6747382,185173.17,197407.31,270663.53,-46.831577,63.417948638874805,-0.009072202,-8.073354e-07,0.2193969,0.11670715,1.0,43,0.020488888,7.5698736e-08,0,-4.304654050865627e-09,1.0
101,101,3.180988,188476.44,223255.92,292175.6,-49.828373,64.4461820210272,-0.009043873,-6.354835e-07,0.22410682,0.13084984,1.0,43,0.020454746,7.00084e-08,0,-3.421411633295963e-09,1.0
102,102,2.752818,192964.19,252936.45,318138.38,-52.660137,65.62514306369121,-0.009042662,-7.486754e-07,0.22857629,0.14448471,1.0,43,0.020471241,6.434697e-08,0,-2.9197058188094406e-09,1.0
103,103,2.3804083,196702.44,288210.7,348937.3,-55.68665,66.97899520798819,-0.009041494,-8.3571916e-07,0.2319843,0.15826465,1.0,43,0.020491889,5.872656e-08,0,-4.361966190847783e-09,1.0
104,104,2.060257,201995.42,327555.75,384831.03,-58.338905,68.53437810853939,-0.0090491455,-7.682608e-07,0.23583785,0.17086135,1.0,43,0.020476209,5.320831e-08,0,-5.595371210090066e-09,1.0
105,105,1.7836765,206961.08,374053.28,427491.22,-61.044548,70.3226378735053,-0.009062232,-7.1246063e-07,0.23854515,0.18263464,1.0,43,0.02048647,4.792255e-08,0,-5.246404652140349e-09,1.0
106,106,1.5427545,212903.19,426766.38,476924.84,-63.486526,72.38130058455863,-0.009143705,-6.685139e-07,0.24173142,0.1935591,1.0,43,0.020489,4.2960647e-08,0,-4.41819363224775e-09,1.0
107,107,1.3354719,221456.62,488220.8,536099.44,-65.60099,74.75292792392429,-0.009054477,-7.638884e-07,0.24410075,0.20244683,1.0,43,0.020486947,3.8214825e-08,0,-4.644844766012839e-09,1.0
108,108,1.1556969,229808.56,557890.4,603368.56,-67.61205,77.484531546972,-0.009058851,-7.82736e-07,0.24684669,0.21103755,1.0,43,0.020482918,3.3947607e-08,0,-6.156194542249669e-09,1.0
109,109,1.0000616,241720.34,637934.75,682194.6,-69.247765,80.63414273658418,-0.009050812,-7.6111314e-07,0.24946931,0.2181489,1.0,43,0.020479558,3.002011e-08,0,-7.968214185907479e-09,1.0
