Repository: Jay2-davic/SPOC_code

# Studying-Polymers-on a-Chip (SPOC) Data Cleaning and Processing
Author: Jay Jimenez jimenez45@llnl.gov

# Project Description

The SPOC project aims to establish an automated, high-throughput experimentation workflow to screen solid state polymer electrolytes. This repository contains code to reproduce the data cleaning workflow, data processing, and active learning for the SPOC project. Electrochemical impedance spectroscopy processing code is included as a Python file which was used to determine bulk ionic conductivities.

File: data/split_cycle/09122023_9_PEGMEA_1_PEGDA_2,14_Aerosil90_0_LiTFSI_2_B1_C01_RUN_2.csv
True,index,freq,Re(Z),Im(Z),Z,Phase(Z),time,Ewe_meas,I_meas,Cs,Cp,cycle_number,I_Range,Ewe,I,Ns,(QQo),cycle
110,110,7000018.5,173.36667,1579.4808,1588.9669,-83.73618,82.56148141474114,-0.0027770149,-6.5930158e-06,1.4394832e-05,1.4223471e-05,2.0,40,0.010006634,6.297572e-06,0,-1.1923357432024379e-08,2.0
111,111,6057573.0,274.78662,1843.5386,1863.905,-81.522255,83.11350589428912,-0.0027557372,-2.9477758e-05,1.4251786e-05,1.39420345e-05,2.0,40,0.014198492,7.617605e-06,0,-1.3661347369697078e-08,2.0
112,112,5242039.0,258.57202,2123.2346,2138.9214,-83.05659,83.52950564739876,-0.0027051333,-2.3914727e-05,1.4299535e-05,1.40905595e-05,2.0,40,0.019673672,9.197941e-06,0,-1.4512120573274876e-08,2.0
113,113,4536288.0,159.56914,2458.4456,2463.6187,-86.28634,85.16948652532301,-0.0027489178,-2.2240234e-05,1.4271149e-05,1.42112785e-05,2.0,40,0.02058285,8.354722e-06,0,-2.4407257816038216e-08,2.0
114,114,3925558.5,257.2472,2827.4485,2839.1267,-84.80142,85.58550683842623,-0.002760041,-3.0947565e-05,1.4339168e-05,1.42214485e-05,2.0,40,0.019088553,6.723389e-06,0,-2.990806309970908e-08,2.0
115,115,3397055.0,314.17252,3211.7437,3227.0732,-84.41311,86.0014890981547,-0.0028043473,-2.3617042e-05,1.458736e-05,1.44491e-05,2.0,40,0.01999787,6.1969063e-06,0,-3.594043996987553e-08,2.0
116,116,2939708.2,310.90506,3675.547,3688.673,-85.16501,86.41749290455482,-0.002816048,-1.6193482e-05,1.47297e-05,1.4625057e-05,2.0,40,0.02178207,5.9051235e-06,0,-3.7445070075439525e-08,2.0
117,117,2543924.5,290.50458,4182.536,4192.613,-86.02681,86.96948311748565,-0.0027847653,-3.340347e-05,1.4958092e-05,1.4886277e-05,2.0,40,0.02057813,4.9081873e-06,0,-3.6424389802119506e-08,2.0
118,118,2201436.2,423.01602,4833.068,4851.545,-84.99792,87.52148669035523,-0.002819439,-1.1114215e-05,1.4958606e-05,1.48448835e-05,2.0,40,0.02079636,4.286544e-06,0,-4.2531241596015216e-08,2.0
119,119,1905053.1,210.09404,5674.0317,5677.92,-87.87946,88.24048749785288,-0.0027913796,-5.881439e-06,1.4723845e-05,1.4703688e-05,2.0,41,0.019478284,3.4305315e-06,0,-4.1041813210559124e-08,2.0
120,120,1648567.4,134.13863,6627.075,6628.4326,-88.84043,88.79249941741,-0.0028356859,-5.239353e-07,1.4567719e-05,1.4561752e-05,2.0,41,0.019879475,2.9991215e-06,0,-4.084781321386267e-08,2.0
121,121,1426616.2,207.14853,7576.3857,7579.2173,-88.433846,89.3444895769644,-0.002842356,4.589247e-08,1.472485e-05,1.4713851e-05,2.0,41,0.020345997,2.6844457e-06,0,-4.0966534011788034e-08,2.0
122,122,1234551.2,313.50052,8725.443,8731.073,-87.942276,89.89649901646771,-0.0028257552,5.520382e-08,1.4774864e-05,1.4755816e-05,2.0,41,0.02062387,2.362123e-06,0,-4.1884256291675665e-08,2.0
123,123,1068345.5,335.8794,10365.206,10370.646,-88.144005,90.44850192268495,-0.0028108684,3.1032232e-07,1.437244e-05,1.4357363e-05,2.0,41,0.02089218,2.0145494e-06,0,-4.321506399720418e-08,2.0
124,124,924510.06,241.59137,11756.2705,11758.753,-88.82274,91.00049786895397,-0.0027792503,-3.054636e-06,1.46432985e-05,1.4637117e-05,2.0,41,0.020336092,1.7294429e-06,0,-4.327649771923071e-08,2.0
125,125,800039.0,-1225.6597,12678.822,12737.927,-95.521614,91.55249106846168,-0.0028160107,-1.4382643e-06,1.5690257e-05,1.5544987e-05,2.0,41,0.02045857,1.6061146e-06,0,-4.379252965304935e-08,2.0
126,126,692334.1,458.15536,15646.341,15653.047,-88.32275,92.10450138800661,-0.0028262767,9.658096e-07,1.4692361e-05,1.4679776e-05,2.0,41,0.020382445,1.3021391e-06,0,-4.413717070417533e-08,2.0
127,127,599122.25,345.57355,18072.58,18075.883,-88.90456,92.65650181422825,-0.0027938017,-2.4978438e-06,1.469889e-05,1.4693519e-05,2.0,41,0.020729821,1.146822e-06,0,-4.471874339015179e-08,2.0
128,128,518454.94,525.3292,20785.648,20792.285,-88.55223,93.20850421380601,-0.002812154,1.7252098e-07,1.4768811e-05,1.4759385e-05,2.0,41,0.020408362,9.815353e-07,0,-4.497907800335217e-08,2.0
129,129,448662.03,251.0064,23985.035,23986.348,-89.40041,93.76049381334451,-0.0028214513,2.2838582e-07,1.4789737e-05,1.4788118e-05,2.0,41,0.020220734,8.430101e-07,0,-4.662520653271093e-08,2.0
130,130,388258.97,1750.8728,27159.94,27216.316,-86.311516,94.3125009862415,-0.0027822314,-2.4270814e-06,1.5092802e-05,1.5030339e-05,2.0,41,0.020905098,7.6810903e-07,0,-4.6455052021761624e-08,2.0
131,131,335983.9,667.05505,31274.709,31281.822,-88.77813,94.86450261247228,-0.0027925533,-3.5071469e-06,1.5146363e-05,1.5139475e-05,2.0,41,0.020338759,6.501782e-07,0,-4.6215037282156934e-08,2.0
132,132,290751.2,1265.206,36903.277,36924.96,-88.036415,95.41648394535878,-0.0028088002,-5.816621e-07,1.4833161e-05,1.4815744e-05,2.0,41,0.020553552,5.566303e-07,0,-4.6429193116140986e-08,2.0
133,133,251605.19,2052.5496,42784.85,42834.06,-87.25341,95.96848311825306,-0.0028189544,8.447666e-07,1.4784631e-05,1.4750683e-05,2.0,41,0.020310994,4.7417862e-07,0,-4.583145933463228e-08,2.0
134,134,217729.38,2674.334,48637.62,48711.09,-86.85277,96.52049653112772,-0.0028101231,-1.9432919e-07,1.5029023e-05,1.4983723e-05,2.0,41,0.020405801,4.1891488e-07,0,-4.6191868312596065e-08,2.0
135,135,188418.58,1803.5461,55031.633,55061.18,-88.122925,97.23949800527771,-0.0028207805,-8.100726e-07,1.5349138e-05,1.533267e-05,2.0,42,0.019627802,3.564726e-07,0,-4.655732064746784e-08,2.0
136,136,163051.14,1484.7019,63771.246,63788.527,-88.6663,97.65648309173412,-0.0028186936,-7.25142e-07,1.5306341e-05,1.529805e-05,2.0,42,0.021560906,3.38006e-07,0,-4.6613413897423094e-08,2.0
137,137,141098.2,2688.7083,73291.88,73341.19,-87.89905,98.20850661126315,-0.0028065084,-8.5831164e-07,1.5390146e-05,1.5369462e-05,2.0,42,0.02034779,2.7744017e-07,0,-4.679183306591265e-08,2.0
138,138,122105.11,3618.9792,84511.914,84589.37,-87.54797,98.76048719751998,-0.0027997638,-1.0261239e-06,1.5422982e-05,1.5394751e-05,2.0,42,0.020380639,2.4093617e-07,0,-4.6864039064465975e-08,2.0
139,139,105663.59,3822.93,97810.46,97885.14,-87.76173,99.17649932394852,-0.002775021,-1.167861e-06,1.53996e-05,1.5376112e-05,2.0,42,0.021829987,2.2301636e-07,0,-4.6939559563016034e-08,2.0
140,140,91439.65,5200.6675,113460.93,113580.055,-87.37559,99.72848908349988,-0.0027920504,-1.0816267e-06,1.534049e-05,1.530833e-05,2.0,42,0.02034713,1.7914351e-07,0,-4.705978853683786e-08,2.0
141,141,79127.08,6988.2695,130290.375,130477.65,-86.92982,100.14450323660276,-0.0028190478,-8.2776637e-07,1.5437703e-05,1.539342e-05,2.0,42,0.021356344,1.6367818e-07,0,-4.712774335353842e-08,2.0
142,142,68475.36,7357.304,149718.11,149898.77,-87.18669,100.69648454277194,-0.0027935596,-1.0851655e-06,1.552428e-05,1.5486883e-05,2.0,42,0.020186013,1.346643e-07,0,-4.727780842628521e-08,2.0
143,143,59252.523,8239.208,173274.81,173470.6,-87.27764,101.11249656256405,-0.0027897586,-1.0255651e-06,1.5501646e-05,1.5466676e-05,2.0,42,0.020878686,1.2035865e-07,0,-4.735899912578429e-08,2.0
144,144,51282.285,7235.4653,196218.67,196352.03,-87.88821,101.52849658232299,-0.0028124894,-7.925649e-07,1.5816575e-05,1.5795098e-05,2.0,42,0.021414006,1.0905925e-07,0,-4.744121878258728e-08,2.0
145,145,44369.8,13044.744,230775.1,231143.48,-86.764755,101.94548537544324,-0.002780834,-9.61681e-07,1.5543317e-05,1.5493812e-05,2.0,42,0.021853285,9.454424e-08,0,-4.756392433271965e-08,2.0
146,146,38403.727,17308.404,265791.62,266354.6,-86.27415,102.4974855883338,-0.0028091357,-9.125107e-07,1.559213e-05,1.552629e-05,2.0,42,0.020259503,7.606215e-08,0,-4.759155025150995e-08,2.0
147,147,33226.32,23849.898,303117.03,304053.88,-85.501114,102.91348616810865,-0.0028219915,-7.759886e-07,1.5802563e-05,1.5705333e-05,2.0,42,0.0204503,6.72588e-08,0,-4.765159043908203e-08,2.0
148,148,28754.086,29526.941,351927.2,353163.7,-85.20408,103.32948525450774,-0.0027956276,-9.071095e-07,1.5727792e-05,1.5617852e-05,2.0,42,0.02057021,5.8245536e-08,0,-4.772653089015814e-08,2.0
149,149,24884.947,36784.785,405176.7,406843.06,-84.81251,103.74550244762213,-0.0028202028,-6.979494e-07,1.5784795e-05,1.5655756e-05,2.0,42,0.020585105,5.0597162e-08,0,-4.780024023054362e-08,2.0
150,150,21553.963,47034.277,459291.62,461693.66,-84.15295,104.16250521407346,-0.002814576,-6.8975436e-07,1.607698e-05,1.591013e-05,2.0,42,0.02054656,4.450258e-08,0,-4.786371780075833e-08,2.0
151,151,18631.234,56035.723,544637.4,547512.44,-84.12572,104.74450481505482,-0.0027920504,-7.9527933e-07,1.5684514e-05,1.5520223e-05,2.0,43,0.020211853,3.6915786e-08,0,-4.796044939497227e-08,2.0
152,152,16126.037,61285.426,618583.06,621611.56,-84.34195,105.16050195481512,-0.0028140172,-8.045349e-07,1.5954913e-05,1.5799826e-05,2.0,43,0.020021241,3.2208604e-08,0,-4.8052348176619595e-08,2.0
153,153,13954.87,11060.877,721320.06,721404.9,-89.12148,105.57648274794337,-0.0027547681,-8.5105495e-07,1.5811254e-05,1.5807538e-05,2.0,43,0.019702753,2.7311643e-08,0,-4.8146649556172624e-08,2.0
154,154,12080.609,93160.45,810155.6,815494.3,-83.44032,105.99250855433638,-0.002762575,-8.3176155e-07,1.6261583e-05,1.6049366e-05,2.0,43,0.019325683,2.369812e-08,0,-4.8240313968212946e-08,2.0
155,155,10447.592,131510.47,949930.8,958990.9,-82.11795,106.40849214742775,-0.00283209,-8.0500047e-07,1.6036587e-05,1.5735008e-05,2.0,43,0.01884562,1.965151e-08,0,-4.8330592844657106e-08,2.0
156,156,9045.586,159007.98,1041815.5,1053880.0,-81.32215,106.84025070126518,-0.0027925905,-8.412965e-07,1.688856e-05,1.6504102e-05,2.0,43,0.021363847,2.0271612e-08,0,-4.843159982957612e-08,2.0
157,157,7827.7437,198080.36,1225669.2,1241572.0,-80.8198,107.31992933742004,-0.002799503,-8.208113e-07,1.658862e-05,1.6166388e-05,2.0,43,0.021363588,1.7206887e-08,0,-4.853824926272359e-08,2.0
158,158,6770.8345,259298.08,1430355.1,1453668.2,-79.72488,107.85842370966566,-0.0028448899,-7.951676e-07,1.643365e-05,1.5910771e-05,2.0,43,0.021406336,1.4725736e-08,0,-4.865747103399023e-08,2.0
159,159,5860.798,298161.4,1623074.0,1650233.1,-79.59073,108.46500123181613,-0.0029115914,-6.959447e-07,1.6731121e-05,1.618494e-05,2.0,43,0.021377431,1.2954189e-08,0,-4.8801056430490896e-08,2.0
160,160,5071.625,423256.1,1848844.6,1896674.0,-77.10548,109.14568025083281,-0.0028068253,-8.116302e-07,1.6973547e-05,1.6128279e-05,2.0,43,0.021388285,1.1276732e-08,0,-4.8954395823641384e-08,2.0
161,161,4388.5933,436732.53,2034877.0,2081215.9,-77.886734,109.82581153645879,-0.0027983477,-7.85316e-07,1.7822009e-05,1.7037219e-05,2.0,43,0.021340482,1.0253853e-08,0,-4.9101209041240996e-08,2.0
162,162,3798.7827,683026.1,2405171.0,2500274.5,-74.146385,110.50583018209727,-0.002823184,-7.936777e-07,1.7419261e-05,1.6119304e-05,2.0,43,0.021429425,8.570829e-09,0,-4.925196150790473e-08,2.0
163,163,3286.0488,865320.7,2671598.8,2808241.5,-72.05306,111.18571688106022,-0.0027834983,-8.1488923e-07,1.8129043e-05,1.6407728e-05,2.0,43,0.02140896,7.623618e-09,0,-4.9404055010748456e-08,2.0
164,164,2844.088,1059804.1,3028634.0,3208708.2,-70.71362,111.86583379335934,-0.0028013662,-8.151127e-07,1.847695e-05,1.6461274e-05,2.0,43,0.02141092,6.6727535e-09,0,-4.955255493425565e-08,2.0
165,165,2460.7852,1332543.8,3346655.2,3602190.2,-68.28895,112.54571022565506,-0.002789181,-8.22208e-07,1.932571e-05,1.6681079e-05,2.0,43,0.021398189,5.9403273e-09,0,-4.97065276250799e-08,2.0
166,166,2129.3164,1630672.2,3705912.8,4048812.2,-66.24959,113.2258384446177,-0.0027782815,-8.0548466e-07,2.0169018e-05,1.6897398e-05,2.0,43,0.021397324,5.2848397e-09,0,-4.9859049882446815e-08,2.0
167,167,1843.2289,2036534.8,4041524.0,4525637.0,-63.256344,113.90596178357373,-0.002853032,-7.8859364e-07,2.1364647e-05,1.7038314e-05,2.0,43,0.021399183,4.7284354e-09,0,-5.001369663587695e-08,2.0
168,168,1594.4913,2444791.8,4426253.5,5056553.0,-61.086426,114.58585181587841,-0.0028374,-8.1148124e-07,2.2550787e-05,1.7279259e-05,2.0,43,0.021416144,4.235325e-09,0,-5.016304425377833e-08,2.0
169,169,1380.4436,3015449.0,4714596.5,5596459.0,-57.39708,115.26570283484762,-0.0027876718,-8.0635994e-07,2.4454395e-05,1.7354789e-05,2.0,43,0.02142257,3.8278793e-09,0,-5.0313260167493525e-08,2.0
170,170,1194.6187,3565096.5,4969339.0,6115901.0,-54.34364,115.94482062710449,-0.0028065084,-8.1215165e-07,2.6809716e-05,1.769981e-05,2.0,43,0.021401115,3.4992578e-09,0,-5.046503302751532e-08,2.0
171,171,1033.3434,4275123.0,5208129.5,6738048.0,-50.618942,116.62509553940617,-0.002832984,-8.1157435e-07,2.9572882e-05,1.7668068e-05,2.0,43,0.021397544,3.1756295e-09,0,-5.0617210481061824e-08,2.0
172,172,894.71045,4944277.0,5388051.0,7312795.0,-47.459343,117.30483463835844,-0.0028175944,-8.049446e-07,3.3014592e-05,1.7922663e-05,2.0,43,0.021396093,2.9258433e-09,0,-5.076986929432594e-08,2.0
173,173,774.2569,6251390.0,5444171.5,8289685.0,-41.051754,117.98495632398408,-0.0027581032,-8.4243254e-07,3.77575e-05,1.6285114e-05,2.0,43,0.021507233,2.5944573e-09,0,-5.091945372292993e-08,2.0
174,174,669.7856,6337145.0,5487207.0,8382651.5,-40.888634,118.66482443628774,-0.0027911188,-8.062669e-07,4.33045e-05,1.8555509e-05,2.0,43,0.021366894,2.5489422e-09,0,-5.1071413957040806e-08,2.0
175,175,579.81464,7231294.0,5568635.0,9126955.0,-37.598953,119.34480854858703,-0.0027963356,-8.2138865e-07,4.9292656e-05,1.8349654e-05,2.0,43,0.02145844,2.351106e-09,0,-5.122817955192834e-08,2.0
176,176,501.44418,7658883.5,5385777.5,9362964.0,-35.11514,120.0221815140394,-0.0028166443,-8.1850214e-07,5.8931717e-05,1.949931e-05,2.0,43,0.021411756,2.2868565e-09,0,-5.137914605406202e-08,2.0
177,177,434.02762,8339031.5,5187326.0,9820784.0,-31.883831,120.7022352796921,-0.0028354435,-7.966947e-07,7.069021e-05,1.9722138e-05,2.0,43,0.021409659,2.1800357e-09,0,-5.153050770625001e-08,2.0
178,178,375.6009,9063326.0,4886403.0,10296641.0,-28.33089,121.38044427192654,-0.0027738472,-8.154107e-07,8.6716995e-05,1.9529523e-05,2.0,43,0.021420933,2.0803808e-09,0,-5.168024299560554e-08,2.0
179,179,325.10385,9581671.0,4730502.5,10685788.0,-26.275705,122.0597100375453,-0.0027975652,-8.190049e-07,0.00010348818,2.0281132e-05,2.0,43,0.02141087,2.0036772e-09,0,-5.18362938771908e-08,2.0
180,180,281.3503,10056262.0,4360527.0,10960958.0,-23.442186,122.73678148303588,-0.002804813,-8.2233845e-07,0.00012972801,2.0531217e-05,2.0,43,0.021406675,1.952993e-09,0,-5.1989598627559215e-08,2.0
181,181,243.36427,10493196.0,4092188.0,11262911.0,-21.305033,123.42010124880471,-0.00278974,-8.017229e-07,0.0001598114,2.1096848e-05,2.0,43,0.02141303,1.9011985e-09,0,-5.214000843690147e-08,2.0
182,182,210.60631,10905550.0,3749691.0,11532181.0,-18.974676,124.09718104093918,-0.0027712572,-8.178503e-07,0.0002015363,2.1306952e-05,2.0,43,0.021439614,1.8591119e-09,0,-5.229128851618972e-08,2.0
183,183,182.27473,10647578.0,3532452.2,11218250.0,-18.353836,124.76927645955584,-0.0028030057,-8.0974934e-07,0.0002471823,2.4508669e-05,2.0,43,0.021280782,1.8969788e-09,0,-5.244517906289698e-08,2.0
184,184,157.72879,11392085.0,3127588.2,11813611.0,-15.35177,125.45766006561098,-0.0028507402,-7.917037e-07,0.00032262615,2.261275e-05,2.0,43,0.021369984,1.808929e-09,0,-5.260182548370946e-08,2.0
185,185,136.52892,11628508.0,2671766.5,11931493.0,-12.939706,126.12951151080779,-0.002819942,-8.10755e-07,0.00043631185,2.1877839e-05,2.0,43,0.021390013,1.7927357e-09,0,-5.275467251597416e-08,2.0
186,186,118.14758,11990678.0,2498024.2,12248122.0,-11.768134,126.8178855968581,-0.0028185446,-7.9991645e-07,0.00053926057,2.2431223e-05,2.0,43,0.021418875,1.7487477e-09,0,-5.2908353427472974e-08,2.0
187,187,102.25773,12219854.0,2236379.0,12422811.0,-10.371039,127.48435736182728,-0.0028146878,-8.1913527e-07,0.0006959509,2.2554314e-05,2.0,43,0.021409385,1.723393e-09,0,-5.305625477920353e-08,2.0
188,188,88.4436,12281826.0,2100366.8,12460128.0,-9.704514,128.1742902212718,-0.0028370272,-7.890034e-07,0.00085675874,2.4344665e-05,2.0,43,0.021395564,1.7171223e-09,0,-5.320786780568771e-08,2.0
189,189,76.54279,12410062.0,2029439.0,12574906.0,-9.28747,128.84073131962214,-0.0028334314,-7.820012e-07,0.0010245657,2.668593e-05,2.0,43,0.02142893,1.7041025e-09,0,-5.335626219155968e-08,2.0
190,190,66.250786,12332052.0,1630372.8,12439358.0,-7.5311775,129.50898428467917,-0.0028109243,-7.9781205e-07,0.001473473,2.5311629e-05,2.0,43,0.021397276,1.720127e-09,0,-5.350499441252134e-08,2.0
191,191,57.329906,11712209.0,1387170.6,11794070.0,-6.7545314,130.16364743580198,-0.0027907647,-8.2315785e-07,0.0020012853,2.76848e-05,2.0,43,0.021390567,1.8136713e-09,0,-5.364809414334627e-08,2.0
192,192,49.60321,12582932.0,1278449.1,12647712.0,-5.801449,130.84836181494757,-0.0027980683,-8.067883e-07,0.0025097292,2.564306e-05,2.0,43,0.021405742,1.6924596e-09,0,-5.379876501631912e-08,2.0
193,193,42.92585,12192883.0,1205274.6,12252309.0,-5.645386,131.55643083524774,-0.0027609726,-8.1501963e-07,0.0030762048,2.9768118e-05,2.0,43,0.021383306,1.7452471e-09,0,-5.395980749982998e-08,2.0
194,194,37.1518,12831594.0,1094348.8,12878175.0,-4.8747025,132.20018950579106,-0.0029011762,-7.848319e-07,0.0039145746,2.8267501e-05,2.0,43,0.02142827,1.6639213e-09,0,-5.410165288155374e-08,2.0
195,195,32.150223,12719353.0,1085298.5,12765571.0,-4.8770385,132.83839732277556,-0.002826519,-7.9438547e-07,0.004561282,3.296893e-05,2.0,43,0.021401232,1.6764806e-09,0,-5.424049187636753e-08,2.0
196,196,27.835518,12940016.0,1068298.9,12984039.0,-4.7195086,133.566312290699,-0.0028162994,-7.9172236e-07,0.0053521474,3.6232137e-05,2.0,43,0.02142547,1.6501391e-09,0,-5.4404588459763876e-08,2.0
197,197,24.082958,12974257.0,883405.7,13004297.0,-3.895207,134.26837432404864,-0.002794696,-8.117048e-07,0.0074808355,3.452206e-05,2.0,43,0.02143377,1.6482068e-09,0,-5.455615468985986e-08,2.0
198,198,20.833313,12884136.0,889622.06,12914813.0,-3.9498818,134.92277750183712,-0.0027952923,-7.986874e-07,0.008587292,4.0746574e-05,2.0,43,0.021403544,1.6572864e-09,0,-5.470345786264441e-08,2.0
199,199,18.021912,13104247.0,726493.2,13124370.0,-3.173202,135.66875351060298,-0.002981535,-7.601938e-07,0.012155917,3.7247224e-05,2.0,43,0.021426016,1.6325368e-09,0,-5.486011320034735e-08,2.0
200,200,15.604198,12915286.0,792536.75,12939580.0,-3.511509,136.32400292839156,-0.0028190478,-7.880909e-07,0.012869428,4.827894e-05,2.0,43,0.0213961,1.653539e-09,0,-5.50110585915913e-08,2.0
201,201,13.500899,12821057.0,848364.1,12849094.0,-3.7857199,137.07197947058012,-0.0028160387,-8.011456e-07,0.013895531,6.057518e-05,2.0,43,0.021386275,1.6644189e-09,0,-5.5178557468276304e-08,2.0
202,202,11.686608,12873016.0,887403.25,12903566.0,-3.9434545,137.6628961119859,-0.0028395238,-8.124869e-07,0.015346547,7.258271e-05,2.0,43,0.02140564,1.6588934e-09,0,-5.5314506601967275e-08,2.0
203,203,10.113269,13035113.0,781202.1,13058501.0,-3.4296682,138.33653382395278,-0.0028123774,-8.16137e-07,0.020144902,7.2095034e-05,2.0,43,0.021407356,1.6393426e-09,0,-5.545922708312793e-08,2.0
204,204,8.748621,13123451.0,835813.3,13150040.0,-3.644162,139.1033703670546,-0.0028110547,-8.3086775e-07,0.021765629,8.7929715e-05,2.0,43,0.021403529,1.6276398e-09,0,-5.562266002607233e-08,2.0
205,205,7.570237,13120614.0,856259.2,13148524.0,-3.7338624,139.97899976864574,-0.0028175665,-8.084085e-07,0.024553047,0.000104126644,2.0,43,0.021392087,1.6269572e-09,0,-5.583593362078629e-08,2.0
206,206,6.554112,13199470.0,877677.06,13228618.0,-3.8041887,140.5153135274013,-0.0028360211,-8.1712403e-07,0.027667604,0.00012179013,2.0,43,0.021413872,1.6187535e-09,0,-5.594311772636612e-08,2.0
207,207,5.669445,13041346.0,1001864.1,13079772.0,-4.3929563,141.1251258230477,-0.0028149488,-7.942551e-07,0.028020171,0.00016439479,2.0,43,0.021372348,1.634e-09,0,-5.609451610605277e-08,2.0
208,208,4.907347,13243292.0,786157.7,13266606.0,-3.397246,141.81753849596134,-0.0028031734,-8.313705e-07,0.04125377,0.00014486496,2.0,43,0.021381423,1.6116725e-09,0,-5.6225334994154215e-08,2.0
209,209,4.245922,13387380.0,994196.56,13424246.0,-4.247201,142.60531242672005,-0.0028041701,-8.197126e-07,0.037702996,0.00020679524,2.0,43,0.021412758,1.5950808e-09,0,-5.643114491120471e-08,2.0
210,210,3.6747382,13538596.0,970717.0,13573352.0,-4.1010876,143.50494660279946,-0.0027881842,-8.2227325e-07,0.04461707,0.00022819816,2.0,43,0.021391852,1.5760183e-09,0,-5.6626476440567015e-08,2.0
211,211,3.180988,13596025.0,1052552.8,13636706.0,-4.426793,144.53323550496134,-0.0028152189,-8.171054e-07,0.047535077,0.0002831933,2.0,43,0.021418685,1.5706642e-09,0,-5.683078138802797e-08,2.0
212,212,2.752818,13632945.0,1110196.5,13678075.0,-4.6555986,145.7121259876003,-0.0028237547,-8.0992316e-07,0.052076615,0.0003430777,2.0,43,0.021404875,1.5649041e-09,0,-5.711633943808852e-08,2.0
213,213,2.3804083,13681895.0,1170032.6,13731833.0,-4.8878627,147.06597138525103,-0.0028046386,-8.268265e-07,0.05714401,0.00041486768,2.0,43,0.021399476,1.5583845e-09,0,-5.745753240072283e-08,2.0
214,214,2.060257,13877256.0,1278575.8,13936032.0,-5.2640634,148.6223278591351,-0.0028152561,-8.2603975e-07,0.060418826,0.0005085656,2.0,43,0.021416014,1.5367368e-09,0,-5.780087345513449e-08,2.0
215,215,1.7836765,13900950.0,1235212.8,13955721.0,-5.077861,150.4106860774773,-0.0028150077,-8.214892e-07,0.07223743,0.00056590204,2.0,43,0.021412522,1.5343186e-09,0,-5.81673154281089e-08,2.0
216,216,1.5427545,14224132.0,1330528.8,14286225.0,-5.343911,152.4691753485531,-0.0027778028,-8.3665634e-07,0.07753522,0.00067253143,2.0,43,0.021434536,1.5003639e-09,0,-5.862101626981758e-08,2.0
217,217,1.3354719,13959287.0,1487541.4,14038322.0,-6.0826464,154.83983492784319,-0.0028027722,-8.2575883e-07,0.08011546,0.0008995474,2.0,43,0.02139817,1.5242684e-09,0,-5.9194905921575726e-08,2.0
218,218,1.1556969,14189348.0,1490050.2,14267370.0,-5.994767,157.5715249508794,-0.0028114435,-8.257604e-07,0.09242198,0.0010080667,2.0,43,0.021383196,1.4987482e-09,0,-5.986977104269819e-08,2.0
219,219,1.0000616,14295916.0,1565910.6,14381422.0,-6.251003,160.72129307381692,-0.002802734,-8.243083e-07,0.101631045,0.0012049157,2.0,43,0.021398982,1.4879601e-09,0,-6.061253475120765e-08,2.0

File: data/split_cycle/09122023_9_PEGMEA_1_PEGDA_2,14_Aerosil90_0_LiTFSI_2_B3_C01_RUN_1.csv
True,index,freq,Re(Z),Im(Z),Z,Phase(Z),time,Ewe_meas,I_meas,Cs,Cp,cycle_number,I_Range,Ewe,I,Ns,(QQo),cycle
0,0,7000018.5,213.10371,1660.732,1674.3489,-82.68781,2.4654986237583216,-0.022130039,7.4726568e-06,1.36905655e-05,1.3468791e-05,1.0,40,0.010017906,5.9831655e-06,0,4.474609237882356e-10,1.0
1,1,6057573.0,244.022,1875.467,1891.2756,-82.58674,3.017479103320511,-0.022119027,-4.1000085e-06,1.4009159e-05,1.3775941e-05,1.0,40,0.014205054,7.5108323e-06,0,-1.815779503860742e-09,1.0
2,2,5242039.0,241.82849,2183.0845,2196.4377,-83.6789,3.4334978963888716,-0.022099556,2.7281865e-06,1.3907509e-05,1.3738922e-05,1.0,40,0.019676598,8.958414e-06,0,7.866543450947776e-10,1.0
3,3,4536288.0,183.18231,2503.5493,2510.242,-85.81518,4.801477668021107,-0.022124877,-1.5970221e-05,1.4014041e-05,1.3939413e-05,1.0,40,0.020590423,8.202565e-06,0,5.703938406643122e-09,1.0
4,4,3925558.5,246.79271,2883.0037,2893.5474,-85.10726,5.217480887804413,-0.02216762,-3.4860147e-06,1.40628545e-05,1.39605545e-05,1.0,40,0.019100562,6.6010884e-06,0,9.782435363591605e-09,1.0
5,5,3397055.0,342.4375,3252.761,3270.7366,-83.99027,5.633482880861266,-0.022148019,-6.1093688e-06,1.4403412e-05,1.4245528e-05,1.0,40,0.019960422,6.10273e-06,0,7.713176046852115e-09,1.0
6,6,2939708.2,330.98874,3742.633,3757.2405,-84.94606,6.049501087312819,-0.022154633,3.174726e-06,1.4465673e-05,1.4353413e-05,1.0,40,0.02179929,5.801942e-06,0,6.948367297784191e-09,1.0
7,7,2543924.5,323.1412,4321.9805,4334.044,-85.72413,6.601502446836093,-0.022189492,5.0166545e-06,1.4475485e-05,1.4395014e-05,1.0,40,0.020538101,4.738785e-06,0,1.0784787231904778e-08,1.0
8,8,2201436.2,370.1267,4963.6255,4977.4062,-85.73547,7.153501939756097,-0.022145335,-1.641675e-05,1.4565152e-05,1.4484611e-05,1.0,40,0.02093189,4.205381e-06,0,4.842023709759107e-09,1.0
9,9,1905053.1,265.63852,5751.903,5758.0337,-87.355804,7.872485840547597,-0.02217934,-3.741794e-06,1.4524509e-05,1.4493597e-05,1.0,41,0.019446988,3.377366e-06,0,4.999565372300828e-09,1.0
10,10,1648567.4,18.653728,6614.288,6614.3145,-89.83842,8.42449533342733,-0.022163017,-1.1868703e-06,1.4595882e-05,1.4595766e-05,1.0,41,0.019905537,3.0094634e-06,0,4.050087376119412e-09,1.0
11,11,1426616.2,178.95981,7802.116,7804.1685,-88.68602,8.976501066325,-0.02216613,-1.2259765e-06,1.4298832e-05,1.4291312e-05,1.0,41,0.020278946,2.5984762e-06,0,4.291497750394847e-09,1.0
12,12,1234551.2,319.7665,8897.889,8903.633,-87.941826,9.528479145868914,-0.022214646,4.1073063e-06,1.448852e-05,1.44698315e-05,1.0,41,0.020827997,2.3392695e-06,0,4.370668366542911e-09,1.0
13,13,1068345.5,485.56903,10274.684,10286.151,-87.29428,10.080484158796025,-0.022166409,-9.708564e-07,1.44990645e-05,1.4466753e-05,1.0,41,0.020647109,2.0072725e-06,0,3.405945761552213e-09,1.0
14,14,924510.06,260.13422,11920.05,11922.888,-88.74982,10.632492771634134,-0.022188598,2.5896304e-06,1.4442103e-05,1.4435228e-05,1.0,41,0.020369941,1.7084739e-06,0,3.2547314254919177e-09,1.0
15,15,800039.0,1362.4119,13447.047,13515.889,-84.214714,11.18449303790112,-0.022162104,1.1371299e-06,1.4793877e-05,1.464356e-05,1.0,41,0.02043638,1.5120264e-06,0,3.3341001437392494e-09,1.0
16,16,692334.1,607.3555,15894.315,15905.915,-87.81167,11.736502130777808,-0.02215918,-4.326872e-07,1.4463139e-05,1.4442052e-05,1.0,41,0.020328555,1.27805e-06,0,3.764006389906803e-09,1.0
17,17,599122.25,353.9289,18541.227,18544.604,-88.906425,12.28847911694902,-0.022204211,3.1315244e-06,1.4327363e-05,1.4322144e-05,1.0,41,0.020822018,1.1228074e-06,0,4.165399914124161e-09,1.0
18,18,518454.94,575.1422,21110.885,21118.719,-88.43943,12.840499516547425,-0.02214584,-5.4441784e-07,1.45412805e-05,1.4530495e-05,1.0,41,0.020320717,9.622136e-07,0,3.719172902589681e-09,1.0
19,19,448662.03,998.558,24493.447,24513.793,-87.665436,13.392498956091003,-0.022193555,1.5840529e-06,1.4482746e-05,1.4458715e-05,1.0,41,0.020293444,8.2783777e-07,0,3.045534001463087e-09,1.0
20,20,388258.97,886.283,28389.686,28403.516,-88.21189,13.944484395644395,-0.022184312,1.2786555e-06,1.4439031e-05,1.4424973e-05,1.0,41,0.020761348,7.3094293e-07,0,2.8611509747056532e-09,1.0
21,21,335983.9,2160.6914,34400.215,34468.004,-86.40595,14.496500715176808,-0.022203354,3.165043e-06,1.3770207e-05,1.3716096e-05,1.0,41,0.020349706,5.9039405e-07,0,2.3459487141879422e-09,1.0
22,22,290751.2,1529.1217,37683.035,37714.047,-87.6763,15.048499994765734,-0.022185095,6.56688e-07,1.4526224e-05,1.4502345e-05,1.0,41,0.020653885,5.4764433e-07,0,2.018986709430237e-09,1.0
23,23,251605.19,2167.86,43315.25,43369.465,-87.13483,15.600500714295777,-0.022225508,2.1091873e-06,1.4603594e-05,1.4567105e-05,1.0,41,0.020308625,4.6827014e-07,0,2.6941710221564106e-09,1.0
24,24,217729.38,2532.4104,49958.81,50022.953,-87.09816,16.15250124715385,-0.022153553,-1.6300693e-06,1.4631573e-05,1.4594073e-05,1.0,41,0.020335052,4.0651443e-07,0,2.526132373603218e-09,1.0
25,25,188418.58,1745.3169,56613.24,56640.137,-88.2342,16.871481707989005,-0.022211123,-8.1454255e-07,1.492033e-05,1.4906161e-05,1.0,42,0.019738806,3.4849504e-07,0,1.995154942222478e-09,1.0
26,26,163051.14,2152.9534,65239.832,65275.348,-88.10989,17.287489887763513,-0.022196572,-8.652027e-07,1.4961786e-05,1.494551e-05,1.0,42,0.021660669,3.3183537e-07,0,1.890671555832471e-09,1.0
27,27,141098.2,2530.549,74709.625,74752.47,-88.06003,17.839485833974322,-0.02221103,-6.268013e-07,1.5098093e-05,1.5080791e-05,1.0,42,0.020408724,2.7301738e-07,0,1.6812550138355734e-09,1.0
28,28,122105.11,2014.8167,85609.3,85633.0,-88.651794,18.391496393509442,-0.022184368,-8.83083e-07,1.5225282e-05,1.5216856e-05,1.0,42,0.02045432,2.3886025e-07,0,1.4966469543974032e-09,1.0
29,29,105663.59,2721.1243,98764.87,98802.34,-88.421814,18.80749462658423,-0.022172408,-7.0148803e-07,1.5250788e-05,1.523922e-05,1.0,42,0.021879017,2.2144229e-07,0,1.437451631189172e-09,1.0
30,30,91439.65,5911.889,112787.0,112941.836,-86.999504,19.35949934614473,-0.022187239,-6.415152e-07,1.5432153e-05,1.5389869e-05,1.0,42,0.020334726,1.80046e-07,0,1.365219708357025e-09,1.0
31,31,79127.08,6018.6226,131735.78,131873.2,-87.38414,19.776484885980608,-0.022146529,-9.642883e-07,1.526832e-05,1.5236515e-05,1.0,42,0.021352721,1.6191858e-07,0,1.263401171470033e-09,1.0
32,32,68475.36,7332.6787,152053.97,152230.67,-87.2391,20.328490485524526,-0.022195008,-6.314577e-07,1.5285796e-05,1.525033e-05,1.0,42,0.020187978,1.3261439e-07,0,1.2033359293042168e-09,1.0
33,33,59252.523,6451.2954,174570.16,174689.33,-87.88358,20.74448413195205,-0.022176674,-6.22145e-07,1.538662e-05,1.5365635e-05,1.0,42,0.020873545,1.1948953e-07,0,1.1309222323882847e-09,1.0
34,34,51282.285,7481.59,200332.9,200472.56,-87.86124,21.160486898355884,-0.022148708,-9.076681e-07,1.5491749e-05,1.5470174e-05,1.0,42,0.021432094,1.0690787e-07,0,1.0003016646358276e-09,1.0
35,35,44369.8,13830.626,234126.0,234534.16,-86.61927,21.576495344779687,-0.022202237,-6.4263264e-07,1.5320855e-05,1.5267577e-05,1.0,42,0.021859584,9.320427e-08,0,8.921371721791378e-10,1.0
36,36,38403.727,19696.791,271064.34,271779.03,-85.843925,22.12847894433071,-0.022154149,-9.303908e-07,1.5288833e-05,1.520853e-05,1.0,42,0.020229213,7.443258e-08,0,8.396507331723689e-10,1.0
37,37,33226.32,22213.012,306314.6,307118.94,-85.85234,22.544504084129585,-0.022185693,-6.530627e-07,1.5637603e-05,1.5555801e-05,1.0,42,0.02038784,6.638418e-08,0,7.310512278324824e-10,1.0
38,38,28754.086,31194.242,353836.7,355209.06,-84.96183,22.96049621052225,-0.022176823,-8.102587e-07,1.5642916e-05,1.5522275e-05,1.0,42,0.02051839,5.7764264e-08,0,6.628755110850272e-10,1.0
39,39,24884.947,41709.79,413315.78,415415.03,-84.2375,23.37649457695079,-0.022155117,-9.4342823e-07,1.5473957e-05,1.5317963e-05,1.0,42,0.020574696,4.952805e-08,0,5.671119357180861e-10,1.0
40,40,21553.963,51809.32,453850.44,456798.0,-83.48759,23.793481316795805,-0.022171326,-7.31847e-07,1.6269725e-05,1.6060438e-05,1.0,42,0.02049176,4.4859565e-08,0,5.111279626102632e-10,1.0
41,41,18631.234,60627.39,561759.3,565021.44,-83.84024,24.375487851066282,-0.022199145,-8.3539305e-07,1.5206464e-05,1.5031383e-05,1.0,43,0.02019852,3.5748236e-08,0,4.0473663013947575e-10,1.0
42,42,16126.037,81090.24,632586.44,637762.7,-82.69518,24.792487950908253,-0.022220701,-8.0807325e-07,1.5601725e-05,1.5349497e-05,1.0,43,0.019982975,3.133293e-08,0,3.01392580515684e-10,1.0
43,43,13954.87,218451.81,740660.5,772204.1,-73.567,25.208491943980334,-0.02217099,-8.637371e-07,1.5398386e-05,1.4166068e-05,1.0,43,0.019855257,2.5712446e-08,0,2.0004346311441878e-10,1.0
44,44,12080.609,110722.15,867504.9,874542.25,-82.7265,25.62450068371254,-0.022154484,-8.719498e-07,1.5186559e-05,1.4943131e-05,1.0,43,0.01938112,2.2161446e-08,0,1.0080227298909289e-10,1.0
45,45,10447.592,140287.48,968768.4,978873.2,-81.76027,26.04049073017086,-0.022189585,-8.4718135e-07,1.5724758e-05,1.5401783e-05,1.0,43,0.018792143,1.919773e-08,0,3.998195914481053e-12,1.0
46,46,9045.586,163163.69,1055492.2,1068029.1,-81.21246,26.47224917737185,-0.022178406,-8.6098095e-07,1.6669723e-05,1.628067e-05,1.0,43,0.021319559,1.996159e-08,0,-9.360560913303691e-11,1.0
47,47,7827.7437,209384.56,1260927.6,1278194.1,-80.571724,26.95193154682056,-0.022174196,-8.262492e-07,1.6124764e-05,1.5692063e-05,1.0,43,0.021333775,1.6690558e-08,0,-2.069763993677556e-10,1.0
48,48,6770.8345,292486.94,1463164.2,1492112.0,-78.695564,27.49042125235428,-0.022186847,-8.1961946e-07,1.6065153e-05,1.5447855e-05,1.0,43,0.021369936,1.4321938e-08,0,-3.286873903266664e-10,1.0
49,49,5860.798,358758.75,1618267.8,1657558.0,-77.500084,28.096993174549425,-0.02213123,-8.521909e-07,1.6780812e-05,1.5994707e-05,1.0,43,0.021331623,1.2869307e-08,0,-4.655437487710825e-10,1.0
50,50,5071.625,460827.84,1870085.2,1926027.2,-76.15693,28.777699740225216,-0.02217878,-8.3520683e-07,1.678076e-05,1.5820113e-05,1.0,43,0.021367537,1.1094099e-08,0,-6.223091436050182e-10,1.0
51,51,4388.5933,546181.1,2016209.4,2088878.6,-74.842636,29.457824065859313,-0.022184275,-8.483546e-07,1.7987019e-05,1.67573e-05,1.0,43,0.021261133,1.0178252e-08,0,-7.89464116269789e-10,1.0
52,52,3798.7827,685606.94,2407224.0,2502955.0,-74.102394,30.137831538144383,-0.02214813,-8.406447e-07,1.7404405e-05,1.6098526e-05,1.0,43,0.021369541,8.537725e-09,0,-9.455526024712125e-10,1.0
53,53,3286.0488,968987.0,2672586.8,2842825.2,-70.07111,30.81769959711528,-0.022135908,-8.40235e-07,1.8122342e-05,1.6016867e-05,1.0,43,0.021370428,7.51732e-09,0,-1.0988528206119508e-09,1.0
54,54,2844.088,1156831.5,3003377.5,3218468.0,-68.93447,31.4978347227443,-0.022162998,-8.488574e-07,1.863233e-05,1.6225147e-05,1.0,43,0.021370756,6.6400396e-09,0,-1.2596985339611165e-09,1.0
55,55,2460.7852,1451536.9,3294438.0,3600039.0,-66.2216,32.17771403504594,-0.022163967,-8.282791e-07,1.9632025e-05,1.6440437e-05,1.0,43,0.021396881,5.9435137e-09,0,-1.4155304721428848e-09,1.0
56,56,2129.3164,1793377.6,3660858.2,4076528.8,-63.900738,32.85783062734117,-0.022212,-8.3597035e-07,2.041724e-05,1.6465761e-05,1.0,43,0.02138493,5.2458677e-09,0,-1.5688742276017069e-09,1.0
57,57,1843.2289,2219242.8,3966225.5,4544885.5,-60.77145,33.537947406293824,-0.022194877,-8.0792427e-07,2.177025e-05,1.6579535e-05,1.0,43,0.021398736,4.7083115e-09,0,-1.7245366797622205e-09,1.0
58,58,1594.4913,2639704.0,4207254.0,4966792.0,-57.89513,34.21782090527995,-0.022154484,-8.315008e-07,2.3724619e-05,1.702334e-05,1.0,43,0.021358162,4.3001926e-09,0,-1.881751190289302e-09,1.0
59,59,1380.4436,3267234.0,4509721.5,5568878.5,-54.077164,34.89772091090708,-0.02215536,-8.361938e-07,2.5565349e-05,1.6765469e-05,1.0,43,0.021383561,3.8398325e-09,0,-2.0413957315792923e-09,1.0
60,60,1194.6187,3759589.8,4825783.0,6117409.5,-52.07916,35.57783936987107,-0.022188617,-8.3827956e-07,2.7607246e-05,1.7180015e-05,1.0,43,0.021416212,3.5008627e-09,0,-2.1936634663015655e-09,1.0
61,61,1033.3434,4366813.5,4923201.5,6580803.5,-48.427406,36.25806857549469,-0.022146808,-8.3664077e-07,3.1284402e-05,1.7509157e-05,1.0,43,0.02138686,3.2498857e-09,0,-2.348715209660642e-09,1.0
62,62,894.71045,4967795.5,5099325.0,7119136.5,-45.748543,36.93782615446253,-0.022187723,-8.248338e-07,3.488389e-05,1.7897637e-05,1.0,43,0.02137936,3.0030833e-09,0,-2.506131211585247e-09,1.0
63,63,774.2569,5657646.5,5154764.5,7653794.0,-42.33711,37.61796821342432,-0.022135051,-8.5651146e-07,3.9877345e-05,1.8087992e-05,1.0,43,0.02139177,2.7949236e-09,0,-2.6642519866083446e-09,1.0
64,64,669.7856,6393678.0,5129933.0,8197276.0,-38.741627,38.29781253906549,-0.022188934,-8.2556016e-07,4.6320438e-05,1.8140821e-05,1.0,43,0.021391647,2.6096043e-09,0,-2.8190788584454315e-09,1.0
65,65,579.81464,6885587.0,4992267.0,8504942.0,-35.943295,38.97782678469957,-0.022146082,-8.228599e-07,5.4983597e-05,1.8944627e-05,1.0,43,0.02134873,2.5101559e-09,0,-2.975705229260359e-09,1.0
66,66,501.44418,7564390.5,4944632.5,9037112.0,-33.171535,39.65520999018918,-0.022192977,-8.2488975e-07,6.418943e-05,1.9216408e-05,1.0,43,0.021379108,2.3657012e-09,0,-3.1340584839310014e-09,1.0
67,67,434.02762,8400612.0,4660187.0,9606645.0,-29.019049,40.33521754245157,-0.022167861,-8.2548564e-07,7.868635e-05,1.851666e-05,1.0,43,0.021381179,2.2256657e-09,0,-3.2894737172317857e-09,1.0
68,68,375.6009,8738276.0,4548650.0,9851278.0,-27.498926,41.01445957474061,-0.022169799,-8.34704e-07,9.3156035e-05,1.9860532e-05,1.0,43,0.021359788,2.1682252e-09,0,-3.4433278875153226e-09,1.0
69,69,325.10385,9248890.0,4235293.0,10172496.0,-24.604202,41.69371515369858,-0.022161284,-8.2725484e-07,0.00011558848,2.003671e-05,1.0,43,0.021381872,2.1019297e-09,0,-3.597408535659202e-09,1.0
70,70,281.3503,9700308.0,3851027.2,10436780.0,-21.653103,42.37077769251482,-0.022123517,-8.577592e-07,0.00014689133,1.9999368e-05,1.0,43,0.021356873,2.0463087e-09,0,-3.754316091565858e-09,1.0
71,71,243.36427,10031760.0,3506356.5,10626888.0,-19.265825,43.05412340493058,-0.022175947,-8.265472e-07,0.0001865122,2.0305197e-05,1.0,43,0.021384073,2.012261e-09,0,-3.907909547082891e-09,1.0
72,72,210.60631,10326715.0,3279985.0,10835098.0,-17.620958,43.73116794376983,-0.02220287,-8.347785e-07,0.00023039704,2.1113243e-05,1.0,43,0.02137617,1.9728637e-09,0,-4.060061820453252e-09,1.0
73,73,182.27473,10648877.0,2911540.0,11039730.0,-15.291676,44.4032600823266,-0.022176674,-8.272735e-07,0.00029989614,2.0859288e-05,1.0,43,0.021365166,1.935298e-09,0,-4.215548364945409e-09,1.0
74,74,157.72879,10814364.0,2760429.2,11161113.0,-14.319312,45.09162600843047,-0.022182021,-8.154852e-07,0.000365538,2.2359947e-05,1.0,43,0.021367447,1.9144548e-09,0,-4.371893618869348e-09,1.0
75,75,136.52892,11044738.0,2311293.5,11283985.0,-11.81952,45.76349964030669,-0.022171456,-8.2725484e-07,0.0005043597,2.1160484e-05,1.0,43,0.021380713,1.8947839e-09,0,-4.525131936837e-09,1.0
76,76,118.14758,11242519.0,2022732.1,11423033.0,-10.199426,46.45189236634178,-0.02213492,-8.328231e-07,0.00066597346,2.0881938e-05,1.0,43,0.021368442,1.8706452e-09,0,-4.683414522179994e-09,1.0
77,77,102.25773,11202645.0,1902941.0,11363118.0,-9.640546,47.11836594462511,-0.022159925,-8.4323335e-07,0.0008178971,2.2937933e-05,1.0,43,0.021372644,1.8808786e-09,0,-4.8381560058821965e-09,1.0
78,78,88.4436,11442125.0,1604640.1,11554094.0,-7.98308,47.80829459076631,-0.022157185,-8.1723573e-07,0.00112144,2.163015e-05,1.0,43,0.02137895,1.8503354e-09,0,-4.996683489872675e-09,1.0
79,79,76.54279,11507653.0,1471791.1,11601390.0,-7.2883744,48.4757295291638,-0.022178182,-8.2407036e-07,0.0014127641,2.273746e-05,1.0,43,0.021367988,1.8418471e-09,0,-5.152591833277406e-09,1.0
80,80,66.250786,11610234.0,1475698.0,11703641.0,-7.2436366,49.14396758755902,-0.022157762,-8.168074e-07,0.0016279146,2.5881212e-05,1.0,43,0.021381183,1.826883e-09,0,-5.307175468449376e-09,1.0
81,81,57.329906,11877360.0,572093.44,11891130.0,-2.7576184,49.79863820533501,-0.022167768,-8.476656e-07,0.0048525715,1.1232065e-05,1.0,43,0.02134376,1.7949312e-09,0,-5.457261916721615e-09,1.0
82,82,49.60321,11805322.0,1160078.0,11862184.0,-5.612287,50.48438061118941,-0.022148745,-8.2924754e-07,0.002765815,2.6452592e-05,1.0,43,0.021382228,1.802554e-09,0,-5.614706039385261e-09,1.0
83,83,42.92585,11925585.0,801729.9,11952504.0,-3.8460774,51.19243451146758,-0.022111164,-8.472745e-07,0.0046245893,2.0807098e-05,1.0,43,0.021388168,1.7894298e-09,0,-5.783561179700247e-09,1.0
84,84,37.1518,11624250.0,987404.44,11666111.0,-4.855249,51.836179502046434,-0.022175388,-8.2431245e-07,0.0043385564,3.1080155e-05,1.0,43,0.021350041,1.8300906e-09,0,-5.9313663609404434e-09,1.0
85,85,32.150223,11711329.0,1007549.3,11754590.0,-4.9171643,52.474363479035674,-0.022186661,-8.296386e-07,0.0049132607,3.609836e-05,1.0,43,0.021374779,1.8184197e-09,0,-6.079825925694374e-09,1.0
86,86,27.835518,11995690.0,933864.25,12031986.0,-4.4514966,53.20131895356462,-0.022150198,-8.48364e-07,0.0061226166,3.6883313e-05,1.0,43,0.021403313,1.7788678e-09,0,-6.251807793812612e-09,1.0
87,87,24.082958,11812098.0,856626.2,11843119.0,-4.1478906,53.90340712023317,-0.022191057,-8.2766456e-07,0.0077146986,4.03617e-05,1.0,43,0.021403825,1.8072793e-09,0,-6.4113232368462954e-09,1.0
88,88,20.833313,11898825.0,714317.56,11920247.0,-3.435492,54.55776019136829,-0.022149397,-8.2297163e-07,0.010694746,3.8404545e-05,1.0,43,0.02137393,1.7930777e-09,0,-6.5523803247708765e-09,1.0
89,89,18.021912,11922445.0,872878.7,11954355.0,-4.187329,55.30374785346794,-0.021913882,-9.593658e-07,0.0101173185,5.3941232e-05,1.0,43,0.02135322,1.7862294e-09,0,-6.733254805480732e-09,1.0
90,90,15.604198,11890832.0,857248.94,11921693.0,-4.123506,55.95801217787084,-0.022155974,-8.142747e-07,0.011897938,6.151907e-05,1.0,43,0.02136069,1.7917497e-09,0,-6.878161020698184e-09,1.0
91,91,13.500899,12090518.0,758866.5,12114310.0,-3.5914824,56.70597114673001,-0.02217619,-8.118724e-07,0.015534313,6.0957263e-05,1.0,43,0.021389177,1.7656125e-09,0,-7.046776605693848e-09,1.0
92,92,11.686608,12195804.0,919260.2,12230400.0,-4.310525,57.29686437480268,-0.022196516,-8.3323283e-07,0.014814711,8.369293e-05,1.0,43,0.021376915,1.7478509e-09,0,-7.182001138603628e-09,1.0
93,93,10.113269,12028169.0,766941.4,12052595.0,-3.6483605,57.97051200675196,-0.022171587,-8.3399635e-07,0.020519484,8.308634e-05,1.0,43,0.021358194,1.7720826e-09,0,-7.344304207525632e-09,1.0
94,94,8.748621,12024703.0,743555.25,12047670.0,-3.5384161,58.73739473652677,-0.022167107,-8.3006694e-07,0.024466243,9.3193936e-05,1.0,43,0.0213504,1.7721601e-09,0,-7.517926227756414e-09,1.0
95,95,7.570237,12223377.0,841217.2,12252289.0,-3.9369087,59.613012218120275,-0.022151073,-8.326462e-07,0.024992084,0.00011781058,1.0,43,0.021378716,1.7448752e-09,0,-7.704788377349534e-09,1.0
96,96,6.554112,12209976.0,755461.25,12233325.0,-3.5405173,60.14932579026208,-0.022201808,-8.3764644e-07,0.03214357,0.00012258277,1.0,43,0.021362556,1.7462591e-09,0,-7.84758391921947e-09,1.0
97,97,5.669445,12188812.0,1073904.1,12236029.0,-5.0350847,60.75911760589224,-0.022186996,-8.0174146e-07,0.026140511,0.00020135578,1.0,43,0.02134082,1.7440968e-09,0,-7.960545302768463e-09,1.0
98,98,4.907347,12611567.0,1026482.1,12653272.0,-4.6531677,61.45155635874835,-0.022151222,-8.2872606e-07,0.03159526,0.0002079309,1.0,43,0.021413334,1.692316e-09,0,-8.142464377222621e-09,1.0
99,99,4.245922,12405482.0,987660.06,12444736.0,-4.551991,62.23932719617733,-0.022154782,-8.2300886e-07,0.03795252,0.00023904751,1.0,43,0.021357976,1.7162257e-09,0,-8.315093700905355e-09,1.0
100,100,3.6747382,12547180.0,1083822.4,12593903.0,-4.936941,63.138954598951386,-0.022197615,-8.0559647e-07,0.03996093,0.00029595871,1.0,43,0.021370634,1.6969032e-09,0,-8.495330288306772e-09,1.0
101,101,3.180988,12506374.0,1197438.8,12563568.0,-5.469186,64.16717867439729,-0.022183483,-8.2034575e-07,0.041783493,0.00037956433,1.0,43,0.021353683,1.6996511e-09,0,-8.761319402695842e-09,1.0
102,102,2.752818,12683798.0,1217561.0,12742103.0,-5.4832163,65.3461036371009,-0.022168495,-8.106308e-07,0.0474845,0.0004335619,1.0,43,0.021360243,1.6763514e-09,0,-9.044675871425471e-09,1.0
103,103,2.3804083,12865011.0,1252922.1,12925878.0,-5.562488,66.70000908809016,-0.022163942,-8.2451106e-07,0.053363536,0.00050138653,1.0,43,0.021371523,1.6533904e-09,0,-9.320854302672723e-09,1.0
104,104,2.060257,12944757.0,1395844.5,13019797.0,-6.154474,68.25635854862048,-0.022177018,-8.14014e-07,0.05534287,0.00063610286,1.0,43,0.021373203,1.6415926e-09,0,-9.645785447024189e-09,1.0
105,105,1.7836765,13004896.0,1450277.6,13085512.0,-6.3632092,70.04462858030274,-0.022181496,-8.226103e-07,0.06152518,0.00075574237,1.0,43,0.02136396,1.6326424e-09,0,-1.007599116745259e-08,1.0
106,106,1.5427545,13146279.0,1576609.0,13240481.0,-6.838716,72.10329403801006,-0.022139492,-8.1131367e-07,0.065433376,0.0009277688,1.0,43,0.021371841,1.6141287e-09,0,-1.0579750209996538e-08,1.0
107,107,1.3354719,13306714.0,1679443.2,13412277.0,-7.1932793,74.4739779906522,-0.022168389,-8.198585e-07,0.07096106,0.0011126171,1.0,43,0.021367371,1.5931203e-09,0,-1.1136489859617473e-08,1.0
108,108,1.1556969,13439248.0,1816548.4,13561461.0,-7.6978683,77.20544969369075,-0.022181628,-8.192075e-07,0.07581048,0.0013602233,1.0,43,0.021367347,1.5755933e-09,0,-1.1722171053801404e-08,1.0
109,109,1.0000616,13558735.0,1867703.9,13686768.0,-7.843085,80.3552475766337,-0.022175135,-8.2209834e-07,0.085208975,0.0015867173,1.0,43,0.021364579,1.5609659e-09,0,-1.2379135551244196e-08,1.0
