Repository: Jay2-davic/SPOC_code

# Studying-Polymers-on a-Chip (SPOC) Data Cleaning and Processing
Author: Jay Jimenez jimenez45@llnl.gov

# Project Description

The SPOC project aims to establish an automated, high-throughput experimentation workflow to screen solid state polymer electrolytes. This repository contains code to reproduce the data cleaning workflow, data processing, and active learning for the SPOC project. Electrochemical impedance spectroscopy processing code is included as a Python file which was used to determine bulk ionic conductivities.

File: data/split_cycle/09192024_9_PEGMEA_1_PEGDA_15,00_Aerosil380_20_LiTFSI_H4_RUN_4_C01_RUN_2.csv
True,index,freq,Re(Z),Im(Z),Z,Phase(Z),time,Ewe_meas,I_meas,Cs,Cp,cycle_number,I_Range,Ewe,I,Ns,(QQo),cycle
110,110,7000018.5,120.90579,1218.6364,1224.6194,-84.334,82.87148396283737,0.06509552,1.4214363e-07,1.8657216e-05,1.8475357e-05,2.0,40,0.009841933,8.036728e-06,0,-1.7646997227448127e-08,2.0
111,111,6057573.0,214.56693,1434.9314,1450.8849,-81.49551,83.42350193570019,0.06502524,2.0887033e-05,1.8310086e-05,1.7909635e-05,2.0,40,0.013978896,9.634738e-06,0,-2.4387019916392817e-08,2.0
112,112,5242039.0,218.6764,1621.6653,1636.3428,-82.320175,83.83948550213245,0.06516748,-1.7235385e-05,1.8722278e-05,1.8387916e-05,2.0,40,0.019308027,1.17995005e-05,0,-2.3320212356471673e-08,2.0
113,113,4536288.0,196.8315,1899.2019,1909.3744,-84.083046,85.20748122045188,0.06507573,-1.4686439e-05,1.8473465e-05,1.827715e-05,2.0,40,0.020484935,1.0728611e-05,0,-2.1120129663112943e-08,2.0
114,114,3925558.5,247.60344,2157.4875,2171.6492,-83.45311,85.62350500022876,0.06504184,5.6306417e-06,1.8791885e-05,1.8547596e-05,2.0,40,0.01874245,8.6305145e-06,0,-2.469566038623376e-08,2.0
115,115,3397055.0,316.7512,2462.7615,2483.0476,-82.67107,86.03948803330422,0.06505032,-2.532873e-05,1.902371e-05,1.8714138e-05,2.0,40,0.01970375,7.9353085e-06,0,-2.8604319418148943e-08,2.0
116,116,2939708.2,350.98776,2834.9634,2856.6082,-82.94231,86.45648746643565,0.06500555,1.4170513e-05,1.9097146e-05,1.880884e-05,2.0,40,0.021505125,7.528203e-06,0,-3.163545884384848e-08,2.0
117,117,2543924.5,372.6013,3247.4912,3268.7966,-83.45478,87.00849847929203,0.065005176,7.02605e-06,1.9264951e-05,1.901464e-05,2.0,40,0.020803288,6.3642037e-06,0,-3.4270758557802005e-08,2.0
118,118,2201436.2,463.43387,3738.56,3767.1743,-82.93363,87.56048669220763,0.06496942,1.262627e-05,1.9337915e-05,1.9045261e-05,2.0,40,0.020342525,5.3999424e-06,0,-3.550004151218111e-08,2.0
119,119,1905053.1,532.94275,4313.652,4346.449,-82.95692,88.11248767844518,0.06500089,-5.0488475e-06,1.936725e-05,1.907607e-05,2.0,40,0.020788113,4.7827807e-06,0,-3.641918530075847e-08,2.0
120,120,1648567.4,633.3817,4932.401,4972.902,-82.682556,88.66449893129175,0.06506554,-2.3747265e-05,1.9572895e-05,1.9255378e-05,2.0,40,0.019825866,3.98678e-06,0,-4.026444448933534e-08,2.0
121,121,1426616.2,632.211,5731.2495,5766.0137,-83.705185,89.38348635213333,0.06501352,-1.5760783e-06,1.9465415e-05,1.9231402e-05,2.0,41,0.01946133,3.3751792e-06,0,-4.7595049206854276e-08,2.0
122,122,1234551.2,767.19635,6621.0312,6665.3315,-83.390465,89.935487951705,0.06501367,1.8224138e-06,1.947087e-05,1.9212908e-05,2.0,41,0.020582404,3.087979e-06,0,-4.7128821567993425e-08,2.0
123,123,1068345.5,1016.21356,7521.7188,7590.0557,-82.3057,90.48749269792461,0.06503557,1.8745546e-06,1.9805751e-05,1.9450716e-05,2.0,41,0.02061658,2.716262e-06,0,-4.836326289451658e-08,2.0
124,124,924510.06,1070.5065,9101.556,9164.295,-83.29181,91.0395004307793,0.06501794,-2.2110669e-06,1.8914414e-05,1.8656321e-05,2.0,41,0.020314664,2.2167187e-06,0,-4.857744022159574e-08,2.0
125,125,800039.0,1969.2347,9510.552,9712.285,-78.301765,91.59150035036146,0.065004356,2.4015517e-06,2.0917187e-05,2.005727e-05,2.0,41,0.020584073,2.119385e-06,0,-4.888700390131224e-08,2.0
126,126,692334.1,1866.7568,11546.658,11696.585,-80.816414,92.14349821655196,0.06495496,1.401562e-06,1.9908939e-05,1.9401823e-05,2.0,41,0.020667594,1.7669768e-06,0,-4.9860827479672826e-08,2.0
127,127,599122.25,2137.0237,13008.904,13183.265,-80.67112,92.69550728276954,0.06498902,3.9452984e-06,2.0420388e-05,1.9883804e-05,2.0,41,0.020524845,1.5568863e-06,0,-5.154565617707559e-08,2.0
128,128,518454.94,3011.8728,14943.072,15243.582,-78.60435,93.2484876823437,0.06494982,6.420135e-06,2.0543253e-05,1.9741263e-05,2.0,41,0.020653604,1.3549048e-06,0,-5.1702167161552734e-08,2.0
129,129,448662.03,3738.7122,17085.447,17489.725,-77.656845,93.80049216191401,0.06501671,1.7721345e-06,2.0762252e-05,1.98135e-05,2.0,41,0.020157153,1.152514e-06,0,-5.157984643673489e-08,2.0
130,130,388258.97,4388.8057,19374.998,19865.854,-77.2368,94.35248458813294,0.06495174,4.1613125e-06,2.115714e-05,2.0124535e-05,2.0,41,0.020879826,1.051041e-06,0,-5.10409877280345e-08,2.0
131,131,335983.9,5587.9814,22182.277,22875.291,-75.860695,94.90448434770224,0.064995974,4.3493915e-06,2.1354801e-05,2.0080499e-05,2.0,41,0.020403916,8.919631e-07,0,-5.074498013898854e-08,2.0
132,132,290751.2,7440.865,23990.287,25117.73,-72.76812,95.45649992060498,0.06502826,-2.6226082e-06,2.2817243e-05,2.081485e-05,2.0,41,0.020412471,8.126718e-07,0,-5.0978643723308775e-08,2.0
133,133,251605.19,9162.005,28115.234,29570.402,-71.95059,96.00848917345866,0.06496705,7.1240374e-06,2.2498774e-05,2.0338915e-05,2.0,41,0.020405192,6.900546e-07,0,-5.0762785508175885e-08,2.0
134,134,217729.38,11738.124,31484.568,33601.51,-69.55346,96.56049021301442,0.06498401,3.4052653e-06,2.321696e-05,2.038371e-05,2.0,41,0.020191446,6.0090883e-07,0,-5.010131427043696e-08,2.0
135,135,188418.58,14453.883,34914.797,37788.33,-67.51163,97.1124896792171,0.0650474,-3.0304263e-06,2.4192841e-05,2.0653353e-05,2.0,41,0.02072335,5.484061e-07,0,-5.0301070162927764e-08,2.0
136,136,163051.14,17975.184,37895.812,41942.816,-64.623535,97.66450245209853,0.06500076,-1.1477629e-06,2.5757583e-05,2.1026759e-05,2.0,41,0.020267168,4.8320953e-07,0,-5.0591064549487465e-08,2.0
137,137,141098.2,22271.11,41781.11,47346.207,-61.940487,98.21650829169084,0.06501127,-1.9522256e-06,2.6997197e-05,2.1023654e-05,2.0,41,0.020181388,4.262514e-07,0,-5.0166584571262937e-08,2.0
138,138,122105.11,25896.121,45292.234,52172.746,-60.240963,98.7684884245682,0.06507026,-1.4978544e-06,2.877813e-05,2.1688158e-05,2.0,41,0.020265415,3.8842916e-07,0,-5.014248949322899e-08,2.0
139,139,105663.59,30927.496,50295.13,59043.29,-58.411797,99.35049629220157,0.064983785,-9.002533e-08,2.994807e-05,2.1730993e-05,2.0,42,0.02012399,3.408345e-07,0,-5.0487861017333676e-08,2.0
140,140,91439.65,38388.094,54665.984,66798.32,-54.92232,99.7664844719402,0.065012775,-1.2094286e-07,3.183966e-05,2.1324147e-05,2.0,42,0.021320896,3.191831e-07,0,-5.0517734138899445e-08,2.0
141,141,79127.08,44227.973,58193.36,73092.96,-52.76453,100.31848345816252,0.06501993,-6.4579865e-07,3.4563807e-05,2.1908736e-05,2.0,42,0.020331081,2.7815375e-07,0,-5.0493002651268686e-08,2.0
142,142,68475.36,53055.797,57421.22,78180.01,-47.262825,100.73450070459512,0.065012366,3.0743468e-07,4.0477473e-05,2.1835684e-05,2.0,42,0.02117771,2.7088396e-07,0,-5.045383281441968e-08,2.0
143,143,59252.523,60649.137,58836.637,84498.92,-44.13094,101.1504892843368,0.06507737,-5.647794e-07,4.565259e-05,2.2133941e-05,2.0,42,0.021836929,2.5842849e-07,0,-5.050145473159991e-08,2.0
144,144,51282.285,67930.73,60024.387,90650.484,-41.46419,101.7025033372629,0.06507685,-3.248879e-07,5.1704104e-05,2.2669412e-05,2.0,42,0.020261034,2.2350719e-07,0,-5.045612779949909e-08,2.0
145,145,44369.8,77532.97,57190.586,96343.78,-36.413574,102.11848983701202,0.065040186,1.42975e-07,6.27203e-05,2.2100892e-05,2.0,42,0.020691942,2.1477196e-07,0,-5.0472637650976635e-08,2.0
146,146,38403.727,85157.79,54795.445,101263.96,-32.75957,102.53549553683843,0.06504751,-1.5260548e-07,7.5631426e-05,2.2145292e-05,2.0,42,0.020974202,2.0712405e-07,0,-5.046321110915159e-08,2.0
147,147,33226.32,91585.54,51728.582,105184.4,-29.458267,102.95149003659026,0.06502975,-7.2889875e-08,9.259921e-05,2.239576e-05,2.0,42,0.021176009,2.0132272e-07,0,-5.0401433612062916e-08,2.0
148,148,28754.086,98022.24,47986.145,109137.664,-26.083757,103.36748720300966,0.064990364,3.8454309e-07,0.00011534658,2.229909e-05,2.0,42,0.021317253,1.9532443e-07,0,-5.032509264401843e-08,2.0
149,149,24884.947,102289.234,45581.824,111985.67,-24.018566,103.78348543608445,0.0650441,-3.1929991e-07,0.00014031099,2.3246104e-05,2.0,42,0.02130255,1.9022566e-07,0,-5.024971026676707e-08,2.0
150,150,21553.963,107299.46,40126.48,114557.01,-20.504148,104.20049929586821,0.065021664,-2.917344e-07,0.00018401867,2.2577753e-05,2.0,42,0.021334207,1.8623223e-07,0,-5.0310619324587394e-08,2.0
151,151,18631.234,110806.84,35739.164,116427.85,-17.876366,104.61649304899038,0.06506497,-1.03993116e-07,0.00023901994,2.2522112e-05,2.0,42,0.021257393,1.8257997e-07,0,-5.0355874919014274e-08,2.0
152,152,16126.037,113356.19,31362.895,117614.87,-15.465469,105.032494402054,0.06499625,6.642703e-08,0.00031468523,2.2376087e-05,2.0,42,0.02105508,1.7901716e-07,0,-5.028166489850773e-08,2.0
153,153,13954.87,115159.27,28000.701,118514.55,-13.666133,105.44850855515688,0.064964615,8.175781e-07,0.00040731035,2.2736307e-05,2.0,42,0.02080735,1.755679e-07,0,-5.01767080407827e-08,2.0
154,154,12080.609,116593.53,26402.08,119545.48,-12.75919,105.86448270824621,0.065067425,-6.0409654e-08,0.00049899146,2.4339022e-05,2.0,42,0.020422332,1.7083316e-07,0,-5.007558502842328e-08,2.0
155,155,10447.592,118952.57,21606.771,120898.99,-10.29507,106.28048934138496,0.06503683,-2.433082e-07,0.00070504047,2.2518967e-05,2.0,42,0.019977342,1.6523994e-07,0,-5.000234590923361e-08,2.0
156,156,9045.586,119715.88,18936.893,121204.37,-8.988682,106.85324771524756,0.065035194,-8.722968e-08,0.0009291262,2.2680655e-05,2.0,42,0.020261772,1.6717031e-07,0,-4.983111677066887e-08,2.0
157,157,7827.7437,120691.4,16318.598,121789.62,-7.700224,107.3329370447027,0.0649887,1.4055561e-07,0.0012459502,2.2368962e-05,2.0,42,0.020337718,1.6699057e-07,0,-4.9862509862416555e-08,2.0
158,158,6770.8345,120974.664,13699.266,121747.85,-6.460696,107.87140157693648,0.065094605,-2.8187852e-08,0.0017158552,2.1724642e-05,2.0,42,0.020409685,1.6763897e-07,0,-4.977428643636333e-08,2.0
159,159,5860.798,121115.31,11782.126,121687.05,-5.556264,108.47798147241701,0.065003574,5.061668e-07,0.0023048343,2.1607191e-05,2.0,42,0.020462152,1.681539e-07,0,-4.969535154652702e-08,2.0
160,160,5071.625,121800.49,10554.715,122256.95,-4.9526377,109.15869411811582,0.06507458,-2.3827907e-07,0.0029732161,2.2160133e-05,2.0,42,0.020561516,1.681828e-07,0,-4.970979666500281e-08,2.0
161,161,4388.5933,121715.58,9748.791,122105.37,-4.5793214,109.83883295040869,0.06503204,-1.017567e-07,0.0037200095,2.371243e-05,2.0,42,0.020559523,1.6837527e-07,0,-4.9811070388142675e-08,2.0
162,162,3798.7827,122108.836,8925.372,122434.59,-4.180519,110.51883706271474,0.06507167,-2.204103e-08,0.004694068,2.4945588e-05,2.0,42,0.02065448,1.6869808e-07,0,-4.977738177436169e-08,2.0
163,163,3286.0488,122653.09,8023.875,122915.27,-3.7429142,111.19867765501112,0.0649784,2.2232072e-07,0.0060361773,2.572282e-05,2.0,42,0.02071839,1.685583e-07,0,-4.9683785628452883e-08,2.0
164,164,2844.088,122466.49,6899.91,122660.71,-3.2247043,111.87880758063693,0.06497559,7.9279985e-08,0.008110239,2.5663128e-05,2.0,42,0.02073076,1.6900897e-07,0,-4.984524379005803e-08,2.0
165,165,2460.7852,122415.875,6685.422,122598.29,-3.1259534,112.55870083961054,0.065111116,-3.2190476e-07,0.009674257,2.8767785e-05,2.0,42,0.020723324,1.6903437e-07,0,-4.983785878766709e-08,2.0
166,166,2129.3164,121979.06,6562.3804,122155.46,-3.0795004,113.23884463190916,0.06497298,8.803424e-08,0.011389864,3.28712e-05,2.0,42,0.020696472,1.6942732e-07,0,-4.992972274892398e-08,2.0
167,167,1843.2289,121944.08,6124.72,122097.79,-2.8753016,113.9189494108723,0.06507853,-1.9823369e-07,0.014097907,3.547411e-05,2.0,42,0.02069944,1.6953165e-07,0,-4.987473228265e-08,2.0
168,168,1594.4913,122534.09,5205.6724,122644.625,-2.43266,114.59881693650095,0.06500508,1.4428196e-07,0.019174373,3.454441e-05,2.0,42,0.020758724,1.6925914e-07,0,-4.986674332565381e-08,2.0
169,169,1380.4436,122528.21,5113.995,122634.88,-2.3899832,115.27869774213468,0.064988986,3.1377073e-07,0.022544527,3.9204304e-05,2.0,42,0.020736126,1.6908832e-07,0,-4.9976825469428834e-08,2.0
170,170,1194.6187,122600.68,5522.966,122725.016,-2.57934,115.95880780110019,0.065047175,-3.9175237e-08,0.024122288,4.885365e-05,2.0,42,0.020714218,1.6878562e-07,0,-4.9844771084260366e-08,2.0
171,171,1033.3434,122938.16,5336.384,123053.92,-2.485481,116.63910983336973,0.06500119,2.7521656e-07,0.028862132,5.427897e-05,2.0,42,0.02074252,1.6856448e-07,0,-4.971932263182823e-08,2.0
172,172,894.71045,123752.33,6098.7896,123902.516,-2.8213806,117.31882797235448,0.065054566,-1.3937844e-07,0.029167151,7.066772e-05,2.0,42,0.020812213,1.6797249e-07,0,-4.97954238090696e-08,2.0
173,173,774.2569,121997.914,5299.216,122112.95,-2.4871898,117.99895349799772,0.06499241,2.8974424e-07,0.03879033,7.3050505e-05,2.0,42,0.020636281,1.6899338e-07,0,-4.9931916140701715e-08,2.0
174,174,669.7856,123428.05,5829.4634,123565.63,-2.70405,118.67881209029292,0.065012276,-1.8315315e-08,0.040762026,9.072303e-05,2.0,42,0.020744225,1.6788022e-07,0,-4.9892003998091955e-08,2.0
175,175,579.81464,123597.82,6596.944,123773.75,-3.0552216,119.35885006925673,0.0650582,-8.741436e-08,0.041609086,0.00011819977,2.0,42,0.020733403,1.675105e-07,0,-4.981654333173048e-08,2.0
176,176,501.44418,123804.97,7547.573,124034.82,-3.4886286,120.03616607471486,0.0650307,6.084154e-08,0.042052343,0.0001557104,2.0,42,0.02072293,1.6707348e-07,0,-4.9795398551028805e-08,2.0
177,177,434.02762,124493.81,7951.0605,124747.46,-3.6543527,120.7162108803459,0.065063626,-3.8746506e-07,0.04611877,0.00018735461,2.0,42,0.020734927,1.6621522e-07,0,-4.993875728808897e-08,2.0
178,178,375.6009,124520.93,8011.072,124778.36,-3.6810591,121.39544803262106,0.064995505,2.843376e-08,0.05289357,0.00021802465,2.0,42,0.020725654,1.6609975e-07,0,-4.9979471262234024e-08,2.0
179,179,325.10385,125129.39,8988.688,125451.83,-4.108793,122.07469609159307,0.0651056,-3.0998467e-07,0.054463014,0.00027960204,2.0,42,0.020743636,1.6535141e-07,0,-5.0140080262038745e-08,2.0
180,180,281.3503,125702.586,9880.666,126090.31,-4.494409,122.75182449708518,0.065085605,-2.0009642e-07,0.05725145,0.0003515568,2.0,42,0.020779207,1.6479622e-07,0,-5.03320481005767e-08,2.0
181,181,243.36427,125991.13,10056.16,126391.82,-4.5634694,123.4351109561685,0.065029025,5.264631e-08,0.0650326,0.0004116779,2.0,42,0.020721607,1.6394738e-07,0,-5.013841087520553e-08,2.0
182,182,210.60631,127041.16,11855.745,127593.16,-5.3315196,124.11218208164792,0.06502072,2.7688484e-08,0.063741155,0.00055032957,2.0,42,0.020789716,1.6293755e-07,0,-5.0003852084913486e-08,2.0
183,183,182.27473,128755.41,12915.345,129401.55,-5.72813,124.7842792069132,0.06503163,-3.787193e-08,0.067606375,0.0006734738,2.0,42,0.020844638,1.6108493e-07,0,-5.00991079426893e-08,2.0
184,184,157.72879,129202.68,13860.326,129943.99,-6.1230364,125.47266390632285,0.06505885,-2.49311e-10,0.072800726,0.00082826667,2.0,42,0.020837625,1.6035851e-07,0,-4.995817519868931e-08,2.0
185,185,136.52892,129257.9,15510.013,130185.12,-6.842365,126.14451177816954,0.06492712,3.0334004e-07,0.07515941,0.0010668047,2.0,42,0.020745786,1.5935605e-07,0,-5.013379947477622e-08,2.0
186,186,118.14758,130068.05,16981.771,131171.94,-7.4385004,126.83291021091281,0.06499538,-7.699468e-09,0.07932541,0.0013295248,2.0,42,0.02075519,1.5822889e-07,0,-5.0130736692958226e-08,2.0
187,187,102.25773,130977.96,18851.607,132327.66,-8.190313,127.49937114919885,0.064992726,1.4279132e-07,0.08256113,0.001675603,2.0,42,0.020740103,1.5673294e-07,0,-5.0165072481717804e-08,2.0
188,188,88.4436,132419.73,20596.215,134011.9,-8.840796,128.18926496864879,0.06502103,9.511091e-08,0.08737079,0.0020637368,2.0,42,0.020769838,1.5498503e-07,0,-5.010688862324386e-08,2.0
189,189,76.54279,134019.7,22480.264,135892.03,-9.522063,128.85574481367075,0.064987585,4.003764e-07,0.09249418,0.0025312162,2.0,42,0.02079675,1.5303877e-07,0,-5.005005009706033e-08,2.0
190,190,66.250786,135197.12,24319.729,137367.06,-10.197508,129.52398337872,0.06501941,-4.4205215e-08,0.09878031,0.0030961544,2.0,42,0.020758823,1.5111937e-07,0,-5.007167843502813e-08,2.0
191,191,57.329906,137036.38,27068.92,139684.27,-11.173841,130.17864770317829,0.0649964,-5.7987922e-08,0.10255763,0.0038513667,2.0,42,0.020768192,1.4867953e-07,0,-4.99854965304603e-08,2.0
192,192,49.60321,137993.47,29479.844,141107.27,-12.05895,130.8643642423849,0.06499027,-1.3287543e-08,0.108839154,0.004750472,2.0,42,0.02070427,1.4672717e-07,0,-4.992571926165863e-08,2.0
193,193,42.92585,140282.5,32122.281,143913.23,-12.8974,131.57243459598976,0.065035395,3.398446e-07,0.115423664,0.005750507,2.0,42,0.020723678,1.4400119e-07,0,-4.9912982448047116e-08,2.0
194,194,37.1518,142788.77,35173.31,147057.11,-13.838223,132.21619102658588,0.065016575,1.0926552e-07,0.121794336,0.006967572,2.0,42,0.020797458,1.4142437e-07,0,-5.000646157093414e-08,2.0
195,195,32.150223,145047.5,38422.8,150050.28,-14.836769,132.85536383025465,0.065100014,-1.533487e-07,0.12883893,0.0084479535,2.0,42,0.020757891,1.3833957e-07,0,-4.987216276513312e-08,2.0
196,196,27.835518,147120.75,41230.72,152789.03,-15.655574,133.5823278648022,0.06499475,1.2239612e-07,0.13867556,0.010098511,2.0,42,0.020717883,1.3559797e-07,0,-5.004414404437677e-08,2.0
197,197,24.082958,149898.95,46484.098,156940.97,-17.228813,134.28440229812986,0.06500503,-7.810321e-08,0.14216933,0.01247217,2.0,42,0.020717992,1.3201137e-07,0,-4.997156813878176e-08,2.0
198,198,20.833313,153150.08,49549.438,160966.12,-17.928219,135.18274327418476,0.06502494,2.241875e-08,0.15417823,0.014609372,2.0,43,0.020723898,1.2874695e-07,0,-4.966743306148263e-08,2.0
199,199,18.021912,156667.2,53641.363,165595.92,-18.900717,135.92870850962208,0.06495964,7.0074215e-08,0.16463399,0.01727507,2.0,43,0.020729987,1.2518416e-07,0,-5.013460811629214e-08,2.0
200,200,15.604198,159768.72,58686.516,170206.2,-20.169378,136.58503168742754,0.06497523,-2.1234218e-08,0.17379624,0.020661708,2.0,43,0.020696094,1.2159424e-07,0,-4.979989598239707e-08,2.0
201,201,13.500899,164349.08,63780.727,176291.23,-21.210278,137.333015082957,0.06502814,1.3544323e-08,0.1848281,0.024192762,2.0,43,0.020755649,1.17735e-07,0,-4.9668755432251664e-08,2.0
202,202,11.686608,168105.97,69306.44,181832.34,-22.405289,137.92386516436818,0.06496238,8.9441926e-08,0.19649798,0.028547164,2.0,43,0.020719092,1.13946136e-07,0,-4.982229256689043e-08,2.0
203,203,10.113269,172630.23,74723.26,188108.38,-23.405449,138.5975024496729,0.06496083,6.271806e-08,0.21060699,0.03323289,2.0,43,0.020697933,1.10031955e-07,0,-5.03932705896069e-08,2.0
204,204,8.748621,177114.62,82453.9,195366.92,-24.96385,139.3644024860987,0.065037824,-1.2127543e-08,0.22063242,0.039299738,2.0,43,0.020730978,1.0611304e-07,0,-5.0386018347572344e-08,2.0
205,205,7.570237,182198.75,89673.945,203070.92,-26.205328,140.23997522104764,0.0650016,3.456001e-08,0.23444684,0.04571739,2.0,43,0.0207328,1.0209635e-07,0,-4.946226317921937e-08,2.0
206,206,6.554112,187963.42,97325.69,211666.1,-27.374695,140.77632023315527,0.06496953,-1.285766e-07,0.24950475,0.05275106,2.0,43,0.020759437,9.807635e-08,0,-5.0701548474229204e-08,2.0
207,207,5.669445,192446.48,106908.0,220147.61,-29.053078,141.3861290354689,0.06506215,1.0212382e-07,0.2625847,0.061924405,2.0,43,0.020741485,9.421626e-08,0,-4.9332555461171286e-08,2.0
208,208,4.907347,198491.94,115620.266,229710.89,-30.220524,142.0785537083575,0.06505028,-1.7768534e-07,0.2805042,0.071063094,2.0,43,0.020738807,9.028221e-08,0,-5.06941167442528e-08,2.0
209,209,4.245922,204199.69,126106.21,240000.6,-31.697952,142.86631150575704,0.06501465,1.4544992e-07,0.297243,0.08206537,2.0,43,0.020727636,8.6364935e-08,0,-5.001117354177944e-08,2.0
210,210,3.6747382,209717.42,138262.83,251193.17,-33.39613,143.7659377885284,0.06503566,-3.148633e-08,0.31324798,0.094903775,2.0,43,0.020746827,8.259312e-08,0,-4.917305529457394e-08,2.0
211,211,3.180988,215531.5,152251.64,263883.28,-35.237415,144.79517789071542,0.06503583,-8.6349594e-08,0.3286216,0.10939471,2.0,43,0.020756355,7.865733e-08,0,-5.068943085304984e-08,2.0
212,212,2.752818,221682.28,167775.38,278013.7,-37.119457,145.97411144003854,0.06500414,5.0850222e-08,0.34459928,0.12549847,2.0,43,0.020739798,7.459992e-08,0,-5.090632755703517e-08,2.0
213,213,2.3804083,227220.4,186064.66,293682.1,-39.31312,147.3290452377405,0.064985946,9.584296e-08,0.35933933,0.14423731,2.0,43,0.020758124,7.06823e-08,0,-4.928294127026669e-08,2.0
214,214,2.060257,233973.98,207837.48,312954.06,-41.614464,148.88536120500066,0.06502457,-1.6974994e-08,0.37168488,0.16393113,2.0,43,0.020787612,6.6423844e-08,0,-4.874453607963957e-08,2.0
215,215,1.7836765,239892.17,230757.81,332862.47,-43.888145,150.67261995659373,0.0650327,-3.3565755e-08,0.3866764,0.18583642,2.0,43,0.020743608,6.2318854e-08,0,-5.013722746101341e-08,2.0
216,216,1.5427545,245524.47,258208.25,356305.72,-46.44238,152.733195334411,0.065134935,-9.667209e-08,0.39953348,0.20982045,2.0,43,0.020702139,5.8102177e-08,0,-5.155566665582355e-08,2.0
217,217,1.3354719,255516.83,290088.2,386574.72,-48.625607,155.1048926737567,0.065009065,3.737543e-08,0.41082355,0.23133884,2.0,43,0.020753164,5.368474e-08,0,-5.120362767586408e-08,2.0
218,218,1.1556969,263476.16,324980.78,418368.5,-50.966805,157.8365051234432,0.065020524,3.691454e-08,0.4237586,0.2556913,2.0,43,0.020735104,4.956182e-08,0,-4.949032073444353e-08,2.0
219,219,1.0000616,274105.1,366357.06,457549.0,-53.19649,160.98627436641254,0.06500094,2.7704722e-08,0.43439895,0.2784984,2.0,43,0.020748818,4.534775e-08,0,-4.81031071250647e-08,2.0

File: data/split_cycle/09192024_9_PEGMEA_1_PEGDA_2,14_Aerosil380_20_LiTFSI_B3_RUN_2_C01_RUN_1.csv
True,index,freq,Re(Z),Im(Z),Z,Phase(Z),time,Ewe_meas,I_meas,Cs,Cp,cycle_number,I_Range,Ewe,I,Ns,(QQo),cycle
0,0,7000018.5,159.02324,1143.1409,1154.1488,-82.08036,2.46448606371996,-0.04914166,3.0989875e-05,1.9889378e-05,1.951179e-05,1.0,40,0.009815482,8.50452e-06,0,9.579598086299157e-09,1.0
1,1,6057573.0,231.1999,1316.8313,1336.9735,-80.04191,3.016480543272337,-0.049001627,-4.0250274e-05,1.9952226e-05,1.9355573e-05,1.0,40,0.013924591,1.04150095e-05,0,7.51478827546887e-09,1.0
2,2,5242039.0,233.73625,1496.7932,1514.9332,-81.12449,3.432496429682942,-0.048986368,-3.5264005e-05,2.028421e-05,1.9801346e-05,1.0,40,0.019245796,1.2704056e-05,0,3.509341284876023e-09,1.0
3,3,4536288.0,204.3169,1730.4105,1742.431,-83.26602,4.8004792946449015,-0.049064565,2.2170834e-05,2.0275444e-05,1.999666e-05,1.0,40,0.019181317,1.1008365e-05,0,1.7021574297662786e-09,1.0
4,4,3925558.5,286.10736,1994.0171,2014.4382,-81.83476,5.216487821104238,-0.049083102,4.7694573e-07,2.0332453e-05,1.9922307e-05,1.0,40,0.0184346,9.151237e-06,0,-5.766441642360102e-10,1.0
5,5,3397055.0,328.7076,2250.046,2273.9294,-81.68849,5.632486000860808,-0.049031697,-4.2929427e-05,2.0822179e-05,2.0387077e-05,1.0,40,0.019449968,8.553461e-06,0,-3.975065911987485e-09,1.0
6,6,2939708.2,373.23337,2573.021,2599.95,-81.746445,6.048483673919691,-0.049068943,-3.7254777e-05,2.10413e-05,2.0607687e-05,1.0,40,0.021325259,8.202181e-06,0,-2.708608482811946e-09,1.0
7,7,2543924.5,437.12552,2925.9546,2958.4268,-81.50309,6.600491886812961,-0.049108256,-1.4965524e-05,2.1382e-05,2.0915191e-05,1.0,40,0.0205902,6.9598477e-06,0,-6.504872964670641e-09,1.0
8,8,2201436.2,468.7206,3354.3665,3386.9563,-82.04531,7.152493699715706,-0.049084406,-1.8705208e-05,2.155279e-05,2.1140017e-05,1.0,40,0.020899223,6.1705027e-06,0,-1.1173850013089274e-08,1.0
9,9,1905053.1,522.0997,3888.0952,3922.9927,-82.35198,7.704479539272143,-0.049086213,-3.9208346e-05,2.1487018e-05,2.1106438e-05,1.0,40,0.020476535,5.219621e-06,0,-1.8011505565545526e-08,1.0
10,10,1648567.4,645.66925,4438.3857,4485.104,-81.72302,8.256495112116681,-0.049122658,8.570292e-06,2.175146e-05,2.1300679e-05,1.0,40,0.01993386,4.444459e-06,0,-1.5357125973170897e-08,1.0
11,11,1426616.2,793.76953,5073.813,5135.528,-81.10847,8.808499218343059,-0.049129438,-2.7045735e-06,2.1987637e-05,2.1462349e-05,1.0,40,0.020569226,4.0052796e-06,0,-1.678552971704524e-08,1.0
12,12,1234551.2,860.46985,5982.739,6044.301,-81.81554,9.527478132484248,-0.049121074,6.6039945e-07,2.1548198e-05,2.1111491e-05,1.0,41,0.019591583,3.2413316e-06,0,-2.345499174757985e-08,1.0
13,13,1068345.5,852.0575,6837.756,6890.639,-82.89695,10.079497012047796,-0.049133744,2.9471712e-06,2.178687e-05,2.145374e-05,1.0,41,0.020525219,2.9787104e-06,0,-2.339965788296341e-08,1.0
14,14,924510.06,1137.6729,7857.145,7939.082,-81.76113,10.631493784923805,-0.04913464,2.0700843e-06,2.1910068e-05,2.1460146e-05,1.0,41,0.020067438,2.5276775e-06,0,-2.253119161809991e-08,1.0
15,15,800039.0,1501.9796,8976.142,9100.9375,-80.500694,11.183481304469751,-0.049203984,7.449921e-06,2.2162525e-05,2.155889e-05,1.0,41,0.020623658,2.2661027e-06,0,-2.2650635924315388e-08,1.0
16,16,692334.1,1768.5599,10153.506,10306.381,-80.119225,11.735484317381633,-0.04913706,-1.4159147e-06,2.2640625e-05,2.1973947e-05,1.0,41,0.020327386,1.9723107e-06,0,-2.2329225986045427e-08,1.0
17,17,599122.25,2045.6028,11607.231,11786.106,-80.0051,12.287487890251214,-0.049053535,-6.9167927e-06,2.2886325e-05,2.2196915e-05,1.0,41,0.020639896,1.7512057e-06,0,-2.407960600219086e-08,1.0
18,18,518454.94,2596.7793,13327.43,13578.058,-78.974365,12.83950428981916,-0.049013775,-4.793909e-06,2.3033646e-05,2.219117e-05,1.0,41,0.020515531,1.5109327e-06,0,-2.484098505000058e-08,1.0
19,19,448662.03,3131.468,15172.092,15491.884,-78.338104,13.391479862708366,-0.049047757,-4.853498e-06,2.3380584e-05,2.2425276e-05,1.0,41,0.020330228,1.3123148e-06,0,-2.5253096477317487e-08,1.0
20,20,388258.97,4043.824,17443.818,17906.404,-76.94824,13.943484288902255,-0.049123812,3.4369248e-06,2.3499417e-05,2.2300954e-05,1.0,41,0.020744924,1.1585198e-06,0,-2.5752730409084596e-08,1.0
21,21,335983.9,4396.7974,20343.121,20812.842,-77.804146,14.495497461786726,-0.049070675,-4.1402836e-06,2.3285418e-05,2.2246231e-05,1.0,41,0.020433094,9.817542e-07,0,-2.608630264457032e-08,1.0
22,22,290751.2,5671.2305,22352.303,23060.535,-75.76332,15.047502608009381,-0.049227778,6.79071e-06,2.44893e-05,2.3008173e-05,1.0,41,0.02046067,8.8725915e-07,0,-2.6335700722749304e-08,1.0
23,23,251605.19,7611.7075,25223.63,26347.1,-73.20782,15.599483914236771,-0.04909147,-2.9689734e-06,2.5078001e-05,2.2984896e-05,1.0,41,0.020218374,7.673852e-07,0,-2.7533901283371324e-08,1.0
24,24,217729.38,9495.717,28070.52,29633.135,-71.31031,16.151490020478377,-0.049144663,5.2897917e-06,2.60407e-05,2.3366752e-05,1.0,41,0.020421576,6.8914665e-07,0,-2.6680523947147903e-08,1.0
25,25,188418.58,11810.968,31262.76,33419.44,-69.303604,16.703481033357093,-0.049119752,3.2693279e-06,2.7018988e-05,2.364424e-05,1.0,41,0.020784998,6.219433e-07,0,-2.6632678244614758e-08,1.0
26,26,163051.14,14518.509,34952.406,37847.824,-67.44301,17.25549548622803,-0.04902372,-6.3618645e-06,2.7926675e-05,2.3817247e-05,1.0,41,0.020354306,5.377933e-07,0,-2.5708125892880357e-08,1.0
27,27,141098.2,18450.275,38419.816,42620.36,-64.34837,17.80747959247674,-0.049109988,-5.239321e-07,2.9359142e-05,2.3857212e-05,1.0,41,0.020285033,4.75947e-07,0,-2.6876755315096072e-08,1.0
28,28,122105.11,28146.77,41898.902,50475.33,-56.107655,18.359501858678414,-0.049130075,1.3326592e-06,3.110883e-05,2.1435353e-05,1.0,41,0.020006604,3.9636404e-07,0,-2.6744021870491172e-08,1.0
29,29,105663.59,25547.785,47297.016,53755.902,-61.624016,18.941504632966826,-0.04902443,-1.0259375e-06,3.1846448e-05,2.4653364e-05,1.0,42,0.019730711,3.670427e-07,0,-2.649177152825012e-08,1.0
30,30,91439.65,30983.195,50478.555,59228.734,-58.458843,19.35748811942176,-0.049149804,-1.5484069e-07,3.448091e-05,2.5045378e-05,1.0,42,0.020855874,3.5212426e-07,0,-2.653591284547632e-08,1.0
31,31,79127.08,38116.25,55922.062,67676.625,-55.721817,19.773481739190174,-0.04906091,-9.4901554e-07,3.596763e-05,2.4558442e-05,1.0,42,0.0219804,3.247857e-07,0,-2.657341403151155e-08,1.0
32,32,68475.36,45543.37,57535.383,73379.28,-51.635864,20.325478645361727,-0.04916512,-3.4894878e-08,4.0397157e-05,2.4835557e-05,1.0,42,0.020248914,2.7594865e-07,0,-2.6637430546582013e-08,1.0
33,33,59252.523,52726.332,59637.434,79603.33,-48.519627,20.741493945155526,-0.049144886,-6.281048e-07,4.5039582e-05,2.5279574e-05,1.0,42,0.020910136,2.6267918e-07,0,-2.671621758138186e-08,1.0
34,34,51282.285,60772.46,61492.566,86455.93,-45.337452,21.15748988490668,-0.04910175,-2.2896852e-07,5.0469633e-05,2.5532057e-05,1.0,42,0.021477668,2.484233e-07,0,-2.6754807366509937e-08,1.0
35,35,44369.8,69654.45,60612.523,92334.29,-41.029423,21.574486171390163,-0.049073152,-4.757511e-07,5.917936e-05,2.5501691e-05,1.0,42,0.021883585,2.3700387e-07,0,-2.6757233454044114e-08,1.0
36,36,38403.727,78233.87,58724.027,97821.516,-36.89268,22.126485877583036,-0.049127314,1.448376e-07,7.0571754e-05,2.5432779e-05,1.0,42,0.020183638,2.0633128e-07,0,-2.6734020791628727e-08,1.0
37,37,33226.32,85722.61,56900.945,102888.695,-33.575405,22.542496884037973,-0.04908787,-7.890256e-07,8.418184e-05,2.5746729e-05,1.0,42,0.02039617,1.9823528e-07,0,-2.675180514579307e-08,1.0
38,38,28754.086,93781.51,53712.227,108073.93,-29.801403,22.958495063794544,-0.049130894,-6.3462323e-07,0.00010304986,2.5453754e-05,1.0,42,0.020567982,1.90314e-07,0,-2.6798451285940986e-08,1.0
39,39,24884.947,99804.36,50104.47,111675.28,-26.65788,23.37450143022579,-0.049133558,-6.599832e-08,0.00012764592,2.5694831e-05,1.0,42,0.020606257,1.8451941e-07,0,-2.6879457579468635e-08,1.0
40,40,21553.963,105473.21,45412.496,114834.195,-23.294756,23.791483129985863,-0.049163703,1.6923704e-07,0.0001625989,2.5428802e-05,1.0,42,0.020629533,1.7964625e-07,0,-2.6921514053254627e-08,1.0
41,41,18631.234,109630.53,41480.008,117215.375,-20.72473,24.20750208312529,-0.049047627,-6.811855e-07,0.0002059395,2.5789812e-05,1.0,42,0.020500895,1.7489937e-07,0,-2.705446275042394e-08,1.0
42,42,16126.037,114314.11,37473.85,120299.65,-18.149908,24.623498556175036,-0.049130335,-7.51478e-09,0.00026336868,2.5555953e-05,1.0,42,0.020441527,1.6992175e-07,0,-2.705014889388973e-08,1.0
43,43,13954.87,114763.05,32208.742,119197.15,-15.677004,25.039485642599175,-0.049131304,4.8174567e-08,0.00035409565,2.5854515e-05,1.0,42,0.020040464,1.6812872e-07,0,-2.696577573343697e-08,1.0
44,44,12080.609,119069.54,27790.146,122269.57,-13.137333,25.455501422373345,-0.04915137,1.03677486e-07,0.00047406775,2.4489806e-05,1.0,42,0.019820102,1.6210167e-07,0,-2.6927678360930908e-08,1.0
45,45,10447.592,120445.94,25374.805,123089.82,-11.89675,25.87150234877481,-0.04911418,-2.755298e-07,0.00060034543,2.5513049e-05,1.0,42,0.019280586,1.5663835e-07,0,-2.6901143722079067e-08,1.0
46,46,9045.586,120684.88,21730.814,122625.73,-10.207439,26.303266369301127,-0.049132086,-4.2490288e-07,0.0008096688,2.5427065e-05,1.0,42,0.021864934,1.7830625e-07,0,-2.7055168410852746e-08,1.0
47,47,7827.7437,123072.95,19100.998,124546.375,-8.821958,26.78294199213269,-0.04908627,-4.1559025e-07,0.0010644554,2.503672e-05,1.0,42,0.02204214,1.7697938e-07,0,-2.6993364678920984e-08,1.0
48,48,6770.8345,123042.97,16160.988,124099.76,-7.48264,27.496417999296682,-0.049142852,-4.0180774e-07,0.0014544876,2.4666298e-05,1.0,42,0.020256586,1.6322825e-07,0,-2.7292386322469418e-08,1.0
49,49,5860.798,123251.64,14840.935,124141.94,-6.8660235,28.101981308107497,-0.049132552,-4.5954556e-07,0.0018297937,2.6150958e-05,1.0,42,0.020286076,1.6341033e-07,0,-2.7392558317428695e-08,1.0
50,50,5071.625,123822.15,12830.541,124485.125,-5.915917,28.78269976712909,-0.04900658,-5.126269e-07,0.00244584,2.5982627e-05,1.0,42,0.020372732,1.6365595e-07,0,-2.7483296725147216e-08,1.0
51,51,4388.5933,124085.914,11497.387,124617.43,-5.293721,29.462828519419418,-0.049093556,-4.6289782e-07,0.0031542468,2.6849511e-05,1.0,42,0.020422474,1.6388135e-07,0,-2.7490391653017118e-08,1.0
52,52,3798.7827,124430.13,9752.747,124811.76,-4.4816403,30.142814045058913,-0.04907682,-4.3887158e-07,0.0042958464,2.62296e-05,1.0,42,0.020498484,1.642352e-07,0,-2.7389577211539735e-08,1.0
53,53,3286.0488,123759.25,8647.343,124060.984,-3.9968917,30.822678957352764,-0.049157202,-3.3233562e-07,0.0056009726,2.7211869e-05,1.0,42,0.020460516,1.6492305e-07,0,-2.7548941709384798e-08,1.0
54,54,2844.088,124317.836,8337.448,124597.1,-3.8368294,31.50283037632471,-0.049107026,-3.5971428e-07,0.006711877,3.0053454e-05,1.0,42,0.02048847,1.6443778e-07,0,-2.7501817409497716e-08,1.0
55,55,2460.7852,124292.6,7438.523,124514.99,-3.424888,32.18272088861704,-0.049039673,-6.336895e-07,0.008694802,3.1030577e-05,1.0,42,0.0205019,1.6465407e-07,0,-2.7571477399358673e-08,1.0
56,56,2129.3164,124508.625,7142.5264,124713.33,-3.283215,32.86283233424183,-0.04910438,-3.571066e-07,0.010464731,3.4324643e-05,1.0,42,0.020566562,1.649107e-07,0,-2.7593518396811332e-08,1.0
57,57,1843.2289,124745.55,7951.418,124998.7,-3.6471617,33.54294756654417,-0.049209222,2.4224968e-07,0.010859162,4.3941454e-05,1.0,42,0.020589326,1.6471631e-07,0,-2.7629832324914105e-08,1.0
58,58,1594.4913,125536.53,6537.36,125706.63,-2.9810054,34.22282047884073,-0.04910669,-5.267812e-07,0.015268472,4.129372e-05,1.0,42,0.020665534,1.6439493e-07,0,-2.7692972239202084e-08,1.0
59,59,1380.4436,125035.164,6421.8994,125199.97,-2.9401705,34.902707791145076,-0.04916117,1.2379415e-07,0.017953038,4.7234196e-05,1.0,42,0.020612128,1.6463365e-07,0,-2.759034655591414e-08,1.0
60,60,1194.6187,125011.555,6296.218,125170.01,-2.8832707,35.58283393010788,-0.049103897,-2.5019813e-07,0.021159777,5.3538974e-05,1.0,42,0.020596553,1.6454862e-07,0,-2.7736139782643517e-08,1.0
61,61,1033.3434,125250.055,6789.9727,125433.97,-3.103043,36.26307510907645,-0.049145482,-2.084779e-07,0.022683363,6.6468085e-05,1.0,42,0.02059011,1.6415099e-07,0,-2.7893855890038072e-08,1.0
62,62,894.71045,125330.83,6670.3066,125508.2,-3.0464985,36.942833914697985,-0.049138848,-1.4273141e-07,0.026668085,7.532501e-05,1.0,42,0.02055442,1.6376953e-07,0,-2.786433938392759e-08,1.0
63,63,774.2569,125846.14,6297.9473,126003.63,-2.8649666,37.622962346998975,-0.049191594,-1.4664253e-07,0.03263894,8.153948e-05,1.0,42,0.020607974,1.6355064e-07,0,-2.7782897349630254e-08,1.0
64,64,669.7856,125888.914,7382.444,126105.19,-3.3561258,38.302802245962084,-0.049144775,-2.1052668e-07,0.032187276,0.000110310946,1.0,42,0.020589372,1.6327141e-07,0,-2.7870305478652606e-08,1.0
65,65,579.81464,126553.43,7786.786,126792.766,-3.5209494,38.98282705160091,-0.049118765,-3.036524e-07,0.035251103,0.00013295365,1.0,42,0.020613745,1.6257825e-07,0,-2.7994251543440523e-08,1.0
66,66,501.44418,127003.85,8860.411,127312.55,-3.9907682,39.660173270414816,-0.049144924,-2.3344473e-08,0.03582149,0.0001735038,1.0,42,0.020639997,1.6212068e-07,0,-2.803738284654204e-08,1.0
67,67,434.02762,125859.99,9242.423,126198.89,-4.1999288,40.34019546271884,-0.04917155,-1.7886416e-07,0.039675,0.0002128029,1.0,42,0.020546703,1.6281207e-07,0,-2.7933222267151138e-08,1.0
68,68,375.6009,127775.56,9854.345,128154.99,-4.4100523,41.01844301490928,-0.04909212,-3.2283629e-07,0.042999733,0.0002542437,1.0,42,0.020624343,1.6093281e-07,0,-2.7895982872960998e-08,1.0
69,69,325.10385,128093.37,11007.868,128565.484,-4.9117193,41.69771987388958,-0.049085133,-2.002831e-07,0.044472832,0.00032602617,1.0,42,0.020591117,1.6016054e-07,0,-2.794271246882296e-08,1.0
70,70,281.3503,128271.42,11710.589,128804.875,-5.2163796,42.374807026048074,-0.04922053,2.12822e-07,0.04830521,0.00039928858,1.0,42,0.020569261,1.5969319e-07,0,-2.8035940994547994e-08,1.0
71,71,243.36427,129248.02,12912.849,129891.47,-5.705346,43.05809311181656,-0.049161337,-1.5148545e-07,0.050645545,0.0005005231,1.0,42,0.020587582,1.5849834e-07,0,-2.7917147666053034e-08,1.0
72,72,210.60631,130235.99,14358.669,131025.13,-6.2915163,43.73519722398487,-0.04917019,-1.3341902e-07,0.05263015,0.00063205336,1.0,42,0.020632345,1.574686e-07,0,-2.7961820318360054e-08,1.0
73,73,182.27473,130535.82,15659.009,131471.69,-6.8404846,44.4072446959035,-0.049091246,-2.0866466e-07,0.055760846,0.0007910309,1.0,42,0.020570928,1.564666e-07,0,-2.795739263217515e-08,1.0
74,74,157.72879,131463.5,15885.096,132419.73,-6.889805,45.09565334195577,-0.049136408,-2.02891e-07,0.06352129,0.0009140997,1.0,42,0.020571604,1.553515e-07,0,-2.7938734836980887e-08,1.0
75,75,136.52892,133731.97,18529.783,135009.6,-7.888625,45.76750161379459,-0.049066316,-6.863991e-07,0.062910795,0.0011850497,1.0,42,0.02067311,1.5312327e-07,0,-2.8035426309843063e-08,1.0
76,76,118.14758,134161.95,20462.902,135713.52,-8.672139,46.455899086548015,-0.049122546,-2.7292145e-07,0.06583064,0.0014966365,1.0,42,0.020597383,1.5177105e-07,0,-2.816688932144235e-08,1.0
77,77,102.25773,134374.22,22494.307,136243.98,-9.503224,47.122337278182385,-0.049148425,-1.1889187e-07,0.06919128,0.0018860878,1.0,42,0.020506961,1.5051646e-07,0,-2.8202191529995898e-08,1.0
78,78,88.4436,136955.17,25532.72,139314.89,-10.560488,47.812282350932946,-0.04915517,-1.2280314e-07,0.07047849,0.002367313,1.0,42,0.020623427,1.4803462e-07,0,-2.8242999168364987e-08,1.0
79,79,76.54279,138176.62,26993.637,140788.62,-11.05386,48.47971392935142,-0.049152914,7.685791e-08,0.07702903,0.0028316665,1.0,42,0.020566385,1.4607988e-07,0,-2.830718645878474e-08,1.0
80,80,66.250786,139728.61,29843.373,142880.06,-12.056146,49.147989561082795,-0.04912996,-1.8482505e-07,0.08049728,0.003511832,1.0,42,0.020553304,1.4385004e-07,0,-2.817813876682113e-08,1.0
81,81,57.329906,142584.94,32846.97,146319.47,-12.9727745,49.80263247219227,-0.04912955,-1.7420882e-07,0.084516905,0.004259219,1.0,42,0.020629505,1.4098947e-07,0,-2.8343115841603725e-08,1.0
82,82,49.60321,144281.47,35490.65,148582.39,-13.819369,50.488377011351986,-0.049082972,-1.5446614e-07,0.09040582,0.005158098,1.0,42,0.020578157,1.384966e-07,0,-2.8455560602191455e-08,1.0
83,83,42.92585,146551.39,38375.043,151492.42,-14.673662,51.19645712498459,-0.04918418,9.473796e-08,0.09661673,0.0061996663,1.0,42,0.02057616,1.3582303e-07,0,-2.8254854697726374e-08,1.0
84,84,37.1518,149732.19,42550.26,155660.7,-15.863866,51.84018240895239,-0.049159307,1.4277329e-08,0.10067881,0.0075228876,1.0,42,0.020637589,1.325806e-07,0,-2.8297685624687535e-08,1.0
85,85,32.150223,151723.33,44958.277,158244.16,-16.505478,52.47839182589087,-0.049129326,-4.263929e-07,0.11010992,0.008887721,1.0,42,0.020532578,1.2975252e-07,0,-2.855536382380149e-08,1.0
86,86,27.835518,155087.3,49029.46,162652.88,-17.543884,53.20633724713116,-0.049141083,-1.4533992e-07,0.11661749,0.010596305,1.0,42,0.020567425,1.264498e-07,0,-2.8611303512765848e-08,1.0
87,87,24.082958,158289.56,54119.26,167285.62,-18.875578,54.166391906066565,-0.04914017,-2.8994415e-07,0.12211203,0.012780414,1.0,43,0.020580536,1.2302633e-07,0,-2.8501254273748068e-08,1.0
88,88,20.833313,161723.7,59009.19,172152.95,-20.045841,54.82077548386587,-0.04910917,-2.815077e-07,0.12946194,0.015210816,1.0,43,0.020581719,1.1955484e-07,0,-2.8872865624415983e-08,1.0
89,89,18.021912,165273.62,64868.086,177547.86,-21.429462,55.56673906596552,-0.04903698,-3.2769265e-07,0.13614076,0.018172702,1.0,43,0.020611977,1.16092515e-07,0,-2.8516790155172858e-08,1.0
90,90,15.604198,168910.34,69932.68,182814.89,-22.490654,56.22203397707199,-0.04913121,-2.3541614e-07,0.14584734,0.02134203,1.0,43,0.020562047,1.1247468e-07,0,-2.856219539179467e-08,1.0
91,91,13.500899,172964.17,76933.87,189302.47,-23.979334,56.96998091926798,-0.049097057,-2.5193467e-07,0.15322863,0.02530827,1.0,43,0.020602558,1.08834065e-07,0,-2.8704852642040122e-08,1.0
92,92,11.686608,176866.95,84077.06,195833.78,-25.424965,57.560900974000106,-0.049078576,-2.6849042e-07,0.16197729,0.029856162,1.0,43,0.020582713,1.0510298e-07,0,-2.8515941997370893e-08,1.0
93,93,10.113269,179793.4,92932.37,202390.94,-27.333729,58.23449972594972,-0.049076896,-2.2671931e-07,0.1693408,0.03570372,1.0,43,0.020519726,1.0138658e-07,0,-2.829852967808281e-08,1.0
94,94,8.748621,185809.52,100019.65,211019.2,-28.293194,59.001416189043084,-0.049122993,-2.5291246e-07,0.1818843,0.040862214,1.0,43,0.020564565,9.745353e-08,0,-2.900987013084292e-08,1.0
95,95,7.570237,190406.0,109957.664,219875.27,-30.00603,59.87701287068194,-0.049126767,-2.8611717e-07,0.19119878,0.047817115,1.0,43,0.02058446,9.361881e-08,0,-2.912540634686087e-08,1.0
96,96,6.554112,195469.4,121366.44,230082.81,-31.836039,60.412305002770154,-0.04914304,3.5323502e-08,0.20008184,0.055671964,1.0,43,0.02062675,8.964924e-08,0,-2.8535441876579133e-08,1.0
97,97,5.669445,200376.45,133213.03,240616.78,-33.61651,61.022140338405734,-0.049075667,-4.925616e-07,0.21073316,0.06459136,1.0,43,0.020570286,8.548982e-08,0,-2.929233189142444e-08,1.0
98,98,4.907347,205512.38,147882.2,253188.62,-35.737965,61.71455754459021,-0.049133036,-7.395583e-08,0.21930948,0.0748171,1.0,43,0.020604894,8.138159e-08,0,-2.9061217099225957e-08,1.0
99,99,4.245922,210741.0,163112.58,266491.06,-37.739708,62.502280595334014,-0.04912358,-2.6997154e-07,0.22980563,0.08609348,1.0,43,0.02056658,7.71755e-08,0,-2.8436554386393414e-08,1.0
100,100,3.6747382,215849.47,182834.8,282877.28,-40.266193,63.40196231810842,-0.049126673,-3.6272303e-07,0.23688354,0.09895926,1.0,43,0.02060153,7.2828506e-08,0,-2.9872542326718076e-08,1.0
101,101,3.180988,222118.88,204289.84,301779.94,-42.60574,64.43018532692804,-0.04907168,-1.877982e-07,0.24491271,0.112233914,1.0,43,0.020597305,6.825273e-08,0,-2.950788245029163e-08,1.0
102,102,2.752818,227951.86,228266.92,322595.47,-45.03957,65.60909842289402,-0.049114324,-2.1879772e-07,0.25327927,0.12681454,1.0,43,0.020597814,6.385029e-08,0,-2.8345981652992216e-08,1.0
103,103,2.3804083,234665.25,257395.6,348310.6,-47.64485,66.96396163394093,-0.049087495,-3.307093e-07,0.25975716,0.1418523,1.0,43,0.020598873,5.913938e-08,0,-2.9018982832871348e-08,1.0
104,104,2.060257,243475.42,288772.56,377716.66,-49.864456,68.52032378784497,-0.049126294,-3.2020762e-07,0.26751173,0.15635882,1.0,43,0.020650852,5.4672867e-08,0,-3.047186277496018e-08,1.0
105,105,1.7836765,249955.58,326138.28,410906.28,-52.533092,70.30863475284059,-0.049127936,-2.5431837e-07,0.2735913,0.17235357,1.0,43,0.02058699,5.0101423e-08,0,-3.058543116194221e-08,1.0
106,106,1.5427545,257093.55,370622.72,451063.5,-55.251728,72.36825573063106,-0.049222056,-1.3438392e-07,0.27835003,0.18792301,1.0,43,0.020658955,4.5800547e-08,0,-2.9453538600727845e-08,1.0
107,107,1.3354719,269975.38,415842.88,495794.3,-57.00738,74.74000312329736,-0.0491093,-2.7030657e-07,0.28658676,0.20160978,1.0,43,0.02060461,4.155879e-08,0,-2.8679376162121844e-08,1.0
108,108,1.1556969,280793.56,471707.34,548956.1,-59.2359,77.47147269299603,-0.049106788,-2.909164e-07,0.2919467,0.21556267,1.0,43,0.020605523,3.7535827e-08,0,-2.9291565051046774e-08,1.0
109,109,1.0000616,293457.78,533310.4,608717.9,-61.177902,80.62128945594304,-0.049124777,-2.797086e-07,0.29840997,0.22905579,1.0,43,0.02059785,3.383809e-08,0,-3.083145550685964e-08,1.0
