Repository: Jay2-davic/SPOC_code

# Studying-Polymers-on a-Chip (SPOC) Data Cleaning and Processing
Author: Jay Jimenez jimenez45@llnl.gov

# Project Description

The SPOC project aims to establish an automated, high-throughput experimentation workflow to screen solid state polymer electrolytes. This repository contains code to reproduce the data cleaning workflow, data processing, and active learning for the SPOC project. Electrochemical impedance spectroscopy processing code is included as a Python file which was used to determine bulk ionic conductivities.

File: data/split_cycle/09242024_9_PEGMEA_1_PEGDA_4,29_Aerosil380_20_LiTFSI_C2_C01_RUN_1.csv
True,index,freq,Re(Z),Im(Z),Z,Phase(Z),time,Ewe_meas,I_meas,Cs,Cp,cycle_number,I_Range,Ewe,I,Ns,(QQo),cycle
0,0,7000018.5,192.85112,1425.9152,1438.8973,-82.29764,2.465478650381556,0.019618561,3.569703e-05,1.5945101e-05,1.5658676e-05,1.0,40,0.009949452,6.9146367e-06,0,-3.620230934807801e-09,1.0
1,1,6057573.0,324.66068,1644.2122,1675.9589,-78.83025,3.017478889989434,0.01968422,-2.2649581e-05,1.5979516e-05,1.5379868e-05,1.0,40,0.0140951695,8.410212e-06,0,-5.044838118945134e-09,1.0
2,2,5242039.0,350.50632,1881.5576,1913.9263,-79.4476,3.4344808297755662,0.019760089,-2.635203e-05,1.613624e-05,1.5595058e-05,1.0,40,0.019578628,1.0229563e-05,0,-4.821378644076428e-09,1.0
3,3,4536288.0,302.92062,2159.2563,2180.4011,-82.01413,4.802480868092971,0.019719845,-2.4398456e-05,1.6248576e-05,1.5934958e-05,1.0,40,0.020946926,9.606913e-06,0,-2.444055117441558e-08,1.0
4,4,3925558.5,418.3606,2479.6802,2514.7246,-80.4235,5.21848272785428,0.019709783,-4.687377e-05,1.6350197e-05,1.5897669e-05,1.0,40,0.019182306,7.6279944e-06,0,-2.5877784419940832e-08,1.0
5,5,3397055.0,519.7217,2802.5247,2850.3079,-79.49398,5.634495760925347,0.019666316,-3.9971168e-05,1.6717377e-05,1.6161566e-05,1.0,40,0.020048026,7.0336355e-06,0,-2.8373378230014623e-08,1.0
6,6,2939708.2,612.56665,3175.9763,3234.5112,-79.08313,6.0504938873637,0.019696517,-3.693849e-05,1.7046634e-05,1.6435231e-05,1.0,40,0.021804841,6.7413093e-06,0,-2.8519411295216437e-08,1.0
7,7,2543924.5,698.9851,3673.5737,3739.4817,-79.22689,6.602495860221097,0.019651093,-2.2221626e-05,1.703049e-05,1.6435459e-05,1.0,40,0.02069581,5.534406e-06,0,-3.383976520747941e-08,1.0
8,8,2201436.2,958.54376,4185.3164,4293.679,-77.10028,7.154481299774488,0.019635554,-2.2705368e-05,1.7273715e-05,1.6412818e-05,1.0,40,0.020754438,4.833719e-06,0,-3.70761367051576e-08,1.0
9,9,1905053.1,1043.4312,4790.37,4902.6924,-77.71186,7.706498179322807,0.019634567,-1.857497e-05,1.74399e-05,1.6649945e-05,1.0,40,0.020419776,4.165013e-06,0,-4.246682228128722e-08,1.0
10,10,1648567.4,1246.6271,5605.046,5742.005,-77.46085,8.425495653500548,0.019684574,-8.034119e-06,1.722401e-05,1.641215e-05,1.0,41,0.018858565,3.2843172e-06,0,-4.556744934045693e-08,1.0
11,11,1426616.2,1473.3074,6421.8643,6588.7007,-77.07877,8.84149332655943,0.01963412,-2.9540768e-06,1.7372082e-05,1.6503442e-05,1.0,41,0.021746838,3.3006263e-06,0,-4.6151451967040836e-08,1.0
12,12,1234551.2,1854.0219,7331.844,7562.6274,-75.80896,9.393489299487555,0.019686922,-7.5666967e-06,1.7583194e-05,1.6526421e-05,1.0,41,0.020977879,2.7738877e-06,0,-4.5598759516457855e-08,1.0
13,13,1068345.5,2462.9233,8152.1714,8516.096,-73.18945,9.945485299016582,0.019655192,-1.548132e-06,1.8274064e-05,1.6745598e-05,1.0,41,0.02088689,2.4526369e-06,0,-4.6620278495522724e-08,1.0
14,14,924510.06,3048.298,9371.616,9854.913,-71.98189,10.497499511897331,0.019654764,8.313715e-08,1.836936e-05,1.6611826e-05,1.0,41,0.020282593,2.05812e-06,0,-4.7077822838957675e-08,1.0
15,15,800039.0,3901.4797,11223.095,11881.894,-70.83104,11.050486151507357,0.019653684,-1.5965486e-06,1.7725411e-05,1.581431e-05,1.0,41,0.020753903,1.7466831e-06,0,-4.821556312171459e-08,1.0
16,16,692334.1,4904.912,11694.484,12681.448,-67.245804,11.602481457724934,0.019623835,2.3024906e-07,1.9657275e-05,1.6716593e-05,1.0,41,0.020429049,1.6109398e-06,0,-4.752812357618394e-08,1.0
17,17,599122.25,6280.6655,12907.196,14354.18,-64.05236,12.154497297276976,0.019609619,1.900625e-06,2.05813e-05,1.6641017e-05,1.0,41,0.020587835,1.4342746e-06,0,-4.7459747202544297e-08,1.0
18,18,518454.94,7925.3413,13971.347,16062.676,-60.43563,12.706497616803972,0.019641591,-1.8162862e-06,2.1972062e-05,1.6623084e-05,1.0,41,0.0204713,1.2744639e-06,0,-4.75138534966959e-08,1.0
19,19,448662.03,9471.266,15235.769,17939.719,-58.132984,13.258491643035086,0.019622698,4.5356082e-06,2.3282866e-05,1.6793218e-05,1.0,41,0.020270633,1.1299303e-06,0,-4.772042722921239e-08,1.0
20,20,388258.97,11424.291,15926.528,19600.223,-54.347668,13.810484762623673,0.019626873,2.2209197e-06,2.5738162e-05,1.6994083e-05,1.0,41,0.020855201,1.0640288e-06,0,-4.8191382528551054e-08,1.0
21,21,335983.9,13793.658,16785.768,21726.182,-50.58844,14.362490788829746,0.019634679,1.5970894e-06,2.8220222e-05,1.6845195e-05,1.0,41,0.02023398,9.313178e-07,0,-4.768032426972171e-08,1.0
22,22,290751.2,16463.729,17610.469,24107.736,-46.927513,14.914502068393631,0.019617686,8.317338e-07,3.1083342e-05,1.6586573e-05,1.0,41,0.020530015,8.515945e-07,0,-4.7105960823396723e-08,1.0
23,23,251605.19,18828.389,17247.47,25533.967,-42.490784,15.466503267904045,0.019663427,4.5894396e-08,3.667542e-05,1.67336e-05,1.0,41,0.020277549,7.9414013e-07,0,-4.7089182387528205e-08,1.0
24,24,217729.38,21162.787,16917.465,27093.62,-38.63873,16.019481854193145,0.01965726,-2.5052918e-06,4.320836e-05,1.6846292e-05,1.0,41,0.020256769,7.476583e-07,0,-4.790568578580532e-08,1.0
25,25,188418.58,23506.307,16247.337,28574.855,-34.651863,16.57148020042223,0.019655136,-3.414392e-07,5.198933e-05,1.6807786e-05,1.0,41,0.020189708,7.0655506e-07,0,-4.769335372461509e-08,1.0
26,26,163051.14,25599.6,15375.171,29861.94,-30.98911,17.12349622664624,0.019674923,-1.4699182e-06,6.3485764e-05,1.682985e-05,1.0,41,0.020653665,6.9163843e-07,0,-4.6788613483727204e-08,1.0
27,27,141098.2,27717.033,14688.333,31368.473,-27.920855,17.67549745287397,0.019705033,-3.5108674e-06,7.6793796e-05,1.6837763e-05,1.0,41,0.020150721,6.423877e-07,0,-4.738118881442372e-08,1.0
28,28,122105.11,28333.611,13539.023,31402.209,-25.540485,18.091497765941313,0.019671494,-8.907796e-07,9.6271775e-05,1.7895887e-05,1.0,41,0.021645598,6.8930177e-07,0,-4.7938754591680463e-08,1.0
29,29,105663.59,30646.822,12107.793,32951.88,-21.557737,18.643503898842027,0.01970192,-4.0974533e-06,0.0001244027,1.679575e-05,1.0,41,0.020435248,6.2015425e-07,0,-4.764443488142294e-08,1.0
30,30,91439.65,31740.113,10778.354,33520.258,-18.756535,19.059497331938474,0.019623071,4.6007885e-06,0.00016148537,1.6696418e-05,1.0,41,0.021666786,6.4637885e-07,0,-4.714159617605181e-08,1.0
31,31,79127.08,32659.723,10101.886,34186.336,-17.187214,19.611484291468514,0.019615674,2.922964e-06,0.00019910977,1.7385706e-05,1.0,41,0.020291071,5.9354335e-07,0,-4.790175196761008e-08,1.0
32,32,68475.36,33427.516,8628.77,34523.246,-14.474012,20.027482311212225,0.019658882,3.2562941e-06,0.00026936238,1.6827184e-05,1.0,41,0.021185508,6.136592e-07,0,-4.757498328742966e-08,1.0
33,33,59252.523,34028.86,8066.821,34971.945,-13.336255,20.443480037647532,0.019757817,-6.313446e-06,0.0003329744,1.7716426e-05,1.0,41,0.021963933,6.280444e-07,0,-4.7266912024295175e-08,1.0
34,34,51282.285,34658.082,6917.503,35341.684,-11.287496,20.99547913056449,0.01971023,-2.2725164e-06,0.00044864562,1.7188091e-05,1.0,41,0.020243032,5.7278066e-07,0,-4.790907329421006e-08,1.0
35,35,44369.8,34916.33,6120.441,35448.69,-9.9423,21.411478750320384,0.019695027,-1.4252253e-06,0.0005860706,1.7470886e-05,1.0,41,0.02069992,5.8394033e-07,0,-4.777864747795964e-08,1.0
36,36,38403.727,35280.047,5396.9775,35690.46,-8.697416,21.827499223378254,0.019677643,-1.0620997e-06,0.00076788495,1.7558728e-05,1.0,41,0.021025911,5.891185e-07,0,-4.8088376652471095e-08,1.0
37,37,33226.32,35517.023,4942.997,35859.34,-7.923111,22.243485803162912,0.019726627,-5.73617e-06,0.000969053,1.8412962e-05,1.0,41,0.021292781,5.9378624e-07,0,-4.802125788422905e-08,1.0
38,38,28754.086,35599.625,4527.7944,35886.406,-7.2483377,22.65948467623093,0.019641945,3.6287292e-06,0.0012224577,1.9460202e-05,1.0,41,0.021438485,5.9739847e-07,0,-4.798724967302961e-08,1.0
39,39,24884.947,35753.684,3887.1077,35964.363,-6.204775,23.075501789309783,0.019679843,-9.596802e-07,0.0016453445,1.9220524e-05,1.0,41,0.021487072,5.974545e-07,0,-4.803536150816967e-08,1.0
40,40,21553.963,36027.152,3609.5315,36207.52,-5.721326,23.4924998091592,0.019693034,-2.620745e-06,0.002045701,2.0330417e-05,1.0,41,0.021485576,5.9340096e-07,0,-4.822766194355507e-08,1.0
41,41,18631.234,36177.37,3330.4197,36330.344,-5.259715,23.9094890022825,0.019701753,-6.3134466e-06,0.0025649539,2.1554524e-05,1.0,41,0.021387331,5.8869057e-07,0,-4.798837583944899e-08,1.0
42,42,16126.037,36535.52,3141.6807,36670.348,-4.9147606,24.32548435535864,0.019646287,2.0123584e-06,0.003141452,2.305815e-05,1.0,41,0.021223573,5.787666e-07,0,-4.7452266793120166e-08,1.0
43,43,13954.87,36574.95,2947.9927,36693.562,-4.608159,24.741497255134163,0.019637883,1.1985861e-06,0.0038687258,2.497129e-05,1.0,41,0.02092761,5.7033463e-07,0,-4.79775817674574e-08,1.0
44,44,12080.609,35839.395,1897.5242,35889.59,-3.0307074,25.157489754870767,0.019594342,5.4611155e-06,0.006942949,1.9408037e-05,1.0,41,0.020365158,5.6743914e-07,0,-4.7588772689763126e-08,1.0
45,45,10447.592,36704.44,2657.5623,36800.523,-4.1412387,25.57348521464155,0.019668104,-3.973023e-07,0.005732189,2.9893681e-05,1.0,41,0.019977368,5.4285556e-07,0,-4.7651070149789297e-08,1.0
46,46,9045.586,36853.13,2543.4026,36940.79,-3.9479833,26.146262441849103,0.019612469,2.4257622e-06,0.006917805,3.279338e-05,1.0,41,0.020234691,5.477601e-07,0,-4.877308072690627e-08,1.0
47,47,7827.7437,37160.62,2596.83,37251.246,-3.997401,26.626936784712598,0.019585118,1.6753041e-06,0.007829607,3.8049195e-05,1.0,41,0.020303873,5.450522e-07,0,-4.875989568681879e-08,1.0
48,48,6770.8345,37325.09,2428.4646,37404.008,-3.7225611,27.165413183596684,0.019639263,5.5241014e-07,0.009679349,4.080125e-05,1.0,41,0.020334456,5.4364375e-07,0,-4.911258801148696e-08,1.0
49,49,5860.798,37382.426,2658.11,37476.81,-4.0672216,27.770958252396667,0.019602949,7.7553195e-06,0.010216224,5.1393847e-05,1.0,41,0.02030021,5.416739e-07,0,-4.922106742420122e-08,1.0
50,50,5071.625,37806.832,2677.6506,37901.535,-4.0511813,28.45169991140574,0.019655677,-7.5670187e-07,0.01171977,5.8494268e-05,1.0,41,0.020332849,5.3646505e-07,0,-4.9239730512072004e-08,1.0
51,51,4388.5933,37992.82,2718.0107,38089.918,-4.091975,29.131824770374806,0.019650962,2.0790634e-07,0.013342697,6.7940055e-05,1.0,41,0.020320524,5.334882e-07,0,-4.898346368107317e-08,1.0
52,52,3798.7827,38216.71,2943.533,38329.902,-4.404348,29.81184242933523,0.019661061,9.490547e-07,0.014233339,8.394004e-05,1.0,41,0.02032372,5.3023143e-07,0,-4.8658298047769224e-08,1.0
53,53,3286.0488,38852.617,2734.4197,38948.723,-4.025798,30.74271431355737,0.01967591,-3.0979095e-07,0.017712545,8.7302134e-05,1.0,42,0.019915435,5.1132446e-07,0,-4.860977604335896e-08,1.0
54,54,2844.088,39153.332,3024.2805,39269.96,-4.4168687,31.422810932519496,0.019663054,-1.2856854e-07,0.018503549,0.000109743356,1.0,42,0.020045027,5.1044174e-07,0,-4.854171505625497e-08,1.0
55,55,2460.7852,39541.473,3415.771,39688.734,-4.9372115,32.102677018148825,0.01963738,5.582007e-08,0.018934667,0.00014024929,1.0,42,0.020171283,5.08237e-07,0,-4.818621930747074e-08,1.0
56,56,2129.3164,39754.887,3731.165,39929.594,-5.3617463,32.78282323711028,0.019630877,-1.9766716e-07,0.020032514,0.00017491804,1.0,42,0.020186836,5.0556076e-07,0,-4.824691313498401e-08,1.0
57,57,1843.2289,40022.504,3772.6392,40199.92,-5.384957,33.46295252273558,0.019637287,-1.443999e-07,0.022887355,0.00020157456,1.0,42,0.020178497,5.0195365e-07,0,-4.78887895846943e-08,1.0
58,58,1594.4913,40578.582,4408.3574,40817.336,-6.2001576,34.14283135504229,0.019655937,-1.5141518e-08,0.022642335,0.00026411036,1.0,42,0.020297153,4.9726793e-07,0,-4.748737543589717e-08,1.0
59,59,1380.4436,40916.383,4936.7783,41213.133,-6.879783,34.82267442734155,0.019667862,-1.7531812e-07,0.023353815,0.00033509952,1.0,42,0.020295024,4.924407e-07,0,-4.7112222874059026e-08,1.0
60,60,1194.6187,41365.395,5311.0635,41704.953,-7.3163996,35.50281240631011,0.019689288,-3.1258512e-07,0.025084725,0.0004068151,1.0,42,0.020305816,4.868922e-07,0,-4.7175153620254186e-08,1.0
61,61,1033.3434,41944.273,5860.6655,42351.734,-7.9541593,36.18307062526583,0.019654037,-7.995659e-08,0.026280193,0.0005032456,1.0,42,0.020343635,4.803495e-07,0,-4.731936217279219e-08,1.0
62,62,894.71045,42308.62,6447.1226,42797.02,-8.664261,36.8628189509036,0.01964161,-3.1947502e-07,0.027591271,0.0006261473,1.0,42,0.020294247,4.741977e-07,0,-4.735451054053335e-08,1.0
63,63,774.2569,42867.67,6485.9233,43355.56,-8.603656,37.5429552498681,0.019678257,-2.680695e-07,0.031692993,0.0007092793,1.0,42,0.020238798,4.6680978e-07,0,-4.7033876899465415e-08,1.0
64,64,669.7856,43681.438,7433.859,44309.484,-9.658261,38.22283509549743,0.019694226,-3.766546e-07,0.031964656,0.00089971564,1.0,42,0.02033792,4.58997e-07,0,-4.707097081019798e-08,1.0
65,65,579.81464,44376.01,8019.973,45094.902,-10.244353,38.90282123447105,0.019637976,-1.572507e-07,0.03422615,0.0010825525,1.0,42,0.020348005,4.5122627e-07,0,-4.7501116630497915e-08,1.0
66,66,501.44418,45047.824,8772.64,45894.07,-11.01989,39.580182173260255,0.019635852,-1.2894071e-07,0.03617989,0.001321949,1.0,42,0.020322833,4.4282046e-07,0,-4.7819128679520873e-08,1.0
67,67,434.02762,45922.43,9435.549,46881.758,-11.610807,40.260201378929196,0.019700952,-1.5166313e-07,0.038862936,0.0015742081,1.0,42,0.020331535,4.336769e-07,0,-4.743675760886232e-08,1.0
68,68,375.6009,46795.766,10251.45,47905.49,-12.356469,40.93945445117424,0.019617798,-6.710549e-08,0.041334074,0.0018928155,1.0,42,0.020359784,4.24999e-07,0,-4.710955230862939e-08,1.0
69,69,325.10385,47691.016,10977.615,48938.133,-12.962671,41.61869595013559,0.01968966,-2.0325545e-07,0.044595394,0.00224394,1.0,42,0.020340385,4.1563467e-07,0,-4.676441757501632e-08,1.0
70,70,281.3503,48663.246,11811.2705,50076.117,-13.642695,42.294823688906035,0.019677196,-4.3327552e-07,0.04789345,0.002664453,1.0,42,0.020342246,4.062265e-07,0,-4.701077677153067e-08,1.0
71,71,243.36427,49623.06,12885.072,51268.637,-14.555912,42.97812190800323,0.019648056,1.8954854e-07,0.050754722,0.0032058754,1.0,42,0.02032553,3.9645155e-07,0,-4.654031286091293e-08,1.0
72,72,210.60631,50755.086,13712.229,52574.746,-15.118366,43.65519991351175,0.01966639,-2.5596466e-07,0.05511131,0.0037488877,1.0,42,0.020321453,3.86525e-07,0,-4.658707699119683e-08,1.0
73,73,182.27473,51678.336,14360.364,53636.465,-15.529536,44.32628599871532,0.019666707,-1.2968707e-07,0.060803447,0.0043585175,1.0,42,0.020227203,3.7711663e-07,0,-4.647451072110363e-08,1.0
74,74,157.72879,53330.723,16013.505,55683.016,-16.713326,45.0146592847741,0.019666595,-1.0268076e-07,0.06301193,0.0052113477,1.0,42,0.020369526,3.6581218e-07,0,-4.6154981212282566e-08,1.0
75,75,136.52892,54217.676,17218.754,56886.22,-17.6191,45.68649763663416,0.019679712,-1.1417579e-08,0.067700796,0.0062027327,1.0,42,0.020253034,3.5602707e-07,0,-4.662615877444646e-08,1.0
76,76,118.14758,55978.53,18366.137,58914.438,-18.164274,46.37488638935611,0.019667024,-1.9468992e-07,0.073346175,0.007128032,1.0,42,0.020326149,3.4501133e-07,0,-4.657505889803322e-08,1.0
77,77,102.25773,57450.2,19666.34,60723.062,-18.897089,47.04136722101248,0.019677438,-3.3642715e-07,0.079140805,0.008301186,1.0,42,0.020311194,3.3448896e-07,0,-4.671401513457517e-08,1.0
78,78,88.4436,59176.184,21178.936,62851.953,-19.6921,47.73030602702056,0.019666968,8.881467e-09,0.08496686,0.009647622,1.0,42,0.020346068,3.2371418e-07,0,-4.659522323029108e-08,1.0
79,79,76.54279,60897.87,22543.309,64936.52,-20.313656,48.39774347211642,0.019634511,3.2513512e-07,0.09223551,0.011116177,1.0,42,0.020333014,3.131214e-07,0,-4.657055622107325e-08,1.0
80,80,66.250786,62844.23,24087.092,67302.195,-20.970951,49.06598179717548,0.019682525,-1.7494962e-07,0.09973434,0.012774826,1.0,42,0.020351507,3.0238994e-07,0,-4.6709008944712516e-08,1.0
81,81,57.329906,64694.773,26065.66,69748.35,-21.944609,49.72062996163004,0.019646939,-5.59355e-08,0.106505044,0.01487441,1.0,42,0.020359522,2.9189968e-07,0,-4.647323048772023e-08,1.0
82,82,49.60321,66715.07,27860.773,72298.84,-22.665825,50.40537394079729,0.019714925,-3.3922342e-07,0.11516411,0.01710176,1.0,42,0.020351697,2.814941e-07,0,-4.636216416239986e-08,1.0
83,83,42.92585,68535.84,29796.299,74732.734,-23.497234,51.1134329077031,0.019686028,-1.6489271e-07,0.124433964,0.019780707,1.0,42,0.020301506,2.716548e-07,0,-4.671983745641898e-08,1.0
84,84,37.1518,70995.95,32066.14,77901.625,-24.306862,51.757161685003666,0.01969853,-1.738331e-07,0.13359605,0.022635702,1.0,42,0.020331714,2.6099218e-07,0,-4.69096801203335e-08,1.0
85,85,32.150223,73446.84,34472.15,81134.26,-25.142931,52.39637395532918,0.019671625,-1.3192702e-07,0.14360441,0.025923638,1.0,42,0.020348508,2.5080044e-07,0,-4.636128473987622e-08,1.0
86,86,27.835518,75624.59,36526.797,83983.84,-25.780615,53.12429929655627,0.019664358,-1.15630186e-07,0.1565342,0.02961017,1.0,42,0.02027051,2.4136202e-07,0,-4.673083924712124e-08,1.0
87,87,24.082958,78151.5,39919.86,87756.78,-27.057987,53.82638012993266,0.019670544,-3.15384e-07,0.165547,0.0342561,1.0,42,0.020304058,2.313674e-07,0,-4.648499598435121e-08,1.0
88,88,20.833313,80998.04,43171.35,91784.79,-28.057285,54.48074312105018,0.019593073,-3.6380083e-08,0.17695636,0.03914858,1.0,42,0.020368934,2.2192057e-07,0,-4.600503784542386e-08,1.0
89,89,18.021912,83713.95,46350.965,95689.28,-28.972538,55.22671992981486,0.019743115,-8.028037e-07,0.19052875,0.044704523,1.0,42,0.020325724,2.1241381e-07,0,-4.677100599501838e-08,1.0
90,90,15.604198,86646.484,50181.97,100129.13,-30.077602,55.882024307589745,0.019688878,-2.2691512e-07,0.2032502,0.051051144,1.0,42,0.020338103,2.0311874e-07,0,-4.6934649272601765e-08,1.0
91,91,13.500899,89083.45,54206.016,104279.21,-31.319918,56.62996058311546,0.01964485,-1.0920488e-07,0.21747531,0.058763742,1.0,42,0.020287387,1.9454872e-07,0,-4.683699882008479e-08,1.0
92,92,11.686608,92179.28,58757.133,109313.41,-32.514347,57.22090007783845,0.019666335,-1.2503652e-07,0.2317774,0.06696462,1.0,42,0.020288218,1.8559679e-07,0,-4.7266849001648323e-08,1.0
93,93,10.113269,95517.63,64383.883,115190.72,-33.982033,57.89449744313606,0.019590521,4.724559e-08,0.24442826,0.07636085,1.0,42,0.0203409,1.7658455e-07,0,-4.74695007134272e-08,1.0
94,94,8.748621,98663.26,70330.984,121164.7,-35.482742,58.940387839480536,0.019654522,-2.4477214e-07,0.2586627,0.08715152,1.0,43,0.020347795,1.67935e-07,0,-4.775602437415275e-08,1.0
95,95,7.570237,101674.875,76873.88,127465.19,-37.092037,59.814991107734386,0.019667052,-2.0412769e-07,0.27348393,0.09947324,1.0,43,0.02031703,1.5939277e-07,0,-4.690280953102071e-08,1.0
96,96,6.554112,104458.17,84293.06,134226.78,-38.901974,60.35031750643975,0.019648056,1.2965027e-07,0.2880809,0.11361084,1.0,43,0.02028049,1.5109123e-07,0,-4.702293725985049e-08,1.0
97,97,5.669445,108176.5,93270.72,142834.11,-40.768196,60.9601376154169,0.01967796,-4.3674711e-07,0.30097765,0.12833971,1.0,43,0.02034599,1.4244489e-07,0,-4.7011504038334294e-08,1.0
98,98,4.907347,110889.45,103061.33,151387.28,-42.90457,61.65252554163453,0.019683214,-1.2909724e-07,0.31468612,0.14584458,1.0,43,0.02027622,1.3393608e-07,0,-4.7918879022858876e-08,1.0
99,99,4.245922,114394.07,115263.11,162393.31,-45.216812,62.440303659037454,0.01967429,-4.3208924e-08,0.32520542,0.16383329,1.0,43,0.0203445,1.2527917e-07,0,-4.594327334904172e-08,1.0
100,100,3.6747382,117597.41,129028.25,174577.89,-47.6537,63.33994860848179,0.019667406,-3.835147e-07,0.3356672,0.18335807,1.0,43,0.02032902,1.1644671e-07,0,-4.779897659669342e-08,1.0
101,101,3.180988,121349.54,144445.31,188653.55,-49.966145,64.36817567065009,0.019654978,-1.0887351e-07,0.34638146,0.20306337,1.0,43,0.02032418,1.0773283e-07,0,-4.848495830634963e-08,1.0
102,102,2.752818,124821.79,162491.84,204900.17,-52.469517,65.54712228666176,0.019661218,-3.9438184e-08,0.35580418,0.22376364,1.0,43,0.020323914,9.918934e-08,0,-4.641452600986855e-08,1.0
103,103,2.3804083,129240.81,183929.83,224796.28,-54.905678,66.90204397766502,0.019668236,-2.1187425e-07,0.3635101,0.2433563,1.0,43,0.020333417,9.045264e-08,0,-4.60635788873797e-08,1.0
104,104,2.060257,133554.36,207587.1,246838.34,-57.24417,68.45832711822004,0.019674541,-2.3731137e-07,0.3721332,0.2631927,1.0,43,0.02031824,8.231395e-08,0,-4.811762942821416e-08,1.0
105,105,1.7836765,139385.02,235036.16,273258.44,-59.330513,70.24664952322928,0.019680468,-1.7483461e-07,0.37963775,0.28086108,1.0,43,0.02031301,7.4336256e-08,0,-4.937119154102988e-08,1.0
106,106,1.5427545,144563.19,269021.3,305402.97,-61.747883,72.30516255428665,0.01966072,-1.2891094e-07,0.3834746,0.2975524,1.0,43,0.020403635,6.6808894e-08,0,-4.8344068890860193e-08,1.0
107,107,1.3354719,151726.67,303386.56,339211.44,-63.429905,74.67689808030264,0.019658705,-1.6157915e-07,0.39281592,0.31422502,1.0,43,0.020322237,5.9910235e-08,0,-4.650746595499911e-08,1.0
108,108,1.1556969,159861.56,345846.78,381006.2,-65.19209,77.40851239665062,0.019647654,-1.9320639e-07,0.39819196,0.3280922,1.0,43,0.02033232,5.33648e-08,0,-4.599577373076594e-08,1.0
109,109,1.0000616,168563.73,393714.4,428281.2,-66.82244,80.55827915962436,0.019656636,-2.0624243e-07,0.40421468,0.34159905,1.0,43,0.02032804,4.7464237e-08,0,-4.7336505505521585e-08,1.0

File: data/split_cycle/09242024_9_PEGMEA_1_PEGDA_4,29_Aerosil380_20_LiTFSI_C2_C01_RUN_2.csv
True,index,freq,Re(Z),Im(Z),Z,Phase(Z),time,Ewe_meas,I_meas,Cs,Cp,cycle_number,I_Range,Ewe,I,Ns,(QQo),cycle
110,110,7000018.5,153.79027,1452.0516,1460.1731,-83.95421,82.75848761081579,0.019698082,3.5655312e-06,1.5658094e-05,1.5484398e-05,2.0,40,0.009923879,6.7963715e-06,0,-4.7338235277537084e-08,2.0
111,111,6057573.0,310.72812,1663.7798,1692.547,-79.42129,83.31049950365559,0.01971636,-1.8481973e-05,1.5791582e-05,1.5259344e-05,2.0,40,0.014099305,8.330229e-06,0,-5.163280768913856e-08,2.0
112,112,5242039.0,311.81226,1902.7493,1928.129,-80.6934,83.72650403008447,0.019719193,-1.472366e-05,1.5956526e-05,1.5539223e-05,2.0,40,0.019578997,1.0154402e-05,0,-5.324467027594378e-08,2.0
113,113,4536288.0,300.84396,2209.7766,2230.1614,-82.247284,85.09449153507012,0.0196551,1.5510093e-05,1.5877098e-05,1.5588175e-05,2.0,40,0.018745344,8.405375e-06,0,-5.988500666226493e-08,2.0
114,114,3925558.5,370.64133,2489.4976,2516.9373,-81.53189,85.51048995481688,0.019680457,-1.3011968e-05,1.628572e-05,1.5932561e-05,2.0,40,0.018350594,7.290843e-06,0,-6.097348655076572e-08,2.0
115,115,3397055.0,481.81662,2837.1658,2877.7869,-80.3618,85.92649821456871,0.019655434,-2.7412536e-05,1.651326e-05,1.605037e-05,2.0,40,0.019463329,6.7632973e-06,0,-6.0597800526377e-08,2.0
116,116,2939708.2,543.3442,3193.1619,3239.0593,-80.34312,86.34249831436318,0.019690238,-2.8268378e-05,1.695489e-05,1.6477792e-05,2.0,40,0.021382364,6.6014113e-06,0,-6.51047136892902e-08,2.0
117,117,2543924.5,625.89764,3656.1199,3709.3074,-80.2856,86.89450439388747,0.019628381,-1.4407362e-05,1.7111792e-05,1.662458e-05,2.0,40,0.020551626,5.5405562e-06,0,-6.940990640332956e-08,2.0
118,118,2201436.2,808.4715,4265.371,4341.315,-79.2673,87.4464846867777,0.019676022,-1.4574811e-05,1.6949512e-05,1.6361693e-05,2.0,40,0.021111242,4.862868e-06,0,-6.900980800834351e-08,2.0
119,119,1905053.1,879.8276,4833.073,4912.504,-79.68268,87.99849065966555,0.019658266,-2.5738049e-05,1.7285807e-05,1.6731336e-05,2.0,40,0.02059529,4.1924222e-06,0,-7.070960655761935e-08,2.0
120,120,1648567.4,982.8857,5809.026,5891.5913,-80.39652,88.71648301379173,0.019646324,-2.0621087e-06,1.66192e-05,1.6156659e-05,2.0,41,0.018952273,3.2168343e-06,0,-6.668639769713123e-08,2.0
121,121,1426616.2,1186.6383,6565.4,6671.7754,-79.7549,89.13250415356015,0.019613327,1.2525868e-06,1.6992286e-05,1.6454751e-05,2.0,41,0.02180957,3.2689306e-06,0,-6.622717686563422e-08,2.0
122,122,1234551.2,1649.8658,7555.3613,7733.4043,-77.68168,89.6844862064172,0.019700672,-5.6691356e-06,1.7063014e-05,1.6286389e-05,2.0,41,0.021004738,2.716105e-06,0,-6.60133287610852e-08,2.0
123,123,1068345.5,1932.0165,8552.924,8768.42,-77.27111,90.23649895263952,0.019614054,1.8577945e-06,1.741782e-05,1.6572207e-05,2.0,41,0.020698998,2.3606303e-06,0,-6.59955720290597e-08,2.0
124,124,924510.06,2478.684,9543.637,9860.268,-75.44075,90.78850604550098,0.019687798,-3.779024e-06,1.8038258e-05,1.6898377e-05,2.0,41,0.02027679,2.056414e-06,0,-6.581030479048483e-08,2.0
125,125,800039.0,2850.007,10567.759,10945.321,-74.90704,91.34049425841658,0.01962499,1.040297e-06,1.8824614e-05,1.7548291e-05,2.0,41,0.020635659,1.8853407e-06,0,-6.567593208682452e-08,2.0
126,126,692334.1,4190.6357,12354.137,13045.54,-71.262596,91.89250740464195,0.019674346,-2.1291328e-06,1.860767e-05,1.6687554e-05,2.0,41,0.020335479,1.558807e-06,0,-6.743117481156544e-08,2.0
127,127,599122.25,5326.9434,14031.581,15008.717,-69.21126,92.44448452416691,0.01963917,-1.1663849e-06,1.893207e-05,1.6547187e-05,2.0,41,0.020612322,1.3733567e-06,0,-6.714196714050678e-08,2.0
128,128,518454.94,6880.7676,15605.708,17055.295,-66.20667,92.99649439039058,0.019693648,-4.549966e-06,1.9670963e-05,1.6469261e-05,2.0,41,0.020546349,1.2046903e-06,0,-6.751162749726407e-08,2.0
129,129,448662.03,8498.234,17207.225,19191.367,-63.716343,93.54848481659428,0.019671887,-3.5183184e-06,2.0615316e-05,1.6572949e-05,2.0,41,0.020290636,1.0572793e-06,0,-6.70678708614704e-08,2.0
130,130,388258.97,10619.103,18401.73,21245.918,-60.01201,94.10048748282134,0.019630132,8.019392e-07,2.2276141e-05,1.6711148e-05,2.0,41,0.02087828,9.826961e-07,0,-6.692162653104343e-08,2.0
131,131,335983.9,12553.812,18852.916,22650.18,-56.341084,94.65250100239064,0.019643454,1.1520285e-06,2.5125986e-05,1.7407518e-05,2.0,41,0.020413436,9.012483e-07,0,-6.710348924233658e-08,2.0
132,132,290751.2,16347.438,21287.605,26840.285,-52.47818,95.20449809529237,0.019689493,-4.851639e-06,2.571413e-05,1.6175258e-05,2.0,41,0.0204871,7.6329667e-07,0,-6.774791972848407e-08,2.0
133,133,251605.19,18492.828,21607.764,28440.818,-49.441704,95.75650444146595,0.019665813,1.03620536e-07,2.9274584e-05,1.6897646e-05,2.0,41,0.020195872,7.1010163e-07,0,-6.699874281335936e-08,2.0
134,134,217729.38,21653.828,21920.006,30811.928,-45.35,96.30848294773023,0.019656496,1.9117979e-06,3.3347438e-05,1.6877419e-05,2.0,41,0.020485085,6.648427e-07,0,-6.722119220531337e-08,2.0
135,135,188418.58,24808.176,22053.9,33193.676,-41.63636,96.86050001395051,0.0196551,-3.8985587e-07,3.8301077e-05,1.6907177e-05,2.0,41,0.020139262,6.067199e-07,0,-6.611720737662807e-08,2.0
136,136,163051.14,27830.467,21615.113,35238.445,-37.835445,97.41249652017723,0.019676339,-3.7957825e-06,4.5158427e-05,1.6991055e-05,2.0,41,0.020687697,5.8707747e-07,0,-6.710401574453408e-08,2.0
137,137,141098.2,31009.744,20796.287,37337.51,-33.847275,97.9644989996741,0.019649789,-9.578213e-07,5.4239143e-05,1.6826496e-05,2.0,41,0.020354178,5.4514015e-07,0,-6.681595686677926e-08,2.0
138,138,122105.11,32057.078,20349.363,37970.42,-32.40678,98.3804980328132,0.019638702,4.611622e-07,6.405241e-05,1.839697e-05,2.0,41,0.021874443,5.760916e-07,0,-6.66134854604553e-08,2.0
139,139,105663.59,35520.39,18164.986,39895.676,-27.085022,98.9324824323703,0.019650105,-2.0863022e-06,8.292007e-05,1.7190092e-05,2.0,41,0.02044233,5.123946e-07,0,-6.693500413048565e-08,2.0
140,140,91439.65,37630.586,16483.46,41082.42,-23.655035,99.34850719876704,0.019634716,1.3270752e-06,0.0001055935,1.6998943e-05,2.0,41,0.021674821,5.2759356e-07,0,-6.73574386296853e-08,2.0
141,141,79127.08,39368.043,15532.993,42321.586,-21.532131,99.90048575834953,0.01966993,-9.801674e-07,0.00012949108,1.7443204e-05,2.0,41,0.020275798,4.790888e-07,0,-6.857303313202776e-08,2.0
142,142,68475.36,40357.47,13901.548,42684.637,-19.0068,100.31650543140131,0.019622065,2.846613e-06,0.00016719475,1.7733963e-05,2.0,41,0.021123199,4.948665e-07,0,-6.811412335832321e-08,2.0
143,143,59252.523,41491.438,12152.432,43234.49,-16.324785,100.73250025117886,0.019641219,2.51887e-06,0.00022102942,1.7462879e-05,2.0,41,0.021823527,5.0477126e-07,0,-6.799743126750989e-08,2.0
144,144,51282.285,42877.574,11065.594,44282.43,-14.470813,101.28450254406198,0.019685972,-3.7529533e-06,0.0002804646,1.7513164e-05,2.0,41,0.020266382,4.576619e-07,0,-6.845633384341336e-08,2.0
145,145,44369.8,43315.03,9769.0,44402.99,-12.709486,101.7005082971591,0.01965959,5.151631e-07,0.00036718298,1.7772902e-05,2.0,41,0.020650823,4.650773e-07,0,-6.842759346805888e-08,2.0
146,146,38403.727,43854.617,8585.464,44687.11,-11.076762,102.11650093024946,0.019650627,1.4015613e-06,0.0004827063,1.7817469e-05,2.0,41,0.020965025,4.691515e-07,0,-6.829104074618127e-08,2.0
147,147,33226.32,44321.562,7631.7266,44973.816,-9.769951,102.53248673668713,0.019656515,9.974681e-07,0.00062764646,1.8073457e-05,2.0,41,0.021166613,4.7064302e-07,0,-6.823590705037969e-08,2.0
148,148,28754.086,44429.254,6422.4263,44891.047,-8.225358,102.94850755642983,0.019595142,3.52817e-06,0.0008618296,1.7640066e-05,2.0,41,0.021272117,4.7386104e-07,0,-6.876935493803692e-08,2.0
149,149,24884.947,45304.324,6118.3794,45715.6,-7.6912994,103.36450058952323,0.019669836,8.727022e-07,0.0010453146,1.8723667e-05,2.0,41,0.021367474,4.674e-07,0,-6.883411911831692e-08,2.0
150,150,21553.963,45115.562,5324.9185,45428.723,-6.7313876,103.78150642264518,0.019669035,-1.5537178e-06,0.001386692,1.905219e-05,2.0,41,0.02127891,4.6840213e-07,0,-6.839309933036278e-08,2.0
151,151,18631.234,46884.055,5065.6333,47156.92,-6.166656,104.36348341029952,0.019687649,-3.8988586e-07,0.0016863383,1.9459038e-05,2.0,42,0.019074913,4.044987e-07,0,-6.868222263517075e-08,2.0
152,152,16126.037,46978.87,4423.6147,47186.68,-5.379213,104.77949324340443,0.019640418,-7.959089e-08,0.00223108,1.9607893e-05,2.0,42,0.018944629,4.0148254e-07,0,-6.872584279531245e-08,2.0
153,153,13954.87,47076.746,3605.3137,47214.598,-4.3793774,105.19549123648903,0.019665888,-3.7926858e-07,0.0031633796,1.8445262e-05,2.0,42,0.018865915,3.99578e-07,0,-6.879610016319839e-08,2.0
154,154,12080.609,47459.137,2777.2424,47540.33,-3.3490496,105.61148434955976,0.019638982,-1.7178452e-07,0.0047437027,1.6189026e-05,2.0,42,0.018715803,3.9368265e-07,0,-6.904240701635464e-08,2.0
155,155,10447.592,47260.117,3053.0994,47358.633,-3.6962872,106.02748706264538,0.019647703,-1.8649862e-07,0.0049895686,2.073703e-05,2.0,42,0.018269707,3.8577352e-07,0,-6.904744303848374e-08,2.0
156,156,9045.586,47305.336,2945.6812,47396.96,-3.5631807,106.45926326987683,0.019626966,-2.6341874e-07,0.0059730713,2.3071092e-05,2.0,42,0.020915605,4.4128578e-07,0,-6.88454321124807e-08,2.0
157,157,7827.7437,47239.168,2592.104,47310.23,-3.14078,106.93993905271054,0.01968832,-4.3271947e-07,0.007843883,2.354647e-05,2.0,42,0.021081187,4.4559468e-07,0,-6.88730866781546e-08,2.0
158,158,6770.8345,47324.043,2595.264,47395.152,-3.1389725,107.4784060115635,0.01967781,-1.2130607e-07,0.009057251,2.7157615e-05,2.0,42,0.021318449,4.498023e-07,0,-6.869799951696838e-08,2.0
159,159,5860.798,47308.812,2462.6824,47372.867,-2.979869,108.08399409372942,0.019585509,3.1675717e-07,0.011026939,2.9799738e-05,2.0,42,0.021513244,4.5412585e-07,0,-6.849055451850816e-08,2.0
160,160,5071.625,47284.137,2661.9924,47359.008,-3.2222245,108.76468159273645,0.0196834,-1.924529e-07,0.011788707,3.7245572e-05,2.0,42,0.021663735,4.574364e-07,0,-6.847140784487099e-08,2.0
161,161,4388.5933,47384.8,2721.2603,47462.875,-3.2868276,109.44482354502543,0.01963358,-1.08453314e-07,0.013326765,4.380834e-05,2.0,42,0.021820636,4.5974116e-07,0,-6.868905262818083e-08,2.0
162,162,3798.7827,47554.93,3033.2107,47651.566,-3.6495702,110.12483251065714,0.019642113,-1.5669244e-07,0.013812525,5.5965953e-05,2.0,42,0.021964857,4.6094723e-07,0,-6.872440224561416e-08,2.0
163,163,3286.0488,47705.934,3080.5225,47805.29,-3.6946397,111.02569007346028,0.019660465,-2.527979e-07,0.015722506,6.528578e-05,2.0,42,0.020179216,4.221126e-07,0,-6.876893760880875e-08,2.0
164,164,2844.088,47870.65,3459.5369,47995.492,-4.1334906,111.70482162570988,0.019677531,-1.0858209e-08,0.016175553,8.4041574e-05,2.0,42,0.020261712,4.2215865e-07,0,-6.86517230281617e-08,2.0
165,165,2460.7852,48017.992,3895.3835,48175.74,-4.637873,112.38470568467892,0.019649137,-1.9096304e-07,0.016603367,0.000108552515,2.0,42,0.020291492,4.2119734e-07,0,-6.843430931435693e-08,2.0
166,166,2129.3164,48398.38,4279.854,48587.242,-5.0535035,113.06480691696925,0.019652417,-1.2763716e-07,0.017464291,0.00013550783,2.0,42,0.020389205,4.196411e-07,0,-6.838386796631507e-08,2.0
167,167,1843.2289,48904.5,4708.8936,49130.68,-5.499914,113.74498001593747,0.01968817,-5.271462e-07,0.018336734,0.00016844347,2.0,42,0.020483473,4.1691817e-07,0,-6.82327629770201e-08,2.0
168,168,1594.4913,49136.914,4906.632,49381.285,-5.702443,114.42481332823809,0.019636001,1.3168404e-08,0.020342978,0.00020084299,2.0,42,0.020472296,4.14576e-07,0,-6.799968099970025e-08,2.0
169,169,1380.4436,49461.52,5436.5757,49759.402,-6.2725015,115.10472504053905,0.019674625,-2.0344189e-07,0.021206843,0.00025314922,2.0,42,0.020467412,4.1132753e-07,0,-6.771493597808052e-08,2.0
170,170,1194.6187,49766.75,6077.4053,50136.457,-6.962361,115.78482747283124,0.019661993,-1.1944222e-07,0.02192162,0.0003221082,2.0,42,0.020451652,4.0791977e-07,0,-6.786959582971362e-08,2.0
171,171,1033.3434,50209.83,6475.209,50625.637,-7.348475,116.46509886512649,0.019674718,-1.5613409e-07,0.023786014,0.0003891242,2.0,42,0.020443723,4.0382153e-07,0,-6.804439829395253e-08,2.0
172,172,894.71045,50479.953,7070.162,50972.668,-7.9729147,117.14484524409636,0.019652957,-8.777998e-08,0.025159862,0.0004840523,2.0,42,0.02038591,3.9993805e-07,0,-6.799775107548258e-08,2.0
173,173,774.2569,51258.83,7543.4697,51810.918,-8.371802,117.82493650304968,0.019671513,-3.040178e-07,0.027249837,0.0005776485,2.0,42,0.0204284,3.9428755e-07,0,-6.770449624930445e-08,2.0
174,174,669.7856,52042.402,8390.142,52714.383,-9.158276,118.50484085535572,0.01966978,-1.7922927e-07,0.028321423,0.0007174562,2.0,42,0.020483818,3.8858119e-07,0,-6.781063407450776e-08,2.0
175,175,579.81464,52769.805,9156.052,53558.246,-9.843352,119.18483659432968,0.019645168,-2.1163726e-07,0.029979385,0.0008761662,2.0,42,0.020496381,3.826933e-07,0,-6.814871747815232e-08,2.0
176,176,501.44418,53562.15,9852.129,54460.703,-10.422387,119.86219859981793,0.019622922,1.3726591e-08,0.03221569,0.0010542925,2.0,42,0.02050516,3.7651296e-07,0,-6.834960782611195e-08,2.0
177,177,434.02762,54331.086,10673.214,55369.527,-11.114093,120.54221508544288,0.019615917,1.1784062e-07,0.034356393,0.0012766045,2.0,42,0.020515086,3.7051223e-07,0,-6.800174744685863e-08,2.0
178,178,375.6009,55240.207,11456.094,56415.625,-11.716307,121.22045645097387,0.019671774,1.1863696e-08,0.03698767,0.0015252157,2.0,42,0.020500468,3.633828e-07,0,-6.766670977847392e-08,2.0
179,179,325.10385,56211.16,12440.402,57571.332,-12.479293,121.89972450994537,0.019629331,-4.792318e-08,0.03935171,0.0018374685,2.0,42,0.020507537,3.562109e-07,0,-6.779973879654082e-08,2.0
180,180,281.3503,57240.15,13332.888,58772.445,-13.112047,122.57682542210387,0.019667303,4.7809703e-08,0.042427603,0.0021834811,2.0,42,0.02051114,3.4899244e-07,0,-6.812531698154029e-08,2.0
181,181,243.36427,58184.91,14263.038,59907.58,-13.773486,123.26008785454906,0.019664284,-1.3359947e-07,0.04585126,0.0025990333,2.0,42,0.02045949,3.4151756e-07,0,-6.769171920335874e-08,2.0
182,182,210.60631,59569.324,15406.697,61529.43,-14.500922,123.93718650002847,0.01964146,-5.4070806e-08,0.049050022,0.0030753356,2.0,42,0.020510823,3.333498e-07,0,-6.755545141555904e-08,2.0
183,183,182.27473,60261.77,16300.332,62427.41,-15.135851,124.60925317191868,0.019644609,2.5492546e-09,0.05356698,0.003652073,2.0,42,0.020362673,3.261816e-07,0,-6.765373911611959e-08,2.0
184,184,157.72879,62637.64,18222.602,65234.48,-16.22082,125.29766384467803,0.019658657,-5.6306703e-08,0.05537309,0.0043208096,2.0,42,0.020637909,3.1636503e-07,0,-6.739286136076769e-08,2.0
185,185,136.52892,63785.37,18809.188,66500.82,-16.429865,125.97053867657087,0.019633543,-9.411639e-08,0.06197627,0.004958057,2.0,42,0.02054034,3.0887347e-07,0,-6.741724223940358e-08,2.0
186,186,118.14758,65035.73,20320.576,68136.42,-17.351545,126.65892332265503,0.019680085,-2.2430642e-07,0.06629172,0.0058962065,2.0,42,0.02049267,3.0075938e-07,0,-6.766745128172897e-08,2.0
187,187,102.25773,66553.8,21928.969,70073.445,-18.236658,127.32535570094478,0.019665888,-2.181601e-07,0.07097506,0.0069508073,2.0,42,0.020476678,2.9221738e-07,0,-6.764579247240753e-08,2.0
188,188,88.4436,68416.07,23370.979,72297.73,-18.860203,128.01428024031338,0.019620575,5.5256585e-08,0.07699753,0.008046024,2.0,42,0.020501034,2.8356402e-07,0,-6.75668062451942e-08,2.0
189,189,76.54279,70061.414,25034.799,74399.88,-19.663155,128.68071731202508,0.019738514,-4.28624e-07,0.08305614,0.00940406,2.0,42,0.020465322,2.7507195e-07,0,-6.763790336230713e-08,2.0
190,190,66.250786,72134.375,26772.416,76942.38,-20.362228,129.34897862374783,0.019666782,-2.7664353e-07,0.0897308,0.010863891,2.0,42,0.020482138,2.6620097e-07,0,-6.755353209313636e-08,2.0
191,191,57.329906,74015.34,28762.402,79407.48,-21.236153,130.00365270820112,0.019663148,-2.5373507e-07,0.09651921,0.012663136,2.0,42,0.020471254,2.5780008e-07,0,-6.763546464887287e-08,2.0
192,192,49.60321,76234.0,30728.744,82194.15,-21.9536,130.68934474073467,0.01961029,2.1580385e-07,0.10441563,0.014593966,2.0,42,0.020484783,2.4922434e-07,0,-6.759772743101936e-08,2.0
193,193,42.92585,78500.195,32666.107,85025.62,-22.593548,131.3974436809949,0.019725714,-3.574771e-07,0.11350209,0.016753249,2.0,42,0.02045401,2.405629e-07,0,-6.753173867347526e-08,2.0
194,194,37.1518,81162.46,35285.48,88500.91,-23.497053,132.0411574182508,0.019667303,-1.3453442e-07,0.12140716,0.01929927,2.0,42,0.020501833,2.3165677e-07,0,-6.774693204662638e-08,2.0
195,195,32.150223,83820.69,37687.594,91903.55,-24.209715,132.6793897152238,0.019645877,-1.3714163e-07,0.13135232,0.022088692,2.0,42,0.020514851,2.2322155e-07,0,-6.78088858048302e-08,2.0
196,196,27.835518,86744.41,40420.8,95699.7,-24.984383,133.40735289649456,0.019643491,-1.989696e-08,0.14145422,0.025235072,2.0,42,0.020536939,2.1459772e-07,0,-6.810111982410305e-08,2.0
197,197,24.082958,88734.016,42799.688,98516.695,-25.749725,134.10940084981848,0.019648932,3.979633e-08,0.15440796,0.029142797,2.0,42,0.020404018,2.071123e-07,0,-6.817234674227319e-08,2.0
198,198,20.833313,91695.84,46587.82,102852.09,-26.933714,134.76377269429213,0.019710695,-3.753575e-07,0.16397944,0.03364402,2.0,42,0.020453276,1.9886106e-07,0,-6.750270436356666e-08,2.0
199,199,18.021912,94927.23,50311.285,107435.58,-27.923523,135.50972654305224,0.019609852,2.2008997e-08,0.17553103,0.038493592,2.0,42,0.020490952,1.907278e-07,0,-6.824547978215121e-08,2.0
200,200,15.604198,97854.23,54061.66,111794.96,-28.919394,136.16403774745413,0.0196706,-3.507731e-07,0.18866411,0.04411879,2.0,42,0.02047313,1.8313106e-07,0,-6.784734622670995e-08,2.0
201,201,13.500899,101110.79,58263.883,116696.49,-29.952183,136.91200436963118,0.019670991,-2.9378046e-07,0.20232894,0.050436072,2.0,42,0.020470435,1.7541602e-07,0,-6.76395113422347e-08,2.0
202,202,11.686608,104574.08,63547.98,122368.64,-31.286375,137.50287610437954,0.019694189,-1.3695718e-07,0.2143038,0.057795383,2.0,42,0.020488856,1.6743552e-07,0,-6.795321476432964e-08,2.0
203,203,10.113269,107773.15,68382.45,127637.03,-32.395275,138.42654062822112,0.019659087,-1.8867095e-07,0.23013566,0.06605715,2.0,43,0.020470522,1.6038075e-07,0,-6.711028440550729e-08,2.0
204,204,8.748621,110995.266,74478.336,133667.39,-33.861794,139.19341114463168,0.019684939,-1.9666014e-07,0.24425898,0.07583323,2.0,43,0.020460581,1.5307086e-07,0,-6.712027340117723e-08,2.0
205,205,7.570237,114428.36,81520.83,140497.31,-35.46676,140.06898422626546,0.019662421,-2.5670047e-07,0.2578945,0.08682468,2.0,43,0.020459693,1.4562337e-07,0,-6.85154793803946e-08,2.0
206,206,6.554112,118477.65,89333.75,148382.86,-37.01679,140.6053058783582,0.019627413,7.806459e-08,0.27182582,0.0985268,2.0,43,0.020515556,1.3826096e-07,0,-6.678926697655779e-08,2.0
207,207,5.669445,121294.13,98484.38,156241.61,-39.07476,141.21512332066777,0.019688133,-4.7881696e-07,0.2850442,0.113253996,2.0,43,0.020478062,1.3106664e-07,0,-6.873381825162126e-08,2.0
208,208,4.907347,124904.195,108635.6,165537.77,-41.015163,141.9075615935435,0.019651148,3.4951388e-08,0.29853907,0.12857346,2.0,43,0.02049322,1.2379786e-07,0,-6.684564952996292e-08,2.0
209,209,4.245922,128229.984,120386.19,175885.66,-43.19293,142.69528176428867,0.01967252,-4.8870635e-07,0.3113662,0.1458693,2.0,43,0.020470288,1.16384065e-07,0,-6.79581423653073e-08,2.0
210,210,3.6747382,131756.98,133818.77,187796.08,-45.444805,143.59497287371778,0.019690778,-2.3844228e-07,0.3236508,0.16433789,2.0,43,0.020466667,1.08983464e-07,0,-6.896563306973742e-08,2.0
211,211,3.180988,135058.03,149900.23,201769.06,-47.981586,144.62318692254485,0.019662328,-5.5854205e-08,0.3337765,0.18422613,2.0,43,0.02047982,1.0150129e-07,0,-6.701080617793502e-08,2.0
212,212,2.752818,139533.25,168322.48,218636.66,-50.342495,145.80213697857107,0.019669235,-2.9511872e-07,0.34347922,0.20358172,2.0,43,0.020486277,9.37001e-08,0,-6.699015349625349e-08,2.0
213,213,2.3804083,142898.94,189397.84,237258.61,-52.965782,147.15704608292435,0.019661013,-3.2006744e-07,0.3530154,0.22495711,2.0,43,0.020474283,8.6295216e-08,0,-6.909865129175922e-08,2.0
214,214,2.060257,148120.45,213996.83,260258.16,-55.310493,148.71329415679793,0.019658564,-1.8018578e-07,0.3609869,0.24406044,2.0,43,0.020478167,7.868405e-08,0,-6.961357635054829e-08,2.0
215,215,1.7836765,152559.67,241949.66,286031.62,-57.766804,150.5006194417574,0.019677633,-1.4218125e-07,0.36878994,0.26387665,2.0,43,0.020479567,7.159896e-08,0,-6.797280694087723e-08,2.0
216,216,1.5427545,160065.48,275081.72,318262.34,-59.805588,152.56030287288013,0.01963917,-1.864217e-07,0.37502617,0.2801654,2.0,43,0.020545976,6.455673e-08,0,-6.665553243329667e-08,2.0
217,217,1.3354719,164964.2,311747.97,352703.8,-62.114048,154.93192703888053,0.019664617,-2.577231e-07,0.38228017,0.29865426,2.0,43,0.02047742,5.8058404e-08,0,-6.737421056867475e-08,2.0
218,218,1.1556969,172102.95,354007.6,393625.22,-64.07301,157.66349511526641,0.019692782,-2.4969665e-07,0.38901258,0.31464654,2.0,43,0.020479694,5.202841e-08,0,-6.938078809780831e-08,2.0
219,219,1.0000616,181212.88,402929.16,441803.12,-65.7847,160.8131041448505,0.019675868,-2.3677369e-07,0.3949705,0.32852203,2.0,43,0.020480726,4.6357133e-08,0,-7.086670528670809e-08,2.0
