Repository: Jay2-davic/SPOC_code

# Studying-Polymers-on a-Chip (SPOC) Data Cleaning and Processing
Author: Jay Jimenez jimenez45@llnl.gov

# Project Description

The SPOC project aims to establish an automated, high-throughput experimentation workflow to screen solid state polymer electrolytes. This repository contains code to reproduce the data cleaning workflow, data processing, and active learning for the SPOC project. Electrochemical impedance spectroscopy processing code is included as a Python file which was used to determine bulk ionic conductivities.

File: data/split_cycle/09252024_9_PEGMEA_1_PEGDA_12,90_Aerosil380_20_LiTFSI_G2_C01_RUN_2.csv
True,index,freq,Re(Z),Im(Z),Z,Phase(Z),time,Ewe_meas,I_meas,Cs,Cp,cycle_number,I_Range,Ewe,I,Ns,(QQo),cycle
110,110,7000018.5,256.67596,1655.4258,1675.2065,-81.18639,82.79448235916789,-0.011854574,-4.2017673e-05,1.373445e-05,1.3412013e-05,2.0,40,0.009937972,5.932386e-06,0,-3.6356478344763756e-08,2.0
111,111,6057573.0,311.42218,1983.3048,2007.606,-81.07618,83.34649091874599,-0.011825304,-7.718197e-05,1.32474415e-05,1.2928675e-05,2.0,40,0.014188472,7.067359e-06,0,-4.180085886447533e-08,2.0
112,112,5242039.0,320.72922,2256.7988,2279.4753,-81.91147,83.7624925384589,-0.0119206235,-2.4627145e-06,1.3453246e-05,1.31869065e-05,2.0,40,0.019752268,8.665269e-06,0,-4.7911925876366524e-08,2.0
113,113,4536288.0,309.93625,2633.8892,2652.062,-83.28873,85.26648135660798,-0.011850232,-7.437254e-05,1.3320546e-05,1.3138617e-05,2.0,40,0.018861985,7.112196e-06,0,-6.636502980612313e-08,2.0
114,114,3925558.5,355.96698,3003.2646,3024.2869,-83.240456,85.68249934967025,-0.01188377,-7.003748e-05,1.349973e-05,1.3312705e-05,2.0,40,0.018455993,6.1025935e-06,0,-7.054298295119743e-08,2.0
115,115,3397055.0,457.7881,3304.7874,3336.3438,-82.11342,86.09849083606969,-0.011924517,-4.0808423e-05,1.4176663e-05,1.3909756e-05,2.0,40,0.01959242,5.872422e-06,0,-7.290653595966981e-08,2.0
116,116,2939708.2,367.22806,3774.5273,3792.3494,-84.443115,86.51448288254323,-0.012000889,-4.6581426e-06,1.434344e-05,1.4208944e-05,2.0,40,0.021587478,5.692376e-06,0,-8.029836064457641e-08,2.0
117,117,2543924.5,497.64066,4373.5244,4401.745,-83.50853,87.06650240210001,-0.01190214,-7.063286e-05,1.4304886e-05,1.4122048e-05,2.0,40,0.020607153,4.681587e-06,0,-8.011786441337026e-08,2.0
118,118,2201436.2,547.5178,5121.631,5150.8135,-83.89808,87.61850232162396,-0.011921555,-2.4863595e-05,1.4115808e-05,1.3956311e-05,2.0,40,0.020985074,4.0741284e-06,0,-8.242820113957647e-08,2.0
119,119,1905053.1,422.8474,6005.4824,6020.3506,-85.972435,88.33749686242663,-0.012037071,1.3121609e-06,1.3911217e-05,1.384259e-05,2.0,41,0.019786552,3.2866112e-06,0,-9.143054518515548e-08,2.0
120,120,1648567.4,516.0094,6754.987,6774.667,-85.63169,88.88948179534054,-0.01191794,-5.08255e-06,1.4291866e-05,1.4208952e-05,2.0,41,0.019783666,2.920242e-06,0,-9.17408889152698e-08,2.0
121,121,1426616.2,543.4833,7910.588,7929.2354,-86.06977,89.44150312824058,-0.012014303,5.5151145e-06,1.4102764e-05,1.4036509e-05,2.0,41,0.02069106,2.6094647e-06,0,-9.14403192111707e-08,2.0
122,122,1234551.2,681.34875,9361.2295,9385.992,-85.83712,89.99350747445715,-0.0120211225,6.8782288e-06,1.37714005e-05,1.3698831e-05,2.0,41,0.020445105,2.178257e-06,0,-9.099857807608183e-08,2.0
123,123,1068345.5,849.28955,10666.053,10699.812,-85.4474,90.54549891399802,-0.011889471,-3.6970875e-06,1.396705e-05,1.3879055e-05,2.0,41,0.02058216,1.9236002e-06,0,-9.190004160828341e-08,2.0
124,124,924510.06,787.9412,12290.0,12315.232,-86.33165,91.09748995353584,-0.0119183315,-1.7846291e-06,1.4007371e-05,1.395003e-05,2.0,41,0.020311344,1.6492863e-06,0,-9.203677918868694e-08,2.0
125,125,800039.0,1852.0619,14129.558,14250.422,-82.53241,91.64950379307265,-0.011996361,2.2414017e-06,1.4079278e-05,1.3841465e-05,2.0,41,0.020693798,1.4521534e-06,0,-9.19593629451651e-08,2.0
126,126,692334.1,1650.9443,16217.604,16301.42,-84.18734,92.20148736596457,-0.012089818,9.019735e-06,1.4174826e-05,1.4029436e-05,2.0,41,0.020345317,1.2480702e-06,0,-9.098832663273468e-08,2.0
127,127,599122.25,1951.6597,18348.482,18451.986,-83.92849,92.75449464554549,-0.011928542,-2.4587382e-06,1.4477866e-05,1.4315898e-05,2.0,41,0.020810083,1.1277963e-06,0,-9.181301083892753e-08,2.0
128,128,518454.94,2419.5356,21716.178,21850.55,-83.64254,93.30649187180097,-0.011917419,-4.86095e-06,1.4135974e-05,1.3962645e-05,2.0,41,0.020533059,9.397044e-07,0,-9.228804088346444e-08,2.0
129,129,448662.03,3605.0967,24303.863,24569.79,-81.56259,93.85850416470203,-0.011833091,-1.0359967e-05,1.4595718e-05,1.42814815e-05,2.0,41,0.0202173,8.22852e-07,0,-9.263349631333956e-08,2.0
130,130,388258.97,4355.5312,27250.766,27596.646,-80.919136,94.41049971090979,-0.011909109,-4.795773e-06,1.5042497e-05,1.4667791e-05,2.0,41,0.020836458,7.5503584e-07,0,-9.242055564232783e-08,2.0
131,131,335983.9,5164.561,30165.596,30604.508,-80.28475,94.9625006171118,-0.012064143,9.900546e-06,1.5703257e-05,1.5256072e-05,2.0,41,0.020300606,6.633208e-07,0,-9.277876606139223e-08,2.0
132,132,290751.2,8264.758,36564.742,37487.152,-77.26341,95.51450816335273,-0.011917009,-5.86094e-06,1.4970494e-05,1.4242828e-05,2.0,41,0.020525094,5.475234e-07,0,-9.291345839644747e-08,2.0
133,133,251605.19,10512.639,40199.89,41551.734,-75.34482,96.0665056561993,-0.012004689,2.6380453e-06,1.5735322e-05,1.4728113e-05,2.0,41,0.020266375,4.8773836e-07,0,-9.349939453984075e-08,2.0
134,134,217729.38,12543.048,47047.73,48691.035,-75.07201,96.6185010157933,-0.011938118,-1.0583803e-06,1.5536902e-05,1.4505869e-05,2.0,41,0.02024437,4.15772e-07,0,-9.350868176050595e-08,2.0
135,135,188418.58,15702.252,52610.805,54904.074,-73.38171,97.33748814326827,-0.01195308,-5.9364874e-07,1.6055412e-05,1.4742196e-05,2.0,42,0.019925093,3.6290737e-07,0,-9.316790075749775e-08,2.0
136,136,163051.14,19134.818,59420.31,62425.27,-72.15015,97.75350218967651,-0.0119637,-3.6567718e-07,1.6427119e-05,1.4883681e-05,2.0,42,0.021792911,3.49104e-07,0,-9.324603378790207e-08,2.0
137,137,141098.2,24174.844,67237.805,71451.7,-70.224335,98.30550754923024,-0.012027532,3.2289336e-07,1.6775872e-05,1.485549e-05,2.0,42,0.020427763,2.858961e-07,0,-9.324654780313205e-08,2.0
138,138,122105.11,26476.953,99137.59,102612.336,-75.04686,98.8574876821076,-0.011974134,-2.930394e-07,1.3147644e-05,1.2272288e-05,2.0,42,0.02039769,1.9878398e-07,0,-9.336211452064269e-08,2.0
139,139,105663.59,37258.13,81412.336,89532.88,-65.40893,99.2735049018811,-0.011949837,-9.538583e-07,1.8501398e-05,1.5297477e-05,2.0,42,0.021215582,2.3695854e-07,0,-9.339046669629486e-08,2.0
140,140,91439.65,47120.105,90372.98,101919.48,-62.462646,99.82549764806754,-0.011965209,-3.6381465e-07,1.9259587e-05,1.5142926e-05,2.0,42,0.02022014,1.983933e-07,0,-9.342604580198671e-08,2.0
141,141,79127.08,56532.05,100296.08,115131.125,-60.592144,100.24149460121407,-0.012041599,9.399069e-08,2.0054464e-05,1.5219257e-05,2.0,42,0.02119457,1.8409071e-07,0,-9.351277779174497e-08,2.0
142,142,68475.36,69679.26,104127.35,125290.48,-56.210613,100.79348801405285,-0.011868976,-1.6035024e-06,2.2321377e-05,1.541752e-05,2.0,42,0.020193933,1.6117691e-07,0,-9.355283834935138e-08,2.0
143,143,59252.523,83978.01,109778.195,138215.62,-52.584774,101.20950766050373,-0.011942795,-6.8193157e-07,2.4467929e-05,1.54353e-05,2.0,42,0.02085078,1.5085689e-07,0,-9.358061362253206e-08,2.0
144,144,51282.285,96020.89,119176.46,153045.88,-51.141487,101.625491813611,-0.0119663635,-2.1332367e-07,2.6041278e-05,1.5790649e-05,2.0,42,0.021399593,1.3982469e-07,0,-9.358976800523067e-08,2.0
145,145,44369.8,117682.33,116456.26,165563.25,-44.69997,102.04148588670068,-0.0119093135,-7.0782045e-07,3.0801355e-05,1.523939e-05,2.0,42,0.021768548,1.3148176e-07,0,-9.357091632975924e-08,2.0
146,146,38403.727,134454.7,116631.4,177991.44,-40.93968,102.59349404621753,-0.011963756,-5.0167685e-08,3.553295e-05,1.525682e-05,2.0,42,0.020197107,1.13472346e-07,0,-9.351642147831503e-08,2.0
147,147,33226.32,147452.77,112817.19,185661.08,-37.41987,103.00949822601979,-0.011916803,-8.132386e-07,4.24583e-05,1.5677306e-05,2.0,42,0.020368457,1.09707734e-07,0,-9.356609619463107e-08,2.0
148,148,28754.086,162803.33,107199.15,194927.12,-33.363224,103.42549040573067,-0.011951962,-3.3606304e-07,5.1633222e-05,1.5615911e-05,2.0,42,0.020476839,1.05048684e-07,0,-9.355072721249237e-08,2.0
149,149,24884.947,176095.69,100604.98,202807.92,-29.739698,103.8414854388393,-0.0119796675,-7.102766e-08,6.3571715e-05,1.5643469e-05,2.0,42,0.020503018,1.0109574e-07,0,-9.353590992020679e-08,2.0
150,150,21553.963,188406.77,95961.875,211437.44,-26.991268,104.25849183197715,-0.011952651,-6.5064125e-07,7.694746e-05,1.5849952e-05,2.0,42,0.020488959,9.690317e-08,0,-9.35760717393441e-08,2.0
151,151,18631.234,198333.12,87873.71,216928.14,-23.896273,104.67449014508747,-0.0119863935,-2.2840986e-07,9.721192e-05,1.5951653e-05,2.0,42,0.020356517,9.383991e-08,0,-9.367694050340742e-08,2.0
152,152,16126.037,210319.31,78862.1,224618.44,-20.554222,105.09050421815482,-0.011991628,-1.8221951e-07,0.00012514806,1.5426593e-05,2.0,42,0.02027313,9.025586e-08,0,-9.37174915825499e-08,2.0
153,153,13954.87,218969.75,76560.99,231968.39,-19.271765,105.50649263794185,-0.011917978,-8.147284e-07,0.00014896588,1.6227226e-05,2.0,42,0.019998234,8.621103e-08,0,-9.374859980911528e-08,2.0
154,154,12080.609,221109.39,63244.746,229976.66,-15.962316,105.92248497766559,-0.011889806,-8.151009e-07,0.00020830841,1.5753905e-05,2.0,42,0.019567283,8.508378e-08,0,-9.380788741031351e-08,2.0
155,155,10447.592,225877.22,56420.312,232817.03,-14.024547,106.33849846411613,-0.011883285,-6.755988e-07,0.0002700029,1.5856594e-05,2.0,42,0.019091092,8.200041e-08,0,-9.383885167713876e-08,2.0
156,156,9045.586,228483.39,50842.008,234071.72,-12.545037,106.7702651246509,-0.011938901,-3.008611e-07,0.00034606742,1.6327069e-05,2.0,42,0.02163855,9.2444104e-08,0,-9.390253592064093e-08,2.0
157,157,7827.7437,229369.16,49416.92,234632.14,-12.158363,107.25093416080927,-0.011928579,-2.0382421e-07,0.0004114413,1.8250897e-05,2.0,42,0.02161792,9.213537e-08,0,-9.399891297388762e-08,2.0
158,158,6770.8345,232693.8,40466.06,236186.17,-9.865227,107.78941293302341,-0.011906668,-4.2322793e-07,0.0005808808,1.7051396e-05,2.0,42,0.021651363,9.167075e-08,0,-9.407252311616235e-08,2.0
159,159,5860.798,235026.16,35893.95,237751.28,-8.683299,108.39499941514805,-0.01192325,-4.5991933e-07,0.00075655786,1.7244034e-05,2.0,42,0.02173554,9.1421335e-08,0,-9.417817463079607e-08,2.0
160,160,5071.625,237236.84,30982.59,239251.42,-7.440587,109.07568459417234,-0.011954682,-2.4461286e-07,0.0010128737,1.698563e-05,2.0,42,0.021782411,9.104402e-08,0,-9.419551381703428e-08,2.0
161,161,4388.5933,240876.14,28958.688,242610.64,-6.85533,109.75582707980357,-0.011942627,-3.5468727e-07,0.0012523219,1.784243e-05,2.0,42,0.021878494,9.017945e-08,0,-9.41785720219822e-08,2.0
162,162,3798.7827,239095.11,24215.627,240318.27,-5.7832136,110.43582580544171,-0.011952651,-2.291539e-07,0.0017301348,1.756701e-05,2.0,42,0.02180039,9.071466e-08,0,-9.42081997019846e-08,2.0
163,163,3286.0488,239388.88,19710.611,240198.97,-4.7069564,111.1157034643984,-0.011916133,-2.8316663e-07,0.0024572313,1.6546415e-05,2.0,42,0.021828989,9.087878e-08,0,-9.429824970882706e-08,2.0
164,164,2844.088,240682.92,19269.96,241453.11,-4.5775466,111.79483202999108,-0.0119250575,-3.89516e-07,0.002903998,1.849662e-05,2.0,42,0.021829585,9.040921e-08,0,-9.43148662489113e-08,2.0
165,165,2460.7852,240624.22,17280.64,241243.94,-4.1076946,112.47472526228376,-0.011937932,-5.614259e-07,0.0037427135,1.9204077e-05,2.0,42,0.021829685,9.0488015e-08,0,-9.443187161804327e-08,2.0
166,166,2129.3164,242240.39,15152.888,242713.86,-3.579365,113.15485276124673,-0.011940634,-2.28595e-07,0.0049326983,1.9225878e-05,2.0,42,0.021863835,9.0080704e-08,0,-9.441813696101045e-08,2.0
167,167,1843.2289,241814.83,11575.302,242091.72,-2.7405684,113.83495751355076,-0.011941751,-4.0627856e-07,0.00745948,1.7053491e-05,2.0,42,0.021829687,9.017114e-08,0,-9.45343837261397e-08,2.0
168,168,1594.4913,243292.06,13173.244,243648.44,-3.0992994,114.51484023917874,-0.012001764,-5.184269e-08,0.007577139,2.2149476e-05,2.0,42,0.021865554,8.974223e-08,0,-9.463881401623454e-08,2.0
169,169,1380.4436,242611.36,11524.16,242884.9,-2.719534,115.19471203147987,-0.011966923,-2.3530012e-07,0.010004426,2.2522141e-05,2.0,42,0.021844044,8.993578e-08,0,-9.472094226612704e-08,2.0
170,170,1194.6187,242569.16,12000.925,242865.84,-2.832356,115.87481179711176,-0.011946876,-9.039668e-08,0.011101359,2.7106453e-05,2.0,42,0.021827757,8.987578e-08,0,-9.484751354347468e-08,2.0
171,171,1033.3434,243701.36,12493.757,244021.4,-2.9347944,116.55509905607323,-0.011963681,-4.729564e-07,0.01232771,3.2315635e-05,2.0,42,0.021863326,8.9595936e-08,0,-9.494891588097036e-08,2.0
172,172,894.71045,245009.42,11722.451,245289.69,-2.739222,117.23482527503802,-0.01191427,-3.470507e-07,0.015174668,3.465752e-05,2.0,42,0.02190054,8.928439e-08,0,-9.494136302062036e-08,2.0
173,173,774.2569,243681.53,11247.65,243940.97,-2.6427355,117.91495933398255,-0.011939534,-4.565664e-07,0.018275667,3.8853253e-05,2.0,42,0.021840766,8.9532996e-08,0,-9.498828473299071e-08,2.0
174,174,669.7856,242909.17,10213.621,243123.8,-2.407702,118.5948162463028,-0.011907077,-4.1465987e-07,0.023265082,4.1059076e-05,2.0,42,0.021751182,8.946546e-08,0,-9.515081840894821e-08,2.0
175,175,579.81464,244978.06,12055.807,245274.53,-2.8173544,119.2748265452683,-0.01200387,-8.63236e-09,0.022768514,5.5007553e-05,2.0,42,0.021824734,8.898084e-08,0,-9.513457706623837e-08,2.0
176,176,501.44418,246706.92,11353.944,246968.05,-2.6350067,119.95217575071729,-0.011971134,3.6067874e-08,0.027954439,5.908303e-05,2.0,42,0.02188524,8.861568e-08,0,-9.51155639186183e-08,2.0
177,177,434.02762,244886.62,12090.477,245184.9,-2.8264966,120.63219202301116,-0.0119290445,-5.819134e-07,0.030329086,7.374944e-05,2.0,42,0.02184513,8.909655e-08,0,-9.512890988696615e-08,2.0
178,178,375.6009,247299.58,13436.025,247664.31,-3.1098776,121.31045568190166,-0.012039252,4.1080526e-07,0.031537168,9.281913e-05,2.0,42,0.021871438,8.831082e-08,0,-9.510057213674253e-08,2.0
179,179,325.10385,249340.6,12665.004,249662.05,-2.9077823,121.98971376755799,-0.0119804125,-1.5092824e-07,0.038653847,9.9471414e-05,2.0,42,0.021914775,8.777776e-08,0,-9.503022646199296e-08,2.0
180,180,281.3503,249107.12,14874.753,249550.83,-3.417204,122.66678603971377,-0.011966718,-6.74877e-08,0.038029708,0.00013511528,2.0,42,0.021875918,8.766117e-08,0,-9.501374701474871e-08,2.0
181,181,243.36427,249431.73,15626.839,249920.77,-3.5848815,123.35013409881503,-0.011944304,-1.8016969e-07,0.041849684,0.0001636175,2.0,42,0.021861931,8.747545e-08,0,-9.489577961576067e-08,2.0
182,182,210.60631,250000.97,18980.379,250720.44,-4.3416367,124.02721333093359,-0.011926976,-1.7346466e-07,0.03981474,0.0002281782,2.0,42,0.021860385,8.719028e-08,0,-9.500260824701654e-08,2.0
183,183,182.27473,253167.08,16364.213,253695.4,-3.6983395,124.9482847880281,-0.011995522,-3.0616494e-07,0.053357873,0.0002220054,2.0,43,0.021870071,8.620602e-08,0,-9.493330697902162e-08,2.0
184,184,157.72879,253377.84,18603.469,254059.88,-4.1992273,125.63663114078008,-0.011946409,-1.6733105e-07,0.054239444,0.00029082445,2.0,43,0.02184286,8.5975245e-08,0,-9.50144380785854e-08,2.0
185,185,136.52892,253928.94,21286.99,254819.62,-4.7919297,126.3085174926382,-0.012014192,-5.989559e-08,0.05476224,0.00038215893,2.0,43,0.02180061,8.5553104e-08,0,-9.50238579694318e-08,2.0
186,186,118.14758,255610.9,23323.412,256672.78,-5.21356,126.99689104536083,-0.011982312,-1.5651116e-07,0.057756815,0.00047690046,2.0,43,0.02183537,8.5070845e-08,0,-9.502258616185206e-08,2.0
187,187,102.25773,257902.22,26889.453,259300.2,-5.952278,127.66335267698742,-0.01192284,-2.5578996e-07,0.0578818,0.0006224439,2.0,43,0.02187916,8.4377724e-08,0,-9.507223806775261e-08,2.0
188,188,88.4436,259981.17,28546.791,261543.73,-6.2661633,128.35230756303645,-0.011939236,-1.6883965e-07,0.06303712,0.0007509696,2.0,43,0.021914134,8.378765e-08,0,-9.514506676773868e-08,2.0
189,189,76.54279,260632.03,33284.17,262748.72,-7.2776,129.0197266881296,-0.011903146,-1.788773e-07,0.062470943,0.0010024722,2.0,43,0.021826966,8.307163e-08,0,-9.516013502695821e-08,2.0
190,190,66.250786,263153.2,36083.22,265615.5,-7.8076334,129.6879900265194,-0.011889247,-2.8331462e-07,0.066576935,0.0012286482,2.0,43,0.02186133,8.230442e-08,0,-9.526100052289838e-08,2.0
191,191,57.329906,264156.75,40448.766,267235.66,-8.705744,130.34265011096795,-0.011984437,-1.6459364e-07,0.0686331,0.0015723723,2.0,43,0.021845402,8.174584e-08,0,-9.526193421511092e-08,2.0
192,192,49.60321,269083.47,46801.47,273123.22,-9.866704,131.02836001015385,-0.011949819,-2.1735235e-07,0.06855685,0.0020130407,2.0,43,0.021932974,8.030432e-08,0,-9.528371812102657e-08,2.0
193,193,42.92585,271795.28,47645.81,275939.84,-9.942942,131.7364264971402,-0.011935044,-1.8479957e-07,0.07781737,0.0023200489,2.0,43,0.021898588,7.936001e-08,0,-9.537575681946109e-08,2.0
194,194,37.1518,274463.4,54657.496,279852.8,-11.262717,132.38018628771533,-0.011874603,-3.0933094e-07,0.07837735,0.0029897213,2.0,43,0.021848014,7.806966e-08,0,-9.536946442781829e-08,2.0
195,195,32.150223,279671.66,60320.926,286102.88,-12.171377,133.0193742114061,-0.011961482,-1.7068345e-07,0.082066916,0.0036480408,2.0,43,0.021938907,7.6681886e-08,0,-9.532968786652615e-08,2.0
196,196,27.835518,281918.66,65407.934,289406.84,-13.062092,133.74733069931972,-0.011920884,-2.1099275e-07,0.08741589,0.0044651255,2.0,43,0.02181674,7.538433e-08,0,-9.533335368597661e-08,2.0
197,197,24.082958,287743.28,72421.86,296717.25,-14.1272955,134.44940542595577,-0.011937876,-2.2025777e-07,0.09125163,0.005436187,2.0,43,0.021882737,7.374946e-08,0,-9.530323951037979e-08,2.0
198,198,20.833313,291977.3,79450.94,302594.12,-15.222376,135.10374324377335,-0.011952111,-1.5720069e-07,0.09615298,0.006628875,2.0,43,0.021860173,7.224256e-08,0,-9.553354492948528e-08,2.0
199,199,18.021912,297755.56,86740.87,310132.8,-16.241669,135.84972575920256,-0.011975335,-1.7759272e-07,0.10181119,0.0079643,2.0,43,0.02186267,7.049454e-08,0,-9.541775519748086e-08,2.0
200,200,15.604198,303124.28,96069.336,317983.72,-17.585,136.50500256364467,-0.011966607,-1.3593336e-07,0.10616806,0.0096906675,2.0,43,0.021866282,6.876542e-08,0,-9.566097614119171e-08,2.0
201,201,13.500899,308872.38,104734.42,326146.34,-18.731098,137.25298387918156,-0.011965646,-1.6735035e-07,0.11255583,0.01160705,2.0,43,0.021827789,6.692636e-08,0,-9.575720270854957e-08,2.0
202,202,11.686608,317676.2,114806.04,337784.8,-19.869516,138.0368863964104,-0.011978102,-1.634399e-07,0.11862245,0.013703016,2.0,43,0.020097159,5.9496926e-08,0,-9.571233904059559e-08,2.0
203,203,10.113269,324004.56,124041.516,346936.97,-20.948784,138.7105043483607,-0.012108543,-1.3433235e-07,0.12687075,0.016217895,2.0,43,0.019997943,5.764143e-08,0,-9.589016400274315e-08,2.0
204,204,8.748621,333138.03,135820.34,359761.2,-22.180717,139.47736547814566,-0.01194599,-1.7611283e-07,0.13394167,0.019090476,2.0,43,0.020029731,5.5675073e-08,0,-9.553322633048723e-08,2.0
205,205,7.570237,341112.84,148096.55,371874.38,-23.468416,140.3530078397307,-0.011974301,-1.8374826e-07,0.1419599,0.022514539,2.0,43,0.020007242,5.3801074e-08,0,-9.560724950119493e-08,2.0
206,206,6.554112,351293.9,160587.03,386258.47,-24.566568,140.88931357188267,-0.011996138,-3.0285108e-07,0.15121533,0.0261373,2.0,43,0.020027027,5.184877e-08,0,-9.5939741250481e-08,2.0
207,207,5.669445,361501.34,174370.56,401358.1,-25.750387,141.4991400274739,-0.011961687,-1.3315918e-07,0.16099279,0.03038706,2.0,43,0.020007607,4.9849763e-08,0,-9.560235504674412e-08,2.0
208,208,4.907347,372498.7,191192.58,418700.22,-27.17009,142.19152979369392,-0.011951831,-2.424943e-07,0.16962987,0.035370238,2.0,43,0.020046277,4.7877396e-08,0,-9.572979070637604e-08,2.0
209,209,4.245922,383236.75,207316.22,435718.28,-28.411669,142.97932855112595,-0.011948757,-1.8366461e-07,0.18080683,0.040932648,2.0,43,0.020035122,4.5981825e-08,0,-9.624079995187016e-08,2.0
210,210,3.6747382,393668.0,226235.31,454045.06,-29.885359,143.87893304720637,-0.01188389,-1.9427969e-07,0.19144027,0.04752873,2.0,43,0.020010233,4.407103e-08,0,-9.547688472349276e-08,2.0
211,211,3.180988,405675.03,248592.61,475784.1,-31.499449,144.90824258941575,-0.011934839,-2.0977396e-07,0.20126574,0.054944783,2.0,43,0.02001891,4.2075616e-08,0,-9.569607162435625e-08,2.0
212,212,2.752818,416862.16,271172.5,497301.28,-33.044357,146.08714368540677,-0.011931467,-2.2802955e-07,0.21320479,0.06339414,2.0,43,0.02001664,4.025053e-08,0,-9.657203130609086e-08,2.0
213,213,2.3804083,429688.72,298643.3,523278.34,-34.800167,147.44195188311278,-0.011953961,-1.2282892e-07,0.22388029,0.07292156,2.0,43,0.020012787,3.8245012e-08,0,-9.639812777594277e-08,2.0
214,214,2.060257,442395.78,327279.7,550296.3,-36.49364,148.99837571699754,-0.011947267,-1.5539058e-07,0.23603679,0.08348811,2.0,43,0.02002209,3.63842e-08,0,-9.556774958026142e-08,2.0
215,215,1.7836765,455592.9,362599.9,582274.5,-38.51578,150.78663881534158,-0.011948321,-1.978137e-07,0.24608003,0.09542809,2.0,43,0.020008484,3.4362632e-08,0,-9.550262045969385e-08,2.0
216,216,1.5427545,466115.03,402441.34,615810.25,-40.80716,152.8462536064617,-0.0119410865,-2.0817191e-07,0.25634256,0.10947931,2.0,43,0.019987194,3.245674e-08,0,-9.642505688502645e-08,2.0
217,217,1.3354719,483362.47,448289.3,659243.94,-42.844048,155.21785419911612,-0.011980841,-1.6808006e-07,0.2658441,0.122928195,2.0,43,0.020023169,3.0372927e-08,0,-9.734710254998665e-08,2.0
218,218,1.1556969,499998.38,502549.47,708910.7,-45.145794,157.9494285688561,-0.011967906,-1.4591423e-07,0.27402952,0.13771206,2.0,43,0.020031177,2.8256276e-08,0,-9.735748093786908e-08,2.0
219,219,1.0000616,514453.9,561505.44,761545.25,-47.503937,161.0991528784216,-0.011968786,-1.5394433e-07,0.2834258,0.15408342,2.0,43,0.020008035,2.6272943e-08,0,-9.65737613800207e-08,2.0

File: data/split_cycle/09252024_9_PEGMEA_1_PEGDA_2,14_Aerosil380_20_LiTFSI_B2_C01_RUN_1.csv
True,index,freq,Re(Z),Im(Z),Z,Phase(Z),time,Ewe_meas,I_meas,Cs,Cp,cycle_number,I_Range,Ewe,I,Ns,(QQo),cycle
0,0,7000018.5,195.57425,1705.3599,1716.5377,-83.45778,2.4664734504476655,-0.014412915,4.1050826e-06,1.3332295e-05,1.3159224e-05,1.0,40,0.009994967,5.8227483e-06,0,6.4864742673667785e-09,1.0
1,1,6057573.0,358.15695,1937.1224,1969.9542,-79.52481,3.0184910500247497,-0.014404587,-4.04419e-06,1.356327e-05,1.311494e-05,1.0,40,0.014171838,7.1939935e-06,0,9.096078032724917e-09,1.0
2,2,5242039.0,312.2355,2201.3542,2223.3875,-81.92714,3.434482216456672,-0.014319608,-3.0910356e-05,1.3792085e-05,1.3520088e-05,1.0,40,0.019679483,8.851126e-06,0,9.379530973622725e-09,1.0
3,3,4536288.0,267.67487,2531.0337,2545.1487,-83.963005,4.803483908151975,-0.014398327,2.8956451e-06,1.3861863e-05,1.3708537e-05,1.0,40,0.021152997,8.3111045e-06,0,-1.4162143268600227e-09,1.0
4,4,3925558.5,392.3024,2874.5068,2901.1533,-82.22849,5.219480647909222,-0.0144865485,3.6530454e-07,1.4104424e-05,1.384652e-05,1.0,40,0.019335784,6.6648613e-06,0,-3.555993120395821e-10,1.0
5,5,3397055.0,427.31378,3230.0723,3258.2148,-82.46397,5.636491041019326,-0.014432684,-2.203558e-05,1.4504584e-05,1.42551025e-05,1.0,40,0.020163871,6.1886253e-06,0,-1.99459762110463e-09,1.0
6,6,2939708.2,469.5953,3694.2874,3724.014,-82.75576,6.0524813541269396,-0.014473748,-5.8674873e-06,1.4654979e-05,1.4421949e-05,1.0,40,0.021937473,5.890814e-06,0,-2.353403760139372e-09,1.0
7,7,2543924.5,540.82574,4267.578,4301.711,-82.777466,6.604489860328613,-0.014457222,-6.220997e-06,1.4660016e-05,1.4428293e-05,1.0,40,0.020612217,4.7916324e-06,0,2.8194994960320703e-09,1.0
8,8,2201436.2,661.32104,4907.2515,4951.6123,-82.32483,7.1564920732344035,-0.01447686,2.722834e-07,1.4732475e-05,1.4469684e-05,1.0,40,0.020820994,4.204892e-06,0,3.6477402630528862e-09,1.0
9,9,1905053.1,550.8245,5781.3647,5807.5454,-84.557526,7.87448853396927,-0.014553008,6.0290604e-06,1.4450494e-05,1.43205e-05,1.0,41,0.019372404,3.33573e-06,0,9.771305180861765e-09,1.0
10,10,1648567.4,547.75726,6754.7446,6776.9175,-85.3639,8.426480240217643,-0.014478797,6.566866e-07,1.4292379e-05,1.4199008e-05,1.0,41,0.020133113,2.9708365e-06,0,1.0857905807802758e-08,1.0
11,11,1426616.2,699.1927,7684.5015,7716.2446,-84.801125,8.978500853088917,-0.014512391,4.038404e-06,1.4517681e-05,1.4398482e-05,1.0,41,0.020172922,2.6143446e-06,0,1.1310506016416059e-08,1.0
12,12,1234551.2,1226.6879,9010.154,9093.274,-82.24713,9.530501759290928,-0.014469873,-4.9600226e-07,1.4307994e-05,1.4047616e-05,1.0,41,0.020754427,2.282393e-06,0,9.94736817799296e-09,1.0
13,13,1068345.5,1124.0388,10194.218,10256.0,-83.70785,10.082497572206194,-0.014496647,2.181812e-06,1.4613509e-05,1.4437976e-05,1.0,41,0.0207458,2.0227965e-06,0,1.0099226597276357e-08,1.0
14,14,924510.06,1264.0353,11864.393,11931.538,-83.91863,10.634500238433247,-0.014498007,3.5076837e-06,1.4509853e-05,1.43470015e-05,1.0,41,0.020352602,1.7057819e-06,0,1.1322719362578622e-08,1.0
15,15,800039.0,1215.1285,13857.522,13910.696,-84.98871,11.186479091324145,-0.014403824,-5.354428e-06,1.4355666e-05,1.4246127e-05,1.0,41,0.020753654,1.4919206e-06,0,1.0355016850592986e-08,1.0
16,16,692334.1,2430.6838,15425.294,15615.631,-81.04509,11.73848093082779,-0.0144804,7.2931215e-07,1.4902906e-05,1.4541821e-05,1.0,41,0.02046837,1.3107616e-06,0,1.012809821381211e-08,1.0
17,17,599122.25,2802.8865,17778.896,17998.48,-81.04092,12.290485250385245,-0.014432218,-2.9093865e-06,1.49416965e-05,1.4579338e-05,1.0,41,0.02075686,1.1532562e-06,0,9.232693821871862e-09,1.0
18,18,518454.94,3551.2844,19957.295,20270.797,-79.910164,12.842496583267348,-0.014406823,-5.352566e-06,1.538181e-05,1.4909708e-05,1.0,41,0.020317208,1.0022895e-06,0,1.0327172737610289e-08,1.0
19,19,448662.03,4548.4946,23401.533,23839.475,-79.00072,13.39449959617923,-0.014499516,3.3307765e-06,1.5158509e-05,1.4606688e-05,1.0,41,0.020259447,8.4982776e-07,0,1.1369112542973249e-08,1.0
20,20,388258.97,6040.5405,26653.174,27329.102,-77.230484,13.94649535571807,-0.014526104,5.8056125e-06,1.5379766e-05,1.4628401e-05,1.0,41,0.020908656,7.650693e-07,0,1.1739275225323809e-08,1.0
21,21,335983.9,5695.752,33975.293,34449.414,-80.48321,14.498504501971183,-0.014452675,3.7177253e-07,1.3942428e-05,1.3561295e-05,1.0,41,0.020265166,5.882587e-07,0,1.1798189605837845e-08,1.0
22,22,290751.2,10398.999,34723.484,36247.2,-73.32808,15.05050034148735,-0.014455917,-2.754826e-06,1.5764323e-05,1.4466818e-05,1.0,41,0.020630706,5.691669e-07,0,1.1692659320601706e-08,1.0
23,23,251605.19,12857.051,38562.047,40648.926,-71.56099,15.60249906106037,-0.014469426,-2.520575e-07,1.6403648e-05,1.4762587e-05,1.0,41,0.02034806,5.0058054e-07,0,1.1518261112938274e-08,1.0
24,24,217729.38,17208.871,42945.152,46264.797,-68.16316,16.15448770057992,-0.014495883,1.6734363e-06,1.7021152e-05,1.4666144e-05,1.0,41,0.020325158,4.3932232e-07,0,1.2525813286878752e-08,1.0
25,25,188418.58,20901.082,48077.55,52424.29,-66.50364,16.7064959401323,-0.014434286,-2.2836944e-06,1.7569284e-05,1.47765695e-05,1.0,41,0.020794993,3.9666716e-07,0,1.284727000070518e-08,1.0
26,26,163051.14,24884.422,53135.4,58673.715,-64.90532,17.42549421431613,-0.014422734,-1.507435e-07,1.8370136e-05,1.5065831e-05,1.0,42,0.019272137,3.2846287e-07,0,1.323786104364228e-08,1.0
27,27,141098.2,30653.586,57409.207,65080.406,-61.90006,17.841498527413933,-0.014447291,-9.8593034e-08,1.9647943e-05,1.528902e-05,1.0,42,0.020917445,3.2140926e-07,0,1.3243790743911651e-08,1.0
28,28,122105.11,38271.7,63076.477,73779.164,-58.752686,18.39350050027133,-0.014496386,1.1634077e-07,2.0664214e-05,1.5103802e-05,1.0,42,0.02058476,2.7900506e-07,0,1.325831164776186e-08,1.0
29,29,105663.59,45282.055,66445.51,80408.15,-55.725903,18.809493480046513,-0.014444217,-1.0492549e-07,2.2668832e-05,1.5479618e-05,1.0,42,0.02192231,2.7263792e-07,0,1.3245070650024596e-08,1.0
30,30,91439.65,54549.406,69510.445,88359.15,-51.876396,19.361501319595845,-0.0145118125,8.6730546e-07,2.504007e-05,1.5496464e-05,1.0,42,0.020354066,2.3035606e-07,0,1.3257384781785077e-08,1.0
31,31,79127.08,63550.78,71684.53,95798.61,-48.441917,19.77748501932365,-0.01454453,7.633774e-07,2.8058828e-05,1.5710935e-05,1.0,42,0.021315476,2.2250298e-07,0,1.3242718874829269e-08,1.0
32,32,68475.36,75051.45,72345.27,104242.79,-43.948177,20.329497125552734,-0.014559398,8.1627263e-07,3.2127406e-05,1.5474048e-05,1.0,42,0.02027428,1.9449095e-07,0,1.3289269911853788e-08,1.0
33,33,59252.523,85184.64,73495.125,112507.586,-40.78678,20.7454883986793,-0.014476618,1.3924978e-07,3.654725e-05,1.5595819e-05,1.0,42,0.020918855,1.8593285e-07,0,1.3313270254796055e-08,1.0
34,34,51282.285,93943.9,73555.36,119314.07,-38.059917,21.16148625841015,-0.014469538,1.4818988e-07,4.219281e-05,1.6035547e-05,1.0,42,0.021415347,1.7948719e-07,0,1.3299926436774554e-08,1.0
35,35,44369.8,106208.97,67971.98,126097.32,-32.61857,21.577484198176535,-0.014482467,2.694046e-08,5.2771902e-05,1.5333837e-05,1.0,42,0.02183497,1.7315966e-07,0,1.33219562549992e-08,1.0
36,36,38403.727,112374.68,64868.9,129753.77,-29.995926,22.129485797748202,-0.014480642,6.307314e-08,6.388667e-05,1.5967735e-05,1.0,42,0.020205468,1.5572162e-07,0,1.3332743702685125e-08,1.0
37,37,33226.32,121449.914,59091.89,135062.7,-25.945404,22.5454994708125,-0.0145088695,6.4473556e-07,8.1060636e-05,1.551654e-05,1.0,42,0.020454576,1.5144504e-07,0,1.3323546098504057e-08,1.0
38,38,28754.086,127946.555,53424.74,138652.53,-22.663225,22.961491437250515,-0.01443967,-1.10326596e-07,0.00010360439,1.5381807e-05,1.0,42,0.020558964,1.4827688e-07,0,1.3379967743270499e-08,1.0
39,39,24884.947,132477.06,47438.7,140714.61,-19.701933,23.377482630341547,-0.014458191,-3.790795e-09,0.00013481887,1.5322788e-05,1.0,42,0.02055258,1.4605861e-07,0,1.345034111138531e-08,1.0
40,40,21553.963,138053.78,43502.848,144745.8,-17.490433,23.794491130131064,-0.014449061,-8.633234e-09,0.00016973652,1.5331998e-05,1.0,42,0.020601425,1.4232832e-07,0,1.345226509103824e-08,1.0
41,41,18631.234,141180.95,39016.305,146472.98,-15.448495,24.21048968323157,-0.014524743,6.033881e-07,0.00021894365,1.5534939e-05,1.0,42,0.020489344,1.398848e-07,0,1.347092287505093e-08,1.0
42,42,16126.037,143734.61,34115.113,147727.72,-13.351972,24.626497249671957,-0.014448614,1.1820404e-07,0.00028929816,1.54282e-05,1.0,42,0.020313721,1.3750785e-07,0,1.3532988120821389e-08,1.0
43,43,13954.87,144233.1,32506.06,147850.7,-12.700653,25.042487322731176,-0.014452191,2.2098714e-08,0.0003508569,1.6959455e-05,1.0,42,0.019943368,1.3488855e-07,0,1.360970277417158e-08,1.0
44,44,12080.609,148171.48,26714.854,150560.53,-10.220448,25.458497689192882,-0.01450164,2.0164494e-07,0.0004931494,1.5526079e-05,1.0,42,0.0197343,1.310722e-07,0,1.374712989570807e-08,1.0
45,45,10447.592,148852.16,21873.486,150450.7,-8.359655,25.874502802296774,-0.014447217,1.129633e-08,0.00069644355,1.472087e-05,1.0,42,0.019222206,1.2776414e-07,0,1.3784588178943568e-08,1.0
46,46,9045.586,150116.7,19711.996,151405.38,-7.480774,26.306248982815305,-0.014483493,8.672869e-08,0.00089259166,1.5129739e-05,1.0,42,0.021855624,1.443517e-07,0,1.3857738248906188e-08,1.0
47,47,7827.7437,150186.3,16765.287,151119.16,-6.3695545,26.78694031230407,-0.01450095,3.2308148e-07,0.0012127535,1.4926414e-05,1.0,42,0.02184962,1.4458537e-07,0,1.3948009397798857e-08,1.0
48,48,6770.8345,150674.23,14991.656,151418.22,-5.682065,27.325398231187137,-0.014480698,5.506617e-08,0.001567936,1.536991e-05,1.0,42,0.021921106,1.4477192e-07,0,1.4035552642266068e-08,1.0
49,49,5860.798,151817.62,12429.012,152325.55,-4.6802554,28.128972802718636,-0.014451036,-3.601065e-08,0.002184876,1.4546365e-05,1.0,42,0.020244591,1.3290345e-07,0,1.424384521545156e-08,1.0
50,50,5071.625,151710.64,11383.865,152137.14,-4.2912445,28.80968944841152,-0.014506559,3.1544525e-07,0.0027566603,1.5434489e-05,1.0,42,0.020276584,1.3327833e-07,0,1.4302081468428904e-08,1.0
51,51,4388.5933,152811.38,10058.901,153142.08,-3.7660964,29.489808734040707,-0.014499386,3.001727e-07,0.0036053236,1.5554508e-05,1.0,42,0.020347815,1.3286888e-07,0,1.441848249408073e-08,1.0
52,52,3798.7827,152450.84,8500.916,152687.67,-3.191604,30.169832712999778,-0.014514235,3.7914316e-07,0.0049284454,1.5276837e-05,1.0,42,0.02033013,1.3314846e-07,0,1.4528224760310188e-08,1.0
53,53,3286.0488,153095.1,8166.5767,153312.75,-3.0534441,30.849720158636046,-0.014547641,5.821571e-07,0.0059307017,1.6827888e-05,1.0,42,0.020362446,1.328164e-07,0,1.4530970379497799e-08,1.0
54,54,2844.088,154043.67,8168.107,154260.08,-3.0352442,31.529812644264894,-0.014458191,1.0274657e-07,0.0068510273,1.920841e-05,1.0,42,0.020422114,1.3238756e-07,0,1.4643146293861431e-08,1.0
55,55,2460.7852,153796.8,7213.3784,153965.86,-2.6853192,32.20970310323173,-0.014492417,4.081985e-07,0.008966185,1.9680507e-05,1.0,42,0.02039101,1.3243852e-07,0,1.4767405132854103e-08,1.0
56,56,2129.3164,153778.05,6810.807,153928.8,-2.5359643,32.889834682195215,-0.014479729,4.1788343e-07,0.010974414,2.1485168e-05,1.0,42,0.020393608,1.3248729e-07,0,1.488131144730609e-08,1.0
57,57,1843.2289,154632.11,6384.0825,154763.84,-2.364149,33.56993911450263,-0.014472257,7.5926415e-08,0.013525158,2.3014436e-05,1.0,42,0.020419156,1.3193751e-07,0,1.495342649060458e-08,1.0
58,58,1594.4913,154986.97,6325.166,155115.98,-2.3369985,34.24984840012621,-0.014479767,-9.598334e-08,0.015780693,2.6239575e-05,1.0,42,0.020430323,1.3170998e-07,0,1.5062283278863387e-08,1.0
59,59,1380.4436,155322.9,6573.541,155461.95,-2.4234128,34.92968640576146,-0.01444131,-3.3216743e-08,0.017538888,3.1358308e-05,1.0,42,0.02040724,1.312684e-07,0,1.520067245193187e-08,1.0
60,60,1194.6187,156253.81,6573.687,156392.03,-2.4090455,35.60982883805991,-0.01450941,8.6915115e-08,0.020266643,3.580722e-05,1.0,42,0.020456558,1.3080307e-07,0,1.520150874698281e-08,1.0
61,61,1033.3434,157478.75,7213.1816,157643.86,-2.622552,36.290068817004794,-0.014479506,1.8190333e-07,0.021352492,4.470419e-05,1.0,42,0.020480605,1.2991693e-07,0,1.5217098490654262e-08,1.0
62,62,894.71045,157914.12,6594.44,158051.75,-2.3912628,36.96981988931657,-0.014488579,4.027972e-07,0.026974892,4.6958794e-05,1.0,42,0.020474043,1.2954013e-07,0,1.529447084708006e-08,1.0
63,63,774.2569,157716.06,8682.014,157954.84,-3.1508598,37.64993512161891,-0.014531805,5.5421947e-07,0.023676341,7.153023e-05,1.0,42,0.02043194,1.2935304e-07,0,1.54658463283393e-08,1.0
64,64,669.7856,158795.11,8222.503,159007.84,-2.9641614,38.329807633912424,-0.01446011,2.2008497e-07,0.028898833,7.727719e-05,1.0,42,0.020433387,1.2850553e-07,0,1.553060110361473e-08,1.0
65,65,579.81464,159371.7,8225.171,159583.81,-2.954413,39.00983739954245,-0.014473711,2.9067397e-07,0.03337229,8.865398e-05,1.0,42,0.020445045,1.2811478e-07,0,1.5483965971948837e-08,1.0
66,66,501.44418,160444.22,9401.811,160719.45,-3.3536186,39.68717521833605,-0.014464991,2.0015587e-07,0.033758726,0.00011552398,1.0,42,0.020451028,1.2724675e-07,0,1.54808629532768e-08,1.0
67,67,434.02762,160623.84,10546.536,160969.72,-3.7566395,40.3671919706685,-0.0144669665,2.523063e-07,0.03476906,0.0001492534,1.0,42,0.020429071,1.2691251e-07,0,1.5661017623902435e-08,1.0
68,68,375.6009,161782.4,12481.366,162263.16,-4.4115787,41.046461016259855,-0.014491281,3.351879e-07,0.033949345,0.00020087034,1.0,42,0.020441005,1.2597441e-07,0,1.5806367482438094e-08,1.0
69,69,325.10385,163139.34,12830.827,163643.14,-4.497027,41.72569584855228,-0.014511365,5.361531e-07,0.03815429,0.00023456168,1.0,42,0.020456623,1.2500752e-07,0,1.599465875523028e-08,1.0
70,70,281.3503,164004.22,14448.355,164639.42,-5.034615,42.402806734040496,-0.014531245,2.2380961e-07,0.039152034,0.0003015251,1.0,42,0.020436205,1.2412704e-07,0,1.6201899442967893e-08,1.0
71,71,243.36427,164692.28,15168.851,165389.36,-5.262335,43.08610577977379,-0.014486493,2.824788e-07,0.04311324,0.000362661,1.0,42,0.020410229,1.2340715e-07,0,1.6138387045292764e-08,1.0
72,72,210.60631,166383.45,17017.67,167251.47,-5.839895,43.76319951863843,-0.014483716,3.0948524e-07,0.044406716,0.0004597365,1.0,42,0.020443998,1.222351e-07,0,1.6038035929588586e-08,1.0
73,73,182.27473,168440.05,19273.182,169539.1,-6.5274878,44.43425848384504,-0.014469425,2.4113115e-07,0.045304384,0.0005854736,1.0,42,0.020476086,1.2077501e-07,0,1.620466721324397e-08,1.0
74,74,157.72879,170279.38,24937.88,172095.8,-8.331892,45.122642996568175,-0.014490237,2.9905527e-07,0.04046221,0.0008496267,1.0,42,0.02051174,1.1918792e-07,0,1.620979673040098e-08,1.0
75,75,136.52892,169954.22,22052.65,171378.98,-7.393187,45.79452929508989,-0.014569962,1.1388615e-06,0.052860916,0.0008752682,1.0,42,0.020400457,1.19037104e-07,0,1.6388750249473578e-08,1.0
76,76,118.14758,172625.17,26041.49,174578.38,-8.578709,46.48290348783485,-0.0144922305,3.975819e-07,0.05172845,0.0011510131,1.0,42,0.020451251,1.17146534e-07,0,1.637080577398188e-08,1.0
77,77,102.25773,175091.88,27760.178,177278.86,-9.009049,47.14932855943334,-0.014472146,2.5863866e-07,0.05606628,0.0013747772,1.0,42,0.020502888,1.15653314e-07,0,1.6483475533842156e-08,1.0
78,78,88.4436,176649.9,30326.072,179234.1,-9.7411995,47.83929248552886,-0.014429479,5.2458663e-08,0.05933863,0.0016987466,1.0,42,0.020441044,1.1404663e-07,0,1.653267632649364e-08,1.0
79,79,76.54279,178871.97,33495.465,181981.12,-10.606339,48.506727263957146,-0.014452396,3.588227e-08,0.062076867,0.0021030477,1.0,42,0.02044351,1.1233863e-07,0,1.6555329180501448e-08,1.0
80,80,66.250786,181738.95,37362.15,185539.69,-11.61709,49.17500230902806,-0.014417779,3.1039672e-08,0.064297974,0.0026072778,1.0,42,0.02046289,1.10288475e-07,0,1.670316359503114e-08,1.0
81,81,57.329906,184607.38,40712.83,189043.42,-12.436784,49.828606473427044,-0.014503615,3.856618e-07,0.06818795,0.0031626201,1.0,42,0.02043983,1.0812241e-07,0,1.66414265254407e-08,1.0
82,82,49.60321,187537.61,43478.125,192511.56,-13.052679,50.767385824612575,-0.0145155955,1.4531057e-07,0.07379714,0.003764155,1.0,43,0.020448904,1.062217e-07,0,1.6770912829758574e-08,1.0
83,83,42.92585,190803.27,47939.754,196733.6,-14.103753,51.47542353827157,-0.014497597,2.3486814e-07,0.07734022,0.004592403,1.0,43,0.020477567,1.040878e-07,0,1.6659434394784888e-08,1.0
84,84,37.1518,194486.95,51818.016,201271.66,-14.918993,52.119186422176426,-0.014488225,1.9384187e-07,0.08267221,0.0054796883,1.0,43,0.020453405,1.0162089e-07,0,1.6656001176785415e-08,1.0
85,85,32.150223,197811.22,57608.08,206029.05,-16.237017,52.758371572504984,-0.01443343,1.6061848e-07,0.08593157,0.0067183496,1.0,43,0.020440143,9.9210006e-08,0,1.6919298591717553e-08,1.0
86,86,27.835518,202298.4,62645.215,211775.98,-17.206047,53.48632840710343,-0.014471363,1.753212e-07,0.09127102,0.007986478,1.0,43,0.020464,9.663041e-08,0,1.6852141331769686e-08,1.0
87,87,24.082958,205940.08,68391.23,216999.25,-18.370958,54.18839534712606,-0.014445465,1.588306e-07,0.09662954,0.009598298,1.0,43,0.020393323,9.397877e-08,0,1.7021071716260315e-08,1.0
88,88,20.833313,211387.3,74345.76,224080.08,-19.376976,54.842775511569926,-0.014492567,2.1944811e-07,0.10275562,0.011311273,1.0,43,0.020459391,9.1303924e-08,0,1.7133304730065962e-08,1.0
89,89,18.021912,216661.2,81240.63,231391.7,-20.554348,55.588708133676846,-0.014597994,2.85457e-07,0.10870412,0.01339976,1.0,43,0.020459868,8.8420926e-08,0,1.700473174522009e-08,1.0
90,90,15.604198,221754.5,88747.53,238853.89,-21.811596,56.24502352482523,-0.014472369,2.0873989e-07,0.11492708,0.015866105,1.0,43,0.020439997,8.5575316e-08,0,1.6896133671783393e-08,1.0
91,91,13.500899,227099.89,96987.82,246943.31,-23.12593,56.9929803070263,-0.014476776,2.0661683e-07,0.12154587,0.018749086,1.0,43,0.020430723,8.2734466e-08,0,1.6964478040329253e-08,1.0
92,92,11.686608,234509.25,105184.02,257018.03,-24.157581,57.583869215101004,-0.014477884,1.1664956e-07,0.12947379,0.021684742,1.0,43,0.020484766,7.970167e-08,0,1.6844158744853466e-08,1.0
93,93,10.113269,238536.2,115825.77,265170.0,-25.89977,58.25752068703878,-0.014500336,1.634116e-07,0.13586994,0.025922986,1.0,43,0.020376366,7.6842646e-08,0,1.6864910164266906e-08,1.0
94,94,8.748621,247465.95,126075.94,277731.06,-26.997377,59.02436627013958,-0.014488355,1.522377e-07,0.14429401,0.029734718,1.0,43,0.02046952,7.3702665e-08,0,1.7485075312439195e-08,1.0
95,95,7.570237,254083.1,137601.5,288950.5,-28.438248,59.90000511176186,-0.014487573,1.9054488e-07,0.15278737,0.034648698,1.0,43,0.020448875,7.0769474e-08,0,1.7205326294641075e-08,1.0
96,96,6.554112,260754.06,150154.77,300897.22,-29.935411,60.43632231056108,-0.014499311,-7.528564e-09,0.16172129,0.040272545,1.0,43,0.020418279,6.785798e-08,0,1.7139957118842295e-08,1.0
97,97,5.669445,269660.25,164148.16,315691.72,-31.329802,61.04614228618448,-0.014452433,3.2496484e-07,0.17101869,0.046236955,1.0,43,0.020454187,6.479165e-08,0,1.730992006941929e-08,1.0
98,98,4.907347,277377.84,180510.84,330942.03,-33.055115,61.73854783907882,-0.014446416,8.430072e-08,0.17966771,0.053453084,1.0,43,0.02044724,6.178496e-08,0,1.758809785365598e-08,1.0
99,99,4.245922,285227.1,198732.75,347633.72,-34.86696,62.52631382315303,-0.014452731,1.2573653e-07,0.18861607,0.06164158,1.0,43,0.020438178,5.8792278e-08,0,1.6757243199064823e-08,1.0
100,100,3.6747382,293530.2,219586.12,366576.1,-36.799686,63.42593511924497,-0.014479981,2.962665e-07,0.19723721,0.070773445,1.0,43,0.020432904,5.573987e-08,0,1.7726193695605414e-08,1.0
101,101,3.180988,303020.7,242340.22,388008.16,-38.651005,64.45416842136183,-0.014480977,1.2939587e-07,0.2064584,0.08053819,1.0,43,0.020435805,5.2668494e-08,0,1.7953324982153714e-08,1.0
102,102,2.752818,310691.0,269435.78,411247.53,-40.932304,65.6331064774131,-0.014472531,1.0887802e-07,0.21457906,0.09210671,1.0,43,0.020439994,4.970241e-08,0,1.6941266784321445e-08,1.0
103,103,2.3804083,321495.16,301213.47,440555.0,-43.13453,66.98799443509779,-0.014471655,1.861195e-07,0.22197,0.103763066,1.0,43,0.020456303,4.643303e-08,0,1.6908757887162038e-08,1.0
104,104,2.060257,329132.47,336334.44,470583.72,-45.620056,68.54430986897205,-0.014476175,2.1127141e-07,0.22968224,0.11732655,1.0,43,0.0204303,4.3414804e-08,0,1.8045990764504676e-08,1.0
105,105,1.7836765,341160.22,377249.1,508632.66,-47.875805,70.33264806064835,-0.014444145,1.4858026e-07,0.23652433,0.13011393,1.0,43,0.02043568,4.0177678e-08,0,1.8648622772185942e-08,1.0
106,106,1.5427545,351476.28,425838.22,552153.75,-50.464584,72.3921775984054,-0.014527808,1.8485865e-07,0.2422583,0.14409466,1.0,43,0.020436076,3.701157e-08,0,1.8047394010333937e-08,1.0
107,107,1.3354719,364667.0,478836.38,601885.6,-52.70822,74.76384048443288,-0.014482704,1.6402566e-07,0.24888472,0.15752323,1.0,43,0.02044081,3.3961285e-08,0,1.708863682059124e-08,1.0
108,108,1.1556969,379230.7,542820.9,662171.0,-55.06071,77.49538829413359,-0.014461605,1.8142536e-07,0.25369954,0.17048746,1.0,43,0.02044368,3.0873718e-08,0,1.6988281733223076e-08,1.0
109,109,1.0000616,393778.34,614757.1,730060.06,-57.358692,80.64510364373564,-0.014470698,1.7463003e-07,0.2588748,0.18356071,1.0,43,0.020445496,2.8005225e-08,0,1.794539953775873e-08,1.0
