Repository: Jay2-davic/SPOC_code

# Studying-Polymers-on a-Chip (SPOC) Data Cleaning and Processing
Author: Jay Jimenez jimenez45@llnl.gov

# Project Description

The SPOC project aims to establish an automated, high-throughput experimentation workflow to screen solid state polymer electrolytes. This repository contains code to reproduce the data cleaning workflow, data processing, and active learning for the SPOC project. Electrochemical impedance spectroscopy processing code is included as a Python file which was used to determine bulk ionic conductivities.

File: data/split_cycle/09252024_9_PEGMEA_1_PEGDA_2,14_Aerosil380_20_LiTFSI_B2_C01_RUN_2.csv
True,index,freq,Re(Z),Im(Z),Z,Phase(Z),time,Ewe_meas,I_meas,Cs,Cp,cycle_number,I_Range,Ewe,I,Ns,(QQo),cycle
110,110,7000018.5,124.54898,1719.1167,1723.6226,-85.85619,82.8464904682769,-0.014394266,-6.22091e-06,1.3225606e-05,1.3156548e-05,2.0,40,0.01002837,5.8181936e-06,0,2.206519062392963e-08,2.0
111,111,6057573.0,370.45837,1947.178,1982.1053,-79.22799,83.39850585450768,-0.014357096,-3.2398802e-05,1.3493228e-05,1.302188e-05,2.0,40,0.014164146,7.146011e-06,0,1.8491190628569853e-08,2.0
112,112,5242039.0,331.75983,2212.2083,2236.9465,-81.47105,83.81448187425849,-0.014394396,-1.3923637e-05,1.3724416e-05,1.3422539e-05,2.0,40,0.019657165,8.787499e-06,0,1.8156406359509388e-08,2.0
113,113,4536288.0,229.23473,2480.9924,2491.56,-84.72106,85.18248780592694,-0.0144236665,-1.3649939e-06,1.4141454e-05,1.4021751e-05,2.0,40,0.019507216,7.829318e-06,0,1.713551104033881e-08,2.0
114,114,3925558.5,339.27454,2875.9795,2895.922,-83.272,85.59849334569299,-0.014407606,-6.9838293e-06,1.4097201e-05,1.390371e-05,2.0,40,0.01855102,6.4059113e-06,0,1.6892005133596023e-08,2.0
115,115,3397055.0,393.96722,3260.6123,3284.327,-83.110565,86.0145045920799,-0.014418393,-2.4603125e-05,1.436873e-05,1.4161979e-05,2.0,40,0.019525662,5.945103e-06,0,1.764066308521745e-08,2.0
116,116,2939708.2,438.60965,3731.1746,3756.866,-83.295494,86.43049205184798,-0.014453552,-1.3123592e-05,1.4510098e-05,1.4312321e-05,2.0,40,0.021371631,5.688686e-06,0,1.4385248702050922e-08,2.0
117,117,2543924.5,485.22656,4308.522,4335.7593,-83.57441,86.98249386475072,-0.014463184,-1.3923629e-05,1.4520701e-05,1.4338836e-05,2.0,40,0.020797586,4.7967574e-06,0,1.1930615483461871e-08,2.0
118,118,2201436.2,585.6933,4947.9766,4982.5205,-83.2493,87.5345073309436,-0.014470022,-9.030413e-06,1.4611217e-05,1.4409319e-05,2.0,40,0.020751052,4.16477e-06,0,1.0689667220965364e-08,2.0
119,119,1905053.1,480.38492,5806.551,5826.388,-85.2706,88.2535074451298,-0.014519899,1.1203556e-06,1.4387813e-05,1.4290006e-05,2.0,41,0.019480161,3.343437e-06,0,1.3633091208438388e-08,2.0
120,120,1648567.4,602.3491,6732.894,6759.7847,-84.887726,88.80548341802205,-0.014422753,-1.9634e-06,1.4338763e-05,1.4224909e-05,2.0,41,0.020006351,2.9596138e-06,0,1.3362242615056709e-08,2.0
121,121,1426616.2,574.0617,7722.503,7743.8105,-85.748665,89.35749237754499,-0.014453868,-1.0993479e-06,1.4446242e-05,1.4366852e-05,2.0,41,0.0202238,2.6116084e-06,0,1.458486294398832e-08,2.0
122,122,1234551.2,844.7606,8902.91,8942.898,-84.579666,89.90949899042607,-0.014433224,-1.805114e-06,1.4480349e-05,1.435114e-05,2.0,41,0.02088473,2.3353425e-06,0,1.447838432309862e-08,2.0
123,123,1068345.5,1102.3419,10320.5,10379.204,-83.9033,90.46150176334777,-0.014486381,1.295414e-06,1.4434698e-05,1.4271875e-05,2.0,41,0.020519068,1.9769404e-06,0,1.4210287688912083e-08,2.0
124,124,924510.06,1246.4874,11628.793,11695.407,-83.88184,91.01350650956738,-0.014453533,-1.8315659e-07,1.4803822e-05,1.4635664e-05,2.0,41,0.02031271,1.7368108e-06,0,1.5639864106466363e-08,2.0
125,125,800039.0,1705.4602,13609.351,13715.795,-82.85719,91.5655063224549,-0.014427989,-3.162643e-06,1.4617447e-05,1.4391445e-05,2.0,41,0.02057834,1.5003388e-06,0,1.5192564471013508e-08,2.0
126,126,692334.1,1946.2764,15339.681,15462.658,-82.76903,92.11748600201099,-0.014495286,2.1650521e-06,1.4986081e-05,1.4748654e-05,2.0,41,0.020264968,1.3105747e-06,0,1.64328967650632e-08,2.0
127,127,599122.25,2351.997,17889.062,18043.016,-82.509895,92.66948421488632,-0.014535867,5.854029e-06,1.4849681e-05,1.459735e-05,2.0,41,0.020793514,1.1524412e-06,0,1.5843371485769432e-08,2.0
128,128,518454.94,3175.1602,20549.889,20793.738,-81.21669,93.2214965611056,-0.014486604,9.937406e-07,1.4938248e-05,1.4589938e-05,2.0,41,0.020457456,9.838277e-07,0,1.5401251692999156e-08,2.0
129,129,448662.03,4480.0103,23558.123,23980.318,-79.23272,93.77348925397382,-0.0144866975,2.2838474e-07,1.5057752e-05,1.4532207e-05,2.0,41,0.020116147,8.388607e-07,0,1.5740476880356623e-08,2.0
130,130,388258.97,4926.099,27292.664,27733.662,-79.76874,94.32549208021373,-0.014518315,5.124055e-06,1.5019404e-05,1.454555e-05,2.0,41,0.02082904,7.510382e-07,0,1.5694699191548583e-08,2.0
131,131,335983.9,4939.8037,31687.186,32069.914,-81.13932,94.87750549308839,-0.014463762,8.894592e-07,1.49492e-05,1.4594516e-05,2.0,41,0.020542663,6.405587e-07,0,1.69828255887319e-08,2.0
132,132,290751.2,8581.745,35037.805,36073.453,-76.23758,95.42948562596575,-0.014454055,-3.3712076e-06,1.5622903e-05,1.4738731e-05,2.0,41,0.02039516,5.653786e-07,0,1.6462537894145867e-08,2.0
133,133,251605.19,12092.05,39423.605,41236.37,-72.94812,95.98149906549952,-0.014488299,4.2115867e-06,1.6045165e-05,1.4665471e-05,2.0,41,0.02048445,4.9675685e-07,0,1.6054332107264615e-08,2.0
134,134,217729.38,14490.124,44807.062,47091.79,-72.079346,96.53350487837452,-0.014495528,2.9155094e-06,1.6313856e-05,1.4769276e-05,2.0,41,0.020261463,4.302547e-07,0,1.5808100044176617e-08,2.0
135,135,188418.58,16457.352,50435.203,53052.37,-71.92814,97.25248528589145,-0.014419194,-4.576854e-07,1.6747987e-05,1.5136329e-05,2.0,42,0.019893248,3.7497378e-07,0,1.6382281274917157e-08,2.0
136,136,163051.14,21481.041,55881.516,59868.01,-68.973076,97.66850346562569,-0.014520607,2.8359432e-07,1.7467395e-05,1.5218604e-05,2.0,42,0.021774137,3.6370236e-07,0,1.635789064089405e-08,2.0
137,137,141098.2,27707.584,61236.773,67213.484,-65.65485,98.22050429185038,-0.014520719,3.6219225e-07,1.8419862e-05,1.528967e-05,2.0,42,0.020463336,3.0445284e-07,0,1.637932398295108e-08,2.0
138,138,122105.11,28113.176,69926.63,75366.336,-68.09799,98.77250343808555,-0.0145234205,2.867605e-07,1.8639905e-05,1.6046271e-05,2.0,42,0.020123515,2.6700934e-07,0,1.6400778480395674e-08,2.0
139,139,105663.59,42249.945,75558.8,86568.984,-60.787544,99.18848441782757,-0.014480195,1.1295136e-08,1.9934701e-05,1.5186411e-05,2.0,42,0.021557713,2.4902351e-07,0,1.642018871003881e-08,2.0
140,140,91439.65,50265.957,78903.664,93554.555,-57.50063,99.74048431075062,-0.014553343,6.39334e-07,2.2059132e-05,1.5691081e-05,2.0,42,0.0203094,2.1708617e-07,0,1.6466180237192497e-08,2.0
141,141,79127.08,64463.59,82943.93,105048.8,-52.145832,100.15649046379258,-0.014445037,-1.887385e-07,2.4249925e-05,1.5118108e-05,2.0,42,0.021400547,2.0372005e-07,0,1.644170068776443e-08,2.0
142,142,68475.36,73721.4,89009.1,115574.5,-50.366894,100.70849067668314,-0.014528395,5.4881593e-07,2.6112675e-05,1.5488029e-05,2.0,42,0.020288577,1.7554545e-07,0,1.6407121658490257e-08,2.0
143,143,59252.523,86633.82,90678.13,125411.09,-46.306633,101.12448341646814,-0.014465718,7.5738036e-08,2.9621748e-05,1.5486166e-05,2.0,42,0.020921199,1.6682095e-07,0,1.6441865638975096e-08,2.0
144,144,51282.285,99061.47,92633.59,135625.06,-43.07949,101.54050498289871,-0.014547492,7.8684513e-07,3.350304e-05,1.5629366e-05,2.0,42,0.021480145,1.5837887e-07,0,1.6455873242986424e-08,2.0
145,145,44369.8,112949.46,87252.08,142725.28,-37.685646,101.95648350930423,-0.014476115,3.6628992e-07,4.111089e-05,1.5364081e-05,2.0,42,0.02184818,1.5307856e-07,0,1.6451205543328327e-08,2.0
146,146,38403.727,123680.55,83166.96,149042.34,-33.918213,102.50849486884545,-0.014497019,2.5491173e-07,4.9830574e-05,1.5515945e-05,2.0,42,0.020200647,1.355363e-07,0,1.6554555584054498e-08,2.0
147,147,33226.32,135568.92,78825.33,156819.53,-30.175476,102.92450027531595,-0.014446285,9.0452026e-08,6.0767605e-05,1.5353358e-05,2.0,42,0.020428421,1.3026707e-07,0,1.655774568429555e-08,2.0
148,148,28754.086,145340.33,74553.55,163346.39,-27.15594,103.34049904168933,-0.014524985,5.1920216e-07,7.424244e-05,1.5465708e-05,2.0,42,0.020533863,1.2570749e-07,0,1.6581618263532427e-08,2.0
149,149,24884.947,153831.55,65338.19,167132.36,-23.012802,103.75649658145267,-0.014515073,2.5565686e-07,9.788504e-05,1.49599255e-05,2.0,42,0.020573303,1.2309587e-07,0,1.6661233861105825e-08,2.0
150,150,21553.963,160560.55,61708.484,172010.55,-21.023342,104.17348862797371,-0.0145430025,6.901808e-07,0.00011965976,1.5400248e-05,2.0,42,0.020540867,1.1941633e-07,0,1.6675086291269163e-08,2.0
151,151,18631.234,165389.06,55744.273,174530.7,-18.626354,104.58949728772859,-0.01447073,3.3518623e-07,0.00015324216,1.5632739e-05,2.0,42,0.02042511,1.1702875e-07,0,1.670815636648726e-08,2.0
152,152,16126.037,169657.33,50370.54,176976.83,-16.53593,105.00550264082267,-0.0144223245,-7.046877e-08,0.00019593674,1.5872169e-05,2.0,42,0.02023838,1.14356105e-07,0,1.6666984795159737e-08,2.0
153,153,13954.87,176421.94,44954.184,182059.27,-14.295364,105.42149255386903,-0.014493591,1.4316149e-07,0.0002537022,1.546817e-05,2.0,42,0.020051684,1.10138224e-07,0,1.6622814298246326e-08,2.0
154,154,12080.609,176576.19,34579.613,179930.27,-11.080234,105.8374907336256,-0.0144951,2.5472605e-07,0.00038098785,1.4071583e-05,2.0,42,0.019658467,1.0925603e-07,0,1.6591825632339802e-08,2.0
155,155,10447.592,178100.5,32347.244,181014.17,-10.294051,106.25350731340586,-0.014447366,-3.7905847e-09,0.00047094116,1.50389e-05,2.0,42,0.019125437,1.0565713e-07,0,1.65928034589954e-08,2.0
156,156,9045.586,180651.05,29260.035,183005.33,-9.200294,106.68525794727611,-0.014480437,-1.2801944e-07,0.0006013241,1.5372016e-05,2.0,42,0.021759568,1.1890128e-07,0,1.6683963127997555e-08,2.0
157,157,7827.7437,181256.31,24377.709,182888.28,-7.659918,107.16593485011254,-0.014473171,-8.6322505e-09,0.0008340472,1.48185145e-05,2.0,42,0.021786923,1.19126945e-07,0,1.6700464689425665e-08,2.0
158,158,6770.8345,181733.95,21515.21,183003.1,-6.751735,107.7044175156334,-0.014444925,7.722978e-08,0.0010925274,1.51010345e-05,2.0,42,0.021869704,1.1950456e-07,0,1.6752154864910156e-08,2.0
159,159,5860.798,182151.31,18854.621,183124.55,-5.909683,108.309998664452,-0.014451353,2.323771e-07,0.0014402755,1.5268208e-05,2.0,42,0.021870062,1.1942726e-07,0,1.6812992665345502e-08,2.0
160,160,5071.625,182536.25,16768.758,183304.86,-5.248765,108.99068416346563,-0.014455861,1.3532037e-08,0.0018714237,1.5661233e-05,2.0,42,0.021913597,1.1954728e-07,0,1.677173776303715e-08,2.0
161,161,4388.5933,182725.23,14706.792,183316.12,-4.601579,109.67080763576087,-0.014465326,1.7128674e-07,0.002465908,1.5871261e-05,2.0,42,0.021915669,1.1955123e-07,0,1.680708646198603e-08,2.0
162,162,3798.7827,183132.39,13025.799,183595.05,-4.0684695,110.5718213585642,-0.014439838,3.737211e-08,0.0032164094,1.619042e-05,2.0,42,0.020110385,1.0953664e-07,0,1.6999741895603726e-08,2.0
163,163,3286.0488,183691.25,11752.827,184066.84,-3.6608756,111.25169965752866,-0.0144986585,2.692548e-07,0.004121011,1.6801085e-05,2.0,42,0.020146826,1.0945386e-07,0,1.695893183040869e-08,2.0
164,164,2844.088,184189.28,10593.687,184493.67,-3.2917526,111.93180792982457,-0.014514905,2.3740587e-07,0.0052823843,1.7416516e-05,2.0,42,0.020179313,1.0937672e-07,0,1.701261375788121e-08,2.0
165,165,2460.7852,184822.02,9379.202,185059.84,-2.9051092,112.61168553545576,-0.014537469,4.4041968e-07,0.0068957345,1.771283e-05,2.0,42,0.020191628,1.0910864e-07,0,1.6974619830321162e-08,2.0
166,166,2129.3164,185189.78,8961.312,185406.47,-2.770375,113.29184082108259,-0.0145322895,5.193902e-07,0.008340812,1.948506e-05,2.0,42,0.020224042,1.0907949e-07,0,1.7082064466538247e-08,2.0
167,167,1843.2289,185252.58,9152.414,185478.53,-2.8284013,113.97198042672244,-0.0144816665,1.9885194e-07,0.009434203,2.2971493e-05,2.0,42,0.020208742,1.08954616e-07,0,1.7063426541175788e-08,2.0
168,168,1594.4913,185365.14,8550.229,185562.23,-2.6409767,114.65181360568386,-0.014478313,2.9812384e-07,0.011674015,2.4785433e-05,2.0,42,0.02019561,1.08834705e-07,0,1.6994898483781996e-08,2.0
169,169,1380.4436,185519.9,7669.964,185678.39,-2.3674355,115.33172441132047,-0.014480102,9.771759e-08,0.015031701,2.5649095e-05,2.0,42,0.020180896,1.0868737e-07,0,1.7022115166034504e-08,2.0
170,170,1194.6187,185211.69,8681.821,185415.06,-2.683782,116.01184156360978,-0.014449433,1.15411446e-07,0.0153454635,3.364431e-05,2.0,42,0.020168923,1.0877715e-07,0,1.6979908390613473e-08,2.0
171,171,1033.3434,185501.48,7568.059,185655.8,-2.3362482,116.69209228924592,-0.014418468,-8.4994745e-08,0.020351244,3.3817614e-05,2.0,42,0.020179674,1.0869402e-07,0,1.694834525962621e-08,2.0
172,172,894.71045,186139.98,8416.364,186330.16,-2.5888793,117.37181352154585,-0.0145025905,3.1656265e-07,0.021135528,4.3121698e-05,2.0,42,0.02017438,1.08272225e-07,0,1.7084296229207434e-08,2.0
173,173,774.2569,185115.36,8889.316,185328.67,-2.7492554,118.05195104717859,-0.014514384,4.7115117e-07,0.0231242,5.3200805e-05,2.0,42,0.0201101,1.0851047e-07,0,1.7186337977858242e-08,2.0
174,174,669.7856,187346.97,8567.302,187542.75,-2.618289,118.73185043947888,-0.014438627,1.204204e-08,0.027735773,5.787991e-05,2.0,42,0.020186238,1.07635394e-07,0,1.710841891691217e-08,2.0
175,175,579.81464,187461.86,9589.136,187706.95,-2.928268,119.41181524511194,-0.014451185,-3.1540765e-08,0.028625397,7.470501e-05,2.0,42,0.02017655,1.07489626e-07,0,1.7197496473277804e-08,2.0
176,176,501.44418,189164.34,10324.72,189445.9,-3.1241431,120.08917690391536,-0.01450682,5.039313e-07,0.03074109,9.1307265e-05,2.0,42,0.020239316,1.0683428e-07,0,1.7376595968189672e-08,2.0
177,177,434.02762,188176.61,10825.621,188487.75,-3.2925425,120.76921138956095,-0.014461153,1.0162891e-07,0.03387271,0.000111735026,2.0,42,0.020216146,1.0725443e-07,0,1.7419460224764077e-08,2.0
178,178,375.6009,190195.17,12810.465,190626.11,-3.8532977,121.448449341784,-0.0144776795,1.4390784e-07,0.03307719,0.00014938042,2.0,42,0.02022988,1.06123345e-07,0,1.738276410478967e-08,2.0
179,179,325.10385,190497.72,13459.871,190972.64,-4.041593,122.12767886744405,-0.014454781,6.082009e-09,0.036371157,0.0001806744,2.0,42,0.020186327,1.0570272e-07,0,1.7356025852951658e-08,2.0
180,180,281.3503,191060.27,14778.399,191630.97,-4.422988,122.80482540625962,-0.01446311,-1.5542561e-09,0.038277656,0.00022765057,2.0,42,0.020194154,1.0538043e-07,0,1.744080806050737e-08,2.0
181,181,243.36427,192916.84,15329.877,193524.97,-4.543385,123.48811639871565,-0.014468755,2.41876e-07,0.042660374,0.00026768743,2.0,42,0.0202188,1.0447645e-07,0,1.73854431385e-08,2.0
182,182,210.60631,194007.77,17910.398,194832.73,-5.274479,124.16518795085722,-0.014467469,1.7203172e-07,0.042193305,0.00035655798,2.0,42,0.020218998,1.0377619e-07,0,1.7462869905290213e-08,2.0
183,183,182.27473,194442.5,19239.367,195392.02,-5.650812,124.83724928941228,-0.014476692,3.8528933e-07,0.04538401,0.00044001837,2.0,42,0.020235278,1.03562456e-07,0,1.747243716220363e-08,2.0
184,184,157.72879,194870.2,19079.016,195801.95,-5.591795,125.52566001550804,-0.014460036,4.29597e-08,0.05288752,0.00050214725,2.0,42,0.020174451,1.03034985e-07,0,1.7498521090777232e-08,2.0
185,185,136.52892,196671.9,22234.121,197924.72,-6.4500074,126.19750855400343,-0.0144419065,-1.17216395e-07,0.052429475,0.0006616303,2.0,42,0.020169495,1.0190488e-07,0,1.7485306289912788e-08,2.0
186,186,118.14758,199268.61,26498.229,201022.72,-7.5746074,126.88590258677141,-0.014502851,3.4617645e-07,0.050836828,0.00088332774,2.0,42,0.020225028,1.00610656e-07,0,1.7583906233742398e-08,2.0
187,187,102.25773,200682.9,28778.162,202735.81,-8.160646,127.55236349839834,-0.014452005,1.15970025e-07,0.05408302,0.001089748,2.0,42,0.020205414,9.9663765e-08,0,1.7579240004478672e-08,2.0
188,188,88.4436,203193.36,31644.418,205642.67,-8.851881,128.2423019578273,-0.01447345,1.4167266e-07,0.056866508,0.0013465557,2.0,42,0.02022736,9.836168e-08,0,1.754459641686839e-08,2.0
189,189,76.54279,205558.73,35337.098,208573.98,-9.754236,128.90971252290183,-0.014460948,-6.3203665e-08,0.058841664,0.0016889875,2.0,42,0.020236246,9.702191e-08,0,1.755437283039127e-08,2.0
190,190,66.250786,208000.69,37556.105,211364.02,-10.234917,129.82498333969852,-0.014479151,1.3679974e-07,0.0639659,0.0020195171,2.0,43,0.020206792,9.5601855e-08,0,1.7565789871794618e-08,2.0
191,191,57.329906,211220.47,40967.91,215156.81,-10.976686,130.4796297441444,-0.014478853,3.426203e-08,0.06776339,0.0024568154,2.0,43,0.020245219,9.409518e-08,0,1.7559298655717173e-08,2.0
192,192,49.60321,213750.6,45828.332,218608.22,-12.10107,131.16536790996906,-0.014478052,1.0679816e-07,0.070012614,0.003076886,2.0,43,0.020218462,9.24872e-08,0,1.7579977742793948e-08,2.0
193,193,42.92585,216892.97,50096.836,222603.36,-13.005805,131.873419756972,-0.014456943,1.62816e-07,0.07401009,0.0037484188,2.0,43,0.020223228,9.084871e-08,0,1.765297626286413e-08,2.0
194,194,37.1518,220270.86,54675.35,226955.16,-13.940147,132.51719602753292,-0.014492809,1.3149216e-07,0.07835175,0.0045472807,2.0,43,0.020199653,8.900284e-08,0,1.761126071060796e-08,2.0
195,195,32.150223,223750.31,60622.902,231817.47,-15.15976,133.15640144454665,-0.014465289,1.3687402e-07,0.081658125,0.005584452,2.0,43,0.020188738,8.708894e-08,0,1.7577684540784432e-08,2.0
196,196,27.835518,228324.77,66012.555,237675.95,-16.125475,133.88433753247955,-0.014472611,8.246723e-08,0.08661523,0.0066815447,2.0,43,0.020215245,8.5053806e-08,0,1.7536393001370677e-08,2.0
197,197,24.082958,233096.67,72022.98,243970.02,-17.170275,134.58636639246834,-0.01447632,1.3598012e-07,0.091757,0.007996657,2.0,43,0.020213524,8.2852495e-08,0,1.749152829177625e-08,2.0
198,198,20.833313,237859.2,78103.234,250353.98,-18.178064,135.24077389026934,-0.014484387,1.800233e-07,0.097812146,0.009519668,2.0,43,0.020226508,8.079164e-08,0,1.7757081932834418e-08,2.0
199,199,18.021912,242547.0,85813.39,257279.97,-19.483835,135.98672275237914,-0.01465143,2.1388888e-07,0.10291158,0.011448864,2.0,43,0.020178666,7.843077e-08,0,1.755271928181222e-08,2.0
200,200,15.604198,248365.28,93148.5,265258.28,-20.558374,136.64203097013524,-0.014473655,1.2003879e-07,0.109497145,0.013502576,2.0,43,0.020206284,7.617589e-08,0,1.780217341846245e-08,2.0
201,201,13.500899,254530.16,102240.95,274296.94,-21.88459,137.38998337902012,-0.01447263,1.4174364e-07,0.11530086,0.016019184,2.0,43,0.020227754,7.3744005e-08,0,1.789760461625198e-08,2.0
202,202,11.686608,260727.33,111731.84,283659.56,-23.197023,137.98086594042252,-0.014424356,8.197329e-08,0.12188624,0.018910969,2.0,43,0.020198543,7.120698e-08,0,1.785493061154063e-08,2.0
203,203,10.113269,267769.94,120905.016,293800.56,-24.3004,138.6545259456907,-0.0144327395,1.0968417e-07,0.13016202,0.022042846,2.0,43,0.020187564,6.87118e-08,0,1.7529932444302983e-08,2.0
204,204,8.748621,275055.72,132316.55,305226.66,-25.690048,139.42136998215574,-0.014464013,1.2482435e-07,0.1374885,0.025837457,2.0,43,0.020209696,6.6212095e-08,0,1.7395450758772232e-08,2.0
205,205,7.570237,283181.38,145432.08,318342.88,-27.183449,140.29698605040903,-0.014464963,9.1005e-08,0.14456075,0.030170366,2.0,43,0.020244014,6.3591855e-08,0,1.8066303207725928e-08,2.0
206,206,6.554112,290980.44,158599.81,331396.3,-28.592733,140.83329972918727,-0.0144575015,7.415105e-08,0.15311003,0.03506821,2.0,43,0.020229599,6.104352e-08,0,1.735865415013535e-08,2.0
207,207,5.669445,299272.6,172866.48,345610.9,-30.011684,141.44312986484147,-0.01447127,1.5368948e-07,0.16239356,0.04062707,2.0,43,0.020222927,5.8513567e-08,0,1.8162602908961065e-08,2.0
208,208,4.907347,307415.22,189854.89,361315.66,-31.698835,142.1355634976935,-0.014494392,6.3200815e-08,0.17082505,0.04716519,2.0,43,0.020215172,5.5948785e-08,0,1.7284531275925355e-08,2.0
209,209,4.245922,316107.38,208705.5,378790.0,-33.434235,142.92332761516445,-0.014459672,1.8512496e-07,0.17960326,0.054523658,2.0,43,0.020206833,5.334574e-08,0,1.797484849338233e-08,2.0
210,210,3.6747382,325807.88,228785.03,398112.25,-35.076855,143.8229649378918,-0.014494532,7.143211e-08,0.18930675,0.062518746,2.0,43,0.020211184,5.0767554e-08,0,1.822285376520494e-08,2.0
211,211,3.180988,334102.2,253307.02,419271.66,-37.168392,144.85124242669553,-0.014506205,5.0341647e-08,0.19751991,0.07209652,2.0,43,0.020226534,4.8242075e-08,0,1.729050364380797e-08,2.0
212,212,2.752818,343704.56,280999.66,443952.28,-39.268116,146.0301788560173,-0.014484536,1.3800404e-07,0.20574857,0.082428195,2.0,43,0.020206617,4.551529e-08,0,1.749881806072226e-08,2.0
213,213,2.3804083,352136.6,311525.25,470157.6,-41.498276,147.38501796041965,-0.014470121,1.4512406e-07,0.21462259,0.09422693,2.0,43,0.020204067,4.2972967e-08,0,1.852685892971895e-08,2.0
214,214,2.060257,363751.62,347990.3,503400.94,-43.73141,148.94130630095606,-0.014471536,6.143609e-08,0.22198907,0.10608106,2.0,43,0.02020847,4.0143888e-08,0,1.8567668371785374e-08,2.0
215,215,1.7836765,373006.4,389327.06,539174.7,-46.226448,150.72966369263304,-0.014465956,5.4403984e-08,0.22918671,0.11949773,2.0,43,0.0202244,3.750992e-08,0,1.763198235776336e-08,2.0
216,216,1.5427545,386442.47,438938.0,584811.4,-48.639202,152.78828997703386,-0.014523057,1.180364e-07,0.23502828,0.13240209,2.0,43,0.020285286,3.4686888e-08,0,1.7105831824651356e-08,2.0
217,217,1.3354719,396321.5,492515.0,632172.25,-51.176743,155.159863369714,-0.014474068,1.0990728e-07,0.24197245,0.14687032,2.0,43,0.02020343,3.195874e-08,0,1.7686642227661783e-08,2.0
218,218,1.1556969,409986.7,554880.56,689914.1,-53.540276,157.8914281927573,-0.014461226,1.02359415e-07,0.24818566,0.16054088,2.0,43,0.020223536,2.9313119e-08,0,1.881290654891416e-08,2.0
219,219,1.0000616,425978.5,627876.1,758739.8,-55.845325,161.04024362229393,-0.014458749,8.275698e-08,0.2534658,0.17357276,2.0,43,0.020216066,2.6644267e-08,0,1.943183194585332e-08,2.0

File: data/split_cycle/09252024_9_PEGMEA_1_PEGDA_4,29_Aerosil380_20_LiTFSI_C2_C01_RUN_1.csv
True,index,freq,Re(Z),Im(Z),Z,Phase(Z),time,Ewe_meas,I_meas,Cs,Cp,cycle_number,I_Range,Ewe,I,Ns,(QQo),cycle
0,0,7000018.5,170.65553,1754.2444,1762.5256,-84.443665,2.468492223910289,0.0228009,-1.3694196e-07,1.29607715e-05,1.2839265e-05,1.0,40,0.009994808,5.6707304e-06,0,6.131897216069622e-09,1.0
1,1,6057573.0,299.51028,1881.7968,1905.483,-80.95655,3.020484303444391,0.022823201,-6.593128e-06,1.3962037e-05,1.3617081e-05,1.0,40,0.014137353,7.4193013e-06,0,2.725084983050389e-09,1.0
2,2,5242039.0,325.42596,2169.5889,2193.8591,-81.46955,3.4364814965229016,0.02281532,-1.014674e-05,1.3994018e-05,1.36861045e-05,1.0,40,0.019653134,8.958248e-06,0,4.825676201234173e-10,1.0
3,3,4536288.0,249.83675,2478.748,2491.307,-84.24451,4.668480435066158,0.022794118,-1.647256e-05,1.4154258e-05,1.4011914e-05,1.0,40,0.021553092,8.651319e-06,0,-1.1234008276548795e-08,1.0
4,4,3925558.5,384.48087,2863.5977,2889.2935,-82.35291,5.084485041472362,0.022831792,-3.682686e-05,1.4158155e-05,1.39074455e-05,1.0,40,0.019911706,6.8915488e-06,0,-1.1469312745791487e-08,1.0
5,5,3397055.0,467.11026,3234.1677,3267.7258,-81.78161,5.500498021225212,0.02282348,-3.563611e-05,1.4486218e-05,1.4190212e-05,1.0,40,0.021054635,6.4432074e-06,0,-1.5338036225140666e-08,1.0
6,6,2939708.2,481.71512,3718.5127,3749.5847,-82.61872,6.052502447477309,0.02277843,-1.8816841e-05,1.4559506e-05,1.4319202e-05,1.0,40,0.020942112,5.585182e-06,0,-1.8469757799923375e-08,1.0
7,7,2543924.5,471.80435,4274.8115,4300.769,-83.70184,6.604494660306955,0.022755904,-1.0872345e-05,1.463521e-05,1.44590795e-05,1.0,40,0.020565134,4.781734e-06,0,-2.177209189126946e-08,1.0
8,8,2201436.2,612.133,4857.5366,4895.954,-82.817604,7.156503299862379,0.022745246,-3.308718e-05,1.4883255e-05,1.46506e-05,1.0,40,0.020821653,4.2528286e-06,0,-2.993540989372908e-08,1.0
9,9,1905053.1,496.6108,5689.391,5711.024,-85.01146,7.875501467351569,0.022687191,1.6939073e-06,1.4684098e-05,1.4573064e-05,1.0,41,0.019378113,3.3931065e-06,0,-3.4720764700771336e-08,1.0
10,10,1648567.4,671.9078,6695.719,6729.347,-84.269615,8.42748624025262,0.02272084,-5.5745414e-07,1.4418371e-05,1.42746285e-05,1.0,41,0.020048378,2.9792457e-06,0,-3.478914737648727e-08,1.0
11,11,1426616.2,621.98267,7649.013,7674.26,-85.3512,8.979498853121186,0.022739658,2.2283666e-06,1.4585038e-05,1.4489233e-05,1.0,41,0.02055562,2.6785149e-06,0,-3.5004463489452555e-08,1.0
12,12,1234551.2,876.72235,8322.182,8368.234,-83.986206,9.531498212687438,0.022773232,-3.0080812e-06,1.5490798e-05,1.5320767e-05,1.0,41,0.020256951,2.4206959e-06,0,-3.455152903458093e-08,1.0
13,13,1068345.5,1207.5128,10462.419,10531.87,-83.416374,10.083478212269256,0.022720933,2.1240849e-06,1.4238896e-05,1.4051721e-05,1.0,41,0.02068373,1.963918e-06,0,-3.425140340962685e-08,1.0
14,14,924510.06,1358.2468,11591.187,11670.494,-83.316605,10.63548685182468,0.022703717,1.8559306e-06,1.4851852e-05,1.4650684e-05,1.0,41,0.020304661,1.7398288e-06,0,-3.425144731919419e-08,1.0
15,15,800039.0,1692.0166,13309.859,13416.978,-82.755135,11.187498371320544,0.02269876,2.4499661e-06,1.4946362e-05,1.4708658e-05,1.0,41,0.020746443,1.546283e-06,0,-3.3885343290645805e-08,1.0
16,16,692334.1,2419.227,15150.85,15342.78,-80.927826,11.739498717564857,0.022804048,-3.5555622e-06,1.5172859e-05,1.4795623e-05,1.0,41,0.020376872,1.3281082e-06,0,-3.365466036013368e-08,1.0
17,17,599122.25,2887.4993,17799.49,18032.18,-80.78554,12.291489677125355,0.02282242,-6.724991e-06,1.4924409e-05,1.4541721e-05,1.0,41,0.020802692,1.1536426e-06,0,-3.33226004882887e-08,1.0
18,18,518454.94,3637.2024,20089.77,20416.367,-79.7379,12.843504263350042,0.02275158,-2.9857354e-06,1.528038e-05,1.4795414e-05,1.0,41,0.020332942,9.959138e-07,0,-3.412260280729385e-08,1.0
19,19,448662.03,5028.413,23156.664,23696.33,-77.748566,13.395503222913248,0.022784838,-4.697079e-06,1.5318803e-05,1.4628999e-05,1.0,41,0.020197583,8.523507e-07,0,-3.47136582731922e-08,1.0
20,20,388258.97,5511.4175,26349.445,26919.676,-78.185974,13.947498022433138,0.022722349,3.1743539e-06,1.5557047e-05,1.4904948e-05,1.0,41,0.020753821,7.709536e-07,0,-3.377828767497704e-08,1.0
21,21,335983.9,6463.4907,30280.8,30962.94,-77.950935,14.499502981983824,0.022765052,-4.88702e-06,1.5643513e-05,1.4961827e-05,1.0,41,0.020300975,6.55654e-07,0,-3.3140063098677e-08,1.0
22,22,290751.2,11087.682,33537.85,35323.14,-71.70601,15.051496314903488,0.022772767,-1.1384537e-06,1.6321625e-05,1.4713474e-05,1.0,41,0.020480502,5.798041e-07,0,-3.324850868577932e-08,1.0
23,23,251605.19,13678.68,37936.96,40327.65,-70.172554,15.60348756777239,0.02276088,-3.451281e-06,1.6673932e-05,1.4755614e-05,1.0,41,0.020483471,5.0792625e-07,0,-3.346208685400143e-08,1.0
24,24,217729.38,17482.703,41797.973,45306.902,-67.30206,16.155482287314953,0.022664292,4.0048844e-06,1.7488312e-05,1.488434e-05,1.0,41,0.020259183,4.4715446e-07,0,-3.2929499558592725e-08,1.0
25,25,188418.58,19818.363,48485.555,52379.543,-67.76782,16.707491833512904,0.02269699,4.1836547e-06,1.7421438e-05,1.4927441e-05,1.0,41,0.020849457,3.9804578e-07,0,-3.312012959338359e-08,1.0
26,26,163051.14,24984.547,52108.05,57788.203,-64.383415,17.42649738767068,0.022750631,-5.4168464e-07,1.8732315e-05,1.5230801e-05,1.0,42,0.019318387,3.3429637e-07,0,-3.356207593666443e-08,1.0
27,27,141098.2,30616.914,56822.426,64545.98,-61.683437,17.84250266078743,0.022699002,1.8339126e-07,1.9850839e-05,1.538438e-05,1.0,42,0.020959502,3.2472204e-07,0,-3.363415110746843e-08,1.0
28,28,122105.11,38889.79,49220.816,62730.41,-51.68743,18.394502580311382,0.02275311,-4.3105132e-07,2.6481192e-05,1.6303426e-05,1.0,42,0.020115359,3.206636e-07,0,-3.3761695938401233e-08,1.0
29,29,105663.59,46149.46,63586.707,78568.71,-54.0289,18.810487800074043,0.022710107,1.16676695e-08,2.3688002e-05,1.551536e-05,1.0,42,0.021766394,2.770364e-07,0,-3.3792416654116835e-08,1.0
30,30,91439.65,56761.875,65777.22,86882.41,-49.207737,19.362489159655524,0.022672359,3.1041452e-07,2.6461234e-05,1.5166921e-05,1.0,42,0.02043843,2.3524245e-07,0,-3.3806091764465834e-08,1.0
31,31,79127.08,63506.023,66379.836,91865.65,-46.2675,19.77849885940668,0.022779958,-6.6703143e-07,3.030113e-05,1.5820671e-05,1.0,42,0.021352554,2.324324e-07,0,-3.3855595152259594e-08,1.0
32,32,68475.36,73801.07,68110.125,100427.02,-42.70355,20.330495072266785,0.022779716,-6.2605625e-07,3.4125114e-05,1.5696265e-05,1.0,42,0.020195097,2.0109225e-07,0,-3.3925027367049254e-08,1.0
33,33,59252.523,82774.25,66830.766,106385.75,-38.91692,20.74648367872578,0.022739863,1.3552481e-07,4.0191742e-05,1.5860716e-05,1.0,42,0.020800292,1.9551766e-07,0,-3.387575223138997e-08,1.0
34,34,51282.285,93381.57,67249.76,115076.7,-35.75996,21.162480178492842,0.022761364,-5.6571076e-07,4.6148973e-05,1.5760452e-05,1.0,42,0.02138119,1.8579946e-07,0,-3.3892583993313566e-08,1.0
35,35,44369.8,102347.99,60913.074,119102.95,-30.759268,21.578492091590306,0.022803545,-5.690632e-07,5.8887363e-05,1.5402744e-05,1.0,42,0.021739528,1.8252719e-07,0,-3.387262950307009e-08,1.0
36,36,38403.727,108668.99,56379.31,122423.76,-27.421045,22.130500384460902,0.02268665,1.5694373e-07,7.3506715e-05,1.5589605e-05,1.0,42,0.02020692,1.6505719e-07,0,-3.389198857147472e-08,1.0
37,37,33226.32,116020.33,51348.914,126875.64,-23.873486,22.54648749754415,0.022695966,5.022188e-08,9.328389e-05,1.5279624e-05,1.0,42,0.020419132,1.6093816e-07,0,-3.3876469708966384e-08,1.0
38,38,28754.086,121749.22,48012.08,130874.11,-21.521908,22.962492423976073,0.022755904,-4.3868738e-07,0.000115284274,1.5515421e-05,1.0,42,0.020519175,1.5678559e-07,0,-3.3941489691279966e-08,1.0
39,39,24884.947,126072.164,40567.02,132438.19,-17.836939,23.379484683769988,0.022748508,-3.0514522e-07,0.00015765593,1.4792107e-05,1.0,42,0.020576045,1.5536338e-07,0,-3.3976959136144245e-08,1.0
40,40,21553.963,130181.016,37977.695,135607.53,-16.263544,23.796496356924763,0.022706829,2.2827825e-07,0.0001944305,1.5249443e-05,1.0,42,0.020556355,1.5158712e-07,0,-3.401083227621982e-08,1.0
41,41,18631.234,131829.27,33087.312,135918.08,-14.089407,24.212492189981276,0.02273839,-2.5280826e-07,0.00025817667,1.5299793e-05,1.0,42,0.020428661,1.5030128e-07,0,-3.408434295829071e-08,1.0
42,42,16126.037,134262.53,29756.676,137520.5,-12.496497,24.6284929830872,0.022697717,-7.978076e-08,0.0003316714,1.5528947e-05,1.0,42,0.02025267,1.4727019e-07,0,-3.409670191307591e-08,1.0
43,43,13954.87,135189.94,25244.928,137526.81,-10.577403,25.04448633620632,0.022721529,-1.462722e-07,0.00045177297,1.5222771e-05,1.0,42,0.019996624,1.4540164e-07,0,-3.411235494237906e-08,1.0
44,44,12080.609,139500.9,21393.695,141131.83,-8.718884,25.4605016092828,0.02275214,-3.291707e-07,0.00061580824,1.4150349e-05,1.0,42,0.019805832,1.4033569e-07,0,-3.415211405929518e-08,1.0
45,45,10447.592,138257.75,18756.188,139524.19,-7.725641,25.87648866904783,0.022701537,-2.7257393e-08,0.0008121932,1.4677412e-05,1.0,42,0.019196598,1.3758617e-07,0,-3.4200995865153534e-08,1.0
46,46,9045.586,139041.77,16264.855,139989.84,-6.6720343,26.3082657828636,0.022720933,3.0557393e-07,0.0010817656,1.4602949e-05,1.0,42,0.021843262,1.5603462e-07,0,-3.4288720317955304e-08,1.0
47,47,7827.7437,139590.84,13499.753,140242.1,-5.523865,26.788934925745707,0.022756388,-1.5521134e-07,0.0015061136,1.39557305e-05,1.0,42,0.021890014,1.5608734e-07,0,-3.421661666977569e-08,1.0
48,48,6770.8345,139704.8,11830.488,140204.81,-4.840376,27.327395217929734,0.022746608,-1.1945107e-07,0.0019868966,1.4146688e-05,1.0,42,0.021952465,1.5657426e-07,0,-3.432172191052985e-08,1.0
49,49,5860.798,140104.97,10713.308,140513.97,-4.372687,27.93396866013063,0.022711542,-1.6268013e-08,0.0025347772,1.4734926e-05,1.0,42,0.022000028,1.5656826e-07,0,-3.436820599506913e-08,1.0
50,50,5071.625,140344.83,9353.476,140656.17,-3.8129182,28.83567395630962,0.02274739,5.8977523e-08,0.0033550577,1.4836397e-05,1.0,42,0.020226346,1.4379992e-07,0,-3.4402677515626264e-08,1.0
51,51,4388.5933,141682.2,8070.845,141911.89,-3.2602978,29.515810948607395,0.022696897,1.8749085e-07,0.0044934074,1.4533703e-05,1.0,42,0.020333169,1.4328023e-07,0,-3.431155035390216e-08,1.0
52,52,3798.7827,141455.03,7304.5386,141643.5,-2.9560478,30.195832527577295,0.022761364,-1.304397e-07,0.0057356535,1.52536995e-05,1.0,42,0.02032961,1.4352659e-07,0,-3.423602547955637e-08,1.0
53,53,3286.0488,141535.34,6489.4395,141684.03,-2.625191,30.87569877320493,0.022802837,-6.18993e-08,0.007463438,1.5657106e-05,1.0,42,0.020349327,1.436247e-07,0,-3.42280196520398e-08,1.0
54,54,2844.088,141510.94,6259.41,141649.31,-2.5326955,31.55481715212227,0.02273198,-3.954917e-08,0.008940127,1.7457482e-05,1.0,42,0.020337936,1.4357948e-07,0,-3.413458909522483e-08,1.0
55,55,2460.7852,141887.02,5413.5625,141990.25,-2.1850054,32.23467590442306,0.022800304,-3.1706344e-07,0.0119471215,1.7366508e-05,1.0,42,0.020364359,1.4342083e-07,0,-3.4107521606428136e-08,1.0
56,56,2129.3164,142564.33,4393.2505,142632.0,-1.7650634,32.914810923379264,0.022744669,-1.948826e-07,0.017013513,1.6141057e-05,1.0,42,0.02038731,1.4293644e-07,0,-3.4065732379997154e-08,1.0
57,57,1843.2289,143113.42,4976.877,143199.94,-1.9917011,33.5949422356789,0.022771908,-2.6081557e-07,0.017349381,2.095618e-05,1.0,42,0.020416949,1.4257652e-07,0,-3.4031132603511575e-08,1.0
58,58,1594.4913,143151.78,5021.237,143239.81,-2.0089011,34.274839867983246,0.02271458,-1.2112716e-07,0.019878667,2.4427622e-05,1.0,42,0.020400798,1.4242407e-07,0,-3.398129269336023e-08,1.0
59,59,1380.4436,144266.14,4790.734,144345.66,-1.9019572,34.954677206944325,0.022659075,4.5364408e-07,0.02406575,2.6509166e-05,1.0,42,0.020464588,1.4177488e-07,0,-3.382235711280678e-08,1.0
60,60,1194.6187,144402.17,4849.4785,144483.58,-1.9234494,35.63484505258384,0.022728628,2.3962492e-08,0.02747235,3.0949162e-05,1.0,42,0.020422593,1.4134889e-07,0,-3.3858011020242094e-08,1.0
61,61,1033.3434,145950.92,6184.135,146081.88,-2.4262471,36.31508015154395,0.022727864,-1.727188e-07,0.024905572,4.4633583e-05,1.0,42,0.020512234,1.4041602e-07,0,-3.3916692027457764e-08,1.0
62,62,894.71045,144918.72,5779.2495,145033.9,-2.2837026,36.9948310105101,0.022697512,-6.67418e-08,0.030779827,4.8873113e-05,1.0,42,0.020402938,1.4067702e-07,0,-3.392446369351552e-08,1.0
63,63,774.2569,145647.47,6133.696,145776.56,-2.4114897,37.67494109613472,0.022657268,5.002068e-07,0.033512965,5.9331032e-05,1.0,42,0.020419147,1.4007153e-07,0,-3.3789047000590307e-08,1.0
64,64,669.7856,146317.88,6806.301,146476.1,-2.6633205,38.35480310177081,0.022748135,-5.0351606e-08,0.03491188,7.5381016e-05,1.0,42,0.020432856,1.3949618e-07,0,-3.377839477961765e-08,1.0
65,65,579.81464,146463.94,6756.8545,146619.72,-2.6413665,39.034844387409976,0.022762462,-6.7300775e-08,0.040624347,8.627615e-05,1.0,42,0.020403598,1.3915998e-07,0,-3.391992967823951e-08,1.0
66,66,501.44418,148122.42,7627.0923,148318.66,-2.9476604,39.712191032856936,0.022692965,2.8991266e-08,0.04161391,0.00011004364,1.0,42,0.020468328,1.3800238e-07,0,-3.402120067012188e-08,1.0
67,67,434.02762,148320.22,7539.948,148511.75,-2.9101605,40.392191145190736,0.022727026,2.2641761e-07,0.048633374,0.00012535727,1.0,42,0.020433575,1.3758894e-07,0,-3.3849089544936026e-08,1.0
68,68,375.6009,149705.55,8905.407,149970.19,-3.4042938,41.07046160407481,0.022713332,8.6729145e-08,0.047581676,0.00016777894,1.0,42,0.020468447,1.3648344e-07,0,-3.370762821536981e-08,1.0
69,69,325.10385,149784.28,10567.153,150156.58,-4.035482,41.749700623026,0.022732148,2.8246223e-08,0.046327624,0.00022943903,1.0,42,0.020419024,1.3598488e-07,0,-3.3779953084258335e-08,1.0
70,70,281.3503,150969.67,12118.158,151455.25,-4.5892253,42.42678921518382,0.022729317,6.698653e-08,0.046680566,0.00029884136,1.0,42,0.020445887,1.3499623e-07,0,-3.3877759491170775e-08,1.0
71,71,243.36427,151615.66,13735.9375,152236.61,-5.1766987,43.11010303426883,0.022687862,8.244512e-08,0.04761075,0.0003875997,1.0,42,0.020453954,1.3435634e-07,0,-3.3714122101372366e-08,1.0
72,72,210.60631,152901.47,13601.809,153505.27,-5.0835366,43.787208533118246,0.022741204,-2.7664694e-07,0.055558704,0.00043621327,1.0,42,0.020447368,1.3320305e-07,0,-3.363904905922747e-08,1.0
73,73,182.27473,153542.56,15610.742,154334.1,-5.80534,44.45926525836694,0.022657156,4.387438e-07,0.055933252,0.00057226006,1.0,42,0.020432435,1.3239094e-07,0,-3.37138835703254e-08,1.0
74,74,157.72879,156236.34,18173.297,157289.75,-6.6347866,45.147628037757386,0.022702115,-1.3937986e-07,0.05552332,0.0007412113,1.0,42,0.020499976,1.3033257e-07,0,-3.366386249255666e-08,1.0
75,75,136.52892,157282.39,18732.266,158393.97,-6.7919097,45.81953513631015,0.022744613,-2.7906822e-07,0.06223077,0.0008703792,1.0,42,0.020473976,1.2925982e-07,0,-3.3791251510670074e-08,1.0
76,76,118.14758,158593.72,21173.678,160000.9,-7.6045284,46.507887409010436,0.022746775,7.834773e-08,0.06362078,0.0011141578,1.0,42,0.020481246,1.2800706e-07,0,-3.380541970656914e-08,1.0
77,77,102.25773,159787.78,23387.92,161490.34,-8.327174,47.17432784065022,0.022743253,-4.9979313e-08,0.066547595,0.0013957976,1.0,42,0.020455468,1.2666682e-07,0,-3.38246026123517e-08,1.0
78,78,88.4436,162675.25,25644.506,164684.17,-8.958516,47.86427758008358,0.022694252,9.1385395e-08,0.070171274,0.0017015483,1.0,42,0.020534342,1.2468922e-07,0,-3.378485019529067e-08,1.0
79,79,76.54279,163016.75,27983.715,165401.17,-9.740548,48.53172721181181,0.022732204,-1.7793381e-07,0.0743037,0.002126885,1.0,42,0.020426817,1.2349862e-07,0,-3.382670584741258e-08,1.0
80,80,66.250786,165106.33,30846.426,167963.1,-10.582436,49.19997329686885,0.022736043,-9.87772e-08,0.0778797,0.0026266742,1.0,42,0.020406835,1.2149594e-07,0,-3.378027107994402e-08,1.0
81,81,57.329906,165990.88,33790.62,169395.33,-11.506429,49.85464743466218,0.02269263,1.5862187e-07,0.08215665,0.0032691304,1.0,42,0.020373557,1.2027225e-07,0,-3.381767909390337e-08,1.0
82,82,49.60321,169971.67,36871.414,173924.9,-12.239359,50.53936386710848,0.02273744,-2.576685e-08,0.08702029,0.0039108987,1.0,42,0.020423498,1.174271e-07,0,-3.379395535177881e-08,1.0
83,83,42.92585,172217.06,41353.074,177112.38,-13.502333,51.247415047400864,0.022719815,-1.2019623e-07,0.08965891,0.0048877755,1.0,42,0.020397231,1.1516548e-07,0,-3.379801730669938e-08,1.0
84,84,37.1518,176727.08,44583.39,182263.92,-14.158726,52.13215578280506,0.022710964,-6.989565e-08,0.096087575,0.0057492605,1.0,43,0.020476565,1.1234568e-07,0,-3.388103897501793e-08,1.0
85,85,32.150223,179170.0,48983.18,185745.1,-15.290423,52.77138231982826,0.022737943,2.7522815e-09,0.1010623,0.0070282696,1.0,43,0.020410819,1.0988618e-07,0,-3.3780006535012477e-08,1.0
86,86,27.835518,184149.83,54064.777,191922.28,-16.361776,53.49930958103505,0.022704015,1.6384217e-08,0.105756335,0.008392367,1.0,43,0.020551216,1.0708093e-07,0,-3.3936361018985416e-08,1.0
87,87,24.082958,186389.77,58679.906,195408.48,-17.475235,54.20139462771476,0.022717709,-8.015701e-08,0.11262139,0.010155771,1.0,43,0.02040152,1.0440448e-07,0,-3.3922506936001185e-08,1.0
88,88,20.833313,191269.03,64648.953,201899.31,-18.675259,54.855735298857326,0.022746347,-1.2611652e-08,0.118168116,0.012115842,1.0,43,0.020471884,1.013965e-07,0,-3.355630172405198e-08,1.0
89,89,18.021912,195481.66,69982.3,207630.92,-19.697332,55.60171101429296,0.022531122,1.2669693e-07,0.12619178,0.014335848,1.0,43,0.020438936,9.843878e-08,0,-3.395544377532842e-08,1.0
90,90,15.604198,200429.78,76947.13,214692.7,-21.002329,56.25699048538809,0.022743942,-9.222449e-09,0.13255198,0.017026938,1.0,43,0.020460412,9.530092e-08,0,-3.377999465698404e-08,1.0
91,91,13.500899,205217.67,84375.3,221886.2,-22.350027,57.00499942759052,0.022693142,2.6756997e-08,0.1397147,0.020202827,1.0,43,0.020442039,9.212848e-08,0,-3.36807777189097e-08,1.0
92,92,11.686608,211340.55,92487.54,230691.94,-23.635305,57.595877668994945,0.022760153,-5.3638143e-08,0.14724767,0.023667373,1.0,43,0.020495027,8.884154e-08,0,-3.385391569190925e-08,1.0
93,93,10.113269,216301.97,100290.6,238421.36,-24.875277,58.269526687596226,0.022735242,-5.3973434e-08,0.15691641,0.027765052,1.0,43,0.020435017,8.570967e-08,0,-3.4265624831472426e-08,1.0
94,94,8.748621,222455.64,109444.36,247920.52,-26.196394,59.03638165738084,0.022740617,-8.828631e-08,0.16622147,0.032392837,1.0,43,0.020447463,8.247588e-08,0,-3.403301821548313e-08,1.0
95,95,7.570237,228965.58,119750.44,258390.02,-27.609852,59.912018419010565,0.022698676,3.543503e-08,0.17556322,0.03770824,1.0,43,0.02044278,7.9115985e-08,0,-3.351533593619078e-08,1.0
96,96,6.554112,235609.56,130109.945,269147.66,-28.908663,60.44831385780708,0.022707164,-2.2884278e-07,0.18663616,0.04361497,1.0,43,0.020401504,7.5800415e-08,0,-3.44286556088199e-08,1.0
97,97,5.669445,242918.1,143333.9,282052.84,-30.542746,61.05813458006014,0.022723187,2.0406516e-07,0.19585319,0.050578687,1.0,43,0.020465165,7.255791e-08,0,-3.341808858201725e-08,1.0
98,98,4.907347,249552.45,157336.3,295010.4,-32.23036,61.75053751960513,0.022710964,-1.9483764e-07,0.20613152,0.05863104,1.0,43,0.020457568,6.934524e-08,0,-3.4274130967908435e-08,1.0
99,99,4.245922,256478.89,172587.84,309140.72,-33.937103,62.53833126372774,0.022757404,1.02523664e-07,0.21718904,0.06769333,1.0,43,0.020439101,6.611585e-08,0,-3.41380002732659e-08,1.0
100,100,3.6747382,263191.84,190008.64,324612.44,-35.82701,63.43794690648792,0.022731012,2.722143e-08,0.2279399,0.07809743,1.0,43,0.020429373,6.293466e-08,0,-3.321195522094921e-08,1.0
101,101,3.180988,271489.72,211475.89,344134.75,-37.91667,64.46716634198674,0.02269318,-7.2243566e-08,0.23659046,0.08934328,1.0,43,0.020491667,5.9545474e-08,0,-3.420436675038409e-08,1.0
102,102,2.752818,278795.3,233988.19,363974.3,-40.00617,65.64611927801161,0.02272722,1.105204e-08,0.24708632,0.1021163,1.0,43,0.020452783,5.6192928e-08,0,-3.476044499014883e-08,1.0
103,103,2.3804083,285915.88,261471.27,387446.9,-42.443047,67.00096470236895,0.022753863,2.2995398e-08,0.25570822,0.11645771,1.0,43,0.020441253,5.275885e-08,0,-3.369106888358347e-08,1.0
104,104,2.060257,294492.7,292112.16,414795.7,-44.767483,68.55732210961287,0.022746444,-1.1765774e-08,0.26445338,0.13115351,1.0,43,0.020452814,4.9308166e-08,0,-3.294141846064195e-08,1.0
105,105,1.7836765,302861.62,328522.56,446824.62,-47.327354,70.34568640792713,0.0227489,-5.0125813e-08,0.2716057,0.14682333,1.0,43,0.020448161,4.5763283e-08,0,-3.371075328692778e-08,1.0
106,106,1.5427545,311723.4,368852.12,482932.06,-49.79826,72.40421527900617,0.022650838,-7.68005e-09,0.27968618,0.16315617,1.0,43,0.02043467,4.2313758e-08,0,-3.4924220815889603e-08,1.0
107,107,1.3354719,323088.8,417230.12,527700.06,-52.24702,74.77596523167449,0.022720288,1.4831618e-08,0.2856339,0.17856106,1.0,43,0.020433836,3.8722444e-08,0,-3.509882159951812e-08,1.0
108,108,1.1556969,333348.28,472695.34,578413.3,-54.808224,77.50747304139077,0.022728963,1.3886674e-09,0.29133648,0.19457228,1.0,43,0.020455722,3.5365233e-08,0,-3.407876054236129e-08,1.0
109,109,1.0000616,346577.22,534616.4,637126.7,-57.045757,80.65732583097997,0.022715198,-7.518389e-09,0.297681,0.2095965,1.0,43,0.020435812,3.2074958e-08,0,-3.2897762673493523e-08,1.0
