Repository: Jay2-davic/SPOC_code

# Studying-Polymers-on a-Chip (SPOC) Data Cleaning and Processing
Author: Jay Jimenez jimenez45@llnl.gov

# Project Description

The SPOC project aims to establish an automated, high-throughput experimentation workflow to screen solid state polymer electrolytes. This repository contains code to reproduce the data cleaning workflow, data processing, and active learning for the SPOC project. Electrochemical impedance spectroscopy processing code is included as a Python file which was used to determine bulk ionic conductivities.

File: data/split_cycle/09262024_1,4_PEGMEA_1_Thiolene_6,5_PAL_0,429_PEO_12_LiTFSI_E2_RUN_1_C01_RUN_1.csv
True,index,freq,Re(Z),Im(Z),Z,Phase(Z),time,Ewe_meas,I_meas,Cs,Cp,cycle_number,I_Range,Ewe,I,Ns,(QQo),cycle
0,0,7000018.5,178.41336,1429.099,1440.1927,-82.88383,2.469491343916161,0.0033598954,-7.2255993e-06,1.5909576e-05,1.566542e-05,1.0,40,0.009941255,6.902725e-06,0,8.418992595409236e-10,1.0
1,1,6057573.0,201.39511,1705.5186,1717.3682,-83.26545,3.0224823568423744,0.003345903,-2.1278354e-06,1.540512e-05,1.5193265e-05,1.0,40,0.014140739,8.233959e-06,0,-1.0547960718996465e-09,1.0
2,2,5242039.0,258.91367,1997.5436,2014.2534,-82.61472,3.4385021633061115,0.003418008,-9.9606805e-06,1.5199301e-05,1.4948167e-05,1.0,40,0.019656077,9.7584925e-06,0,-4.1426337374004006e-10,1.0
3,3,4536288.0,190.72247,2243.9624,2252.053,-85.1419,4.80648172160727,0.0033651497,1.9528861e-05,1.5635218e-05,1.552308e-05,1.0,40,0.018771116,8.335112e-06,0,1.3945201151588864e-09,1.0
4,4,3925558.5,277.69934,2608.5044,2623.2446,-83.923225,5.223483688052511,0.0033273832,5.9655263e-06,1.5542722e-05,1.5368541e-05,1.0,40,0.01827668,6.9672037e-06,0,2.5938315362989468e-09,1.0
5,5,3397055.0,317.40533,2945.9978,2963.0474,-83.85061,5.639478827855783,0.003319558,4.3654672e-06,1.5903222e-05,1.5720732e-05,1.0,40,0.019392824,6.5448917e-06,0,3.034308862336527e-09,1.0
6,6,2939708.2,367.4372,3365.8025,3385.7993,-83.76982,6.055499327572761,0.0033468907,-3.290112e-05,1.6085229e-05,1.589579e-05,1.0,40,0.021366142,6.3105163e-06,0,-6.476145749729767e-10,1.0
7,7,2543924.5,376.85587,3950.216,3968.1516,-84.5504,6.6074800471251365,0.0032976842,1.3872826e-05,1.5837808e-05,1.569496e-05,1.0,40,0.020421576,5.14637e-06,0,8.133051385736204e-10,1.0
8,8,2201436.2,472.03336,4568.1265,4592.4497,-84.10046,7.159485993353883,0.003353803,-2.4044955e-05,1.5826172e-05,1.5658974e-05,1.0,40,0.020998126,4.572315e-06,0,5.46841350316956e-10,1.0
9,9,1905053.1,516.98895,5153.054,5178.9233,-84.270874,7.711493566253921,0.0032865612,1.4579832e-05,1.6212438e-05,1.6050877e-05,1.0,40,0.020625805,3.9826436e-06,0,2.849440027691546e-09,1.0
10,10,1648567.4,235.87666,6204.107,6208.5894,-87.82269,8.430490667087724,0.0033236567,-2.2613617e-06,1.5560881e-05,1.553842e-05,1.0,41,0.01889176,3.0428425e-06,0,8.201754779264547e-10,1.0
11,11,1426616.2,490.88977,7080.34,7097.3364,-86.03395,8.846499300183496,0.003299417,4.060753e-06,1.5756468e-05,1.5681091e-05,1.0,41,0.021806872,3.072543e-06,0,7.12033326373608e-10,1.0
12,12,1234551.2,322.33234,8247.948,8254.244,-87.762,9.398499326402089,0.0033748755,-3.8386133e-06,1.563022e-05,1.5606385e-05,1.0,41,0.020993235,2.5433262e-06,0,2.439173314598975e-10,1.0
13,13,1068345.5,616.5339,9224.078,9244.659,-86.176056,9.950480979256099,0.003297945,2.0589093e-06,1.615048e-05,1.607865e-05,1.0,41,0.020750245,2.2445656e-06,0,2.1336720555117003e-10,1.0
14,14,924510.06,942.1288,10341.002,10383.83,-84.79437,10.502500232163584,0.003299417,2.8205404e-06,1.6647378e-05,1.6510337e-05,1.0,41,0.020233598,1.9485678e-06,0,-3.013219606739565e-10,1.0
15,15,800039.0,872.0179,12444.018,12474.533,-85.99154,11.05449639170547,0.003336811,2.6935493e-07,1.5986314e-05,1.5908197e-05,1.0,41,0.020805288,1.6678209e-06,0,-1.0891288549556874e-09,1.0
16,16,692334.1,1326.6617,14062.492,14124.933,-84.61064,11.606479084555758,0.0033386555,-3.0047255e-07,1.6347152e-05,1.6202945e-05,1.0,41,0.020380994,1.4429091e-06,0,-1.7401159756692172e-09,1.0
17,17,599122.25,1533.9763,16379.842,16451.514,-84.64984,12.158485777472379,0.0032842322,3.9266747e-06,1.6217915e-05,1.6076914e-05,1.0,41,0.020514188,1.2469484e-06,0,-1.2198896409453633e-09,1.0
18,18,518454.94,2296.9868,18824.605,18964.227,-83.04314,12.710479377041338,0.003296343,2.4760375e-06,1.6307344e-05,1.6068107e-05,1.0,41,0.020482175,1.0800427e-06,0,-5.493388696016973e-11,1.0
19,19,448662.03,2538.6409,21571.816,21720.68,-83.28812,13.262499856558861,0.0032664016,6.602627e-06,1.644425e-05,1.6219621e-05,1.0,41,0.020217922,9.308144e-07,0,-1.252361756579982e-10,1.0
20,20,388258.97,3666.167,25263.041,25527.672,-81.74289,13.814482709480217,0.0033355067,3.738595e-06,1.6226057e-05,1.5891388e-05,1.0,41,0.020951787,8.207481e-07,0,-6.889306561769597e-10,1.0
21,21,335983.9,5851.152,26927.398,27555.775,-77.74057,14.36649401570321,0.003310745,-9.004641e-08,1.7591678e-05,1.6798509e-05,1.0,41,0.02018176,7.3239676e-07,0,-8.940708260101675e-11,1.0
22,22,290751.2,5805.4897,32605.691,33118.496,-79.904205,14.918487268587342,0.0033413942,-8.6471414e-07,1.678824e-05,1.627237e-05,1.0,41,0.020415043,6.1642424e-07,0,7.459727828707704e-10,1.0
23,23,251605.19,6899.349,37427.613,38058.207,-79.555435,15.470482361473842,0.0033300102,2.4514472e-07,1.6900845e-05,1.6345419e-05,1.0,41,0.020446924,5.3725404e-07,0,9.84712545818272e-10,1.0
24,24,217729.38,9668.867,42619.297,43702.305,-77.217896,16.02248662765487,0.0033544924,5.375066e-07,1.7151291e-05,1.6311757e-05,1.0,41,0.020296136,4.6441798e-07,0,1.896534583547549e-09,1.0
25,25,188418.58,12507.666,48335.684,49927.746,-75.49199,16.574489907216048,0.0033249052,1.7181294e-06,1.7475457e-05,1.6378734e-05,1.0,41,0.02079108,4.1642338e-07,0,2.6617304782708593e-09,1.0
26,26,163051.14,13537.385,55055.598,56695.5,-76.18584,17.293487941351486,0.0033439281,-2.0997135e-07,1.7729431e-05,1.6718626e-05,1.0,42,0.01921749,3.389597e-07,0,2.415998094380632e-09,1.0
27,27,141098.2,17304.469,62078.38,64445.09,-74.42409,17.709496734460117,0.003323042,-2.3083136e-07,1.817014e-05,1.6860069e-05,1.0,42,0.020930665,3.2478292e-07,0,2.3986959148037577e-09,1.0
28,28,122105.11,31045.844,64040.75,71169.25,-64.136696,18.261500520660775,0.0033475242,-4.966118e-07,2.0353069e-05,1.6480028e-05,1.0,42,0.020511737,2.8821066e-07,0,2.391337940170028e-09,1.0
29,29,105663.59,27006.34,78388.88,82910.55,-70.99027,18.81348820021958,0.0033170613,-2.0810872e-07,1.9214995e-05,1.7176302e-05,1.0,42,0.020303644,2.4488614e-07,0,2.3800469368849953e-09,1.0
30,30,91439.65,34681.89,86882.98,93549.375,-68.239136,19.2294878733519,0.0033494618,-1.1032673e-07,2.0033227e-05,1.7279792e-05,1.0,42,0.021485494,2.296701e-07,0,2.3529004000361434e-09,1.0
31,31,79127.08,45420.31,96514.07,106667.57,-64.79794,19.781501526216744,0.0033007958,-8.112132e-10,2.084032e-05,1.7061642e-05,1.0,42,0.020280672,1.901297e-07,0,2.4353879190665375e-09,1.0
32,32,68475.36,54758.145,106140.06,119432.69,-62.710583,20.197489999321988,0.0033336808,-1.5688964e-07,2.1898102e-05,1.7294928e-05,1.0,42,0.021090083,1.7658552e-07,0,2.4303805743157465e-09,1.0
33,33,59252.523,66202.45,114511.91,132271.47,-59.96662,20.613503139087697,0.0033368482,-1.0622925e-07,2.3456469e-05,1.7580514e-05,1.0,42,0.021771634,1.6459812e-07,0,2.3817103689801734e-09,1.0
34,34,51282.285,78539.875,123304.04,146193.02,-57.504448,21.165479005285306,0.003324514,-3.4034704e-07,2.5169551e-05,1.7905104e-05,1.0,42,0.02019713,1.3815387e-07,0,2.423614172045853e-09,1.0
35,35,44369.8,101944.836,130424.38,165539.33,-51.987415,21.58150302505237,0.003316055,-3.0682182e-07,2.7502605e-05,1.7072183e-05,1.0,42,0.020632707,1.246393e-07,0,2.4011604702057887e-09,1.0
36,36,38403.727,119230.3,132476.55,178229.9,-48.01245,21.99748179144808,0.003323806,-2.1853873e-07,3.1282954e-05,1.7283217e-05,1.0,42,0.020893192,1.1722607e-07,0,2.4259676542826016e-09,1.0
37,37,33226.32,136920.11,134611.34,192008.67,-44.51284,22.413490397884743,0.0033056214,-5.5755145e-08,3.558412e-05,1.748952e-05,1.0,42,0.021094166,1.0986049e-07,0,2.416163870847458e-09,1.0
38,38,28754.086,153552.73,133557.22,203509.16,-41.01612,22.82949311097036,0.0032890951,-2.6715014e-07,4.1443192e-05,1.7849252e-05,1.0,42,0.02116065,1.03978856e-07,0,2.4070582661070243e-09,1.0
39,39,24884.947,175041.31,135041.06,221078.16,-37.649506,23.245487717416836,0.0033288924,-1.8557219e-07,4.7360638e-05,1.7670856e-05,1.0,42,0.021289311,9.629767e-08,0,2.3646345000069385e-09,1.0
40,40,21553.963,190653.69,126711.97,228920.84,-33.60875,23.66249144388712,0.0032720843,2.7037078e-07,5.827407e-05,1.7854181e-05,1.0,42,0.021202607,9.261982e-08,0,2.3246745529854865e-09,1.0
41,41,18631.234,205164.66,118480.72,236918.17,-30.006042,24.078483410325134,0.003289915,7.778704e-08,7.209926e-05,1.80314e-05,1.0,42,0.021091556,8.9024645e-08,0,2.260885113454631e-09,1.0
42,42,16126.037,220871.58,108655.51,246150.92,-26.194405,24.494503643392818,0.003328762,-1.6582955e-07,9.0832385e-05,1.7698696e-05,1.0,42,0.020889835,8.486597e-08,0,2.3107473030948475e-09,1.0
43,43,13954.87,225472.8,103054.86,247907.81,-24.5633,24.910490303154802,0.0033529273,1.6510405e-08,0.000110668974,1.9124162e-05,1.0,42,0.020519882,8.277223e-08,0,2.383811131944697e-09,1.0
44,44,12080.609,243968.69,86117.56,258721.77,-19.442326,25.326498216221808,0.0032566013,4.987147e-07,0.00015298172,1.6949507e-05,1.0,42,0.020268552,7.834112e-08,0,2.356471445938979e-09,1.0
45,45,10447.592,249468.61,82737.92,262831.03,-18.348444,25.74250100934296,0.0032553156,3.8435653e-07,0.0001841193,1.8245479e-05,1.0,42,0.019698303,7.494664e-08,0,2.4042282723084125e-09,1.0
46,46,9045.586,255976.88,72582.18,266068.28,-15.830672,26.315268876525806,0.0033168935,7.942915e-09,0.00024241161,1.8039613e-05,1.0,42,0.020333882,7.6423554e-08,0,2.5185923979304587e-09,1.0
47,47,7827.7437,260509.23,64958.582,268485.9,-14.001311,26.795935299422126,0.0032848655,2.157993e-07,0.00031300192,1.8322178e-05,1.0,42,0.020349715,7.579435e-08,0,2.5184283691335923e-09,1.0
48,48,6770.8345,264828.38,56816.31,270854.5,-12.108692,27.334395351615967,0.0033707952,-1.0529771e-07,0.0004137185,1.8204504e-05,1.0,42,0.02039145,7.528562e-08,0,2.4592506117656003e-09,1.0
49,49,5860.798,267941.0,49362.266,272450.03,-10.438449,27.94098372713779,0.0033247748,-8.2016165e-08,0.00055013376,1.8058627e-05,1.0,42,0.020414168,7.492812e-08,0,2.3579149363336504e-09,1.0
50,50,5071.625,270352.34,43916.516,273896.06,-9.226636,28.621710559476924,0.0032405593,3.6331036e-07,0.0007145706,1.8370853e-05,1.0,42,0.020441879,7.4633704e-08,0,2.4164221209351427e-09,1.0
51,51,4388.5933,270549.44,39566.11,273427.28,-8.320157,29.30180765844125,0.0033053604,1.4595528e-07,0.0009165823,1.919263e-05,1.0,42,0.02040984,7.464449e-08,0,2.4633109024579073e-09,1.0
52,52,3798.7827,274755.5,35713.535,277066.84,-7.405953,29.981831904078717,0.0033122357,2.0406563e-07,0.0011731212,1.9491237e-05,1.0,42,0.020496242,7.39758e-08,0,2.518150537897057e-09,1.0
53,53,3286.0488,274367.8,30843.674,276096.06,-6.4141045,30.661718656374433,0.0033417856,7.871859e-08,0.0015702905,1.9597099e-05,1.0,42,0.020475432,7.416054e-08,0,2.4531632737695552e-09,1.0
54,54,2844.088,274972.6,28437.262,276439.16,-5.9044547,31.34183364866476,0.003345456,-3.89921e-08,0.0019678378,2.0824078e-05,1.0,42,0.020458214,7.400621e-08,0,2.5096797226732785e-09,1.0
55,55,2460.7852,276580.94,25710.004,277773.3,-5.3107557,32.02171205430204,0.0033530765,-7.326224e-08,0.0025156157,2.1551004e-05,1.0,42,0.02049374,7.377865e-08,0,2.4874238636986627e-09,1.0
56,56,2129.3164,274478.06,22217.6,275375.78,-4.627712,32.70184709993191,0.003347431,-1.3137252e-07,0.0033642075,2.1899066e-05,1.0,42,0.02041069,7.411941e-08,0,2.5174159888269937e-09,1.0
57,57,1843.2289,275463.4,21096.479,276270.06,-4.3794723,33.3819613722153,0.0033531324,1.522879e-07,0.0040928978,2.3866194e-05,1.0,42,0.020441346,7.399045e-08,0,2.508562981705135e-09,1.0
58,58,1594.4913,278037.16,19726.568,278736.06,-4.058301,34.06180340453284,0.0033215329,1.2639897e-07,0.0050599524,2.53433e-05,1.0,42,0.02045871,7.339814e-08,0,2.539383052602299e-09,1.0
59,59,1380.4436,276498.34,18973.096,277148.53,-3.9254375,34.74167853016115,0.0033655039,-4.103768e-07,0.0060766363,2.847833e-05,1.0,42,0.02044651,7.377455e-08,0,2.6011620181876084e-09,1.0
60,60,1194.6187,278181.1,17946.795,278759.4,-3.6913095,35.42180634912802,0.003323508,6.866117e-08,0.007423418,3.0769377e-05,1.0,42,0.020482773,7.347832e-08,0,2.569132683134967e-09,1.0
61,61,1033.3434,279058.62,17491.676,279606.28,-3.5866652,36.10206739476416,0.0033373698,1.3440778e-07,0.008805298,3.4459823e-05,1.0,42,0.02049199,7.328873e-08,0,2.5120882163967513e-09,1.0
62,62,894.71045,279730.16,20321.75,280467.34,-4.1551065,36.78181206705631,0.003307056,8.337512e-08,0.008753395,4.5955145e-05,1.0,42,0.020500258,7.3093204e-08,0,2.571525398348484e-09,1.0
63,63,774.2569,282221.47,14675.253,282602.75,-2.9766462,37.461956926010316,0.0032958584,4.4821e-08,0.014007141,3.777182e-05,1.0,42,0.02052714,7.263602e-08,0,2.658162849005663e-09,1.0
64,64,669.7856,280173.06,17233.836,280702.6,-3.5199084,38.14181853165792,0.0033363265,-7.288966e-08,0.013788035,5.197248e-05,1.0,42,0.020465817,7.290926e-08,0,2.6250063049503404e-09,1.0
65,65,579.81464,280088.8,17455.568,280632.22,-3.5661492,38.82183179061394,0.0032756242,1.4744538e-07,0.015725229,6.0840095e-05,1.0,42,0.020456072,7.289282e-08,0,2.5602891852910167e-09,1.0
66,66,501.44418,281810.94,19465.158,282482.38,-3.951241,39.49919664944173,0.0033150862,9.492255e-08,0.016305706,7.7423494e-05,1.0,42,0.020473726,7.247789e-08,0,2.562063133283172e-09,1.0
67,67,434.02762,281158.88,26207.684,282377.7,-5.3253284,40.17918977505178,0.0032931569,-3.2659557e-08,0.013991817,0.0001205232,1.0,42,0.020465516,7.247568e-08,0,2.71172589387319e-09,1.0
68,68,375.6009,291237.06,13530.861,291551.22,-2.6600466,41.10944531255518,0.0032813628,2.564877e-09,0.031316128,6.745113e-05,1.0,43,0.020410396,7.000621e-08,0,2.789386771937272e-09,1.0
69,69,325.10385,291591.03,15256.552,291989.88,-2.9950843,41.78870315821405,0.003212593,2.4931124e-08,0.032087926,8.7602966e-05,1.0,43,0.020451901,7.0043185e-08,0,2.744162340540374e-09,1.0
70,70,281.3503,291191.84,16828.588,291677.72,-3.3075643,42.46578463035985,0.0032501733,4.7744248e-08,0.033614375,0.00011189583,1.0,43,0.020424487,7.002416e-08,0,2.731218214993842e-09,1.0
71,71,243.36427,292181.9,19215.508,292813.1,-3.7626705,43.14912487610127,0.0033392704,-1.6970352e-08,0.03403388,0.00014656632,1.0,43,0.020466227,6.9895194e-08,0,2.696881568794712e-09,1.0
72,72,210.60631,292646.12,21761.06,293454.1,-4.2526665,43.82618141497369,0.0033478967,-1.5312816e-08,0.034727115,0.00019096267,1.0,43,0.020451616,6.969273e-08,0,2.746418465811868e-09,1.0
73,73,182.27473,293961.2,25208.207,295040.06,-4.9013243,44.49725488680997,0.003272904,3.0499525e-08,0.03463791,0.0002528562,1.0,43,0.020474859,6.9396876e-08,0,2.676657264776752e-09,1.0
74,74,157.72879,294571.4,29845.287,296079.47,-5.7853327,45.18565731956187,0.0032655632,5.284102e-09,0.033809084,0.00034353288,1.0,43,0.020432599,6.9010525e-08,0,2.625434602783293e-09,1.0
75,75,136.52892,296483.4,35725.797,298628.1,-6.870927,45.857539964752505,0.0033210297,-3.4127674e-09,0.032629736,0.00046699913,1.0,43,0.020448564,6.847502e-08,0,2.674022589797826e-09,1.0
76,76,118.14758,299275.6,35520.01,301376.1,-6.7685795,46.545902770827524,0.0032819032,4.0177293e-09,0.037924707,0.0005268061,1.0,43,0.020477563,6.794687e-08,0,2.69364965840651e-09,1.0
77,77,102.25773,300856.34,39520.105,303440.9,-7.483454,47.21236053577741,0.0032815118,6.685139e-08,0.039382737,0.0006680267,1.0,43,0.020434279,6.734187e-08,0,2.7000508988411157e-09,1.0
78,78,88.4436,304535.56,44050.152,307704.94,-8.2305765,47.90130528851296,0.003333569,-3.769761e-08,0.040851336,0.0008372057,1.0,43,0.0204756,6.654297e-08,0,2.6680479131964634e-09,1.0
79,79,76.54279,307886.3,48195.125,311635.6,-8.896625,48.56874337357294,0.0033023981,-1.8106377e-08,0.043143235,0.0010318696,1.0,43,0.020491082,6.575334e-08,0,2.685293896373903e-09,1.0
80,80,66.250786,311958.7,53433.945,316501.84,-9.719605,49.23699367197696,0.003245385,-3.8227523e-09,0.044958506,0.001281427,1.0,43,0.020512234,6.480921e-08,0,2.6683294837950043e-09,1.0
81,81,57.329906,314318.84,56672.95,319387.16,-10.220845,49.891633889750665,0.003294815,5.7744597e-08,0.048984997,0.001542339,1.0,43,0.020413093,6.391332e-08,0,2.665782495622832e-09,1.0
82,82,49.60321,320242.25,63221.812,326423.2,-11.167654,50.5763652822061,0.0032745623,2.2416696e-08,0.05075086,0.0019037735,1.0,43,0.020485565,6.275769e-08,0,2.6378477103214948e-09,1.0
83,83,42.92585,324537.7,69296.164,331853.38,-12.052953,51.28443160917959,0.0032236418,1.2248552e-08,0.053504717,0.0023330173,1.0,43,0.02048739,6.173627e-08,0,2.6593672805606477e-09,1.0
84,84,37.1518,329625.4,75067.77,338065.2,-12.829537,51.928178226429736,0.0033167258,-4.8100515e-09,0.05706723,0.0028137981,1.0,43,0.020449847,6.049084e-08,0,2.712894098045303e-09,1.0
85,85,32.150223,334176.03,81815.4,344045.6,-13.756964,52.567399403458694,0.0033345006,-3.7381522e-08,0.06050637,0.0034216784,1.0,43,0.020390794,5.926771e-08,0,2.6664190177976525e-09,1.0
86,86,27.835518,341511.38,87092.95,352441.78,-14.306741,53.29430135796429,0.003296641,9.585516e-09,0.06565046,0.0040089353,1.0,43,0.020433597,5.797723e-08,0,2.7411487398271027e-09,1.0
87,87,24.082958,349107.56,94682.09,361719.22,-15.17427,53.99637376467581,0.00331095,-5.629431e-09,0.06979791,0.00478228,1.0,43,0.020462131,5.6569103e-08,0,2.7207316143413134e-09,1.0
88,88,20.833313,356117.6,102186.41,370488.6,-16.010603,54.65074014246056,0.0033026775,-3.7698104e-08,0.07475989,0.005687288,1.0,43,0.020479161,5.527609e-08,0,2.5204102510345983e-09,1.0
89,89,18.021912,365047.38,108921.98,380950.9,-16.613926,55.39673049788689,0.0034069314,-2.167667e-07,0.081078134,0.006628218,1.0,43,0.020496288,5.3802964e-08,0,2.730884672784089e-09,1.0
90,90,15.604198,372738.47,117629.4,390858.84,-17.514738,56.05199663565145,0.0033034415,-2.0360245e-08,0.086708724,0.007853345,1.0,43,0.020490998,5.2425573e-08,0,2.6511723854483193e-09,1.0
91,91,13.500899,380807.44,126192.19,401171.75,-18.334192,56.7989734444709,0.0032881075,-1.6272471e-08,0.093416795,0.009243346,1.0,43,0.020450553,5.097705e-08,0,2.6144838430346184e-09,1.0
92,92,11.686608,391665.22,135423.75,414416.75,-19.073544,57.38989979255712,0.0032970507,2.2044086e-08,0.10056268,0.010738704,1.0,43,0.02048418,4.9428937e-08,0,2.7234625643244058e-09,1.0
93,93,10.113269,399759.2,145156.25,425297.25,-19.956427,58.063510011153994,0.003294107,4.962464e-08,0.108415864,0.012629297,1.0,43,0.02043477,4.8048207e-08,0,2.9266584796370234e-09,1.0
94,94,8.748621,411476.6,157064.17,440434.03,-20.892288,58.83039479426225,0.0032914893,2.9930884e-08,0.115825295,0.014729768,1.0,43,0.020505015,4.655638e-08,0,2.7151718407133607e-09,1.0
95,95,7.570237,422308.75,167972.2,454488.0,-21.69006,59.706001129205106,0.0033154776,-1.0946385e-08,0.12516221,0.017096343,1.0,43,0.020486336,4.5075637e-08,0,2.5185977691870835e-09,1.0
96,96,6.554112,433819.9,180017.25,469687.03,-22.53642,60.24229520800873,0.0033239364,1.0137764e-07,0.13489385,0.01981542,1.0,43,0.020477485,4.359815e-08,0,2.9790325368634167e-09,1.0
97,97,5.669445,446642.12,193353.83,486697.94,-23.408052,60.852138063666644,0.0033235638,-1.04647675e-07,0.14518669,0.022914657,1.0,43,0.020495972,4.2112305e-08,0,2.462741181730029e-09,1.0
98,98,4.907347,458101.25,208348.62,503255.3,-24.456472,61.544541643204866,0.0033112855,5.165443e-08,0.15566203,0.026680086,1.0,43,0.020471636,4.067843e-08,0,2.8340534651193475e-09,1.0
99,99,4.245922,470945.75,224718.98,521812.72,-25.50886,62.33229736061185,0.0032889366,-3.4765257e-08,0.16680472,0.0309356,1.0,43,0.020471128,3.9230795e-08,0,2.942008230069367e-09,1.0
100,100,3.6747382,485502.8,242560.81,542723.44,-26.547054,63.231959243363235,0.0033092918,-3.4737354e-08,0.17855544,0.03566623,1.0,43,0.020509511,3.7789988e-08,0,2.2898834319177535e-09,1.0
101,101,3.180988,498409.2,263177.22,563625.75,-27.835598,64.26121206555399,0.0033317432,3.420468e-08,0.19011211,0.041450016,1.0,43,0.020461634,3.6303582e-08,0,2.734887455523428e-09,1.0
102,102,2.752818,513323.16,285044.2,587154.9,-29.04306,65.44014526825049,0.003309311,2.1920533e-08,0.20282917,0.047802374,1.0,43,0.020478692,3.4877836e-08,0,3.266087846063001e-09,1.0
103,103,2.3804083,528374.6,311474.12,613348.06,-30.519133,66.79501474593417,0.0033147018,-3.6555527e-08,0.2146578,0.055357523,1.0,43,0.020478358,3.3387828e-08,0,2.761935463244214e-09,1.0
104,104,2.060257,542313.4,338711.75,639397.75,-31.987593,68.35126740651322,0.0033156732,-6.160772e-09,0.22807017,0.06400101,1.0,43,0.02044522,3.1975745e-08,0,2.087608962993611e-09,1.0
105,105,1.7836765,560861.75,372313.3,673188.75,-33.57715,70.13960293136188,0.0033060133,2.2249207e-08,0.23965997,0.0733059,1.0,43,0.020478923,3.0420775e-08,0,2.3006262041918765e-09,1.0
106,106,1.5427545,577003.56,407773.94,706549.9,-35.249214,72.19816372255445,0.0033891697,-3.791218e-08,0.25299028,0.084266916,1.0,43,0.020490361,2.9000587e-08,0,3.1461011034039645e-09,1.0
107,107,1.3354719,597465.2,447070.78,746215.06,-36.806744,74.56986370187951,0.0033044699,8.294306e-09,0.26656866,0.095682755,1.0,43,0.02048705,2.7454618e-08,0,3.617123913390567e-09,1.0
108,108,1.1556969,616085.9,494474.5,789979.0,-38.750755,77.30153847156907,0.0033010216,5.410277e-10,0.27850455,0.109116144,1.0,43,0.020482505,2.592791e-08,0,3.1831085415280965e-09,1.0
109,109,1.0000616,634477.0,545180.9,836530.5,-40.671158,80.4511494745675,0.0033120126,-2.444974e-09,0.29191253,0.12398536,1.0,43,0.020480728,2.4482942e-08,0,2.2296680799595632e-09,1.0

File: data/split_cycle/09262024_1,4_PEGMEA_1_Thiolene_6,5_PAL_0,429_PEO_12_LiTFSI_E2_RUN_2_C01_RUN_1.csv
True,index,freq,Re(Z),Im(Z),Z,Phase(Z),time,Ewe_meas,I_meas,Cs,Cp,cycle_number,I_Range,Ewe,I,Ns,(QQo),cycle
0,0,7000018.5,189.85802,1269.2698,1283.3907,-81.492744,2.467488410504302,-0.003221448,1.785447e-05,1.7912946e-05,1.7520928e-05,1.0,40,0.009950767,7.753498e-06,0,5.914596736412629e-09,1.0
1,1,6057573.0,248.51468,1488.1112,1508.7195,-80.51909,3.0194965700793546,-0.0031683103,-7.244314e-06,1.7655748e-05,1.7176706e-05,1.0,40,0.014055129,9.315932e-06,0,7.972724662989902e-09,1.0
2,2,5242039.0,223.43692,1736.2749,1750.5927,-82.66705,3.435479043138912,-0.0031436416,-3.2813468e-06,1.748644e-05,1.7201573e-05,1.0,40,0.01948145,1.1128489e-05,0,4.259723190431133e-09,1.0
3,3,4536288.0,199.73921,2007.4138,2017.3264,-84.317726,4.803488388104597,-0.003223665,3.1380492e-05,1.7477632e-05,1.7306294e-05,1.0,40,0.018189142,9.016459e-06,0,-7.631556242889322e-10,1.0
4,4,3925558.5,254.99025,2298.3557,2312.4573,-83.66923,5.355483667663066,-0.0031858613,-1.0221153e-05,1.7640115e-05,1.742563e-05,1.0,40,0.0204227,8.831601e-06,0,8.513550230367804e-10,1.0
5,5,3397055.0,331.30728,2563.8137,2585.1316,-82.636795,5.771481260744622,-0.003204586,-5.8116716e-06,1.8273893e-05,1.797375e-05,1.0,40,0.02125864,8.223426e-06,0,2.7940227745122884e-09,1.0
6,6,2939708.2,353.87564,2951.9854,2973.1206,-83.16416,6.323493820294971,-0.0032629967,1.1268074e-05,1.8340099e-05,1.8080274e-05,1.0,40,0.020292973,6.8254794e-06,0,-2.562795091244475e-09,1.0
7,7,2543924.5,380.17465,3409.8142,3430.9424,-83.63812,6.875482886534883,-0.0032486874,5.705066e-06,1.8347851e-05,1.812257e-05,1.0,40,0.020785868,6.058355e-06,0,-1.5808045486285968e-09,1.0
8,8,2201436.2,522.5023,3870.7424,3905.8489,-82.31225,7.427489126072032,-0.003215765,-8.974588e-06,1.8677543e-05,1.8343299e-05,1.0,40,0.020328956,5.204747e-06,0,-3.563397828757944e-09,1.0
9,9,1905053.1,581.3577,4488.0464,4525.543,-82.61931,7.979484005627455,-0.0032138834,-1.0983972e-05,1.8614684e-05,1.8307497e-05,1.0,40,0.020682767,4.570229e-06,0,-7.025713745314811e-09,1.0
10,10,1648567.4,615.8178,5157.007,5193.645,-83.19034,8.531483658502111,-0.0032667974,3.3979957e-06,1.8720426e-05,1.8457235e-05,1.0,40,0.019902026,3.831996e-06,0,-1.067380727526294e-08,1.0
11,11,1426616.2,663.37305,6054.205,6090.4404,-83.74692,9.250498172681546,-0.0031891218,-6.631896e-06,1.842705e-05,1.8208439e-05,1.0,41,0.01944177,3.1921782e-06,0,-1.20258845573302e-08,1.0
12,12,1234551.2,848.58655,6806.7207,6859.413,-82.89366,9.802496252203127,-0.0032683252,2.8782692e-06,1.8939698e-05,1.8649836e-05,1.0,41,0.02058982,3.0016881e-06,0,-1.2943693151618795e-08,1.0
13,13,1068345.5,1087.5724,8139.521,8211.858,-82.38943,10.354486491793068,-0.0033127433,5.846584e-06,1.8302466e-05,1.7981436e-05,1.0,41,0.020709153,2.5218594e-06,0,-1.2085078472637179e-08,1.0
14,14,924510.06,1134.9673,9295.424,9364.457,-83.038666,10.906492997979512,-0.0032651206,2.0570476e-06,1.8519928e-05,1.8247883e-05,1.0,41,0.020338757,2.17191e-06,0,-1.2354098850762638e-08,1.0
15,15,800039.0,1321.752,10655.91,10737.572,-82.929184,11.45850073089241,-0.0032613196,2.172503e-06,1.8668887e-05,1.8386003e-05,1.0,41,0.020562312,1.914987e-06,0,-1.2313524384555624e-08,1.0
16,16,692334.1,1983.0782,12128.499,12289.552,-80.71398,12.01047907708562,-0.0032608353,9.058621e-08,1.8953846e-05,1.8460327e-05,1.0,41,0.020379316,1.6582636e-06,0,-1.1874759955850954e-08,1.0
17,17,599122.25,2433.5662,13881.837,14093.532,-80.056755,12.562488810013747,-0.00328923,-5.0158667e-07,1.913629e-05,1.8565726e-05,1.0,41,0.020596746,1.4614325e-06,0,-1.1544293606995382e-08,1.0
18,18,518454.94,3162.2883,15594.071,15911.478,-78.53656,13.114491876185639,-0.0032369308,1.2302403e-06,1.9685642e-05,1.8908087e-05,1.0,41,0.020397909,1.281962e-06,0,-1.1824910812833088e-08,1.0
19,19,448662.03,4088.411,18009.86,18468.084,-77.21007,13.666479022445856,-0.003273542,3.1929774e-06,1.9696565e-05,1.873128e-05,1.0,41,0.020298611,1.0991184e-06,0,-1.232225211665789e-08,1.0
20,20,388258.97,5104.846,20696.39,21316.66,-76.14433,14.218495181965409,-0.0032087222,-3.907512e-06,1.9806332e-05,1.8670456e-05,1.0,41,0.020782815,9.749565e-07,0,-1.1185248121301406e-08,1.0
21,21,335983.9,6245.249,22725.227,23567.754,-74.63357,14.77048592819483,-0.0032125604,-1.8479427e-06,2.0844593e-05,1.938088e-05,1.0,41,0.020415146,8.6623214e-07,0,-1.0819776357794334e-08,1.0
22,22,290751.2,8626.637,26535.12,27902.176,-71.990524,15.322504061070504,-0.003257202,3.7736282e-07,2.0628973e-05,1.8657074e-05,1.0,41,0.020497603,7.346238e-07,0,-1.102475621328204e-08,1.0
23,23,251605.19,11090.15,29603.367,31612.51,-69.462814,15.874480780650629,-0.0032224166,-1.8758761e-06,2.1367781e-05,1.8738021e-05,1.0,41,0.020501725,6.48532e-07,0,-8.286999075285924e-09,1.0
24,24,217729.38,13700.73,32611.854,35372.914,-67.21199,16.42649163349415,-0.0032586367,5.753473e-06,2.2414426e-05,1.905184e-05,1.0,41,0.020171873,5.7026324e-07,0,-9.225486125270916e-09,1.0
25,25,188418.58,17243.518,36401.73,40279.336,-64.65306,16.97847939308849,-0.003296161,3.0067592e-06,2.3204615e-05,1.8951947e-05,1.0,41,0.020822966,5.16964e-07,0,-9.89368854273683e-09,1.0
26,26,163051.14,21366.51,38933.79,44411.348,-61.24242,17.530488672637148,-0.0032773989,2.8633704e-06,2.5070884e-05,1.926793e-05,1.0,41,0.020326398,4.576848e-07,0,-9.590309813950803e-09,1.0
27,27,141098.2,26218.848,42104.797,49600.824,-58.08929,18.082494912174297,-0.003247085,-9.190927e-08,2.678965e-05,1.9304227e-05,1.0,41,0.020137124,4.0598366e-07,0,-1.0333925384537047e-08,1.0
28,28,122105.11,30325.447,43629.42,53133.41,-55.198044,18.49848093194305,-0.0032253605,4.816435e-07,2.9874926e-05,2.0143289e-05,1.0,41,0.02184855,4.1120174e-07,0,-9.629085382045666e-09,1.0
29,29,105663.59,36534.812,48157.08,60447.473,-52.813892,19.217490139446454,-0.0032633133,9.641194e-08,3.1277687e-05,1.9851741e-05,1.0,42,0.01901467,3.1456517e-07,0,-8.680165981330231e-09,1.0
30,30,91439.65,43183.156,50787.78,66664.71,-49.6266,19.63349093249417,-0.0032528795,8.654081e-08,3.4270965e-05,1.9890826e-05,1.0,42,0.020128049,3.019296e-07,0,-8.698133809905547e-09,1.0
31,31,79127.08,50284.113,51125.617,71709.98,-45.475433,20.049499778921017,-0.003220833,-1.5428193e-07,3.9342e-05,1.999744e-05,1.0,42,0.021073544,2.9387186e-07,0,-8.71348088916493e-09,1.0
32,32,68475.36,57709.086,51273.902,77196.836,-41.620743,20.46548214534414,-0.0031634471,-6.0798976e-07,4.533039e-05,1.9997844e-05,1.0,42,0.021885676,2.8350485e-07,0,-8.684461790646796e-09,1.0
33,33,59252.523,64645.168,50432.523,81990.47,-37.95935,21.017494891566457,-0.0032920062,1.3533864e-07,5.3260173e-05,2.0151028e-05,1.0,42,0.020270204,2.4722635e-07,0,-8.598158468466899e-09,1.0
34,34,51282.285,71199.555,49819.945,86898.81,-34.981358,21.433502858009888,-0.0032714368,5.707915e-09,6.229447e-05,2.0475209e-05,1.0,42,0.020770736,2.3902209e-07,0,-8.660288976294932e-09,1.0
35,35,44369.8,78303.85,45564.023,90595.66,-30.194586,21.849492131121224,-0.0032211123,-5.435467e-07,7.872462e-05,1.991315e-05,1.0,42,0.02117952,2.3378074e-07,0,-8.685652968635241e-09,1.0
36,36,38403.727,82923.57,42726.496,93283.83,-27.259855,22.26548407084192,-0.003227559,-2.6230737e-07,9.699503e-05,2.0348449e-05,1.0,42,0.021441802,2.2985552e-07,0,-8.624700455562283e-09,1.0
37,37,33226.32,87751.6,39307.39,96153.08,-24.129484,22.681495263968827,-0.003190128,-5.9364794e-07,0.00012186071,2.0365062e-05,1.0,42,0.02167177,2.253882e-07,0,-8.61857052174781e-09,1.0
38,38,28754.086,91633.0,35980.906,98444.055,-21.43811,23.09748845701688,-0.0033234006,5.946346e-07,0.00015383263,2.0550087e-05,1.0,42,0.021789966,2.2134365e-07,0,-8.670396935496428e-09,1.0
39,39,24884.947,94766.13,32231.736,100097.48,-18.78413,23.513494450162398,-0.0033045453,6.1437754e-07,0.00019842653,2.05741e-05,1.0,42,0.021796366,2.177514e-07,0,-8.602694896674497e-09,1.0
40,40,21553.963,97718.8,28846.09,101887.484,-16.446333,23.930485376593424,-0.0032557116,-7.6427725e-08,0.00025598,2.0518153e-05,1.0,42,0.02182339,2.1419108e-07,0,-8.659291472274018e-09,1.0
41,41,18631.234,99328.94,25458.777,102539.69,-14.375883,24.346495023026364,-0.0032736165,3.9609176e-07,0.0003355374,2.0683883e-05,1.0,42,0.021720588,2.1182616e-07,0,-8.64444102288786e-09,1.0
42,42,16126.037,101472.6,22762.084,103994.234,-12.64316,24.76248592280899,-0.0032791689,2.8955643e-07,0.00043359117,2.0772366e-05,1.0,42,0.021585556,2.0756492e-07,0,-8.712485272549012e-09,1.0
43,43,13954.87,102424.52,20088.967,104376.0,-11.0968075,25.17849890256184,-0.003242129,-1.3528262e-07,0.00056772336,2.1030552e-05,1.0,42,0.021312622,2.0419084e-07,0,-8.779735255767522e-09,1.0
44,44,12080.609,100131.82,18493.984,101825.38,-10.464397,25.594487748952815,-0.0032521342,3.255029e-07,0.00071236206,2.3499015e-05,1.0,42,0.020679485,2.0308772e-07,0,-8.885985244419537e-09,1.0
45,45,10447.592,104405.85,14990.325,105476.5,-8.170543,26.0105024620716,-0.0033172336,4.176973e-07,0.0010162321,2.0525964e-05,1.0,42,0.020500029,1.9435636e-07,0,-8.8847065560071e-09,1.0
46,46,9045.586,104458.336,13995.42,105391.73,-7.6310935,26.583266542613273,-0.0032830816,2.707453e-07,0.00125718,2.216952e-05,1.0,42,0.020420607,1.937591e-07,0,-8.52462483580495e-09,1.0
47,47,7827.7437,105094.73,11615.018,105734.625,-6.3067064,27.06394133879803,-0.0032603135,2.1989891e-07,0.0017505062,2.112365e-05,1.0,42,0.020522213,1.940917e-07,0,-8.412240822215959e-09,1.0
48,48,6770.8345,105348.53,9979.146,105820.12,-5.4112005,27.602425764343934,-0.0032309126,9.5669726e-08,0.0023555078,2.094763e-05,1.0,42,0.020643841,1.9508428e-07,0,-8.504070450927357e-09,1.0
49,49,5860.798,105541.79,9453.491,105964.32,-5.1183853,28.209958699910203,-0.003220777,-1.6638514e-07,0.0028725734,2.2863162e-05,1.0,42,0.020704163,1.9538807e-07,0,-8.572860903398866e-09,1.0
50,50,5071.625,105430.945,8448.079,105768.875,-4.581267,28.890678918920457,-0.0033485908,4.772994e-07,0.0037146255,2.3698192e-05,1.0,42,0.0207564,1.9624298e-07,0,-8.58511834215984e-09,1.0
51,51,4388.5933,105586.89,7887.315,105881.07,-4.2720466,29.570833004559972,-0.0032573699,3.8901652e-07,0.0045979647,2.5514517e-05,1.0,42,0.020815406,1.9659232e-07,0,-8.416350774524123e-09,1.0
52,52,3798.7827,105124.58,7029.7275,105359.36,-3.8256986,30.250830050179502,-0.0032503828,7.592864e-08,0.0059598754,2.6531874e-05,1.0,42,0.020795755,1.9737928e-07,0,-8.259976198986626e-09,1.0
53,53,3286.0488,105573.555,6772.265,105790.55,-3.6703444,30.930674029150396,-0.003198009,-4.066459e-08,0.007151747,2.9308012e-05,1.0,42,0.020887598,1.9744296e-07,0,-8.242565462368864e-09,1.0
54,54,2844.088,105980.266,6958.1606,106208.44,-3.7563775,31.610844381444622,-0.0032487246,3.0520357e-07,0.008042344,3.4518627e-05,1.0,42,0.02094748,1.9722991e-07,0,-8.110677174144204e-09,1.0
55,55,2460.7852,105881.4,6623.492,106088.37,-3.5795171,32.290699560413486,-0.0032224166,-1.3304512e-07,0.009764711,3.8062553e-05,1.0,42,0.020952372,1.9749923e-07,0,-8.040804009466187e-09,1.0
56,56,2129.3164,106099.49,6639.9097,106307.055,-3.5810096,32.97082761938509,-0.0033141035,2.599448e-07,0.011256873,4.391551e-05,1.0,42,0.020967094,1.9723144e-07,0,-7.947718207692133e-09,1.0
57,57,1843.2289,106086.74,7038.873,106320.0,-3.7960207,33.650942425010726,-0.0032763928,1.2342284e-07,0.012266981,5.3766784e-05,1.0,42,0.020976938,1.9730003e-07,0,-7.821447501924607e-09,1.0
58,58,1594.4913,106449.195,7460.9014,106710.336,-4.0092387,34.330829203972826,-0.0032313599,2.6013645e-08,0.013378477,6.5399785e-05,1.0,42,0.020994723,1.9674498e-07,0,-7.683830907830153e-09,1.0
59,59,1380.4436,106522.695,7937.246,106818.0,-4.2613626,35.01070152960892,-0.0032594379,7.67852e-07,0.014525518,8.0201484e-05,1.0,42,0.02097845,1.9639434e-07,0,-7.465855925465448e-09,1.0
60,60,1194.6187,107231.16,8312.576,107552.87,-4.432713,35.690842575233546,-0.0032558234,1.6253561e-07,0.01602711,9.573759e-05,1.0,42,0.021038895,1.9561446e-07,0,-7.533351264319223e-09,1.0
61,61,1033.3434,107193.266,8736.6455,107548.71,-4.6595173,36.371074527531164,-0.0032643194,2.5175e-07,0.017629126,0.00011633483,1.0,42,0.020985292,1.951236e-07,0,-7.586612352315391e-09,1.0
62,62,894.71045,107214.516,9143.622,107603.71,-4.8745856,37.05080797316623,-0.0032878513,3.8678192e-07,0.019454468,0.00014047576,1.0,42,0.020947477,1.9467244e-07,0,-7.514368345877722e-09,1.0
63,63,774.2569,108375.84,10523.618,108885.586,-5.5462027,37.730960192129714,-0.0032339124,-3.4704428e-08,0.019533047,0.00018245651,1.0,42,0.021031499,1.9315227e-07,0,-7.357101801325427e-09,1.0
64,64,669.7856,108754.81,11297.982,109340.086,-5.9308915,38.41084667775431,-0.0032468988,1.0945392e-07,0.02103214,0.00022455692,1.0,42,0.021000827,1.9206887e-07,0,-7.369143661793408e-09,1.0
65,65,579.81464,109243.65,12515.647,109958.25,-6.5356736,39.090835296723526,-0.0032577983,2.5417103e-07,0.02193197,0.00028413755,1.0,42,0.02098924,1.9088371e-07,0,-7.468816495203059e-09,1.0
66,66,501.44418,110157.65,13723.177,111009.16,-7.1011863,39.76817516886513,-0.0032522273,-1.11253634e-07,0.023128256,0.00035345537,1.0,42,0.02099672,1.8914403e-07,0,-7.56964520439496e-09,1.0
67,67,434.02762,111558.28,15193.168,112588.11,-7.755422,40.44823058784823,-0.0032452778,1.0814997e-07,0.024135396,0.00043950728,1.0,42,0.02105133,1.869765e-07,0,-7.338161306897856e-09,1.0
68,68,375.6009,112069.02,16389.053,113261.055,-8.319999,41.127455793408444,-0.003274455,1.5881031e-07,0.025854709,0.00054136,1.0,42,0.021010706,1.8550689e-07,0,-7.179655346921344e-09,1.0
69,69,325.10385,113524.34,17825.719,114915.33,-8.923783,41.806688519063755,-0.0031479269,-2.4107098e-07,0.02746319,0.0006608291,1.0,42,0.021055693,1.8322788e-07,0,-7.07404086403053e-09,1.0
70,70,281.3503,114658.734,19258.557,116264.86,-9.534637,42.483811457888805,-0.0032925091,5.4211495e-07,0.029373048,0.0008059341,1.0,42,0.021029957,1.8087974e-07,0,-6.80913101878744e-09,1.0
71,71,243.36427,116118.53,21192.793,118036.64,-10.343211,43.167096583667444,-0.003239353,2.4225062e-07,0.03085852,0.0009947589,1.0,42,0.02103979,1.7824796e-07,0,-6.9331110733953e-09,1.0
72,72,210.60631,117769.5,22979.414,119990.45,-11.04094,43.84417005578871,-0.003305123,6.3226054e-07,0.032885905,0.0012061306,1.0,42,0.021031044,1.7527265e-07,0,-7.049141125737278e-09,1.0
73,73,182.27473,119372.945,24800.027,121921.87,-11.73639,44.516283874370856,-0.0032877955,3.219659e-07,0.03520801,0.0014567418,1.0,42,0.021000087,1.7224217e-07,0,-6.84822373154306e-09,1.0
74,74,157.72879,121525.17,27175.678,124526.64,-12.605201,45.20463438712977,-0.0031982514,-4.8860436e-08,0.037130326,0.0017683367,1.0,42,0.021025745,1.6884536e-07,0,-7.0340463771505e-09,1.0
75,75,136.52892,123027.19,28627.666,126314.02,-13.099268,45.87652447234723,-0.0031747194,9.249774e-09,0.04072017,0.0020915982,1.0,42,0.020964896,1.6597441e-07,0,-6.790871449450502e-09,1.0
76,76,118.14758,126058.445,31996.07,130055.68,-14.242017,46.5648805583769,-0.0032385332,9.716004e-08,0.042101603,0.0025481987,1.0,42,0.021023922,1.6165323e-07,0,-6.804407584905192e-09,1.0
77,77,102.25773,128645.59,34510.656,133194.12,-15.016692,47.23136683003395,-0.0032593075,1.9643183e-07,0.0450994,0.0030276596,1.0,42,0.021028653,1.5787973e-07,0,-6.727383475239811e-09,1.0
78,78,88.4436,131547.53,36311.586,136467.16,-15.4313135,47.920295769377844,-0.0031510943,-2.1983985e-07,0.049557395,0.0035086707,1.0,42,0.021025522,1.540702e-07,0,-6.775327817862041e-09,1.0
79,79,76.54279,134529.58,39367.203,140171.27,-16.310986,48.58771833447827,-0.003229441,-2.669772e-08,0.052817915,0.004166126,1.0,42,0.021018682,1.4995001e-07,0,-6.725291956581003e-09,1.0
80,80,66.250786,137752.19,42417.06,144134.9,-17.1148,49.256007272866555,-0.0032588043,3.126518e-07,0.056635473,0.0049049133,1.0,42,0.021042489,1.4599162e-07,0,-6.609409329189939e-09,1.0
81,81,57.329906,141132.58,45301.453,148224.92,-17.795855,49.91063503732221,-0.0032471595,1.4744708e-07,0.06128113,0.005724118,1.0,42,0.021042814,1.4196543e-07,0,-6.722422182287049e-09,1.0
82,82,49.60321,144353.89,48277.812,152212.98,-18.492031,50.59535728310584,-0.0032430792,1.1597059e-07,0.06646037,0.0066858176,1.0,42,0.021004466,1.3799392e-07,0,-6.800865442465288e-09,1.0
83,83,42.92585,148251.45,51367.39,156898.38,-19.110603,51.30345435676281,-0.0033115137,5.760109e-07,0.07217948,0.0077366307,1.0,42,0.0210127,1.3392554e-07,0,-6.567028816629023e-09,1.0
84,84,37.1518,152559.47,54936.117,162149.22,-19.803766,51.9471840406477,-0.0032992726,1.9196092e-07,0.07797984,0.008950938,1.0,42,0.021027632,1.2968074e-07,0,-6.485596566954873e-09,1.0
85,85,32.150223,156325.4,57894.92,166701.69,-20.32205,52.586400257685455,-0.003294447,3.0911295e-07,0.08550582,0.010313275,1.0,42,0.020985229,1.2588492e-07,0,-6.738655192970258e-09,1.0
86,86,27.835518,161733.84,61475.69,173023.4,-20.812,53.58033550492837,-0.003237583,7.2867854e-09,0.09300737,0.011741255,1.0,43,0.021025553,1.2151855e-07,0,-6.370380898498951e-09,1.0
87,87,24.082958,166557.5,65455.586,178957.64,-21.454376,54.28238444493036,-0.0032417378,-3.1886323e-08,0.10096332,0.013506927,1.0,43,0.02102433,1.1748216e-07,0,-6.200066139092383e-09,1.0
88,88,20.833313,171025.22,69984.76,184790.4,-22.254732,54.9367450093705,-0.0032296644,-2.3990227e-08,0.109158695,0.015656924,1.0,43,0.021003144,1.13659276e-07,0,-6.249122688816142e-09,1.0
89,89,18.021912,176324.84,74782.1,191527.58,-22.982555,55.68274040480901,-0.0035336039,1.3154819e-07,0.11809231,0.018003391,1.0,43,0.021030055,1.0980171e-07,0,-6.324388579902597e-09,1.0
90,90,15.604198,181512.06,79667.625,198226.03,-23.697195,56.33703531586798,-0.0032656237,-2.7603031e-08,0.1280256,0.020679459,1.0,43,0.021024989,1.06065734e-07,0,-6.586184874683099e-09,1.0
91,91,13.500899,186802.47,85320.78,205365.03,-24.548235,57.083996978006326,-0.0032697786,-4.6756774e-08,0.13816646,0.023848401,1.0,43,0.021029195,1.023991e-07,0,-6.622669331556629e-09,1.0
92,92,11.686608,192135.3,91695.516,212894.44,-25.512552,57.674898472760106,-0.003268996,-3.551796e-08,0.14851953,0.027551873,1.0,43,0.021015003,9.8710906e-08,0,-6.68689347063969e-09,1.0
93,93,10.113269,197481.0,98310.22,220598.38,-26.465094,58.34853783805738,-0.0032787963,-3.2482617e-08,0.16007736,0.03179235,1.0,43,0.020971952,9.506848e-08,0,-6.394034341109744e-09,1.0
94,94,8.748621,204204.56,106169.13,230155.14,-27.470625,59.11536928781425,-0.0032604905,-2.0713153e-09,0.17134926,0.036461744,1.0,43,0.021034202,9.1391406e-08,0,-5.799512625481285e-09,1.0
95,95,7.570237,210174.94,114498.43,239339.5,-28.580524,59.991000849433476,-0.003272387,1.4111986e-08,0.18361625,0.04202245,1.0,43,0.021025034,8.784607e-08,0,-6.627185904939381e-09,1.0
96,96,6.554112,216603.84,123102.52,249141.44,-29.610882,60.527307274896884,-0.003253513,-8.918943e-08,0.19726014,0.048159428,1.0,43,0.0210177,8.4360515e-08,0,-6.030485642586175e-09,1.0
97,97,5.669445,222478.06,133913.55,259671.58,-31.04449,61.13714285052265,-0.0033079921,5.9272246e-08,0.20963079,0.055751335,1.0,43,0.020991331,8.0838e-08,0,-6.649963649162692e-09,1.0
98,98,4.907347,229823.77,145482.2,272000.06,-32.33448,61.82955741669866,-0.0032657913,1.7836307e-08,0.22292742,0.06377423,1.0,43,0.021015199,7.7261745e-08,0,-5.631586192698792e-09,1.0
99,99,4.245922,236721.17,159175.31,285260.75,-33.917553,62.61731086749933,-0.003248026,-1.1867917e-07,0.23548995,0.07332292,1.0,43,0.021021582,7.369252e-08,0,-6.896470057486207e-09,1.0
100,100,3.6747382,244241.31,174259.83,300033.84,-35.50687,63.51691755023785,-0.0032659497,8.115384e-08,0.24854007,0.08383985,1.0,43,0.02101732,7.004983e-08,0,-6.409880514798516e-09,1.0
101,101,3.180988,251810.97,190200.14,315570.7,-37.06481,64.54519394572708,-0.0032598758,5.2465236e-08,0.2630554,0.09555988,1.0,43,0.0210175,6.660156e-08,0,-5.372969974262127e-09,1.0
102,102,2.752818,259145.58,210383.23,333792.66,-39.07087,65.72413440173841,-0.0032697532,-6.9287e-08,0.27480933,0.109169215,1.0,43,0.021010386,6.294442e-08,0,-6.324985290575174e-09,1.0
103,103,2.3804083,267323.12,231808.42,353831.6,-40.93009,67.07895507942885,-0.0032615426,-2.9136183e-08,0.28842935,0.12379544,1.0,43,0.021014594,5.939151e-08,0,-7.331907325900142e-09,1.0
104,104,2.060257,276043.4,257337.55,377389.16,-42.99144,68.63526976664434,-0.0032538343,5.900598e-08,0.30018958,0.13957997,1.0,43,0.021019986,5.5698436e-08,0,-6.55119369481838e-09,1.0
105,105,1.7836765,283740.03,285502.03,402516.84,-45.17735,70.42364950496994,-0.003262463,4.1450722e-08,0.31253228,0.15723352,1.0,43,0.021011813,5.2201077e-08,0,-5.20958740529704e-09,1.0
106,106,1.5427545,294269.22,319934.84,434686.88,-47.392815,72.48227714936365,-0.0032108147,-4.5645645e-08,0.32244954,0.17467542,1.0,43,0.02104438,4.8412733e-08,0,-5.150008714177466e-09,1.0
107,107,1.3354719,301597.94,357366.1,467623.6,-49.837418,74.85396670203772,-0.0032617757,-3.7268595e-08,0.33348176,0.19476275,1.0,43,0.021017207,4.494471e-08,0,-6.460490492725136e-09,1.0
108,108,1.1556969,313107.72,400566.4,508419.0,-51.986595,77.58544013844221,-0.0032605277,-2.3791642e-08,0.34379667,0.21340628,1.0,43,0.021040462,4.1384098e-08,0,-7.695323695946005e-09,1.0
109,109,1.0000616,324036.97,451180.72,555485.4,-54.314175,80.73528340805206,-0.0032636728,-3.586484e-09,0.35273036,0.2327012,1.0,43,0.021028884,3.7856772e-08,0,-7.637312537319869e-09,1.0
