Repository: Jay2-davic/SPOC_code

# Studying-Polymers-on a-Chip (SPOC) Data Cleaning and Processing
Author: Jay Jimenez jimenez45@llnl.gov

# Project Description

The SPOC project aims to establish an automated, high-throughput experimentation workflow to screen solid state polymer electrolytes. This repository contains code to reproduce the data cleaning workflow, data processing, and active learning for the SPOC project. Electrochemical impedance spectroscopy processing code is included as a Python file which was used to determine bulk ionic conductivities.

File: data/split_cycle/10032024_9_PEGMEA_1_PEGDA_8,56_Aerosil380_10_LiTFSI_D1_RUN_4_C01_RUN_2.csv
True,index,freq,Re,Im,Z,Phase,time,Ewe_meas,I_meas,Cs,Cp,cycle_number,I_Range,Ewe,I,Ns,(QQo),cycle
110,110,7000018.5,214.2483,1687.8053,1701.3492,-82.765625,82.8684964159911,-0.023740517,1.9007994e-05,1.3470962e-05,1.3257339e-05,2.0,40,0.009956612,5.852186e-06,0,-1.5408874916922677e-08,2.0
111,111,6057573.0,386.38837,1981.4185,2018.741,-78.96546,83.42049102889723,-0.023716165,-8.509486e-06,1.32600535e-05,1.2774282e-05,2.0,40,0.014135826,7.0022984e-06,0,-1.7976829469532162e-08,2.0
112,112,5242039.0,318.11862,2214.6099,2237.3413,-81.82564,83.83650558200316,-0.023694534,-1.811531e-06,1.3709533e-05,1.343237e-05,2.0,40,0.019514287,8.722088e-06,0,-1.6644276592663863e-08,2.0
113,113,4536288.0,269.502,2552.4795,2566.6677,-83.97279,85.20448738030973,-0.023697104,5.5748055e-06,1.3745396e-05,1.359385e-05,2.0,40,0.01857345,7.236406e-06,0,-1.4295252172933222e-08,2.0
114,114,3925558.5,373.97827,2940.1555,2963.8445,-82.75109,85.62049934672541,-0.023716686,-1.3570141e-05,1.3789496e-05,1.35699465e-05,2.0,40,0.018016374,6.0787174e-06,0,-1.6243035282026125e-08,2.0
115,115,3397055.0,409.08792,3301.4426,3326.6914,-82.93638,86.0365022731421,-0.023705788,-2.4714765e-05,1.4191026e-05,1.3976431e-05,2.0,40,0.018986322,5.707269e-06,0,-1.945003785643943e-08,2.0
116,116,2939708.2,461.83615,3794.4067,3822.4097,-83.06038,86.45250095959636,-0.023768334,-2.2258846e-05,1.4268293e-05,1.406e-05,2.0,40,0.020825373,5.4482316e-06,0,-2.1843473582740735e-08,2.0
117,117,2543924.5,568.2077,4326.7773,4363.9272,-82.518524,87.0044821058109,-0.023779402,-6.5186896e-06,1.4459436e-05,1.4214299e-05,2.0,40,0.020529201,4.704295e-06,0,-2.090802941201591e-08,2.0
118,118,2201436.2,590.45807,5028.205,5062.755,-83.302475,87.55649935870315,-0.023731947,-1.2621258e-05,1.43780835e-05,1.4182513e-05,2.0,40,0.020812575,4.110919e-06,0,-1.799251060816529e-08,2.0
119,119,1905053.1,513.1485,5873.754,5896.1265,-85.00715,88.27549259286025,-0.023769582,-1.272545e-06,1.4223199e-05,1.4115465e-05,2.0,41,0.01952231,3.3110398e-06,0,-2.193057298886774e-08,2.0
120,120,1648567.4,522.9829,6800.513,6820.5933,-85.60241,88.82750371241127,-0.023707464,-4.579762e-06,1.4196188e-05,1.4112723e-05,2.0,41,0.019867174,2.912822e-06,0,-2.2999148626772757e-08,2.0
121,121,1426616.2,568.633,7759.2065,7780.0146,-85.80858,89.37950675192405,-0.023758013,-1.1999057e-06,1.4377906e-05,1.43011e-05,2.0,41,0.020331018,2.6132363e-06,0,-2.3056436587241237e-08,2.0
122,122,1234551.2,799.50385,9037.991,9073.284,-84.944756,89.93150595147745,-0.023754286,-5.742129e-07,1.42639265e-05,1.41531755e-05,2.0,41,0.020776933,2.289902e-06,0,-2.3832580590529852e-08,2.0
123,123,1068345.5,1092.0428,10257.144,10315.112,-83.922806,90.48349989773124,-0.02377383,1.6399184e-06,1.4523858e-05,1.4361074e-05,2.0,41,0.020580975,1.9952256e-06,0,-2.4237065429125613e-08,2.0
124,124,924510.06,1203.4501,11792.172,11853.422,-84.17285,91.0355012305954,-0.023789445,1.2879666e-06,1.4598717e-05,1.4448236e-05,2.0,41,0.020284452,1.711274e-06,0,-2.3992354854658832e-08,2.0
125,125,800039.0,1436.8015,13982.726,14056.352,-84.13313,91.58750696349307,-0.023730792,-1.5071652e-06,1.4227125e-05,1.4078473e-05,2.0,41,0.020459786,1.4555545e-06,0,-2.3594269465625137e-08,2.0
126,126,692334.1,2061.5322,15717.042,15851.666,-82.527435,92.13948413633625,-0.02378665,2.9527544e-06,1.462627e-05,1.4378891e-05,2.0,41,0.020478535,1.2918854e-06,0,-2.4576907718983736e-08,2.0
127,127,599122.25,2919.5264,18056.885,18291.385,-80.81562,92.69149264259613,-0.023770515,-1.8442191e-06,1.4711666e-05,1.433687e-05,2.0,41,0.020702867,1.131837e-06,0,-2.5005157249753926e-08,2.0
128,128,518454.94,3782.8176,20561.213,20906.295,-79.57539,93.24349472214817,-0.023781898,1.638056e-06,1.49300195e-05,1.4441213e-05,2.0,41,0.020397928,9.756835e-07,0,-2.4885512512445492e-08,2.0
129,129,448662.03,4810.7617,23680.729,24164.443,-78.51659,93.79548290834646,-0.023742901,-2.376803e-06,1.497979e-05,1.4386073e-05,2.0,41,0.020254359,8.381885e-07,0,-2.3950260490795787e-08,2.0
130,130,388258.97,6020.555,27397.488,28051.193,-77.60633,94.34748530792422,-0.023758814,-4.2151464e-07,1.4961939e-05,1.42727185e-05,2.0,41,0.02070974,7.3828375e-07,0,-2.457217597723766e-08,2.0
131,131,335983.9,6407.782,28930.562,29631.691,-77.51127,94.89949386744411,-0.023709867,-2.926146e-06,1.6373622e-05,1.5607942e-05,2.0,41,0.020350628,6.867859e-07,0,-2.4463685928910512e-08,2.0
132,132,290751.2,10386.139,34891.758,36404.76,-73.42345,95.45150538699818,-0.02377752,1.0235366e-06,1.5688296e-05,1.4411364e-05,2.0,41,0.020556584,5.6466746e-07,0,-2.4020593066710167e-08,2.0
133,133,251605.19,13188.658,39545.133,41686.426,-71.55599,96.00349770658067,-0.023751808,-1.17979894e-07,1.5995856e-05,1.43947545e-05,2.0,41,0.02041049,4.8961954e-07,0,-2.409683027891729e-08,2.0
134,134,217729.38,17178.023,43657.56,46915.53,-68.52176,96.55648861281225,-0.023740722,-1.1682491e-06,1.6743401e-05,1.4498707e-05,2.0,41,0.020275034,4.321604e-07,0,-2.5044454488792616e-08,2.0
135,135,188418.58,22207.158,47980.973,52870.895,-65.163765,97.10849439902813,-0.023788605,2.9564783e-06,1.7604649e-05,1.4498803e-05,2.0,41,0.02071898,3.9187876e-07,0,-2.5555670112024556e-08,2.0
136,136,163051.14,25169.707,53697.137,59303.43,-64.88589,97.8274996332184,-0.023793729,-6.141363e-07,1.8177961e-05,1.4903484e-05,2.0,42,0.019323638,3.258435e-07,0,-2.5502694515238024e-08,2.0
137,137,141098.2,31146.508,58109.504,65930.414,-61.808834,98.24348301297869,-0.023718365,-1.009175e-06,1.941116e-05,1.5079057e-05,2.0,42,0.021013945,3.1872915e-07,0,-2.5639555024811213e-08,2.0
138,138,122105.11,37161.145,62644.285,72837.195,-59.323204,98.79548413251177,-0.02376921,-9.747185e-07,2.080678e-05,1.5390806e-05,2.0,42,0.020186562,2.7714634e-07,0,-2.5652784414785727e-08,2.0
139,139,105663.59,47210.734,67057.88,82009.836,-54.85332,99.21150553892949,-0.023770384,-8.54214e-07,2.246182e-05,1.5018021e-05,2.0,42,0.02159858,2.633657e-07,0,-2.5776422062176243e-08,2.0
140,140,91439.65,55753.73,70957.766,90241.25,-51.842175,99.76349284514436,-0.023734722,-9.55721e-07,2.4529329e-05,1.5166149e-05,2.0,42,0.020364143,2.2566336e-07,0,-2.5918964902770558e-08,2.0
141,141,79127.08,66194.89,71236.586,97244.1,-47.100964,100.17948419824825,-0.023747448,-7.994561e-07,2.8235268e-05,1.5152056e-05,2.0,42,0.02133791,2.1942627e-07,0,-2.6028620683130436e-08,2.0
142,142,68475.36,76854.99,72214.16,105458.875,-43.21684,100.73149931777152,-0.023730345,-9.208919e-07,3.2185737e-05,1.50918295e-05,2.0,42,0.020183807,1.9139031e-07,0,-2.6130161426742304e-08,2.0
143,143,59252.523,87296.734,71386.35,112768.484,-39.274364,101.1474953108991,-0.023763714,-1.02035e-06,3.762687e-05,1.5078321e-05,2.0,42,0.020842902,1.8482915e-07,0,-2.621815117601726e-08,2.0
144,144,51282.285,96636.766,71138.766,119997.45,-36.358494,101.5634995973378,-0.0237699,-7.229068e-07,4.3626107e-05,1.5332573e-05,2.0,42,0.021346776,1.7789357e-07,0,-2.6278485693151202e-08,2.0
145,145,44369.8,106616.9,64448.707,124582.5,-31.152487,101.97949852372403,-0.023726711,-9.0543284e-07,5.5656827e-05,1.4894735e-05,2.0,42,0.02171764,1.7432336e-07,0,-2.6381861985193212e-08,2.0
146,146,38403.727,113635.27,60424.98,128701.805,-28.001585,102.396488996892,-0.02375505,-8.074647e-07,6.858517e-05,1.5117988e-05,2.0,42,0.022004308,1.7097125e-07,0,-2.6446781350789174e-08,2.0
147,147,33226.32,120810.81,55522.23,132958.53,-24.682564,102.94849872976192,-0.023750504,-9.0580534e-07,8.627222e-05,1.5044314e-05,2.0,42,0.020233978,1.5218262e-07,0,-2.652105251409953e-08,2.0
148,148,28754.086,126596.39,50188.688,136182.05,-21.625673,103.36450061618234,-0.023719892,-9.4119304e-07,0.00011028456,1.4979133e-05,2.0,42,0.020343166,1.4938215e-07,0,-2.6574948038681038e-08,2.0
149,149,24884.947,131611.47,45173.152,139148.1,-18.943817,103.78048706261325,-0.023738394,-7.191814e-07,0.00014158036,1.492139e-05,2.0,42,0.02040327,1.4662989e-07,0,-2.665980049118202e-08,2.0
150,150,21553.963,134899.73,40012.785,140708.78,-16.520952,104.1975003357802,-0.02371801,-9.1604886e-07,0.00018454157,1.4922767e-05,2.0,42,0.02036307,1.4471783e-07,0,-2.670627282972197e-08,2.0
151,151,18631.234,137363.55,34846.57,141714.6,-14.23459,104.61348491549143,-0.023715755,-8.808472e-07,0.0002451424,1.4822088e-05,2.0,42,0.020288218,1.4316252e-07,0,-2.688066014141525e-08,2.0
152,152,16126.037,140337.53,30785.273,143674.48,-12.372762,105.02949565529707,-0.02373394,-9.572101e-07,0.0003205896,1.47189285e-05,2.0,42,0.020103572,1.3992444e-07,0,-2.7027011579348504e-08,2.0
153,153,13954.87,140543.83,26591.002,143037.23,-10.713764,105.44549039503909,-0.023728015,-8.4527295e-07,0.0004289036,1.482282e-05,2.0,42,0.019806754,1.3847271e-07,0,-2.706787666421157e-08,2.0
154,154,12080.609,141544.16,22920.26,143387.89,-9.198071,105.86148641476757,-0.023752404,-8.1081635e-07,0.0005747933,1.4686755e-05,2.0,42,0.019426478,1.35482e-07,0,-2.7097251130941005e-08,2.0
155,155,10447.592,143772.67,19084.602,145033.8,-7.561324,106.27750062118866,-0.023753969,-7.270032e-07,0.00079821673,1.3821291e-05,2.0,42,0.019032344,1.3122695e-07,0,-2.71177360840139e-08,2.0
156,156,9045.586,143724.9,16532.85,144672.67,-6.5619617,106.70925984173664,-0.023743331,-8.0168934e-07,0.0010642305,1.3898186e-05,2.0,42,0.021603225,1.4932485e-07,0,-2.7304142463148632e-08,2.0
157,157,7827.7437,145168.08,13715.214,145814.53,-5.3971796,107.18992130458355,-0.023716705,-8.8810975e-07,0.0014824531,1.3115489e-05,2.0,42,0.02171198,1.4890135e-07,0,-2.7378404004272677e-08,2.0
158,158,6770.8345,144795.84,11609.223,145260.48,-4.583969,107.72840143679059,-0.023750896,-7.268162e-07,0.0020247658,1.2932608e-05,2.0,42,0.02177614,1.4991096e-07,0,-2.7549584795004317e-08,2.0
159,159,5860.798,144451.33,9931.974,144792.38,-3.933269,108.33499039895833,-0.02375166,-7.448824e-07,0.0027341845,1.28649335e-05,2.0,42,0.021808075,1.5061619e-07,0,-2.780001350886538e-08,2.0
160,160,5071.625,144366.42,8318.024,144605.86,-3.2975905,109.01570469798753,-0.023751752,-7.068871e-07,0.0037727046,1.248307e-05,2.0,42,0.021853434,1.5112413e-07,0,-2.7884413348446183e-08,2.0
161,161,4388.5933,142960.62,5989.877,143086.05,-2.3992205,109.69584137028141,-0.023755534,-5.725999e-07,0.0060544806,1.0610068e-05,2.0,42,0.02179741,1.5233778e-07,0,-2.7978358194282196e-08,2.0
162,162,3798.7827,144202.81,6342.6885,144342.23,-2.518503,110.37581300258171,-0.0237481,-8.2254894e-07,0.006605448,1.27544645e-05,2.0,42,0.02195538,1.5210642e-07,0,-2.8100523918073112e-08,2.0
163,163,3286.0488,143865.33,5048.2036,143953.88,-2.009672,111.0556987415548,-0.023751529,-8.136088e-07,0.00959421,1.1798757e-05,2.0,42,0.02195256,1.5249718e-07,0,-2.8285710587394105e-08,2.0
164,164,2844.088,143536.23,4529.195,143607.67,-1.8073323,111.95684246435121,-0.023812305,-6.77273e-07,0.01235538,1.2289744e-05,2.0,42,0.020160353,1.4038493e-07,0,-2.8510652823263606e-08,2.0
165,165,2460.7852,143003.83,4147.7383,143063.97,-1.661363,112.63668414997665,-0.023744542,-7.5065606e-07,0.0155931935,1.3106817e-05,2.0,42,0.020145345,1.4081355e-07,0,-2.8635152048441113e-08,2.0
166,166,2129.3164,143320.81,3478.6838,143363.03,-1.3904105,113.31682503561024,-0.02370698,-8.7693434e-07,0.021486465,1.2650874e-05,2.0,42,0.020197764,1.4088545e-07,0,-2.88725574988676e-08,2.0
167,167,1843.2289,143379.94,3332.6965,143418.67,-1.3315326,113.99694877455477,-0.023769863,-8.218038e-07,0.025908668,1.3990242e-05,2.0,42,0.02022766,1.4103924e-07,0,-2.8941901401727243e-08,2.0
168,168,1594.4913,143333.86,3576.3599,143378.47,-1.4293051,114.67683190020034,-0.023705807,-1.1041606e-06,0.027909804,1.736486e-05,2.0,42,0.020235626,1.4113434e-07,0,-2.9141041252531252e-08,2.0
169,169,1380.4436,143122.28,3018.1628,143154.1,-1.2080745,115.35668654584151,-0.023770403,-5.3702587e-07,0.0381996,1.6979957e-05,2.0,42,0.020234194,1.4134555e-07,0,-2.9362806327996556e-08,2.0
170,170,1194.6187,143275.92,3279.211,143313.44,-1.3111216,116.03681007146952,-0.023725556,-8.584953e-07,0.040627632,2.1270926e-05,2.0,42,0.02024725,1.412795e-07,0,-2.941265469307059e-08,2.0
171,171,1033.3434,142911.97,3122.5452,142946.08,-1.2516811,116.71710367707419,-0.023753503,-6.0221373e-07,0.04932496,2.3536382e-05,2.0,42,0.020211829,1.4139478e-07,0,-2.9441363986027565e-08,2.0
172,172,894.71045,143347.94,3404.685,143388.36,-1.3605876,117.39685280271806,-0.023812212,-7.2458073e-07,0.052246917,2.9456884e-05,2.0,42,0.020244312,1.4118518e-07,0,-2.967846185067893e-08,2.0
173,173,774.2569,143498.34,2818.5635,143526.02,-1.1252466,118.07697606168222,-0.02377808,-7.1973824e-07,0.07293018,2.8125589e-05,2.0,42,0.020262128,1.411739e-07,0,-2.99296917309607e-08,2.0
174,174,669.7856,143232.27,4130.182,143291.8,-1.6516981,118.75680716066563,-0.02371747,-8.89413e-07,0.057532754,4.779813e-05,2.0,42,0.020238176,1.412375e-07,0,-2.997420938883168e-08,2.0
175,175,579.81464,143351.52,4159.453,143411.84,-1.6620144,119.43685263296356,-0.023760546,-7.649972e-07,0.06599253,5.5513316e-05,2.0,42,0.02026461,1.413036e-07,0,-3.004652215748768e-08,2.0
176,176,501.44418,143433.48,4260.402,143496.75,-1.701355,120.11417655841797,-0.023753783,-8.333513e-07,0.07449841,6.566954e-05,2.0,42,0.020247448,1.411004e-07,0,-3.0213658254439815e-08,2.0
177,177,434.02762,143693.02,5303.4067,143790.84,-2.1137073,120.79419472409063,-0.023767943,-6.4430645e-07,0.06914294,9.405789e-05,2.0,42,0.020245682,1.4079953e-07,0,-3.047265095968024e-08,2.0
178,178,375.6009,143906.12,5495.016,144011.0,-2.1867614,121.47246395624825,-0.023748491,-6.6442163e-07,0.07711246,0.000112271926,2.0,42,0.020277254,1.4080351e-07,0,-3.064881401463499e-08,2.0
179,179,325.10385,144017.97,5931.511,144140.06,-2.358446,122.15168012191862,-0.023741392,-7.432059e-07,0.082533956,0.00013976356,2.0,42,0.020261802,1.4057024e-07,0,-3.087239956885234e-08,2.0
180,180,281.3503,143956.02,6605.366,144107.48,-2.627152,122.82881074074248,-0.023800176,-7.763585e-07,0.08563984,0.0001799271,2.0,42,0.02023504,1.404163e-07,0,-3.0991155303353206e-08,2.0
181,181,243.36427,144353.27,7223.116,144533.86,-2.8645642,123.51212871985626,-0.023745846,-8.0858007e-07,0.09053963,0.00022612508,2.0,42,0.020248348,1.4009414e-07,0,-3.123934552338565e-08,2.0
182,182,210.60631,144582.94,8486.886,144831.81,-3.3593547,124.18919123199885,-0.023774575,-9.5255217e-07,0.08904313,0.00030575192,2.0,42,0.020243695,1.3977382e-07,0,-3.1362660234133696e-08,2.0
183,183,182.27473,144918.7,9452.487,145226.66,-3.731896,124.86125414390699,-0.023796748,-6.7000934e-07,0.09237353,0.00039133354,2.0,42,0.020251095,1.3944475e-07,0,-3.152232703743962e-08,2.0
184,184,157.72879,145700.58,10312.028,146065.05,-4.0483856,125.54963140331529,-0.023785904,-7.668601e-07,0.097850956,0.00048770886,2.0,42,0.020250976,1.3864354e-07,0,-3.171166312308315e-08,2.0
185,185,136.52892,145778.48,11748.559,146251.14,-4.607615,126.22151794182719,-0.023769377,-5.735312e-07,0.09922267,0.00064029713,2.0,42,0.020236837,1.3837045e-07,0,-3.185623896779432e-08,2.0
186,186,118.14758,146360.62,13316.128,146965.14,-5.1985507,126.90989616123261,-0.02375002,-7.97964e-07,0.10116198,0.00083050947,2.0,42,0.020242613,1.3773752e-07,0,-3.19110476426086e-08,2.0
187,187,102.25773,146797.7,14965.288,147558.55,-5.8209076,127.57636509955046,-0.02376336,-7.456276e-07,0.104001336,0.0010697452,2.0,42,0.02022117,1.3703828e-07,0,-3.2076487266374996e-08,2.0
188,188,88.4436,147780.19,16751.713,148726.61,-6.467192,128.26630811896757,-0.023765037,-6.517569e-07,0.10742231,0.0013628107,2.0,42,0.02024899,1.3614908e-07,0,-3.222091979557757e-08,2.0
189,189,76.54279,148801.38,18483.814,149944.98,-7.0808983,128.9337174040411,-0.023753094,-6.063116e-07,0.112492666,0.0017093994,2.0,42,0.020253364,1.3507197e-07,0,-3.2358769894942105e-08,2.0
190,190,66.250786,149868.84,20795.885,151304.78,-7.8999496,129.60197556909407,-0.02374033,-8.046691e-07,0.11551854,0.0021822334,2.0,42,0.020265974,1.339414e-07,0,-3.2614091946056495e-08,2.0
191,191,57.329906,150609.98,23101.676,152371.44,-8.720484,130.2566359202192,-0.023694273,-9.156748e-07,0.12016982,0.0027623281,2.0,42,0.020242047,1.3284672e-07,0,-3.264177499840631e-08,2.0
192,192,49.60321,152164.39,25984.855,154367.14,-9.6908245,130.94137155267526,-0.023731984,-9.119498e-07,0.12347813,0.0034988145,2.0,42,0.020248234,1.3116933e-07,0,-3.277782658829133e-08,2.0
193,193,42.92585,153667.14,29025.473,156384.36,-10.696316,131.6494228663214,-0.023670834,-1.1244624e-06,0.12773854,0.0044004177,2.0,42,0.020244848,1.2945571e-07,0,-3.30992241343036e-08,2.0
194,194,37.1518,155713.4,31686.256,158904.64,-11.502121,132.29317121687927,-0.023763565,-7.1135736e-07,0.13519773,0.005375738,2.0,42,0.02028064,1.2762774e-07,0,-3.317696824089032e-08,2.0
195,195,32.150223,157281.25,34834.105,161092.55,-12.488087,132.93240378060727,-0.023762707,-7.2737487e-07,0.14211224,0.0066449223,2.0,42,0.02026112,1.2577317e-07,0,-3.312225169537481e-08,2.0
196,196,27.835518,159287.4,37897.72,163733.67,-13.383016,133.9263280944724,-0.023739502,-8.512943e-07,0.15087168,0.008082726,2.0,43,0.020210765,1.2343683e-07,0,-3.369896063600998e-08,2.0
197,197,24.082958,161715.31,41793.07,167028.45,-14.490252,134.62837823448353,-0.023730718,-8.6937746e-07,0.158127,0.0098999655,2.0,43,0.020231891,1.2112841e-07,0,-3.3922984905262294e-08,2.0
198,198,20.833313,164036.05,46790.285,170578.89,-15.920476,135.28275381226558,-0.023746032,-8.2775495e-07,0.16326989,0.012284767,2.0,43,0.020236261,1.1863286e-07,0,-3.367876726209879e-08,2.0
199,199,18.021912,166908.62,51413.77,174647.83,-17.120687,136.02875059437065,-0.023629555,-8.9870815e-07,0.17176706,0.014885806,2.0,43,0.020246727,1.15928884e-07,0,-3.424731954293107e-08,2.0
200,200,15.604198,169898.61,56883.48,179168.27,-18.510979,136.6839951054717,-0.02373476,-8.2153485e-07,0.17930505,0.018073516,2.0,43,0.020261886,1.1308859e-07,0,-3.40791040073938e-08,2.0
201,201,13.500899,172950.25,62815.355,184004.23,-19.96097,137.4319657543383,-0.023752153,-8.129219e-07,0.1876686,0.021870948,2.0,43,0.020242944,1.10013474e-07,0,-3.4136694582036994e-08,2.0
202,202,11.686608,175832.4,68852.266,188832.39,-21.384264,138.02289711573394,-0.023791345,-8.0483017e-07,0.19779414,0.026296437,2.0,43,0.020174593,1.0683862e-07,0,-3.438983445265937e-08,2.0
203,203,10.113269,180231.38,76680.39,195865.34,-23.047583,138.69654066770454,-0.02376116,-8.2414226e-07,0.20523162,0.03145558,2.0,43,0.020261884,1.0344803e-07,0,-3.5075452692921635e-08,2.0
204,204,8.748621,183873.55,84392.72,202315.62,-24.653774,139.46340417079045,-0.023754044,-8.6934944e-07,0.21556365,0.037508238,2.0,43,0.020245757,1.0007016e-07,0,-3.537465964231205e-08,2.0
205,205,7.570237,188337.1,93223.57,210146.36,-26.334608,140.33903119908064,-0.023770757,-8.17168e-07,0.22551991,0.044380546,2.0,43,0.020251675,9.6369384e-08,0,-3.463862215327218e-08,2.0
206,206,6.554112,192450.16,103125.63,218339.1,-28.184912,140.87532309119706,-0.023762632,-9.653785e-07,0.23547222,0.052530304,2.0,43,0.020219311,9.260509e-08,0,-3.591042259907083e-08,2.0
207,207,5.669445,197111.73,113937.32,227672.45,-30.02938,141.485138240183,-0.023761943,-7.0449016e-07,0.24638462,0.061705604,2.0,43,0.020228405,8.8848715e-08,0,-3.4796968468598797e-08,2.0
208,208,4.907347,202470.8,126304.94,238636.47,-31.95666,142.17753739302862,-0.023751734,-9.887503e-07,0.25677514,0.07193165,2.0,43,0.020251207,8.4862165e-08,0,-3.631103320180593e-08,2.0
209,209,4.245922,207925.14,139916.75,250618.36,-33.937355,142.9652809771069,-0.023778573,-6.8833504e-07,0.2679035,0.08350107,2.0,43,0.020245224,8.078109e-08,0,-3.561308609627748e-08,2.0
210,210,3.6747382,213543.6,155174.23,263969.53,-36.00452,143.86497309990227,-0.023753978,-8.5978684e-07,0.27910915,0.096450776,2.0,43,0.02025321,7.6725556e-08,0,-3.5313304624585536e-08,2.0
211,211,3.180988,219247.03,172534.83,278993.78,-38.200714,144.89319626867655,-0.02375382,-9.4021937e-07,0.28998885,0.11090364,2.0,43,0.020256115,7.260418e-08,0,-3.700182411264328e-08,2.0
212,212,2.752818,226048.88,192601.73,296973.94,-40.432186,146.07212885803892,-0.023757229,-7.6529284e-07,0.30018044,0.1262601,2.0,43,0.020249259,6.818531e-08,0,-3.717209450156409e-08,2.0
213,213,2.3804083,232250.5,214580.12,316203.94,-42.73536,147.42697398908786,-0.023774525,-7.747785e-07,0.3115869,0.14349066,2.0,43,0.020243399,6.402007e-08,0,-3.5990472239064804e-08,2.0
214,214,2.060257,240163.7,240434.61,339834.38,-45.0323,148.98330566295772,-0.023779603,-8.449872e-07,0.32129335,0.1608278,2.0,43,0.020244164,5.9570677e-08,0,-3.617845992200349e-08,2.0
215,215,1.7836765,247151.12,269441.9,365626.34,-47.470757,150.7716981746271,-0.023778051,-8.6200225e-07,0.33116078,0.17984329,2.0,43,0.020259256,5.5409725e-08,0,-3.7988757144828574e-08,2.0
216,216,1.5427545,257380.2,302235.7,396977.3,-49.58269,152.83121453909553,-0.023858909,-7.722153e-07,0.3413324,0.19785073,2.0,43,0.020282462,5.1092243e-08,0,-3.946604756257127e-08,2.0
217,217,1.3354719,265257.9,340354.56,431512.44,-52.068665,155.20296539840638,-0.023768898,-7.9161106e-07,0.35014978,0.21783635,2.0,43,0.020246832,4.6920622e-08,0,-3.938995169420605e-08,2.0
218,218,1.1556969,274803.97,382463.47,470951.72,-54.30236,157.93445475478075,-0.02376871,-8.0029474e-07,0.36006942,0.23747253,2.0,43,0.02025027,4.299861e-08,0,-3.847152796290744e-08,2.0
219,219,1.0000616,286944.84,431556.4,518245.38,-56.37979,161.08411794438143,-0.023772882,-8.181007e-07,0.36877018,0.25571728,2.0,43,0.020251736,3.9077506e-08,0,-3.824934293056831e-08,2.0

File: data/split_cycle/10042024_9_PEGMEA_1_PEGDA_0,00_Aerosil380_10_LiTFSI_H1_RUN_2_C01_RUN_1.csv
True,index,freq,Re(Z),Im(Z),Z,Phase(Z),time,Ewe_meas,I_meas,Cs,Cp,cycle_number,I_Range,Ewe,I,Ns,(QQo),cycle
0,0,7000018.5,305.6145,1679.7965,1707.3712,-79.68865,2.4664995037892368,0.03168608,3.0282861e-05,1.3535188e-05,1.3101521e-05,1.0,40,0.009963249,5.835432e-06,0,1.3777134382305829e-08,1.0
1,1,6057573.0,423.98456,1936.9814,1982.8414,-77.6533,3.018485690030502,0.03170745,3.063066e-06,1.3564258e-05,1.2944074e-05,1.0,40,0.014109154,7.115624e-06,0,1.6358627804928952e-08,1.0
2,2,5242039.0,407.6668,2199.7944,2237.25,-79.50103,3.434485309786396,0.03174438,1.1565743e-05,1.3801865e-05,1.3343598e-05,1.0,40,0.019513376,8.722036e-06,0,1.9071623060401383e-08,1.0
3,3,4536288.0,385.57993,2504.7332,2534.2375,-81.24856,4.802487988054054,0.03168539,1.1993663e-05,1.4007417e-05,1.3683158e-05,1.0,40,0.01822535,7.1916497e-06,0,2.854220791545635e-08,1.0
4,4,3925558.5,512.3058,2839.0037,2884.857,-79.770905,5.354480867652455,0.031690124,1.2365782e-05,1.4280805e-05,1.3830442e-05,1.0,40,0.02037927,7.064222e-06,0,2.621087210228426e-08,1.0
5,5,3397055.0,633.14954,3196.2834,3258.3901,-78.79537,5.770489927410381,0.03166525,8.309809e-06,1.4657918e-05,1.4104467e-05,1.0,40,0.021261401,6.5251247e-06,0,2.8611655196761552e-08,1.0
6,6,2939708.2,709.53314,3671.9014,3739.8257,-79.06335,6.322500886948546,0.031661466,1.115643e-05,1.4744325e-05,1.4213603e-05,1.0,40,0.020300675,5.428241e-06,0,3.106562644491204e-08,1.0
7,7,2543924.5,797.7496,4162.592,4238.3457,-79.15096,6.874480166501598,0.031628955,1.0058712e-05,1.5029761e-05,1.44972955e-05,1.0,40,0.02063512,4.8686734e-06,0,3.307770061792326e-08,1.0
8,8,2201436.2,956.5826,4800.543,4894.9224,-78.73054,7.426480566064129,0.03161869,9.792844e-07,1.50599535e-05,1.4484808e-05,1.0,40,0.020799816,4.249264e-06,0,3.284768416449424e-08,1.0
9,9,1905053.1,951.15717,5573.107,5653.691,-80.3147,8.145495933509665,0.03160855,-2.8931424e-07,1.49904845e-05,1.4566201e-05,1.0,41,0.019515458,3.4518087e-06,0,2.8056949929705866e-08,1.0
10,10,1648567.4,1318.8497,6508.7715,6641.0444,-78.54544,8.69749825305189,0.031635027,1.7460615e-06,1.48325025e-05,1.4247534e-05,1.0,41,0.019944351,3.003195e-06,0,2.8088444428653423e-08,1.0
11,11,1426616.2,1571.6687,7403.9683,7568.9424,-78.0155,9.249483559309738,0.03161349,2.8019172e-06,1.5067751e-05,1.441807e-05,1.0,41,0.020225884,2.6722207e-06,0,2.967574285838421e-08,1.0
12,12,1234551.2,2046.9885,8357.751,8604.775,-76.23797,9.801480572175933,0.031639725,1.9713862e-06,1.5424872e-05,1.4551955e-05,1.0,41,0.020772949,2.4141186e-06,0,3.086256298584229e-08,1.0
13,13,1068345.5,2637.0642,9581.199,9937.479,-74.61133,10.35349331839825,0.031598493,1.8205491e-06,1.5548501e-05,1.4453595e-05,1.0,41,0.020620253,2.0749985e-06,0,3.0696780190642886e-08,1.0
14,14,924510.06,3436.047,10839.377,11370.95,-72.41155,10.905493531288812,0.03162592,1.6175718e-06,1.5881962e-05,1.443176e-05,1.0,41,0.020304201,1.7856205e-06,0,3.092184624277176e-08,1.0
15,15,800039.0,4245.937,11473.112,12233.572,-69.691635,11.45748001083848,0.03162551,2.1576047e-06,1.7339147e-05,1.5250484e-05,1.0,41,0.020893311,1.7078668e-06,0,3.215746122987026e-08,1.0
16,16,692334.1,5125.593,13933.483,14846.335,-69.803375,12.009499957057415,0.031627037,3.76094e-06,1.6498509e-05,1.4532007e-05,1.0,41,0.020359963,1.3713798e-06,0,3.294031166826825e-08,1.0
17,17,599122.25,6590.767,15259.222,16621.734,-66.6395,12.562490329990396,0.031617366,4.723315e-07,1.740894e-05,1.4671834e-05,1.0,41,0.020521563,1.2346222e-06,0,3.290352067118995e-08,1.0
18,18,518454.94,8245.288,16862.53,18770.447,-63.942707,13.114501156233018,0.03164809,2.0030434e-06,1.820482e-05,1.46920565e-05,1.0,41,0.020523304,1.0933838e-06,0,3.3615779452347285e-08,1.0
19,19,448662.03,10271.148,18297.062,20982.826,-60.692104,13.66650387577829,0.031636313,2.2060206e-06,1.9387393e-05,1.4741925e-05,1.0,41,0.020323275,9.685671e-07,0,3.4204177191693614e-08,1.0
20,20,388258.97,12835.957,19578.16,23410.812,-56.750095,14.218502381962026,0.031647082,9.118059e-07,2.0937594e-05,1.4643252e-05,1.0,41,0.020762574,8.868797e-07,0,3.478841193893039e-08,1.0
21,21,335983.9,15007.924,19346.383,24485.104,-52.19754,14.77050086154486,0.031612653,2.8279885e-06,2.4485098e-05,1.5286128e-05,1.0,41,0.020554582,8.3947293e-07,0,3.494804353755399e-08,1.0
22,22,290751.2,17863.48,21729.527,28129.633,-50.57695,15.322485154407332,0.031611722,2.4481044e-06,2.519117e-05,1.5032138e-05,1.0,41,0.020618316,7.329749e-07,0,3.414270996052298e-08,1.0
23,23,251605.19,20929.295,22038.81,30393.166,-46.479153,15.874502727325307,0.031604957,2.3400978e-06,2.8702016e-05,1.5091653e-05,1.0,41,0.02034618,6.694327e-07,0,3.317849574726968e-08,1.0
24,24,217729.38,24244.627,22041.16,32766.06,-42.274452,16.426491553516826,0.031611443,6.3620377e-07,3.3164135e-05,1.50068345e-05,1.0,41,0.020180337,6.1589145e-07,0,3.266882537393201e-08,1.0
25,25,188418.58,27153.79,21678.662,34746.117,-38.602676,16.978480326390127,0.03163816,1.8615183e-06,3.8964034e-05,1.516758e-05,1.0,41,0.02085082,6.0009063e-07,0,3.369974784710589e-08,1.0
26,26,163051.14,30468.531,20842.52,36915.336,-34.37475,17.53047936593066,0.03166659,5.8964923e-07,4.6832367e-05,1.4929074e-05,1.0,41,0.02021257,5.4753855e-07,0,3.375786592741608e-08,1.0
27,27,141098.2,33021.582,19944.285,38577.188,-31.131021,17.946497225697385,0.03160164,2.1482952e-06,5.6556193e-05,1.5116665e-05,1.0,41,0.021967025,5.694305e-07,0,3.3659564045122026e-08,1.0
28,28,122105.11,35545.74,17968.246,39829.1,-26.816437,18.498496318614343,0.03162588,1.6846109e-06,7.254051e-05,1.47635565e-05,1.0,41,0.020430934,5.1296496e-07,0,3.4931239787538634e-08,1.0
29,29,105663.59,37175.867,16797.312,40794.543,-24.31506,18.91448009837768,0.03164779,1.8745544e-06,8.967161e-05,1.5203039e-05,1.0,41,0.021866098,5.360055e-07,0,3.511244556569043e-08,1.0
30,30,91439.65,38986.77,15048.889,41790.4,-21.106583,19.466502524592215,0.03163661,6.1571996e-07,0.00011565945,1.4998126e-05,1.0,41,0.020448912,4.893208e-07,0,3.640215754980443e-08,1.0
31,31,79127.08,40366.887,13707.905,42630.883,-18.756609,19.88248718433897,0.031642854,-2.5227027e-09,0.00014673169,1.5171113e-05,1.0,41,0.021482123,5.0390986e-07,0,3.640126866789058e-08,1.0
32,32,68475.36,41444.855,12243.063,43215.375,-16.457462,20.434502277203137,0.031640247,1.3714039e-07,0.00018984349,1.5236996e-05,1.0,41,0.020260205,4.688194e-07,0,3.695926855019869e-08,1.0
33,33,59252.523,42205.49,10872.167,43583.336,-14.44538,20.850488056981703,0.03161174,3.0235187e-06,0.000247057,1.5374055e-05,1.0,41,0.020939412,4.8044535e-07,0,3.7118068723837223e-08,1.0
34,34,51282.285,42925.64,10443.253,44177.734,-13.673677,21.2664841034275,0.031669647,-5.5745176e-07,0.00029717822,1.6606637e-05,1.0,41,0.0214905,4.8645546e-07,0,3.775125792178496e-08,1.0
35,35,44369.8,43415.15,8618.418,44262.312,-11.22792,21.68248148317798,0.031635903,1.690199e-06,0.00041620288,1.5779455e-05,1.0,41,0.021881161,4.94352e-07,0,3.8068577775384563e-08,1.0
36,36,38403.727,43894.242,7506.503,44531.473,-9.704468,22.23449188270024,0.031603877,3.1278005e-06,0.000552089,1.5687376e-05,1.0,41,0.020225447,4.541832e-07,0,3.7590875999493576e-08,1.0
37,37,33226.32,43924.984,6549.2007,44410.543,-8.4803095,22.65048990250216,0.03161785,2.5747333e-06,0.00073139096,1.5905745e-05,1.0,41,0.02040181,4.5939115e-07,0,3.736791507368113e-08,1.0
38,38,28754.086,44327.582,5774.3135,44702.094,-7.4218183,23.066502268920885,0.031631358,1.6529544e-06,0.00095856196,1.59943e-05,1.0,41,0.020514015,4.5890502e-07,0,3.72370177519744e-08,1.0
39,39,24884.947,44272.75,5327.9194,44592.188,-6.862151,23.482486662018346,0.031593945,2.716259e-06,0.0012003994,1.7136554e-05,1.0,41,0.020541102,4.606435e-07,0,3.760533418928564e-08,1.0
40,40,21553.963,44778.145,4532.422,45006.945,-5.7797656,23.89949854844599,0.031617887,8.727014e-07,0.0016291561,1.652206e-05,1.0,41,0.020551896,4.5663833e-07,0,3.8149371209928635e-08,1.0
41,41,18631.234,44851.57,4165.402,45044.58,-5.3058863,24.31549342154176,0.03161759,6.7531056e-07,0.0020507919,1.75368e-05,1.0,41,0.020397112,4.5282056e-07,0,3.871895090304614e-08,1.0
42,42,16126.037,47315.395,4244.085,47505.355,-5.125586,24.897481022548163,0.031630185,-5.2398438e-08,0.0023254575,1.8560573e-05,1.0,42,0.018294942,3.8511325e-07,0,3.8581849891983016e-08,1.0
43,43,13954.87,47539.863,4051.7224,47712.21,-4.871426,25.313498108967906,0.03157703,1.4521466e-07,0.0028148463,2.0299014e-05,1.0,42,0.018189045,3.812241e-07,0,3.865625973094823e-08,1.0
44,44,12080.609,47469.406,3253.9084,47580.8,-3.9213474,25.865499495208496,0.031635363,6.97833e-08,0.0040487964,1.893534e-05,1.0,42,0.019868538,4.1757468e-07,0,3.879744452830616e-08,1.0
45,45,10447.592,47716.09,2916.9294,47805.164,-3.4981916,26.281484474922763,0.031647306,-3.172333e-08,0.0052224947,1.944376e-05,1.0,42,0.01952252,4.083768e-07,0,3.902154317059095e-08,1.0
46,46,9045.586,47635.258,2616.2808,47707.05,-3.143709,26.85424852880533,0.03163067,7.779297e-08,0.006725105,2.0225656e-05,1.0,42,0.020205533,4.2353346e-07,0,3.920942467339847e-08,1.0
47,47,7827.7437,47639.438,2298.7747,47694.867,-2.7625852,27.334928151685745,0.031624336,1.2566083e-07,0.008844782,2.0546444e-05,1.0,42,0.020405857,4.2784177e-07,0,3.9279091936203556e-08,1.0
48,48,6770.8345,47678.25,2186.0916,47728.34,-2.6252255,27.873403350560693,0.03159402,1.9923145e-07,0.010752504,2.2557639e-05,1.0,42,0.020626128,4.3215684e-07,0,3.9602683364588586e-08,1.0
49,49,5860.798,47505.234,2114.5027,47552.27,-2.5486069,28.478963299334282,0.031582505,4.2869354e-07,0.0128426645,2.5393883e-05,1.0,42,0.020782702,4.3704964e-07,0,3.9916130285206264e-08,1.0
50,50,5071.625,47386.094,1997.0188,47428.156,-2.4132202,29.159706985032244,0.031629328,5.3770812e-08,0.015714148,2.78601e-05,1.0,42,0.020932762,4.413573e-07,0,3.99967628181089e-08,1.0
51,51,4388.5933,46887.69,2408.418,46949.504,-2.9404523,29.839838403990143,0.031566277,3.6089952e-07,0.01505785,3.9624578e-05,1.0,42,0.020930625,4.4581142e-07,0,3.9996353561282934e-08,1.0
52,52,3798.7827,47294.445,2239.0315,47347.418,-2.7104945,30.51980384963099,0.03163499,-7.846721e-08,0.018711796,4.1844974e-05,1.0,42,0.021209918,4.4796354e-07,0,4.0168775461664196e-08,1.0
53,53,3286.0488,47265.91,2336.667,47323.633,-2.830206,31.199720548596815,0.031660702,-6.598816e-08,0.020727614,5.0534363e-05,1.0,42,0.021318855,4.5049066e-07,0,4.0535516308668326e-08,1.0
54,54,2844.088,47236.543,2769.1436,47317.64,-3.3550053,31.87980855422211,0.031600542,5.6006705e-08,0.020208387,6.921121e-05,1.0,42,0.021386415,4.5197552e-07,0,4.019298196316671e-08,1.0
55,55,2460.7852,47415.68,3003.2815,47510.7,-3.6242397,32.55968949319504,0.031605516,1.7080326e-08,0.021535274,8.605173e-05,1.0,42,0.02151791,4.5290662e-07,0,4.031473838214082e-08,1.0
56,56,2129.3164,47421.387,3413.417,47544.08,-4.1170807,33.23980213882169,0.031617403,1.2380212e-07,0.021897301,0.00011286945,1.0,42,0.021545133,4.5316122e-07,0,4.000435059649317e-08,1.0
57,57,1843.2289,47508.305,3854.9387,47664.45,-4.6389546,33.919935077778064,0.031635754,1.681302e-07,0.022398729,0.00014651065,1.0,42,0.021568688,4.5251102e-07,0,4.022258297068484e-08,1.0
58,58,1594.4913,47691.766,4376.4165,47892.145,-5.243041,34.59980212341179,0.031618167,2.0556627e-07,0.022807585,0.00019045311,1.0,42,0.021614112,4.5130807e-07,0,4.0496910144075453e-08,1.0
59,59,1380.4436,47909.4,4926.158,48161.992,-5.8706574,35.279674422381504,0.031677492,-6.822264e-08,0.023404162,0.00024485047,1.0,42,0.021634914,4.4921137e-07,0,4.0278330183797055e-08,1.0
60,60,1194.6187,48142.4,5566.8857,48463.19,-6.59603,35.95981928134279,0.031610005,2.0649786e-07,0.023931975,0.000315776,1.0,42,0.02164603,4.4664887e-07,0,4.068306709839595e-08,1.0
61,61,1033.3434,48508.062,6182.5674,48900.473,-7.263439,36.64006502029952,0.031637207,5.060571e-08,0.024911886,0.00039821555,1.0,42,0.021673592,4.4321845e-07,0,4.103411972619122e-08,1.0
62,62,894.71045,48854.305,6994.513,49352.47,-8.147717,37.31981769260892,0.031627372,7.5376775e-08,0.025431978,0.00051083113,1.0,42,0.021666711,4.390198e-07,0,4.0712026934060893e-08,1.0
63,63,774.2569,49245.086,7500.5605,49813.02,-8.66021,37.99996105823084,0.031604826,1.6794388e-07,0.02740573,0.0006213597,1.0,42,0.021632371,4.3427144e-07,0,4.041463573005879e-08,1.0
64,64,669.7856,49829.742,8637.3,50572.78,-9.833725,38.67985037053586,0.031632736,1.3609504e-07,0.027510999,0.0008024698,1.0,42,0.021675184,4.285939e-07,0,4.085738570790258e-08,1.0
65,65,579.81464,50511.094,9525.41,51401.402,-10.679452,39.35982853616588,0.03161103,1.9401851e-07,0.028816901,0.0009896115,1.0,42,0.021702265,4.2221154e-07,0,4.085555563782191e-08,1.0
66,66,501.44418,51153.363,10584.9795,52237.04,-11.691008,40.037165635003475,0.031591896,3.0800405e-07,0.029985238,0.0012312052,1.0,42,0.02168863,4.151964e-07,0,4.063367360043261e-08,1.0
67,67,434.02762,52007.69,11565.493,53278.145,-12.537446,40.71723052058951,0.031568866,2.2251504e-07,0.031705793,0.0014940624,1.0,42,0.021729633,4.0785267e-07,0,4.0580552957265836e-08,1.0
68,68,375.6009,52758.793,12759.098,54279.69,-13.5952835,41.39545495281345,0.031593237,1.5173936e-07,0.03321036,0.0018350113,1.0,42,0.021671696,3.9925973e-07,0,4.070426464819338e-08,1.0
69,69,325.10385,53847.02,13847.376,55599.023,-14.42177,42.07471450512821,0.031653047,-6.4125985e-08,0.035353348,0.0021929624,1.0,42,0.021703742,3.9036195e-07,0,4.0392884046599537e-08,1.0
70,70,281.3503,54838.13,15013.026,56856.06,-15.310704,42.75178989728738,0.031653363,-5.7048947e-08,0.037679445,0.0026271658,1.0,42,0.021662608,3.810079e-07,0,4.0250064350667756e-08,1.0
71,71,243.36427,56040.395,16377.078,58384.367,-16.290318,43.435112463048426,0.031576842,3.6723085e-07,0.039932534,0.003142003,1.0,42,0.021675857,3.712613e-07,0,4.021444532055618e-08,1.0
72,72,210.60631,57331.84,17868.014,60051.69,-17.310143,44.11219505520421,0.031613305,-1.048614e-08,0.04229339,0.0037443337,1.0,42,0.021686234,3.611261e-07,0,4.0536400955488516e-08,1.0
73,73,182.27473,59127.992,19425.04,62237.06,-18.186657,44.784257940453244,0.031594932,2.0612266e-07,0.044950213,0.004378823,1.0,42,0.021784728,3.5002824e-07,0,4.026637115452283e-08,1.0
74,74,157.72879,60317.133,20662.37,63758.06,-18.909521,45.47262855986082,0.031595435,1.8433123e-07,0.048834756,0.0051288395,1.0,42,0.021682983,3.4008224e-07,0,4.0461388304664204e-08,1.0
75,75,136.52892,62240.863,22737.611,66264.05,-20.06808,46.14452091170824,0.03164004,2.510086e-07,0.051268507,0.006036489,1.0,42,0.021782406,3.287213e-07,0,4.0218351790913645e-08,1.0
76,76,118.14758,63689.973,24103.998,68098.57,-20.729565,46.83292105112923,0.031621426,2.316375e-07,0.055886406,0.007001779,1.0,42,0.021688221,3.1848276e-07,0,4.047159691501475e-08,1.0
77,77,102.25773,65540.59,25766.998,70423.77,-21.462055,47.49935198939056,0.031603634,2.1804053e-07,0.060403228,0.008086288,1.0,42,0.021667352,3.0767097e-07,0,4.0415625720797065e-08,1.0
78,78,88.4436,67461.03,27792.488,72961.73,-22.390604,48.18929471549927,0.03165463,1.2565951e-07,0.06474798,0.009394873,1.0,42,0.021654062,2.967866e-07,0,4.04467791077931e-08,1.0
79,79,76.54279,69866.95,29705.174,75919.62,-23.033632,48.856739467257285,0.03162629,1.1522935e-07,0.06999769,0.0107161775,1.0,42,0.021699315,2.858196e-07,0,4.046927690155301e-08,1.0
80,80,66.250786,72081.734,31745.203,78762.516,-23.768965,49.52498704564641,0.031614162,1.6551671e-07,0.07567475,0.012293288,1.0,42,0.021679917,2.7525678e-07,0,4.032851592310887e-08,1.0
81,81,57.329906,74579.47,34007.598,81967.15,-24.512579,50.179622196765195,0.031673986,4.4093826e-09,0.08163247,0.014051905,1.0,42,0.02168665,2.6457735e-07,0,4.066561357326649e-08,1.0
82,82,49.60321,77133.59,36304.35,85250.2,-25.20489,50.86538121596095,0.03165327,1.8637638e-07,0.088379525,0.016027957,1.0,42,0.021672187,2.542186e-07,0,4.083308503837103e-08,1.0
83,83,42.92585,79792.555,39139.63,88874.984,-26.128748,51.5734270629182,0.031657238,2.1040273e-07,0.09472935,0.018372104,1.0,42,0.021700114,2.4416448e-07,0,4.0547837206781446e-08,1.0
84,84,37.1518,82573.45,41820.69,92559.95,-26.860691,52.21716058682068,0.03169208,9.4182106e-08,0.10243517,0.020911504,1.0,42,0.021685123,2.3428191e-07,0,4.047847116037416e-08,1.0
85,85,32.150223,85815.98,44771.71,96793.016,-27.551846,52.85636896386859,0.031625975,2.1543168e-07,0.11056876,0.02365657,1.0,42,0.021736564,2.2456749e-07,0,4.105844099383423e-08,1.0
86,86,27.835518,88421.6,47876.285,100551.07,-28.433535,53.58431838508113,0.031642657,3.3081403e-07,0.1194264,0.027074963,1.0,42,0.021660263,2.1541554e-07,0,4.08305974296908e-08,1.0
87,87,24.082958,91771.14,51389.613,105180.01,-29.247768,54.28636255176389,0.031611104,1.4428304e-07,0.12859821,0.030698648,1.0,42,0.02168105,2.0613281e-07,0,4.116776331254969e-08,1.0
88,88,20.833313,95662.484,55290.484,110491.4,-30.02682,54.940772156231105,0.03161202,1.9214953e-07,0.13816924,0.03459834,1.0,42,0.021721415,1.965892e-07,0,4.1515039226758946e-08,1.0
89,89,18.021912,98602.664,59657.13,115245.21,-31.175009,55.68671155166521,0.031673886,6.62436e-08,0.14803246,0.039667595,1.0,42,0.021688627,1.8819547e-07,0,4.1211492630744456e-08,1.0
90,90,15.604198,102440.08,64276.23,120935.53,-32.106297,56.342014676105464,0.031615857,3.6256876e-07,0.15868223,0.0448251,1.0,42,0.021681376,1.7928045e-07,0,4.1082994016186286e-08,1.0
91,91,13.500899,106027.63,69508.22,126780.33,-33.247528,57.08896505823941,0.031610556,2.4783776e-07,0.16959822,0.05097883,1.0,42,0.021662444,1.7086597e-07,0,4.118115119749552e-08,1.0
92,92,11.686608,110423.87,75177.13,133585.3,-34.247234,57.90389035028056,0.03157045,9.6352615e-08,0.18115316,0.057372015,1.0,43,0.021693915,1.6239748e-07,0,4.265114574520743e-08,1.0
93,93,10.113269,114558.266,81414.555,140541.55,-35.40074,58.57754347557784,0.031567134,1.2715492e-07,0.19329764,0.06486661,1.0,43,0.021648841,1.5403873e-07,0,4.324336207145861e-08,1.0
94,94,8.748621,119068.09,89112.29,148721.92,-36.811714,59.34436140532489,0.031635504,1.15636475e-07,0.20414697,0.073293954,1.0,43,0.021678792,1.457673e-07,0,4.246133647368073e-08,1.0
95,95,7.570237,123803.18,97262.3,157439.45,-38.153896,60.219019980257144,0.031635996,8.476888e-08,0.2161554,0.08249507,1.0,43,0.021669403,1.3763642e-07,0,4.209563171789495e-08,1.0
96,96,6.554112,129023.29,106209.66,167115.23,-39.460598,60.75531683236477,0.031583585,5.126669e-07,0.22863477,0.09235028,1.0,43,0.021673327,1.2969092e-07,0,4.331245822839769e-08,1.0
97,97,5.669445,134641.55,116655.65,178148.5,-40.906193,61.365130674646934,0.031632718,-1.9042332e-07,0.24064334,0.103186056,1.0,43,0.021676041,1.21674e-07,0,4.198300132787816e-08,1.0
98,98,4.907347,140184.28,128480.89,190155.12,-42.505703,62.05752206753823,0.03162016,3.2755432e-07,0.25242642,0.115238026,1.0,43,0.021680346,1.14014e-07,0,4.280505307249863e-08,1.0
99,99,4.245922,146231.89,141307.12,203350.61,-44.018772,62.8452986649645,0.03162551,4.068707e-08,0.26526752,0.12809177,1.0,43,0.021662079,1.0652576e-07,0,4.3393572800862955e-08,1.0
100,100,3.6747382,152647.44,155384.92,217820.38,-45.509174,63.744924787722994,0.031641018,-3.1700218e-08,0.27873072,0.14184225,1.0,43,0.021628462,9.9294944e-08,0,4.158906097138823e-08,1.0
101,101,3.180988,160256.08,172399.05,235379.36,-47.09055,64.77420176993473,0.031615995,2.3079888e-07,0.29021725,0.15568838,1.0,43,0.021666491,9.204924e-08,0,4.256877786329226e-08,1.0
102,102,2.752818,168001.39,190612.84,254082.12,-48.607853,65.95315977258724,0.031628117,1.4736123e-07,0.3033126,0.17070511,1.0,43,0.021671204,8.529212e-08,0,4.4076025324536004e-08,1.0
103,103,2.3804083,176132.23,212157.55,275741.53,-50.300697,67.30797455695574,0.031639796,3.4096153e-08,0.3151448,0.18656182,1.0,43,0.021670004,7.85881e-08,0,4.306156553778262e-08,1.0
104,104,2.060257,185216.12,235170.55,299349.62,-51.77666,68.86435217750841,0.031630315,7.830009e-08,0.32848522,0.2027329,1.0,43,0.021668173,7.238417e-08,0,4.145693495209763e-08,1.0
105,105,1.7836765,195328.42,262336.84,327068.5,-53.329697,70.65268543584534,0.031642873,1.5467869e-07,0.34012988,0.21881944,1.0,43,0.021673657,6.6266416e-08,0,4.181249666956423e-08,1.0
106,106,1.5427545,205626.11,291261.2,356532.16,-54.778473,72.7112315602426,0.031723037,9.118324e-08,0.35419357,0.23637879,1.0,43,0.021629496,6.066632e-08,0,4.362438271377527e-08,1.0
107,107,1.3354719,218298.89,325867.97,392229.97,-56.181877,75.08298737957375,0.031624984,1.2318982e-07,0.3657158,0.25243264,1.0,43,0.02166754,5.524193e-08,0,4.481361826902111e-08,1.0
108,108,1.1556969,231614.27,365219.56,432470.22,-57.61802,77.81446916263667,0.031642955,9.5660496e-08,0.37707016,0.26891673,1.0,43,0.02168511,5.0142436e-08,0,4.4209873518795755e-08,1.0
109,109,1.0000616,246209.53,407915.62,476460.16,-58.885677,80.9643206455803,0.03162171,1.0889435e-07,0.39014226,0.28596345,1.0,43,0.021674747,4.5491205e-08,0,4.253563137230593e-08,1.0
