Repository: Jay2-davic/SPOC_code

# Studying-Polymers-on a-Chip (SPOC) Data Cleaning and Processing
Author: Jay Jimenez jimenez45@llnl.gov

# Project Description

The SPOC project aims to establish an automated, high-throughput experimentation workflow to screen solid state polymer electrolytes. This repository contains code to reproduce the data cleaning workflow, data processing, and active learning for the SPOC project. Electrochemical impedance spectroscopy processing code is included as a Python file which was used to determine bulk ionic conductivities.

File: data/split_cycle/10252023_9_PEGMEA_1_PEGDA_15_Aerosil380_30_LiTFSI_C1_1_RUN_1.csv
True,index,freq,Re(Z),Im(Z),Z,Phase(Z),time,Ewe_meas,I_meas,Cs,Cp,cycle_number,I_Range,Ewe,I,Ns,(QQo),cycle
0,0,7000018.5,327.28024,2244.325,2268.0623,-81.703285,2.4654977970931213,-0.0667402,3.4841196e-05,1.01306005e-05,9.9196595e-06,1.0,40,0.010184936,4.490589e-06,0,5.349124708194116e-09,1.0
1,1,6057573.0,451.35513,2450.4724,2491.6936,-79.56361,3.017488089943072,-0.06669524,-3.0394694e-06,1.07218975e-05,1.0370079e-05,1.0,40,0.014522679,5.828437e-06,0,8.22241191816728e-09,1.0
2,2,5242039.0,541.7764,2757.9165,2810.6272,-78.8861,3.4334876563807484,-0.06664881,-9.532745e-06,1.1008769e-05,1.0599723e-05,1.0,40,0.0201462,7.1678664e-06,0,8.73942757400275e-09,1.0
3,3,4536288.0,500.5295,3122.664,3162.5244,-80.89356,4.665501688228687,-0.066718146,6.802787e-06,1.1235547e-05,1.0954108e-05,1.0,40,0.019766066,6.2500912e-06,0,5.6092764081464944e-09,1.0
4,4,3925558.5,455.84018,3521.893,3551.2703,-82.62518,5.081484267982887,-0.066716805,1.603104e-05,1.1511781e-05,1.132211e-05,1.0,40,0.01889458,5.320513e-06,0,6.473296787870848e-09,1.0
5,5,3397055.0,640.7757,3946.0254,3997.7131,-80.77653,5.497478181059705,-0.06677512,-5.9418944e-06,1.1872924e-05,1.156789e-05,1.0,40,0.019847887,4.96481e-06,0,6.2545507483946495e-09,1.0
6,6,2939708.2,692.87177,4648.947,4700.2954,-81.523125,5.913497054163599,-0.066712275,6.467902e-06,1.1645585e-05,1.139253e-05,1.0,40,0.021671971,4.610768e-06,0,6.204827255045428e-09,1.0
7,7,2543924.5,609.19196,5462.0776,5495.945,-83.63603,6.632481461652787,-0.06695466,1.3032721e-05,1.1454023e-05,1.1313294e-05,1.0,41,0.020022199,3.6430858e-06,0,2.476878380548442e-09,1.0
8,8,2201436.2,446.95718,6171.3047,6187.4688,-85.85758,7.184487247868674,-0.06676819,1.9192485e-06,1.17148575e-05,1.165373e-05,1.0,41,0.020493474,3.3120932e-06,0,2.0033231632004975e-09,1.0
9,9,1905053.1,855.30286,7110.054,7161.3135,-83.14057,7.736486340785632,-0.066672534,-5.5741616e-06,1.1750061e-05,1.1582454e-05,1.0,41,0.020467868,2.8581164e-06,0,3.116449779417015e-09,1.0
10,10,1648567.4,826.39484,8209.773,8251.261,-84.251976,8.288488313643029,-0.06675369,-1.3246672e-06,1.1759321e-05,1.1641368e-05,1.0,41,0.019922959,2.4145352e-06,0,3.1458247466389365e-09,1.0
11,11,1426616.2,896.9397,9391.698,9434.432,-84.5446,8.84048489984707,-0.06675729,6.0795465e-08,1.18786975e-05,1.17713325e-05,1.0,41,0.02058926,2.182353e-06,0,2.7293821797924365e-09,1.0
12,12,1234551.2,1489.2644,10640.141,10743.858,-82.032265,9.392483566101873,-0.066791214,7.196761e-08,1.2116121e-05,1.188332e-05,1.0,41,0.02052471,1.9103668e-06,0,5.658117071365925e-10,1.0
13,13,1068345.5,2775.9165,12634.445,12935.8,-77.60842,9.944499005650869,-0.06658079,-1.350891e-05,1.1791044e-05,1.124807e-05,1.0,41,0.02078208,1.6065554e-06,0,-3.4220087780022375e-10,1.0
14,14,924510.06,2615.414,14226.707,14465.116,-79.58315,10.496481058507925,-0.066718906,-3.412171e-06,1.2100522e-05,1.1704936e-05,1.0,41,0.020401126,1.4103672e-06,0,3.4573159325645974e-11,1.0
15,15,800039.0,2286.8325,12684.809,12889.297,-79.78042,11.048493591399165,-0.066832,2.9266894e-06,1.5682852e-05,1.5189184e-05,1.0,41,0.020655148,1.6025039e-06,0,1.561644749746923e-09,1.0
16,16,692334.1,3698.0076,18363.912,18732.553,-78.61441,11.600502097659046,-0.066790044,1.785171e-06,1.2518122e-05,1.2030278e-05,1.0,41,0.020433584,1.0908062e-06,0,5.780440578272798e-10,1.0
17,17,599122.25,4499.4883,21229.402,21700.988,-78.03347,12.152488203864777,-0.06668259,-7.0937003e-06,1.2513158e-05,1.19752185e-05,1.0,41,0.020791326,9.58082e-07,0,-1.1868393010776085e-09,1.0
18,18,518454.94,6140.061,23542.984,24330.484,-75.382744,12.704491483425954,-0.066748515,3.325191e-06,1.3039099e-05,1.2208691e-05,1.0,41,0.020264972,8.3290456e-07,0,-2.6981286126925853e-09,1.0
19,19,448662.03,7893.572,27833.287,28930.959,-74.166565,13.256486176309409,-0.0667465,-3.1908985e-07,1.2744897e-05,1.1796133e-05,1.0,41,0.020482358,7.079737e-07,0,-2.1693491558083778e-09,1.0
20,20,388258.97,9333.752,29458.09,30901.424,-72.41927,13.808494069176959,-0.06661356,-1.0814335e-05,1.3915347e-05,1.2645798e-05,1.0,41,0.02079523,6.729538e-07,0,-2.1055925834632364e-09,1.0
21,21,335983.9,8917.416,29420.61,30742.357,-73.13789,14.360492362087825,-0.06679021,-1.0025087e-06,1.6100894e-05,1.4746161e-05,1.0,41,0.020430507,6.645719e-07,0,-1.877774995747397e-09,1.0
22,22,290751.2,14299.53,37737.8,40356.14,-69.2474,14.912493614916457,-0.06679522,2.2004383e-06,1.4505144e-05,1.2683992e-05,1.0,41,0.020657832,5.118882e-07,0,-1.970244408369126e-10,1.0
23,23,251605.19,18715.318,40773.484,44863.574,-65.34454,15.464491241174983,-0.06667667,-5.3153217e-06,1.5513962e-05,1.2814175e-05,1.0,41,0.020212159,4.5052494e-07,0,-1.203211999520843e-09,1.0
24,24,217729.38,23852.344,46045.125,51856.414,-62.61489,16.016501800710103,-0.066781774,5.617201e-07,1.5875208e-05,1.2516468e-05,1.0,41,0.020253487,3.905686e-07,0,-5.916927107721095e-10,1.0
25,25,188418.58,26168.174,50753.035,57102.047,-62.72445,16.735498581518186,-0.066543095,-4.4339613e-06,1.6643105e-05,1.314786e-05,1.0,42,0.019886686,3.4826573e-07,0,-2.4422337750124653e-09,1.0
26,26,163051.14,33960.5,55343.87,64932.73,-58.46559,17.15149734794977,-0.066754475,-2.3667592e-06,1.7637085e-05,1.2812637e-05,1.0,42,0.021831634,3.3621924e-07,0,-2.742235594562696e-09,1.0
27,27,141098.2,39416.89,57832.645,69987.9,-55.722904,17.703489507519407,-0.06666253,-2.9676057e-06,1.9504087e-05,1.33175945e-05,1.0,42,0.020384248,2.912539e-07,0,-3.378094603628294e-09,1.0
28,28,122105.11,49204.613,57598.39,75754.0,-49.49371,18.119489447242813,-0.06665733,-3.0313035e-06,2.2629552e-05,1.3082343e-05,1.0,42,0.021938255,2.8959863e-07,0,-3.6040517572786256e-09,1.0
29,29,105663.59,57524.52,66493.02,87922.65,-49.136223,18.67148758014082,-0.066754624,-2.5338265e-06,2.2652632e-05,1.2955951e-05,1.0,42,0.020438429,2.3245921e-07,0,-4.06195280133047e-09,1.0
30,30,91439.65,67907.484,66368.05,94953.375,-44.343147,19.087499759887578,-0.06680422,-1.7638645e-06,2.6225669e-05,1.2812203e-05,1.0,42,0.021685643,2.2838202e-07,0,-4.246281630288075e-09,1.0
31,31,79127.08,75570.05,63759.59,98874.25,-40.15483,19.639480666111922,-0.06664695,-3.4337922e-06,3.1546377e-05,1.3118196e-05,1.0,42,0.020498598,2.0731989e-07,0,-4.661465507061911e-09,1.0
32,32,68475.36,84505.57,65042.984,106638.555,-37.58507,20.05549767255434,-0.06671872,-2.8770874e-06,3.5734305e-05,1.3294064e-05,1.0,42,0.021141877,1.9825735e-07,0,-5.001949798695035e-09,1.0
33,33,59252.523,91988.29,60686.41,110202.93,-33.41359,20.472486892336747,-0.0667233,-2.6006908e-06,4.426106e-05,1.3422037e-05,1.0,42,0.021804819,1.9786062e-07,0,-5.2413789160104964e-09,1.0
34,34,51282.285,100644.39,59131.31,116729.625,-30.43539,21.02449225189048,-0.06668155,-3.092394e-06,5.248501e-05,1.3468154e-05,1.0,42,0.020258944,1.7355444e-07,0,-5.463069071501971e-09,1.0
35,35,44369.8,106925.03,53980.457,119778.34,-26.786652,21.440501418343047,-0.06658127,-3.97299e-06,6.6450164e-05,1.3496234e-05,1.0,42,0.020584743,1.7185697e-07,0,-5.773723124102995e-09,1.0
36,36,38403.727,113461.57,47808.94,123122.8,-22.848944,21.856491144775646,-0.066631764,-3.3635756e-06,8.6683736e-05,1.3070101e-05,1.0,42,0.020933585,1.70022e-07,0,-6.110182801308718e-09,1.0
37,37,33226.32,117744.836,42925.258,125325.27,-20.029919,22.27250119121163,-0.06659234,-3.6021631e-06,0.00011158992,1.309102e-05,1.0,42,0.021080082,1.6820296e-07,0,-6.282764634049482e-09,1.0
38,38,28754.086,121817.625,39104.22,127940.12,-17.796955,22.688503530953312,-0.06678872,-2.3388213e-06,0.0001415458,1.3223021e-05,1.0,42,0.021203583,1.6573053e-07,0,-6.479187982362491e-09,1.0
39,39,24884.947,125437.914,34707.645,130151.03,-15.4663315,23.104500537359854,-0.066756636,-2.2535182e-06,0.00018427154,1.3104284e-05,1.0,42,0.021207878,1.6294821e-07,0,-6.7979213362785945e-09,1.0
40,40,21553.963,126760.58,28710.838,129971.37,-12.761973,23.521480423834873,-0.066780634,-2.1581573e-06,0.0002571859,1.2549993e-05,1.0,42,0.021188602,1.6302515e-07,0,-7.0033548508824e-09,1.0
41,41,18631.234,128631.39,25711.625,131175.92,-11.303657,23.937500523607014,-0.066712834,-2.864608e-06,0.00033223775,1.2764382e-05,1.0,42,0.021093624,1.6080408e-07,0,-7.302616862640517e-09,1.0
42,42,16126.037,130244.55,22216.738,132125.8,-9.68018,24.35348363671801,-0.06670855,-2.6459486e-06,0.00044423438,1.2560228e-05,1.0,42,0.020959368,1.586319e-07,0,-7.654340046575294e-09,1.0
43,43,13954.87,135637.89,25374.178,137990.89,-10.596016,24.76948733648169,-0.06656575,-3.4950676e-06,0.00044947173,1.5197967e-05,1.0,42,0.020771813,1.5053031e-07,0,-7.92081097016073e-09,1.0
44,44,12080.609,128428.555,11157.684,128912.33,-4.9653053,25.18549996954971,-0.066704825,-2.781353e-06,0.001180748,8.845378e-06,1.0,42,0.020217648,1.5683254e-07,0,-8.286678964494124e-09,1.0
45,45,10447.592,131781.22,14222.01,132546.42,-6.1595993,25.60149198930594,-0.06671876,-2.616334e-06,0.0010711319,1.2331869e-05,1.0,42,0.019814279,1.4948935e-07,0,-8.71678914837178e-09,1.0
46,46,9045.586,132532.14,12675.466,133136.9,-5.463191,26.17424686983577,-0.06682231,-1.9691115e-06,0.0013880959,1.2582022e-05,1.0,42,0.020223094,1.5189698e-07,0,-8.798562825630383e-09,1.0
47,47,7827.7437,132940.56,10484.546,133353.36,-4.5093794,26.654936946055386,-0.06677078,-1.9596123e-06,0.0019392505,1.1987407e-05,1.0,42,0.020317879,1.5236121e-07,0,-9.145219742197558e-09,1.0
48,48,6770.8345,133084.3,9435.394,133418.36,-4.0553627,27.193415318237385,-0.06666131,-2.8372276e-06,0.0024912534,1.2459677e-05,1.0,42,0.020390846,1.5283388e-07,0,-9.491289798659529e-09,1.0
49,49,5860.798,131952.84,7205.676,132149.44,-3.1257012,27.799964200443355,-0.066739455,-2.3812847e-06,0.0037686746,1.12048865e-05,1.0,42,0.020416606,1.5449635e-07,0,-1.0003049692245883e-08,1.0
50,50,5071.625,131564.0,7277.7563,131765.14,-3.166217,28.480704419453104,-0.06667508,-2.5455583e-06,0.0043119676,1.3154352e-05,1.0,42,0.020424161,1.5500429e-07,0,-1.0427242637867886e-08,1.0
51,51,4388.5933,129156.62,5727.167,129283.53,-2.5389924,29.160805411738693,-0.066611364,-2.5656734e-06,0.006332205,1.2426483e-05,1.0,42,0.0202807,1.5686994e-07,0,-1.084739510922835e-08,1.0
52,52,3798.7827,131852.05,5745.039,131977.16,-2.4949055,29.8408142173721,-0.06672397,-2.3323005e-06,0.007292605,1.3818826e-05,1.0,42,0.020532113,1.5557323e-07,0,-1.1634696208155048e-08,1.0
53,53,3286.0488,131077.73,5946.6357,131212.56,-2.5975704,30.52067352967424,-0.06668291,-2.3689918e-06,0.008144694,1.672887e-05,1.0,42,0.020537376,1.5651989e-07,0,-1.2058801467275437e-08,1.0
54,54,2844.088,131580.06,3845.2153,131636.23,-1.6739005,31.200846175313927,-0.06667399,-2.6269497e-06,0.014553131,1.2417863e-05,1.0,42,0.020611208,1.5657702e-07,0,-1.2395546149913153e-08,1.0
55,55,2460.7852,132393.31,5154.0464,132493.6,-2.229388,31.8807130076093,-0.06680487,-2.2632012e-06,0.012548682,1.8989127e-05,1.0,42,0.020722028,1.5640023e-07,0,-1.2780472882413463e-08,1.0
56,56,2129.3164,131716.19,4374.029,131788.8,-1.9019783,32.5608466398844,-0.06679834,-2.4064284e-06,0.017088277,1.8823683e-05,1.0,42,0.02066664,1.5681637e-07,0,-1.3255948962316843e-08,1.0
57,57,1843.2289,133344.89,3386.957,133387.89,-1.4549987,33.24095008554286,-0.06667061,-2.465842e-06,0.025493601,1.6436818e-05,1.0,42,0.020819483,1.5608225e-07,0,-1.3716273202993968e-08,1.0
58,58,1594.4913,131636.11,4026.4097,131697.67,-1.7519842,33.920817664504284,-0.066704154,-2.3416128e-06,0.024790198,2.3171799e-05,1.0,42,0.02064654,1.5677226e-07,0,-1.4113808137651063e-08,1.0
59,59,1380.4436,131778.64,5571.3906,131896.36,-2.4209323,34.600679510134796,-0.06680415,-2.0527373e-06,0.020693686,3.692321e-05,1.0,42,0.020673832,1.56743e-07,0,-1.4382284363423518e-08,1.0
60,60,1194.6187,131324.73,5796.143,131452.58,-2.527164,35.280824875764665,-0.066759355,-2.5941692e-06,0.022985384,4.4688084e-05,1.0,42,0.020622246,1.5687974e-07,0,-1.4902724021770238e-08,1.0
61,61,1033.3434,132318.5,5939.378,132451.73,-2.5701094,35.96110552138998,-0.06678744,-1.9020601e-06,0.025931912,5.2143612e-05,1.0,42,0.020711271,1.5636844e-07,0,-1.544580882687452e-08,1.0
62,62,894.71045,133804.66,5723.753,133927.02,-2.4494445,36.640819100357476,-0.06680782,-1.8627609e-06,0.031078262,5.6765195e-05,1.0,42,0.020786898,1.5521064e-07,0,-1.5818396282224258e-08,1.0
63,63,774.2569,132909.95,7030.548,133095.77,-3.0279574,37.320964892656775,-0.06685477,-1.6027544e-06,0.029237881,8.1582264e-05,1.0,42,0.020718664,1.5566734e-07,0,-1.608552168843147e-08,1.0
64,64,669.7856,132833.77,6117.288,132974.55,-2.636734,38.00081399161718,-0.0668331,-1.7392763e-06,0.03884413,8.220652e-05,1.0,42,0.020673424,1.5546902e-07,0,-1.6502970749160778e-08,1.0
65,65,579.81464,132555.89,9045.255,132864.14,-3.9036577,38.68083341058809,-0.06677439,-2.241037e-06,0.030346606,0.00014064886,1.0,42,0.020632368,1.5528921e-07,0,-1.6983563118761442e-08,1.0
66,66,501.44418,134379.95,8678.418,134659.89,-3.6950986,39.35819922937662,-0.066686116,-2.7928993e-06,0.036572695,0.00015190133,1.0,42,0.020766675,1.5421574e-07,0,-1.7480193303593222e-08,1.0
67,67,434.02762,134707.31,9674.004,135054.23,-4.1076436,40.038190355029656,-0.06676431,-2.1529404e-06,0.037905,0.00019448792,1.0,42,0.02076289,1.5373743e-07,0,-1.7738325031115978e-08,1.0
68,68,375.6009,134942.6,10325.199,135337.03,-4.375489,40.71643174721976,-0.066771746,-1.958494e-06,0.04103884,0.00023886838,1.0,42,0.020709079,1.5301856e-07,0,-1.801013380435279e-08,1.0
69,69,325.10385,135695.92,12398.8,136261.2,-5.2207294,41.395681726215116,-0.06669165,-2.67463e-06,0.03948375,0.00032691378,1.0,42,0.020729616,1.5213146e-07,0,-1.8476386418899754e-08,1.0
70,70,281.3503,136339.16,14007.007,137056.78,-5.865788,42.07182431832189,-0.06669601,-2.2034146e-06,0.040385682,0.00042181014,1.0,42,0.020740056,1.5132456e-07,0,-1.89855653012698e-08,1.0
71,71,243.36427,136830.61,14895.835,137639.03,-6.2129426,42.75508293742314,-0.06676304,-2.208257e-06,0.04390343,0.00051421527,1.0,42,0.02071568,1.505073e-07,0,-1.938391105459816e-08,1.0
72,72,210.60631,137639.47,17465.096,138743.12,-7.231624,43.43220451622619,-0.066801,-1.6575121e-06,0.043269094,0.000685641,1.0,42,0.020716432,1.4931501e-07,0,-1.9660576167220414e-08,1.0
73,73,182.27473,138486.64,17683.594,139611.1,-7.276816,44.103253854758805,-0.06667611,-2.7014503e-06,0.04937682,0.00079218077,1.0,42,0.020674556,1.4808677e-07,0,-2.026055642002294e-08,1.0
74,74,157.72879,139801.81,21800.312,141491.34,-8.863167,44.79166263418301,-0.066591226,-2.7807932e-06,0.046285655,0.0010987835,1.0,42,0.020727519,1.4649319e-07,0,-2.080623313884268e-08,1.0
75,75,136.52892,140665.86,24161.025,142725.75,-9.746127,45.46352103937534,-0.06669491,-2.599571e-06,0.04824809,0.0013826307,1.0,42,0.02065407,1.4471158e-07,0,-2.1272126646274436e-08,1.0
76,76,118.14758,142901.12,27252.06,145476.48,-10.796988,46.1518894720939,-0.066767536,-1.6327413e-06,0.049430605,0.0017346388,1.0,42,0.020758618,1.4269398e-07,0,-2.1614795057394707e-08,1.0
77,77,102.25773,142478.22,27442.45,145096.97,-10.902121,46.81832878370187,-0.06674598,-1.8525176e-06,0.056715414,0.0020287577,1.0,42,0.020546455,1.4160499e-07,0,-2.198129105869305e-08,1.0
78,78,88.4436,146642.22,30712.77,149823.94,-11.829055,47.50827092319378,-0.06674104,-2.0251725e-06,0.058591515,0.0024621258,1.0,42,0.02074795,1.384822e-07,0,-2.246580272389783e-08,1.0
79,79,76.54279,147993.58,33435.57,151723.55,-12.730863,48.1757296215801,-0.06670782,-2.4149963e-06,0.062188074,0.003020081,1.0,42,0.020657483,1.3615212e-07,0,-2.2787023554288807e-08,1.0
80,80,66.250786,150319.39,36942.652,154792.38,-13.807429,48.84397997328779,-0.06683593,-1.7454234e-06,0.065028094,0.0037038897,1.0,42,0.02068361,1.3362164e-07,0,-2.3264637162632262e-08,1.0
81,81,57.329906,151822.03,40794.836,157207.34,-15.040218,49.49862725775347,-0.06660004,-2.9640646e-06,0.068050876,0.0045824572,1.0,42,0.020697616,1.3165807e-07,0,-2.366695878179807e-08,1.0
82,82,49.60321,156114.8,44199.98,162251.25,-15.808136,50.18435561025399,-0.066770665,-2.0726668e-06,0.072591916,0.0053871158,1.0,42,0.020735227,1.2779702e-07,0,-2.408651506625819e-08,1.0
83,83,42.92585,158712.47,46392.945,165354.03,-16.294071,50.89241431056871,-0.0666632,-2.2542617e-06,0.07991886,0.006291057,1.0,42,0.020697445,1.2517049e-07,0,-2.4670896293972393e-08,1.0
84,84,37.1518,160750.5,54480.707,169731.77,-18.722275,51.53719247455592,-0.06681182,-2.1188573e-06,0.078631684,0.0081013385,1.0,42,0.020717958,1.2206294e-07,0,-2.505120788397619e-08,1.0
85,85,32.150223,166458.55,57219.984,176018.67,-18.970366,52.41435795617872,-0.066687085,-2.4112608e-06,0.0865144,0.00914253,1.0,43,0.020703025,1.1761835e-07,0,-2.5623175897285182e-08,1.0
86,86,27.835518,166552.12,62331.41,177833.67,-20.518145,53.14234375077649,-0.0667772,-2.3823486e-06,0.09173052,0.011269374,1.0,43,0.020372719,1.1456052e-07,0,-2.5942402766043906e-08,1.0
87,87,24.082958,173678.31,68491.39,186695.55,-21.52218,53.844398210785585,-0.066713765,-2.4272392e-06,0.09648822,0.012986089,1.0,43,0.020681223,1.10775126e-07,0,-2.654042348612033e-08,1.0
88,88,20.833313,178127.38,73388.57,192653.17,-22.391685,54.498762188566616,-0.06666747,-2.4072012e-06,0.10409584,0.015105597,1.0,43,0.020652432,1.0720006e-07,0,-2.7216725619224984e-08,1.0
89,89,18.021912,182506.44,81189.99,199750.88,-23.982416,55.24473923732876,-0.06667983,-2.507439e-06,0.10877192,0.017969849,1.0,43,0.0206907,1.0358253e-07,0,-2.7352566163146087e-08,1.0
90,90,15.604198,187256.9,88436.19,207089.61,-25.280054,55.900001215108205,-0.06668563,-2.3898447e-06,0.11533169,0.021032557,1.0,43,0.020690551,9.99111e-08,0,-2.7752839381167386e-08,1.0
91,91,13.500899,192668.55,96920.84,215672.94,-26.70443,56.64697266393341,-0.06671931,-2.3531668e-06,0.12162987,0.024563108,1.0,43,0.020741347,9.6170375e-08,0,-2.8291488802469503e-08,1.0
92,92,11.686608,198644.02,106304.914,225300.2,-28.15359,57.23789322533412,-0.06671708,-2.3878893e-06,0.1281086,0.028520808,1.0,43,0.020814426,9.23853e-08,0,-2.848998570230658e-08,1.0
93,93,10.113269,203185.6,116123.1,234027.69,-29.748507,57.911503923969576,-0.0668116,-2.3128205e-06,0.13552205,0.03336666,1.0,43,0.020768818,8.874513e-08,0,-2.879313806516473e-08,1.0
94,94,8.748621,208482.58,126728.29,243977.55,-31.293758,58.67836225373321,-0.0667086,-2.4046408e-06,0.14355125,0.038730614,1.0,43,0.02071922,8.4922654e-08,0,-2.9938584476838846e-08,1.0
95,95,7.570237,213265.9,138411.88,254244.36,-32.984005,59.554014375346014,-0.06673248,-2.3801424e-06,0.15189284,0.045017496,1.0,43,0.0206514,8.122658e-08,0,-3.0362506888760914e-08,1.0
96,96,6.554112,219327.0,152344.72,267045.4,-34.783875,60.09029994744924,-0.066751085,-2.1476355e-06,0.15939653,0.05187564,1.0,43,0.020689659,7.747618e-08,0,-3.0355609012787393e-08,1.0
97,97,5.669445,226060.3,167944.77,281618.0,-36.609406,60.70011917644297,-0.06671967,-2.568346e-06,0.16715258,0.059446357,1.0,43,0.020687025,7.3457755e-08,0,-3.119722911162902e-08,1.0
98,98,4.907347,233893.81,186738.97,299295.44,-38.603592,61.392544435948366,-0.06671348,-2.266059e-06,0.17367543,0.067609556,1.0,43,0.020797726,6.948895e-08,0,-3.161581399094023e-08,1.0
99,99,4.245922,236862.58,207113.98,314642.78,-41.166634,62.18031783340848,-0.06674159,-2.3743048e-06,0.18098338,0.07841913,1.0,43,0.020642709,6.560681e-08,0,-3.139256851503013e-08,1.0
100,100,3.6747382,244455.1,231953.23,336987.53,-43.496796,63.07992710280814,-0.06670895,-2.5207091e-06,0.18672104,0.088463984,1.0,43,0.020724203,6.1498426e-08,0,-3.3133826694862103e-08,1.0
101,101,3.180988,251368.08,259393.17,361207.3,-45.900158,64.1092401650094,-0.06673866,-2.3177752e-06,0.19288547,0.09947262,1.0,43,0.020694323,5.7292095e-08,0,-3.362167539849992e-08,1.0
102,102,2.752818,257400.75,290973.7,388485.3,-48.503426,65.28811750098248,-0.06674575,-2.311374e-06,0.19869588,0.111467205,1.0,43,0.020695467,5.32722e-08,0,-3.329119818060179e-08,1.0
103,103,2.3804083,265425.66,328907.16,422647.25,-51.096725,66.6429810320551,-0.06673511,-2.4238502e-06,0.20328031,0.123107895,1.0,43,0.020701542,4.8980663e-08,0,-3.4493907576864064e-08,1.0
104,104,2.060257,273240.16,370252.0,460159.47,-53.573257,68.19937150596525,-0.06672654,-2.4214212e-06,0.2086418,0.13507639,1.0,43,0.020706046,4.4997545e-08,0,-3.6658703079369123e-08,1.0
105,105,1.7836765,283862.25,419256.84,506314.22,-55.899624,69.98765943092803,-0.06672423,-2.3667192e-06,0.21282563,0.1459298,1.0,43,0.020705339,4.0894246e-08,0,-3.79853625415575e-08,1.0
106,106,1.5427545,288722.06,467501.8,549471.0,-58.301147,72.04720099535189,-0.06674161,-2.3296343e-06,0.22066832,0.15974124,1.0,43,0.020473752,3.7260843e-08,0,-3.836934463061681e-08,1.0
107,107,1.3354719,306040.62,541030.9,621590.94,-60.504807,74.41899873470538,-0.06670461,-2.356877e-06,0.22027406,0.16687763,1.0,43,0.02077277,3.3418715e-08,0,-3.904689305744337e-08,1.0
108,108,1.1556969,321167.75,611618.0,690814.94,-62.295513,77.15038302444736,-0.066800825,-2.36681e-06,0.22516245,0.17649525,1.0,43,0.020694949,2.99573e-08,0,-4.0997609644035154e-08,1.0
109,109,1.0000616,337923.75,695195.56,772974.3,-64.07633,80.30013754733955,-0.06672301,-2.3701366e-06,0.22892138,0.18516983,1.0,43,0.020711944,2.6795126e-08,0,-4.4040457646534054e-08,1.0

File: data/split_cycle/10252023_9_PEGMEA_1_PEGDA_15_Aerosil380_30_LiTFSI_C1_2_RUN_1.csv
True,index,freq,Re(Z),Im(Z),Z,Phase(Z),time,Ewe_meas,I_meas,Cs,Cp,cycle_number,I_Range,Ewe,I,Ns,(QQo),cycle
0,0,7000018.5,412.6147,2294.4895,2331.2942,-79.80554,2.4664898771152366,0.0738698,-1.8165523e-05,9.909116e-06,9.59871e-06,1.0,40,0.009789234,4.1990556e-06,0,3.573782777550605e-09,1.0
1,1,6057573.0,-9.773646,2759.1685,2759.1858,-90.20296,3.0184785966703203,0.07370016,8.304486e-07,9.522331e-06,9.522211e-06,1.0,40,0.01384962,5.019459e-06,0,1.2569366981046591e-09,1.0
2,2,5242039.0,393.91922,2863.9695,2890.933,-82.1685,3.434490509767784,0.07371691,4.2878648e-05,1.0601114e-05,1.0404284e-05,1.0,40,0.018925093,6.5463614e-06,0,3.37406012922909e-09,1.0
3,3,4536288.0,409.25958,3122.237,3148.9456,-82.5323,5.074498694302747,0.073819794,4.477139e-06,1.1237084e-05,1.1047273e-05,1.0,40,0.021585507,6.8548366e-06,0,2.3563473245455193e-09,1.0
4,4,3925558.5,366.20566,3678.9395,3697.1208,-84.31544,5.4904829807637725,0.07381961,-3.980371e-05,1.1020366e-05,1.0912243e-05,1.0,40,0.019443657,5.259135e-06,0,2.1407199471797058e-09,1.0
5,5,3397055.0,373.85217,4052.294,4069.5027,-84.72899,5.90648721382604,0.073820725,-4.9850605e-05,1.1561565e-05,1.1463991e-05,1.0,40,0.020542301,5.047865e-06,0,-1.8643044615045153e-09,1.0
6,6,2939708.2,631.9623,4707.305,4749.5366,-82.35368,6.458496226725401,0.07376479,-4.7245845e-05,1.150121e-05,1.1297589e-05,1.0,40,0.020320557,4.2784295e-06,0,1.0553010292255748e-09,1.0
7,7,2543924.5,526.8919,5641.618,5666.169,-84.664406,7.1774916475696955,0.0736506,2.773976e-06,1.1089507e-05,1.0993616e-05,1.0,41,0.02004432,3.5375435e-06,0,2.4157444219882664e-08,1.0
8,8,2201436.2,606.97986,6338.8516,6367.846,-84.53029,7.729483967093984,0.073727824,2.8857232e-06,1.14052145e-05,1.1301588e-05,1.0,41,0.020631885,3.24001e-06,0,2.4824245129960017e-08,1.0
9,9,1905053.1,394.95197,6237.1826,6249.675,-86.37675,8.281489966640947,0.07354848,1.263609e-05,1.33944395e-05,1.3340947e-05,1.0,41,0.02050648,3.2812077e-06,0,2.50936746819307e-08,1.0
10,10,1648567.4,-235.49492,8343.743,8347.065,-91.61669,8.833479779568734,0.07375335,-4.417746e-06,1.1570511e-05,1.1561302e-05,1.0,41,0.019781763,2.3699063e-06,0,2.5960502540711003e-08,1.0
11,11,1426616.2,222.67957,9282.62,9285.291,-88.6258,9.385492472414626,0.07374288,-4.9689534e-06,1.2018283e-05,1.2011369e-05,1.0,41,0.02066683,2.22576e-06,0,2.519709352407694e-08,1.0
12,12,1234551.2,790.3938,10907.775,10936.374,-85.85551,9.937479538639309,0.07367741,3.4518268e-06,1.1818839e-05,1.1757107e-05,1.0,41,0.020455593,1.8704183e-06,0,2.51084650724304e-08,1.0
13,13,1068345.5,-1252.2024,11805.792,11872.015,-96.05454,10.490482498222264,0.07379896,-6.1067435e-06,1.2618662e-05,1.2478279e-05,1.0,41,0.020955244,1.7650958e-06,0,2.5225290539358032e-08,1.0
14,14,924510.06,380.86523,14915.554,14920.416,-88.537285,11.04248663110775,0.073660195,4.6659643e-06,1.1541682e-05,1.1534161e-05,1.0,41,0.02029384,1.360139e-06,0,2.4010189726164e-08,1.0
15,15,800039.0,-3484.4521,14229.399,14649.819,-103.75965,11.59448935065302,0.07390574,-1.9378494e-05,1.3980491e-05,1.318958e-05,1.0,41,0.019718327,1.3459775e-06,0,2.3695635249418323e-08,1.0
16,16,692334.1,942.54816,19686.146,19708.697,-87.25884,12.146494950255146,0.07360711,-2.2576182e-06,1.1677334e-05,1.1650626e-05,1.0,41,0.020617252,1.0460992e-06,0,2.4264455637750063e-08,1.0
17,17,599122.25,-331.33182,22404.607,22407.057,-90.84726,12.698493376461556,0.07356234,1.3479658e-05,1.1856797e-05,1.1854205e-05,1.0,41,0.020698568,9.237522e-07,0,2.3712449039206735e-08,1.0
18,18,518454.94,1325.6349,26832.508,26865.234,-87.17165,13.25047958936193,0.07362753,5.0998538e-06,1.1440575e-05,1.1412719e-05,1.0,41,0.020289954,7.5524946e-07,0,2.243804828147707e-08,1.0
19,19,448662.03,-485.42426,30269.74,30273.633,-90.918755,13.802484308864223,0.07364022,4.6883124e-06,1.1719041e-05,1.1716029e-05,1.0,41,0.020151045,6.6563024e-07,0,2.3380895258460062e-08,1.0
20,20,388258.97,9061.2295,34439.496,35611.582,-75.25923,14.354500201792689,0.073682554,-6.8594096e-07,1.19026e-05,1.1131992e-05,1.0,41,0.021098288,5.9245576e-07,0,2.3322214981703838e-08,1.0
21,21,335983.9,-10576.116,31629.102,33350.477,-108.48887,15.67850037131575,0.07365991,-2.375513e-06,1.4976653e-05,1.34705215e-05,1.0,42,0.018592896,5.5750013e-07,0,2.2314565972790134e-08,1.0
22,22,290751.2,2207.6821,43698.227,43753.957,-87.10781,16.094489324401366,0.073804535,-3.444036e-06,1.2526646e-05,1.24947555e-05,1.0,42,0.020997943,4.799096e-07,0,2.1965870973412885e-08,1.0
23,23,251605.19,2548.5627,52705.1,52766.684,-87.23161,16.646494523942238,0.073668264,-1.975818e-06,1.2001841e-05,1.1973844e-05,1.0,42,0.020434301,3.8725764e-07,0,2.1723647347075806e-08,1.0
24,24,217729.38,-1557.7338,58416.28,58437.047,-91.52749,17.19848044353421,0.07379755,-3.019383e-06,1.2513223e-05,1.2504332e-05,1.0,42,0.020216174,3.459479e-07,0,2.1259147873886065e-08,1.0
25,25,188418.58,3329.188,72754.46,72830.59,-87.38002,17.750493403087603,0.073825665,-3.5073615e-06,1.1610122e-05,1.1585861e-05,1.0,42,0.020715263,2.8443077e-07,0,2.0877636797018954e-08,1.0
26,26,163051.14,7245.861,83407.734,83721.875,-85.03502,18.302499109267956,0.07369235,-2.5761053e-06,1.1702806e-05,1.1615148e-05,1.0,42,0.020295326,2.4241365e-07,0,2.0584803049853268e-08,1.0
27,27,141098.2,6767.8525,91600.195,91849.875,-85.7744,18.718501582363388,0.07375881,-2.9009275e-06,1.2314087e-05,1.224723e-05,1.0,42,0.021928051,2.3873795e-07,0,2.0274923501035274e-08,1.0
28,28,122105.11,302.25797,106630.05,106630.48,-89.837585,19.27049480858841,0.0735607,-1.6899222e-06,1.2223813e-05,1.2223715e-05,1.0,42,0.02036461,1.9098302e-07,0,1.9633347953933603e-08,1.0
29,29,105663.59,1853.7029,124396.02,124409.836,-89.14626,19.686499041708885,0.07359329,-2.0311347e-06,1.2108442e-05,1.2105753e-05,1.0,42,0.021715574,1.7454869e-07,0,1.932806367286351e-08,1.0
30,30,91439.65,18574.773,147722.84,148886.06,-82.8332,20.238488614588277,0.0735786,-1.9039248e-06,1.1782513e-05,1.1599123e-05,1.0,42,0.020568483,1.3814915e-07,0,1.8929296116619002e-08,1.0
31,31,79127.08,17652.406,169689.16,170604.86,-84.061005,20.654480554367183,0.073680855,-2.6984724e-06,1.1853344e-05,1.17264435e-05,1.0,42,0.021508977,1.2607482e-07,0,1.8662677907350064e-08,1.0
32,32,68475.36,8029.783,184370.44,184545.22,-87.5062,21.206497940554982,0.07389406,-4.399877e-06,1.2606501e-05,1.2582632e-05,1.0,42,0.020099424,1.0891327e-07,0,1.8154936922681713e-08,1.0
33,33,59252.523,30455.43,210137.8,212333.3,-81.7535,21.62250246698386,0.07361889,-2.5209754e-06,1.2782303e-05,1.2519335e-05,1.0,42,0.020799777,9.795815e-08,0,1.7824044915436667e-08,1.0
34,34,51282.285,35722.055,246580.88,249154.95,-81.756935,22.03849718006677,0.073878706,-3.824361e-06,1.2586163e-05,1.2327446e-05,1.0,42,0.021355735,8.5712664e-08,0,1.7428714375618092e-08,1.0
35,35,44369.8,48681.56,283939.53,288082.53,-80.2712,22.454486933158478,0.073738426,-2.8111542e-06,1.2633008e-05,1.2272263e-05,1.0,42,0.021700144,7.5326135e-08,0,1.7075278849537093e-08,1.0
36,36,38403.727,65381.21,322803.44,329358.1,-78.5501,22.870502632955322,0.07364527,-2.4766473e-06,1.2838333e-05,1.2332418e-05,1.0,42,0.02206798,6.7003e-08,0,1.6793657265353533e-08,1.0
37,37,33226.32,66168.875,359242.12,365285.12,-79.56365,23.42247935247724,0.07375734,-3.6734973e-06,1.3333699e-05,1.2896183e-05,1.0,42,0.02030677,5.559156e-08,0,1.6301813546304642e-08,1.0
38,38,28754.086,106453.234,412942.3,426443.0,-75.54434,23.838497558928793,0.073750764,-3.3540769e-06,1.3403901e-05,1.2568631e-05,1.0,42,0.020372726,4.777362e-08,0,1.5963595642512646e-08,1.0
39,39,24884.947,169566.27,532915.4,559241.94,-72.349655,24.420500519889174,0.07372764,-2.8124382e-06,1.2001214e-05,1.0897885e-05,1.0,43,0.020444822,3.65581e-08,0,1.5513086857824328e-08,1.0
40,40,21553.963,171752.98,561129.9,586826.94,-72.98148,24.837504299677676,0.07365045,-2.8107995e-06,1.3159203e-05,1.2031957e-05,1.0,43,0.020203872,3.442901e-08,0,1.518995918641044e-08,1.0
41,41,18631.234,210103.28,669510.56,701703.5,-72.57729,25.253503172803903,0.07360646,-2.716698e-06,1.275913e-05,1.1615252e-05,1.0,43,0.020156786,2.8725504e-08,0,1.4863807799307762e-08,1.0
42,42,16126.037,249901.89,706182.9,749096.25,-70.5123,25.669491192529676,0.073690265,-2.7791777e-06,1.3975755e-05,1.2420366e-05,1.0,43,0.01986469,2.6518206e-08,0,1.4546663576845001e-08,1.0
43,43,13954.87,169745.19,691855.56,712374.56,-76.214905,26.08548646562849,0.07378972,-2.9460205e-06,1.6484619e-05,1.5548661e-05,1.0,43,0.019240398,2.7008822e-08,0,1.4214164840334368e-08,1.0
44,44,12080.609,660000.75,1187662.5,1358728.5,-60.938457,26.501486778754042,0.07383237,-2.9829682e-06,1.1092724e-05,8.475376e-06,1.0,43,0.019839605,1.4601596e-08,0,1.3882474112348541e-08,1.0
45,45,10447.592,533157.0,920127.8,1063433.9,-59.91037,26.917486265156185,0.07391267,-3.0285012e-06,1.6556012e-05,1.239456e-05,1.0,43,0.018748157,1.7629828e-08,0,1.3545009414193072e-08,1.0
46,46,9045.586,655839.25,985728.06,1183970.0,-56.362793,27.349255112319952,0.073678285,-2.9094451e-06,1.784951e-05,1.2372548e-05,1.0,43,0.021336017,1.8020742e-08,0,1.3196771428672605e-08,1.0
47,47,7827.7437,782058.44,1137039.0,1380026.5,-55.479706,27.82893108180724,0.07362073,-2.8819575e-06,1.7881674e-05,1.2139031e-05,1.0,43,0.021342926,1.5465591e-08,0,1.2809719905579244e-08,1.0
48,48,6770.8345,867782.8,1296752.2,1560324.8,-56.20968,28.36741606736905,0.07370514,-2.9210098e-06,1.8126791e-05,1.2520019e-05,1.0,43,0.021212189,1.3594726e-08,0,1.2370073398871393e-08,1.0
49,49,5860.798,1096382.8,1161194.5,1597005.9,-46.64443,28.973964602861088,0.07370631,-2.9358894e-06,2.3386134e-05,1.2363896e-05,1.0,43,0.021314532,1.33465585e-08,0,1.1873397554980094e-08,1.0
50,50,5071.625,1315520.1,1268315.4,1827352.5,-43.953365,29.654679648541787,0.07360949,-2.9234866e-06,2.4742623e-05,1.1919433e-05,1.0,43,0.021379739,1.1699844e-08,0,1.1318675122203833e-08,1.0
51,51,4388.5933,1565988.4,905620.75,1808996.5,-30.041061,30.334834587512887,0.07373115,-3.009357e-06,4.004501e-05,1.0036118e-05,1.0,43,0.021399355,1.1829406e-08,0,1.0761364673686627e-08,1.0
52,52,3798.7827,1605893.2,1180846.8,1993311.9,-36.32782,31.014810833134106,0.073710985,-2.9768971e-06,3.547988e-05,1.2451415e-05,1.0,43,0.021339143,1.0705371e-08,0,1.0199730409537663e-08,1.0
53,53,3286.0488,1763268.1,1135314.6,2097153.8,-32.77625,31.69467886543862,0.07371667,-3.016806e-06,4.266089e-05,1.2502643e-05,1.0,43,0.021345614,1.0178373e-08,0,9.666142822702062e-09,1.0
54,54,2844.088,1845523.6,1101581.9,2149288.2,-30.83272,32.374816524403286,0.07363107,-3.0104557e-06,5.07996e-05,1.3344569e-05,1.0,43,0.021212155,9.869385e-09,0,9.099095225554792e-09,1.0
55,55,2460.7852,2019732.0,1046958.5,2274959.2,-27.400644,33.05470215670357,0.073724546,-3.0969777e-06,6.17756e-05,1.30836415e-05,1.0,43,0.021363743,9.390824e-09,0,8.53157041220778e-09,1.0
56,56,2129.3164,2107780.8,957462.56,2315053.8,-24.429995,33.73484034900321,0.07366159,-3.0726003e-06,7.806531e-05,1.3353022e-05,1.0,43,0.021273045,9.189007e-09,0,7.954681675293513e-09,1.0
57,57,1843.2289,2316864.0,1011477.6,2528032.0,-23.584726,34.41493806129438,0.07360806,-3.0270114e-06,8.536593e-05,1.3665704e-05,1.0,43,0.021430055,8.476971e-09,0,7.392058087051505e-09,1.0
58,58,1594.4913,2312919.2,844271.06,2462192.0,-20.053295,35.09484134693048,0.0737492,-3.0690805e-06,0.00011822684,1.390068e-05,1.0,43,0.021310443,8.6550695e-09,0,6.815412933223384e-09,1.0
59,59,1380.4436,2367746.5,734755.06,2479130.5,-17.240074,35.774709485893254,0.07374616,-3.1369982e-06,0.00015691298,1.3783048e-05,1.0,43,0.021361329,8.6164595e-09,0,6.2304483439390185e-09,1.0
60,60,1194.6187,2381158.8,690431.8,2479236.5,-16.169844,36.45482935819018,0.07381063,-3.1948036e-06,0.00019296123,1.4964966e-05,1.0,43,0.02122117,8.559558e-09,0,5.652460056058277e-09,1.0
61,61,1033.3434,2474088.2,533116.44,2530874.5,-12.160162,37.13507688383106,0.073675916,-3.0885599e-06,0.0002889039,1.2819064e-05,1.0,43,0.021375254,8.445798e-09,0,5.064119426141674e-09,1.0
62,62,894.71045,2491232.5,455536.56,2532538.8,-10.3623905,37.81482067612524,0.0738047,-3.1452482e-06,0.00039049404,1.26342275e-05,1.0,43,0.021341516,8.426926e-09,0,4.4725225634054434e-09,1.0
63,63,774.2569,2226507.2,401786.75,2262469.2,-10.229282,38.494950148422504,0.07370342,-3.1767768e-06,0.00051161053,1.6134863e-05,1.0,43,0.020602286,9.106106e-09,0,3.892167446912885e-09,1.0
64,64,669.7856,2507426.5,410431.06,2540795.5,-9.296088,39.17483031404845,0.07374704,-3.162884e-06,0.00057895406,1.5107241e-05,1.0,43,0.021163382,8.329431e-09,0,3.306299186695203e-09,1.0
65,65,579.81464,2537517.2,343203.84,2560621.5,-7.7026176,39.85481591967982,0.073690414,-3.1816e-06,0.0007997952,1.4367868e-05,1.0,43,0.021271363,8.30711e-09,0,2.71094413738414e-09,1.0
66,66,501.44418,2546673.5,314651.75,2566038.0,-7.043428,40.53216171180247,0.073878765,-3.3126867e-06,0.0010087125,1.5167064e-05,1.0,43,0.021234104,8.275054e-09,0,2.1026825060471092e-09,1.0
67,67,434.02762,2588816.0,281888.7,2604117.8,-6.214289,41.21223102413933,0.0736536,-3.1353595e-06,0.0013008437,1.5242605e-05,1.0,43,0.021358179,8.201694e-09,0,1.5066548158794529e-09,1.0
68,68,375.6009,2596632.8,256508.69,2609271.5,-5.641667,41.89145726969582,0.0736761,-3.2036123e-06,0.0016519293,1.5964564e-05,1.0,43,0.021350117,8.182406e-09,0,8.994946096485052e-10,1.0
69,69,325.10385,2596599.2,234415.12,2607159.0,-5.15855,42.57072039535706,0.07365216,-3.1662921e-06,0.0020883938,1.6882961e-05,1.0,43,0.021340067,8.1851805e-09,0,3.065811090354568e-10,1.0
70,70,281.3503,2610111.8,254411.62,2622481.5,-5.567122,43.247778827513685,0.07364741,-3.159923e-06,0.002223493,2.0925932e-05,1.0,43,0.021338994,8.136947e-09,0,-2.9067951676396853e-10,1.0
71,71,243.36427,2647873.2,271146.38,2661720.0,-5.846798,43.931094833271345,0.07362712,-3.1481347e-06,0.0024119013,2.5028936e-05,1.0,43,0.021394057,8.037682e-09,0,-8.869959857618317e-10,1.0
72,72,210.60631,2664668.8,179394.84,2670700.8,-3.8515408,44.60819697208353,0.07395025,-3.3800643e-06,0.0042124894,1.9006768e-05,1.0,43,0.021452492,8.032533e-09,0,-1.5022237725155454e-09,1.0
73,73,182.27473,2625636.5,166347.0,2630900.8,-3.6251247,45.28024439068395,0.07371245,-3.227077e-06,0.0052490253,2.0984551e-05,1.0,43,0.021305606,8.098217e-09,0,-2.0878866666686295e-09,1.0
74,74,157.72879,2582107.5,153140.83,2586644.8,-3.394149,45.96865210342003,0.07380045,-3.2474134e-06,0.0065889796,2.3095457e-05,1.0,43,0.021231106,8.207971e-09,0,-2.697868608665894e-09,1.0
75,75,136.52892,2635642.0,168010.98,2640991.5,-3.6474278,46.64150189529755,0.0737181,-3.218734e-06,0.006938376,2.8080132e-05,1.0,43,0.021330299,8.076626e-09,0,-3.28624858937105e-09,1.0
76,76,118.14758,2669077.5,115155.71,2671560.5,-2.4704592,47.329918354720576,0.073752366,-3.2054002e-06,0.011697952,2.1734555e-05,1.0,43,0.021379454,8.002609e-09,0,-3.9043465887197796e-09,1.0
77,77,102.25773,2640290.5,178712.1,2646331.8,-3.872246,47.99634233300458,0.073625,-3.1533864e-06,0.008709035,3.971818e-05,1.0,43,0.021209987,8.014863e-09,0,-4.4888293387670915e-09,1.0
78,78,88.4436,2657136.8,149187.02,2661321.5,-3.2135425,48.6852952457557,0.07375667,-3.2437817e-06,0.012062092,3.7904436e-05,1.0,43,0.021325601,8.013163e-09,0,-5.101443732552897e-09,1.0
79,79,76.54279,2652011.2,133766.16,2655382.8,-2.887524,49.35273087747919,0.07370821,-3.2116016e-06,0.015544243,3.944644e-05,1.0,43,0.02122228,7.992174e-09,0,-5.690063285300183e-09,1.0
80,80,66.250786,2664165.0,165315.97,2669289.2,-3.5507476,50.02096672254265,0.07367076,-3.2174678e-06,0.014531629,5.573816e-05,1.0,43,0.021279996,7.972158e-09,0,-6.274296557267831e-09,1.0
81,81,57.329906,2674810.8,174793.06,2680515.8,-3.7388387,50.675637900323636,0.073776565,-3.2511753e-06,0.015882349,6.753461e-05,1.0,43,0.021320665,7.9539415e-09,0,-6.833125404704735e-09,1.0
82,82,49.60321,2719806.2,220615.2,2728739.0,-4.637355,51.36134201285313,0.07375114,-3.1830525e-06,0.0145437,9.506525e-05,1.0,43,0.021388652,7.838292e-09,0,-7.439575988420796e-09,1.0
83,83,42.92585,2669505.5,235462.72,2679869.8,-5.0407076,52.069451993127586,0.0735678,-3.1429015e-06,0.01574632,0.00012156149,1.0,43,0.02122668,7.920788e-09,0,-8.047116218916072e-09,1.0
84,84,37.1518,2763779.2,208283.58,2771616.5,-4.3097706,52.7131685304048,0.07376852,-3.2419011e-06,0.020567678,0.00011615263,1.0,43,0.021446297,7.73783e-09,0,-8.61367358022612e-09,1.0
85,85,32.150223,2689112.8,274826.06,2703119.8,-5.8353424,53.35237576076179,0.073768,-3.2532982e-06,0.018012675,0.00018619305,1.0,43,0.021200307,7.842903e-09,0,-9.204010871313814e-09,1.0
86,86,27.835518,2891496.2,195120.27,2898072.2,-3.860508,54.08034630198381,0.073793635,-3.2519574e-06,0.02930343,0.00013283263,1.0,43,0.021607416,7.455789e-09,0,-9.843557616477927e-09,1.0
87,87,24.082958,2728281.2,266830.6,2741298.5,-5.585861,54.78239486864186,0.073689535,-3.202886e-06,0.024767071,0.00023465687,1.0,43,0.021199323,7.733314e-09,0,-1.0475024475838454e-08,1.0
88,88,20.833313,2769227.8,281049.6,2783453.0,-5.7951202,55.43673724644759,0.073761456,-3.2790722e-06,0.02718184,0.0002771258,1.0,43,0.021303803,7.653732e-09,0,-1.106593432296347e-08,1.0
89,89,18.021912,2836450.2,308001.4,2853123.8,-6.1972904,56.18270880189084,0.07401801,-3.739766e-06,0.028672569,0.00033414178,1.0,43,0.021375187,7.491854e-09,0,-1.177391255003335e-08,1.0
90,90,15.604198,2852393.8,396438.8,2879811.5,-7.912543,56.8380281929858,0.07375013,-3.1912841e-06,0.025727792,0.0004875585,1.0,43,0.021423118,7.43907e-09,0,-1.2338727862730022e-08,1.0
91,91,13.500899,2863669.8,388085.53,2889846.8,-7.717726,57.58599116184632,0.0737005,-3.1658917e-06,0.030375957,0.0005478167,1.0,43,0.02138344,7.399507e-09,0,-1.3000730895342667e-08,1.0
92,92,11.686608,3079540.5,111455.57,3081556.8,-2.0727599,58.176896709919674,0.07376826,-3.2301314e-06,0.122188374,0.0001598428,1.0,43,0.021735407,7.0533854e-09,0,-1.3523268055520325e-08,1.0
93,93,10.113269,2860204.5,473761.03,2899175.5,-9.405016,58.85051644852501,0.073733024,-3.1859392e-06,0.033217676,0.00088703126,1.0,43,0.021240404,7.32636e-09,0,-1.4121356356118466e-08,1.0
94,94,8.748621,2943418.8,524119.38,2989718.2,-10.09654,59.61736909832689,0.07362022,-3.0605513e-06,0.034709655,0.0010667194,1.0,43,0.021368742,7.14741e-09,0,-1.4829809102593004e-08,1.0
95,95,7.570237,2985137.0,526904.6,3031282.2,-10.010134,60.49300071326434,0.07356735,-3.0878803e-06,0.039900526,0.001205563,1.0,43,0.02137694,7.0521113e-09,0,-1.5567650902752226e-08,1.0
96,96,6.554112,2962227.5,615244.94,3025445.0,-11.733328,61.02931372539024,0.07360312,-3.0963818e-06,0.039469194,0.0016322092,1.0,43,0.021233073,7.018165e-09,0,-1.603786023815807e-08,1.0
97,97,5.669445,2946606.2,472900.6,2984313.0,-9.117644,61.83712413706235,0.073768,-3.1197349e-06,0.059362166,0.0014905985,1.0,43,0.01926929,6.4568595e-09,0,-1.6749090161960666e-08,1.0
98,98,4.907347,3129148.8,662267.4,3198463.8,-11.949997,62.529561609990196,0.073794134,-2.9557416e-06,0.048971113,0.0020995385,1.0,43,0.019511525,6.10028e-09,0,-1.727955642832102e-08,1.0
99,99,4.245922,3153886.0,773742.3,3247410.2,-13.784127,63.31728316741646,0.07375764,-2.9297253e-06,0.04844531,0.002750237,1.0,43,0.019504007,6.006019e-09,0,-1.7865263386565418e-08,1.0
100,100,3.6747382,3210783.0,840848.06,3319059.0,-14.675202,64.21696190346847,0.0737473,-2.8965485e-06,0.051508177,0.0033058359,1.0,43,0.01947939,5.8689498e-09,0,-1.868900390657154e-08,1.0
101,101,3.180988,3301823.8,893357.06,3420544.8,-15.139729,65.24521909895702,0.07368052,-2.8287145e-06,0.056005802,0.0038202573,1.0,43,0.019503582,5.7018936e-09,0,-1.944919161208361e-08,1.0
102,102,2.752818,3358498.2,979092.7,3498304.2,-16.252827,66.42414512831601,0.07365041,-2.7628575e-06,0.05904985,0.004625421,1.0,43,0.01950284,5.574941e-09,0,-2.0249066683634944e-08,1.0
103,103,2.3804083,3450404.5,1078005.0,3614884.0,-17.350298,67.7789612459892,0.07378645,-2.7897988e-06,0.062022306,0.005515701,1.0,43,0.01953368,5.403681e-09,0,-2.133730376709453e-08,1.0
104,104,2.060257,3502828.0,1173222.8,3694084.0,-18.517546,69.33528025323176,0.07373295,-2.7047886e-06,0.06584431,0.0066414927,1.0,43,0.019509621,5.281315e-09,0,-2.2641980331353908e-08,1.0
105,105,1.7836765,3601023.2,1240788.0,3808795.5,-19.012178,71.12365772488556,0.07369569,-2.6522177e-06,0.07191285,0.0076317885,1.0,43,0.019472197,5.112429e-09,0,-2.3978087507105665e-08,1.0
106,106,1.5427545,3823094.2,1401291.2,4071813.8,-20.129566,73.18328267600737,0.07370722,-2.6000687e-06,0.07361984,0.008719185,1.0,43,0.019630698,4.821119e-09,0,-2.5283717182949762e-08,1.0
107,107,1.3354719,3798151.2,1410860.0,4051725.5,-20.378,75.55485334867262,0.073684596,-2.497261e-06,0.0844698,0.010242106,1.0,43,0.0194702,4.8054094e-09,0,-2.6815921173534348e-08,1.0
108,108,1.1556969,3933749.5,1535370.6,4222765.5,-21.321056,78.28640433170949,0.073695324,-2.4128117e-06,0.08969391,0.011857565,1.0,43,0.019485857,4.6144777e-09,0,-2.8688233197106684e-08,1.0
109,109,1.0000616,4063940.8,1637306.2,4381368.0,-21.943834,81.43610232134233,0.07372617,-2.3543435e-06,0.097199365,0.013573874,1.0,43,0.019471154,4.4440807e-09,0,-3.091750187267708e-08,1.0
