Repository: Jay2-davic/SPOC_code

# Studying-Polymers-on a-Chip (SPOC) Data Cleaning and Processing
Author: Jay Jimenez jimenez45@llnl.gov

# Project Description

The SPOC project aims to establish an automated, high-throughput experimentation workflow to screen solid state polymer electrolytes. This repository contains code to reproduce the data cleaning workflow, data processing, and active learning for the SPOC project. Electrochemical impedance spectroscopy processing code is included as a Python file which was used to determine bulk ionic conductivities.

File: data/split_cycle/10252023_9_PEGMEA_1_PEGDA_15_Aerosil380_30_LiTFSI_H4_3_RUN_1.csv
True,index,freq,Re(Z),Im(Z),Z,Phase(Z),time,Ewe_meas,I_meas,Cs,Cp,cycle_number,I_Range,Ewe,I,Ns,(QQo),cycle
0,0,7000018.5,198.73132,1986.6521,1996.5673,-84.28752,2.466476330446312,-0.024838053,2.7510698e-05,1.1444561e-05,1.13311735e-05,1.0,40,0.00973557,4.8761544e-06,0,2.446957464889642e-09,1.0
1,1,6057573.0,427.07892,2088.301,2131.5247,-78.4418,3.0184852099919226,-0.024629787,-7.5023716e-05,1.2581383e-05,1.20763e-05,1.0,40,0.013557804,6.360613e-06,0,7.394783781364822e-10,1.0
2,2,5242039.0,85.48293,2777.1287,2778.444,-88.23693,3.4344830164627638,-0.02486369,5.2218555e-05,1.093261e-05,1.0922261e-05,1.0,40,0.018908404,6.805393e-06,0,1.0791434720324055e-09,1.0
3,3,4536288.0,250.22375,3002.3762,3012.7852,-85.23587,4.802498388075037,-0.024785828,1.31100205e-05,1.1685691e-05,1.1605084e-05,1.0,40,0.020320036,6.7446017e-06,0,-3.743391743569191e-09,1.0
4,4,3925558.5,396.34033,3359.026,3382.3276,-83.27064,5.218503421143396,-0.024807012,-5.833469e-05,1.2069946e-05,1.1904212e-05,1.0,40,0.01889922,5.587637e-06,0,-5.81058866662766e-09,1.0
5,5,3397055.0,470.87543,3813.3884,3842.35,-82.96078,5.6344961875875015,-0.024890967,5.1939463e-05,1.2285887e-05,1.2101375e-05,1.0,40,0.020178668,5.2516475e-06,0,-3.536904096077049e-09,1.0
6,6,2939708.2,605.657,4485.8076,4526.51,-82.31064,6.186482907127356,-0.024825886,-1.7793513e-05,1.206911e-05,1.1853036e-05,1.0,40,0.020731153,4.579942e-06,0,-2.4604523745337146e-09,1.0
7,7,2543924.5,412.43494,4958.208,4975.332,-85.24496,6.738497626705794,-0.02477394,-6.992581e-05,1.2618019e-05,1.2531312e-05,1.0,40,0.020892939,4.1993053e-06,0,-1.855551998283368e-09,1.0
8,8,2201436.2,289.76315,5847.2485,5854.424,-87.163,7.457485340855783,-0.024846269,-3.5779196e-06,1.2364098e-05,1.23338095e-05,1.0,41,0.019794593,3.381134e-06,0,-3.996481621019004e-09,1.0
9,9,1905053.1,55.72816,7193.472,7193.688,-89.55614,8.00950256708893,-0.024848374,-1.5444052e-06,1.16138035e-05,1.1613107e-05,1.0,41,0.020620136,2.8664206e-06,0,-4.593567384868417e-09,1.0
10,10,1648567.4,476.3101,8383.338,8396.858,-86.74816,8.561480806645704,-0.024950607,4.6566556e-06,1.1515863e-05,1.1478807e-05,1.0,41,0.020339577,2.422284e-06,0,-5.455293381503326e-09,1.0
11,11,1426616.2,432.63715,8955.353,8965.797,-87.23417,9.113489579496672,-0.024729913,-5.9503222e-06,1.2457483e-05,1.2428476e-05,1.0,41,0.020237446,2.2571833e-06,0,-5.615567264454866e-09,1.0
12,12,1234551.2,163.83809,10333.652,10334.951,-89.09166,9.66549400574877,-0.024676254,-1.0352512e-05,1.2475477e-05,1.2472341e-05,1.0,41,0.020705618,2.0034558e-06,0,-4.426143366038736e-09,1.0
13,13,1068345.5,497.38174,14174.502,14183.226,-87.99032,10.217481445259182,-0.024885694,5.244762e-07,1.0509949e-05,1.0497024e-05,1.0,41,0.020496627,1.4451316e-06,0,-5.417141660102863e-09,1.0
14,14,924510.06,653.6115,14426.597,14441.3955,-87.40593,10.769488831487251,-0.02466612,-1.5581514e-05,1.19328615e-05,1.1908418e-05,1.0,41,0.020159233,1.3959339e-06,0,-9.81361358897538e-09,1.0
15,15,800039.0,-23.791946,12291.467,12291.49,-90.1109,11.32149971104809,-0.024774127,-4.8758443e-06,1.6184722e-05,1.618466e-05,1.0,41,0.02094444,1.7039789e-06,0,-3.237310441000495e-09,1.0
16,16,692334.1,2044.6302,17754.256,17871.602,-83.430595,11.873479097237578,-0.024936354,1.01314645e-05,1.2947978e-05,1.27785015e-05,1.0,41,0.0204679,1.1452751e-06,0,-4.012910346918691e-09,1.0
17,17,599122.25,70.469475,21462.678,21462.793,-89.81188,12.425488643493736,-0.024747204,-1.0697013e-05,1.2377154e-05,1.2377021e-05,1.0,41,0.020479504,9.541864e-07,0,-4.7396779295259726e-09,1.0
18,18,518454.94,14.455554,25275.371,25275.375,-89.96723,12.97749184301938,-0.024807813,-3.4065815e-06,1.2145392e-05,1.21453895e-05,1.0,41,0.020320304,8.0395654e-07,0,-5.517459563042356e-09,1.0
19,19,448662.03,870.2032,29102.28,29115.287,-88.28728,13.529483709280612,-0.024643742,-1.4525655e-05,1.2189161e-05,1.2178271e-05,1.0,41,0.020250393,6.955244e-07,0,-6.554957027677549e-09,1.0
20,20,388258.97,2528.0625,27269.54,27386.473,-84.70345,14.081491148826899,-0.02477025,-3.927995e-06,1.503214e-05,1.4904048e-05,1.0,41,0.021090083,7.700912e-07,0,-5.1812728234794906e-09,1.0
21,21,335983.9,-7246.2344,29856.176,30722.941,-103.64217,14.800489556306275,-0.024961786,4.879125e-07,1.5866e-05,1.4983395e-05,1.0,42,0.019940117,6.490302e-07,0,-4.836494497770892e-09,1.0
22,22,290751.2,1120.0027,44051.402,44065.637,-88.54357,15.352489129203605,-0.024842914,8.874313e-09,1.2426216e-05,1.2418189e-05,1.0,42,0.02051131,4.654718e-07,0,-4.894105619595024e-09,1.0
23,23,251605.19,1354.3419,48761.83,48780.633,-88.40904,15.904497048730263,-0.024792442,-3.6865674e-07,1.2972408e-05,1.2962408e-05,1.0,42,0.020410558,4.184152e-07,0,-4.9468558580913045e-09,1.0
24,24,217729.38,1084.8535,56643.113,56653.5,-88.90278,16.45649656825117,-0.024996627,1.0999338e-06,1.290494e-05,1.2900208e-05,1.0,42,0.020277783,3.579264e-07,0,-4.923577340390987e-09,1.0
25,25,188418.58,3583.073,65567.625,65665.45,-86.87207,17.008486087812344,-0.02488845,-2.9173523e-07,1.2882701e-05,1.2844345e-05,1.0,42,0.020658966,3.1460937e-07,0,-4.859376419450396e-09,1.0
26,26,163051.14,-1388.4922,75437.875,75450.65,-91.05445,17.560483447363367,-0.024925677,6.076719e-07,1.2939183e-05,1.2934803e-05,1.0,42,0.020314708,2.69245e-07,0,-4.7737786540747885e-09,1.0
27,27,141098.2,2191.2202,84041.734,84070.3,-88.50646,18.112484246928943,-0.024920236,3.8752307e-07,1.3421579e-05,1.3412461e-05,1.0,42,0.020078424,2.38829e-07,0,-4.85006873661378e-09,1.0
28,28,122105.11,8674.923,92527.22,92932.99,-84.64387,18.528479386674007,-0.0248374,-4.304918e-07,1.4086943e-05,1.3964197e-05,1.0,42,0.021638082,2.3283532e-07,0,-4.862231850230319e-09,1.0
29,29,105663.59,9502.114,126584.234,126940.375,-85.707115,19.080496106267674,-0.024679143,-1.5496752e-06,1.18991275e-05,1.1832454e-05,1.0,42,0.020689163,1.6298331e-07,0,-4.972707571422319e-09,1.0
30,30,91439.65,8884.442,130865.36,131166.6,-86.11615,19.496499299333664,-0.0248216,-2.4945572e-07,1.3300283e-05,1.3239263e-05,1.0,42,0.021702787,1.6545971e-07,0,-4.97502415817181e-09,1.0
31,31,79127.08,18046.953,145880.84,146992.9,-82.947754,20.048483378865058,-0.024959978,1.4930764e-07,1.3787856e-05,1.3580024e-05,1.0,42,0.020368546,1.3856823e-07,0,-4.647874858537213e-09,1.0
32,32,68475.36,13081.1,176757.02,177240.39,-85.76748,20.46447931867442,-0.024866205,3.597716e-07,1.3149498e-05,1.3077872e-05,1.0,42,0.021269592,1.200042e-07,0,-4.683069077623022e-09,1.0
33,33,59252.523,21651.82,201631.42,202790.61,-83.87089,20.880503258405952,-0.024899108,2.805837e-08,1.3321559e-05,1.3169698e-05,1.0,42,0.02195705,1.08274484e-07,0,-4.714938414751026e-09,1.0
34,34,51282.285,19499.531,228135.27,228967.1,-85.1146,21.432499577960698,-0.024920162,4.8493234e-07,1.3603804e-05,1.3505139e-05,1.0,42,0.02022475,8.833038e-08,0,-4.6720928418489095e-09,1.0
35,35,44369.8,38698.02,272022.88,274761.7,-81.90342,21.84849229102838,-0.024853256,-1.2466745e-07,1.318643e-05,1.29248565e-05,1.0,42,0.020635173,7.510207e-08,0,-4.6951413758602455e-09,1.0
36,36,38403.727,45168.59,307028.66,310333.38,-81.63095,22.264493830822175,-0.024914945,1.9177276e-07,1.3497951e-05,1.3212004e-05,1.0,42,0.020910434,6.7380554e-08,0,-5.179658739512168e-09,1.0
37,37,33226.32,89352.77,357228.38,368233.66,-75.95686,22.68049145056284,-0.02475555,-1.0397198e-06,1.3408863e-05,1.2619347e-05,1.0,42,0.021165682,5.7478946e-08,0,-5.270072704442994e-09,1.0
38,38,28754.086,91623.84,407048.84,417233.38,-77.314545,23.096483230328886,-0.025091778,1.6054191e-06,1.3597968e-05,1.2942227e-05,1.0,42,0.021245472,5.0919876e-08,0,-5.394663758029871e-09,1.0
39,39,24884.947,109794.33,475101.22,487622.78,-76.98757,23.678482164657908,-0.024861062,-2.1355547e-07,1.3461618e-05,1.2779138e-05,1.0,43,0.020996759,4.305943e-08,0,-5.434899064550574e-09,1.0
40,40,21553.963,122721.76,531907.75,545881.4,-77.008064,24.09548490445013,-0.02495124,-1.0537498e-07,1.3882148e-05,1.3180526e-05,1.0,43,0.020958295,3.8393498e-08,0,-5.452822152114845e-09,1.0
41,41,18631.234,182603.72,580876.94,608902.4,-72.549,24.51149343085126,-0.024827302,-1.7446598e-07,1.4705994e-05,1.33834255e-05,1.0,43,0.020801794,3.4162774e-08,0,-5.467589687937208e-09,1.0
42,42,16126.037,224027.16,681824.9,717686.06,-71.81103,24.927480410638964,-0.024891209,-1.4515352e-07,1.4475035e-05,1.3064605e-05,1.0,43,0.020651964,2.8775764e-08,0,-5.4871220461678085e-09,1.0
43,43,13954.87,-34233.766,698089.75,698928.6,-92.80749,25.343488830403658,-0.024800286,-1.7230572e-07,1.6337404e-05,1.6298212e-05,1.0,43,0.020017944,2.86409e-08,0,-5.5055212335315655e-09,1.0
44,44,12080.609,198003.19,594341.5,626456.0,-71.57465,25.759481810120633,-0.024669174,-2.799461e-07,2.2166401e-05,1.9951989e-05,1.0,43,0.019134978,3.0544808e-08,0,-5.518844711231368e-09,1.0
45,45,10447.592,424008.9,915537.56,1008956.2,-65.14994,26.175499056553235,-0.024913436,-1.4362645e-07,1.663902e-05,1.3700471e-05,1.0,43,0.01938951,1.9217396e-08,0,-5.541251122320759e-09,1.0
46,46,9045.586,505944.28,1017703.56,1136529.9,-63.56605,26.748264710447984,-0.024730807,-2.3737415e-07,1.7288692e-05,1.3862546e-05,1.0,43,0.020129915,1.7711734e-08,0,-5.5595051186662454e-09,1.0
47,47,7827.7437,695255.0,1096024.4,1297940.2,-57.6113,27.228942013316555,-0.025013655,-5.6843675e-08,1.8550829e-05,1.3228005e-05,1.0,43,0.020196782,1.556064e-08,0,-5.573074263770467e-09,1.0
48,48,6770.8345,942527.9,1184841.1,1514003.8,-51.498146,27.767405612190487,-0.024774462,-1.8601216e-07,1.9838912e-05,1.2150221e-05,1.0,43,0.020320434,1.3421654e-08,0,-5.597987958427611e-09,1.0
49,49,5860.798,954557.06,1228826.1,1556018.2,-52.159794,28.37397398770554,-0.024687992,-3.4158793e-07,2.2099017e-05,1.3782387e-05,1.0,43,0.020110752,1.2924496e-08,0,-5.629319039960815e-09,1.0
50,50,5071.625,1268777.2,1216329.2,1757627.0,-43.790955,29.05468231337727,-0.024818322,-1.5379453e-07,2.580013e-05,1.2355796e-05,1.0,43,0.020302027,1.1550817e-08,0,-5.658473278868678e-09,1.0
51,51,4388.5933,777621.4,1126060.5,1368469.0,-55.372284,29.734845172337373,-0.024863709,-1.8390777e-07,3.2205728e-05,2.1806532e-05,1.0,43,0.019245561,1.4063571e-08,0,-5.689481959221476e-09,1.0
52,52,3798.7827,1573823.1,1157191.8,1953461.5,-36.32609,30.414815444644773,-0.024942335,-1.364566e-07,3.620515e-05,1.2704902e-05,1.0,43,0.020201579,1.0341426e-08,0,-5.7133034816587774e-09,1.0
53,53,3286.0488,1701428.5,1234585.4,2102156.0,-35.965275,31.09469569027715,-0.024913995,-2.0834104e-07,3.9230606e-05,1.3531233e-05,1.0,43,0.020191673,9.605221e-09,0,-5.747411181853081e-09,1.0
54,54,2844.088,1821608.5,1167093.5,2163415.0,-32.64744,31.774837189237587,-0.024936149,-1.0870847e-07,4.7948106e-05,1.3954141e-05,1.0,43,0.020132655,9.3059604e-09,0,-5.784018097615689e-09,1.0
55,55,2460.7852,1973420.0,963552.06,2196091.8,-26.024641,32.454703354873345,-0.02495858,-1.264561e-07,6.712298e-05,1.292173e-05,1.0,43,0.020197967,9.197232e-09,0,-5.818106527416434e-09,1.0
56,56,2129.3164,2146271.5,943262.25,2344403.0,-23.724949,33.13483504050237,-0.024852008,-2.1739174e-07,7.924055e-05,1.28276715e-05,1.0,43,0.02025469,8.639594e-09,0,-5.8551297284015575e-09,1.0
57,57,1843.2289,2397490.8,881576.56,2554435.2,-20.188879,33.81495437945705,-0.024848616,-2.1508251e-07,9.794467e-05,1.1665708e-05,1.0,43,0.020545494,8.043067e-09,0,-5.88120285760395e-09,1.0
58,58,1594.4913,2234873.5,796121.9,2372439.5,-19.607264,34.49483545176918,-0.024942651,-9.049525e-08,0.00012537716,1.4118457e-05,1.0,43,0.020121777,8.4814715e-09,0,-5.911653016054477e-09,1.0
59,59,1380.4436,2358366.8,716772.9,2464884.8,-16.905478,35.174684044060996,-0.024700737,-1.5275162e-07,0.00016084957,1.3601593e-05,1.0,43,0.020202797,8.196244e-09,0,-5.9533748315928615e-09,1.0
60,60,1194.6187,2402097.0,649542.5,2488368.0,-15.131278,35.854834156358265,-0.024850387,-1.6640222e-07,0.00020510831,1.3975559e-05,1.0,43,0.020199914,8.117736e-09,0,-5.980394467224771e-09,1.0
61,61,1033.3434,2387205.0,542629.6,2448100.2,-12.806162,36.53508010864607,-0.024933837,-1.2433307e-07,0.00028383895,1.3945066e-05,1.0,43,0.0201146,8.216412e-09,0,-5.999502729612409e-09,1.0
62,62,894.71045,2470407.8,435184.12,2508445.8,-9.990655,37.21482528762135,-0.024796354,-1.8409396e-07,0.0004087564,1.2302723e-05,1.0,43,0.020260148,8.076773e-09,0,-6.0308383385044974e-09,1.0
63,63,774.2569,2558322.2,627.0906,2558322.2,-0.0140442215,37.89493046657299,-0.02501742,-1.4574941e-07,0.32779685,1.9694948e-08,1.0,43,0.02063929,8.067509e-09,0,-6.081207055827647e-09,1.0
64,64,669.7856,2564245.8,357227.66,2589009.0,-7.9308896,38.57483727221552,-0.024970002,-8.9955165e-08,0.00066518015,1.266375e-05,1.0,43,0.020379238,7.871443e-09,0,-6.105259187195745e-09,1.0
65,65,579.81464,2549379.5,329094.38,2570532.8,-7.355523,39.25483437118237,-0.024878614,-1.1245162e-07,0.00083408534,1.3671153e-05,1.0,43,0.020318896,7.904546e-09,0,-6.128039179855061e-09,1.0
66,66,501.44418,2523218.8,256920.28,2536265.2,-5.813958,39.93216434997157,-0.024949936,-6.961894e-08,0.0012353759,1.2676711e-05,1.0,43,0.020231899,7.977044e-09,0,-6.139712267458402e-09,1.0
67,67,434.02762,2524222.5,242520.62,2535846.0,-5.4879823,40.612206622288795,-0.024720095,-2.377093e-07,0.001512008,1.3829475e-05,1.0,43,0.020271026,7.993792e-09,0,-6.179126312178516e-09,1.0
68,68,375.6009,2536243.2,265328.94,2550084.2,-5.97227,41.29143225456937,-0.024902295,-9.7720914e-08,0.0015970146,1.7288969e-05,1.0,43,0.020252667,7.94196e-09,0,-6.217082100600593e-09,1.0
69,69,325.10385,2516337.8,257257.22,2529454.0,-5.83734,41.970679993522936,-0.02480349,-1.5526568e-07,0.0019029635,1.968394e-05,1.0,43,0.020135319,7.960342e-09,0,-6.247334196571209e-09,1.0
70,70,281.3503,2564353.0,195425.66,2571788.8,-4.358005,42.64779565234494,-0.024773475,-2.0020275e-07,0.0028946174,1.6714128e-05,1.0,43,0.02025416,7.8755145e-09,0,-6.285506604865055e-09,1.0
71,71,243.36427,2443667.2,317217.38,2464170.5,-7.3963203,43.331117551453644,-0.024849305,-1.5502359e-07,0.0020616092,3.416479e-05,1.0,43,0.01996671,8.102812e-09,0,-6.313131269481162e-09,1.0
72,72,210.60631,2539561.2,160845.28,2544649.8,-3.6240366,44.008170996938134,-0.025083618,5.0030855e-09,0.0046982965,1.877159e-05,1.0,43,0.020177405,7.929345e-09,0,-6.328655143128797e-09,1.0
73,73,182.27473,2636112.8,157708.83,2640826.0,-3.4237127,44.67925484213629,-0.024818359,-1.6925149e-07,0.0055365297,1.9745588e-05,1.0,43,0.020415675,7.730791e-09,0,-6.36726421461299e-09,1.0
74,74,157.72879,2474805.5,102741.35,2476937.2,-2.3772647,45.36762500820805,-0.024733566,-2.6519672e-07,0.009821185,1.6897577e-05,1.0,43,0.020011675,8.079201e-09,0,-6.407449957561534e-09,1.0
75,75,136.52892,2606862.5,140837.81,2610664.2,-3.0924432,46.0395280267403,-0.024773289,-1.8340488e-07,0.008277062,2.4088664e-05,1.0,43,0.020327585,7.786365e-09,0,-6.430398102698668e-09,1.0
76,76,118.14758,2599541.5,64912.43,2600351.8,-1.4304198,46.727894379466306,-0.024829837,-1.4910148e-07,0.020752357,1.29318e-05,1.0,43,0.020304805,7.808484e-09,0,-6.452848087026631e-09,1.0
77,77,102.25773,2619101.0,146591.69,2623200.2,-3.2035153,47.39435113107902,-0.024877459,-7.278481e-08,0.010617314,3.3156633e-05,1.0,43,0.020294443,7.736521e-09,0,-6.4888823552396134e-09,1.0
78,78,88.4436,2629988.8,140291.97,2633728.0,-3.053445,48.0843083372165,-0.024824303,-1.7355337e-07,0.012826875,3.6395246e-05,1.0,43,0.020343192,7.724105e-09,0,-6.520986922514374e-09,1.0
79,79,76.54279,2611023.5,144535.34,2615021.0,-3.168421,48.75172356893745,-0.024854317,-1.7616058e-07,0.014386057,4.3948043e-05,1.0,43,0.020302106,7.763649e-09,0,-6.548267701943204e-09,1.0
80,80,66.250786,2598219.2,160792.16,2603189.8,-3.541263,49.419978160673054,-0.024922734,-1.3505982e-07,0.014940469,5.700098e-05,1.0,43,0.020190382,7.756016e-09,0,-6.610097536345326e-09,1.0
81,81,57.329906,2648939.0,127004.21,2651982.0,-2.744962,50.07360597839738,-0.024887854,-8.930333e-08,0.02185852,5.0132097e-05,1.0,43,0.020295797,7.6530675e-09,0,-6.632202198403979e-09,1.0
82,82,49.60321,2639110.5,202237.5,2646848.0,-4.382065,50.759376197558595,-0.024944719,-1.0734892e-07,0.015865313,9.262197e-05,1.0,43,0.020280128,7.661992e-09,0,-6.659148598958405e-09,1.0
83,83,42.92585,2672661.8,152188.84,2676991.2,-3.2590625,51.467409057862824,-0.024789516,-2.5130402e-07,0.024362307,7.8739045e-05,1.0,43,0.020311266,7.5873485e-09,0,-6.704989438715817e-09,1.0
84,84,37.1518,2653069.8,251505.16,2664964.2,-5.41533,52.11116810180829,-0.02488383,-1.5880403e-07,0.017033089,0.00015170658,1.0,43,0.02025183,7.599287e-09,0,-6.737024203558114e-09,1.0
85,85,32.150223,2663412.2,263992.0,2676463.5,-5.660552,52.75038727882202,-0.024816962,-1.5820808e-07,0.018751904,0.00018243336,1.0,43,0.020232942,7.5595805e-09,0,-6.751676670795891e-09,1.0
86,86,27.835518,2743078.8,364180.4,2767148.0,-7.5625553,53.47833491340862,-0.024848588,-1.5206257e-07,0.015700165,0.0002719397,1.0,43,0.020437181,7.385648e-09,0,-6.790167469252144e-09,1.0
87,87,24.082958,2740788.0,250511.58,2752212.8,-5.222398,54.180400280078175,-0.024890203,-1.3688488e-07,0.026380468,0.00021856172,1.0,43,0.020398099,7.411527e-09,0,-6.803044812726805e-09,1.0
88,88,20.833313,2739024.0,292875.7,2754637.8,-6.1032767,54.834763297854806,-0.024833953,-1.5828259e-07,0.026084257,0.0002948602,1.0,43,0.020349912,7.3875097e-09,0,-6.834528851728614e-09,1.0
89,89,18.021912,2754006.2,329745.3,2773676.8,-6.827689,55.580741626632516,-0.026025293,4.914706e-07,0.026781853,0.00037851773,1.0,43,0.020298995,7.3184427e-09,0,-6.766973016113509e-09,1.0
90,90,15.604198,2729991.5,365304.4,2754324.0,-7.621563,56.23601693773526,-0.024664031,-2.2882617e-07,0.027920537,0.000491138,1.0,43,0.020258654,7.355218e-09,0,-6.82296924596954e-09,1.0
91,91,13.500899,2789417.0,377119.7,2814794.2,-7.69951,56.98397195994039,-0.0248092,-1.8547206e-07,0.031259228,0.000561104,1.0,43,0.020279994,7.2047874e-09,0,-6.856180850097266e-09,1.0
92,92,11.686608,2634745.0,476865.88,2677551.5,-10.258978,57.57486545466236,-0.02483781,-1.7997829e-07,0.028558502,0.00090584153,1.0,43,0.019909926,7.4358706e-09,0,-6.879831050891072e-09,1.0
93,93,10.113269,2816427.8,425623.88,2848406.8,-8.59362,58.24851665997994,-0.024851635,-1.4386846e-07,0.036974523,0.0008255636,1.0,43,0.020220686,7.098946e-09,0,-6.898093209552517e-09,1.0
94,94,8.748621,2854910.8,497361.0,2897910.2,-9.882458,59.01537165636546,-0.024916157,-7.541068e-08,0.03657706,0.0010774134,1.0,43,0.020235559,6.9828108e-09,0,-6.8770806956889185e-09,1.0
95,95,7.570237,2882570.2,535232.25,2931839.8,-10.518821,59.89097911134013,-0.02500011,-4.2504e-08,0.039279718,0.0013090989,1.0,43,0.020195184,6.888229e-09,0,-6.960931769245738e-09,1.0
96,96,6.554112,2930121.0,647716.75,3000857.5,-12.465041,60.42629887009389,-0.0247064,-2.2368624e-07,0.037490495,0.001746629,1.0,43,0.020312063,6.768753e-09,0,-6.9499314708422555e-09,1.0
97,97,5.669445,2885840.2,534715.3,2934960.8,-10.497244,61.03614548573387,-0.024619782,-2.3791416e-07,0.052499715,0.0017425996,1.0,43,0.020114379,6.8533725e-09,0,-7.028401732644431e-09,1.0
98,98,4.907347,3065650.0,662780.1,3136477.0,-12.199341,61.72852565193898,-0.024872633,-1.4018116e-07,0.048933227,0.002185036,1.0,43,0.020309886,6.475382e-09,0,-6.9775227497566035e-09,1.0
99,99,4.245922,3060594.0,771534.44,3156343.0,-14.148704,62.516326996003045,-0.024840707,-1.4276044e-07,0.048583943,0.00290292,1.0,43,0.020245593,6.4142562e-09,0,-7.125447388304056e-09,1.0
100,100,3.6747382,3118910.5,819529.25,3224783.8,-14.722314,63.41593466541963,-0.024757395,-1.8982982e-07,0.052848086,0.0034131627,1.0,43,0.020239234,6.2761525e-09,0,-7.10954081067921e-09,1.0
101,101,3.180988,3170188.2,897179.44,3294696.5,-15.801783,64.44520836762968,-0.02485784,-1.5861785e-07,0.05576719,0.0041352957,1.0,43,0.020248003,6.1456356e-09,0,-7.072231146379707e-09,1.0
102,102,2.752818,3256556.8,964379.4,3396349.5,-16.495848,65.62410250361427,-0.024912385,-1.1282392e-07,0.05995076,0.004833545,1.0,43,0.02026847,5.9677223e-09,0,-7.232134004134755e-09,1.0
103,103,2.3804083,3327559.5,1075234.9,3496967.5,-17.907211,66.97897078134702,-0.024800925,-1.8461525e-07,0.06218209,0.005878802,1.0,43,0.02027832,5.79883e-09,0,-7.394018079512677e-09,1.0
104,104,2.060257,3400137.2,1155646.4,3591163.0,-18.771986,68.53532205524971,-0.024836687,-1.6256593e-07,0.06684575,0.006922349,1.0,43,0.020263895,5.642711e-09,0,-7.380249256168931e-09,1.0
105,105,1.7836765,3476549.2,1245534.4,3692932.5,-19.710949,70.32262088684001,-0.02484733,-1.627706e-07,0.07163881,0.008149238,1.0,43,0.020243764,5.4817586e-09,0,-7.317262810472365e-09,1.0
106,106,1.5427545,3784117.0,1368633.0,4024015.2,-19.883959,72.38216837125947,-0.024518425,-4.4055926e-07,0.075376555,0.00871949,1.0,43,0.020461798,5.0849205e-09,0,-7.50856347107007e-09,1.0
107,107,1.3354719,3665851.5,1464437.6,3947536.5,-21.775764,74.75390387061634,-0.024787169,-2.0060929e-07,0.081379406,0.011199637,1.0,43,0.02023992,5.127228e-09,0,-7.76676420040338e-09,1.0
108,108,1.1556969,3808961.2,1577208.1,4122592.8,-22.493383,77.48550845365389,-0.024879852,-1.449743e-07,0.087314665,0.012779809,1.0,43,0.020264931,4.915579e-09,0,-8.024014046203812e-09,1.0
109,109,1.0000616,3933593.0,1675323.4,4275495.5,-23.069231,80.63421198990545,-0.024841908,-1.6040762e-07,0.09499367,0.014585425,1.0,43,0.020239651,4.733873e-09,0,-8.158842029306008e-09,1.0

File: data/split_cycle/10252023_9_PEGMEA_1_PEGDA_7.5_Aerosil380_30_LiTFSI_A2_1_RUN_1.csv
True,index,freq,Re(Z),Im(Z),Z,Phase(Z),time,Ewe_meas,I_meas,Cs,Cp,cycle_number,I_Range,Ewe,I,Ns,(QQo),cycle
0,0,7000018.5,121.36233,2506.3625,2509.299,-87.227806,2.4674946771992836,-0.03469716,1.5975356e-05,9.0714575e-06,9.050238e-06,1.0,40,0.010247004,4.083612e-06,0,-1.126204119657359e-09,1.0
1,1,6057573.0,575.7444,2489.9226,2555.6206,-76.98033,3.0194972900499124,-0.034633927,-3.1766212e-05,1.055202e-05,1.0016467e-05,1.0,40,0.0144645525,5.6598983e-06,0,-5.243187563286888e-09,1.0
2,2,5242039.0,466.00443,3150.683,3184.959,-81.58662,3.4354921098274644,-0.034595396,-1.237938e-05,9.636407e-06,9.430114e-06,1.0,40,0.02022805,6.351118e-06,0,-3.944022684461541e-09,1.0
3,3,4536288.0,442.34146,3521.7998,3549.4705,-82.84108,4.667502435011556,-0.034636125,-4.5589994e-05,9.96219e-06,9.8074715e-06,1.0,40,0.019435294,5.4755474e-06,0,5.270009090357538e-09,1.0
4,4,3925558.5,377.20288,4019.277,4036.9382,-84.63858,5.083490294782678,-0.034677897,-2.2575145e-05,1.0087202e-05,9.999135e-06,1.0,40,0.018751897,4.645079e-06,0,6.708980595754434e-09,1.0
5,5,3397055.0,615.5496,4406.9277,4449.7095,-82.0485,5.499483087827684,-0.034630124,-8.6540465e-05,1.06311845e-05,1.042774e-05,1.0,40,0.019715725,4.430789e-06,0,5.734542422809833e-09,1.0
6,6,2939708.2,778.0168,4942.5464,5003.4062,-81.05435,5.91548382761539,-0.034771707,2.5557025e-05,1.0953808e-05,1.0688952e-05,1.0,40,0.021517895,4.3006494e-06,0,5.3110412429001974e-09,1.0
7,7,2543924.5,501.6458,5942.368,5963.505,-85.174614,6.634502955101198,-0.034685127,-4.7548147e-06,1.0528254e-05,1.0453755e-05,1.0,41,0.02001253,3.3558335e-06,0,6.998812787045949e-09,1.0
8,8,2201436.2,621.1742,7083.748,7110.931,-84.98855,7.186486847960623,-0.034975056,1.843492e-05,1.020589e-05,1.0128011e-05,1.0,41,0.02066977,2.9067598e-06,0,6.7574026197310864e-09,1.0
9,9,1905053.1,632.8506,8225.476,8249.785,-85.60045,7.738502687512664,-0.034721736,3.5169949e-06,1.0156686e-05,1.0096916e-05,1.0,41,0.02022677,2.4517935e-06,0,6.095560906778195e-09,1.0
10,10,1648567.4,213.34335,9059.009,9061.5205,-88.65091,8.290482687094482,-0.03471598,-4.382726e-07,1.0656946e-05,1.0651039e-05,1.0,41,0.020039832,2.211531e-06,0,7.068010716881506e-09,1.0
11,11,1426616.2,402.88318,10338.8,10346.646,-87.768425,8.842491246614372,-0.03472209,-2.5145982e-06,1.0790532e-05,1.0774172e-05,1.0,41,0.020370211,1.9687743e-06,0,6.553200913737061e-09,1.0
12,12,1234551.2,285.114,12332.522,12335.817,-88.67562,9.394484419521177,-0.03477836,2.567287e-06,1.04534365e-05,1.0447853e-05,1.0,41,0.02057698,1.6680679e-06,0,5.95616982164889e-09,1.0
13,13,1068345.5,1156.6537,14550.729,14596.628,-85.45505,9.94648263239651,-0.03468421,-1.2725293e-06,1.0238202e-05,1.0173914e-05,1.0,41,0.020744542,1.4211872e-06,0,6.235722929342874e-09,1.0
14,14,924510.06,657.7726,16600.947,16613.973,-87.73098,10.498479911970207,-0.034812752,5.6175368e-06,1.0369925e-05,1.0353671e-05,1.0,41,0.020441543,1.2303826e-06,0,5.555332187395518e-09,1.0
15,15,800039.0,897.73444,18006.453,18028.818,-87.14581,11.050494951516157,-0.034743685,-2.7625913e-07,1.1047927e-05,1.1020533e-05,1.0,41,0.02040685,1.1319016e-06,0,4.0204757217626116e-09,1.0
16,16,692334.1,205.0576,21985.557,21986.514,-89.46562,11.602478897752007,-0.03480105,4.73859e-06,1.0456032e-05,1.0455123e-05,1.0,41,0.020419536,9.2873006e-07,0,5.5669350957730205e-09,1.0
17,17,599122.25,-35.228943,25003.166,25003.191,-90.08073,12.154503057274269,-0.034509875,-2.2808634e-05,1.0624529e-05,1.0624508e-05,1.0,41,0.020757534,8.3019535e-07,0,5.304697091073902e-09,1.0
18,18,518454.94,614.9718,29441.246,29447.668,-88.803375,12.706480736815138,-0.034713466,6.287552e-07,1.0426845e-05,1.0422298e-05,1.0,41,0.020331714,6.9043546e-07,0,5.40398848622756e-09,1.0
19,19,448662.03,540.7244,33747.15,33751.48,-89.08204,13.258496416354319,-0.03484083,4.570993e-06,1.0511476e-05,1.0508778e-05,1.0,41,0.020055268,5.942041e-07,0,6.535853634435145e-09,1.0
20,20,388258.97,4365.1357,39649.58,39889.14,-83.717445,13.810493135912111,-0.034767497,8.056674e-07,1.033856e-05,1.0214752e-05,1.0,41,0.020963268,5.255382e-07,0,4.739595201776581e-09,1.0
21,21,335983.9,12512.416,37973.074,39981.434,-71.76256,14.36249372214661,-0.034729395,-2.2039879e-07,1.2474578e-05,1.1252801e-05,1.0,41,0.020399828,5.102325e-07,0,4.105890742001369e-09,1.0
22,22,290751.2,1367.158,52942.996,52960.645,-88.52077,15.081492929632077,-0.034919847,1.4558594e-06,1.0339275e-05,1.03323855e-05,1.0,42,0.01975508,3.7301436e-07,0,3.5271795488518444e-09,1.0
23,23,251605.19,2122.993,58028.82,58067.64,-87.90476,15.633500635827659,-0.034731742,-1.6508473e-07,1.0900761e-05,1.08861905e-05,1.0,42,0.020426432,3.5176961e-07,0,3.3858877243425745e-09,1.0
24,24,217729.38,-862.45605,65792.09,65797.75,-90.75104,16.185502422071295,-0.034746647,-6.95749e-09,1.1110393e-05,1.1108483e-05,1.0,42,0.020153124,3.0628897e-07,0,3.4798522252738175e-09,1.0
25,25,188418.58,312.74704,77900.32,77900.945,-89.76997,16.73748479495407,-0.034876883,7.358125e-07,1.0843192e-05,1.0843019e-05,1.0,42,0.020718753,2.659628e-07,0,3.4590380093104913e-09,1.0
26,26,163051.14,1635.5724,95009.21,95023.29,-89.013756,17.289495567820268,-0.034709122,-1.0065672e-06,1.0273788e-05,1.0270744e-05,1.0,42,0.02051242,2.158673e-07,0,3.3718548812348023e-09,1.0
27,27,141098.2,-595.82074,103403.6,103405.32,-90.33014,17.841500154085224,-0.034753542,-4.8491046e-08,1.0908448e-05,1.0908086e-05,1.0,42,0.020072604,1.9411577e-07,0,3.224426678938149e-09,1.0
28,28,122105.11,2641.6255,124355.38,124383.44,-88.78307,18.257494680496166,-0.034748994,-1.1833565e-07,1.0481458e-05,1.04767305e-05,1.0,42,0.021748893,1.7485361e-07,0,3.242739388752463e-09,1.0
29,29,105663.59,4743.482,138323.7,138405.02,-88.03595,18.809498760063434,-0.03473998,-2.0457001e-07,1.0889255e-05,1.0876463e-05,1.0,42,0.020346124,1.4700424e-07,0,3.2219958139469738e-09,1.0
30,30,91439.65,8395.567,155885.78,156111.7,-86.91719,19.225486939802067,-0.03477327,1.8264673e-07,1.1165524e-05,1.1133229e-05,1.0,42,0.021496033,1.3769649e-07,0,3.17674571951623e-09,1.0
31,31,79127.08,-12764.656,184572.92,185013.78,-93.956154,19.777504059340572,-0.034753487,-4.420745e-08,1.0897503e-05,1.0845632e-05,1.0,42,0.020107312,1.0868008e-07,0,3.2046279079597105e-09,1.0
32,32,68475.36,3672.0198,213247.36,213278.97,-89.01349,20.19349711909308,-0.034751028,-2.1891081e-07,1.0899388e-05,1.08961585e-05,1.0,42,0.02087432,9.787331e-08,0,3.1517092094084377e-09,1.0
33,33,59252.523,12263.06,245645.62,245951.53,-87.14207,20.60948465889669,-0.034749962,-1.3472507e-07,1.0934634e-05,1.090745e-05,1.0,42,0.02155565,8.764186e-08,0,3.1642422668561998e-09,1.0
34,34,51282.285,9889.184,283271.5,283444.06,-88.00058,21.161490685102763,-0.03467059,-1.159107e-06,1.0955947e-05,1.094261e-05,1.0,42,0.02028092,7.155175e-08,0,3.1538176897628982e-09,1.0
35,35,44369.8,279.6783,334841.44,334841.56,-89.95214,21.577482384833274,-0.034710016,-2.593277e-07,1.0712564e-05,1.0712556e-05,1.0,42,0.020650923,6.167372e-08,0,3.1043604431229494e-09,1.0
36,36,38403.727,30959.594,374872.3,376148.56,-85.278824,21.99350008458714,-0.034742065,-3.6958807e-07,1.1055119e-05,1.0980227e-05,1.0,42,0.020881727,5.5514576e-08,0,3.0349391276737315e-09,1.0
37,37,33226.32,35041.7,453104.2,454457.2,-85.57772,22.40950111768325,-0.034834106,9.824091e-07,1.0571578e-05,1.0508725e-05,1.0,42,0.021121012,4.647525e-08,0,3.0286971929333915e-09,1.0
38,38,28754.086,43387.73,518966.7,520777.22,-85.220955,22.991504105360946,-0.034552168,-3.8618984e-07,1.0665497e-05,1.0591466e-05,1.0,43,0.020968847,4.0264524e-08,0,3.0156620568519483e-09,1.0
39,39,24884.947,56892.324,600105.56,602796.3,-84.58433,23.407499138411367,-0.03449374,-4.236219e-07,1.065751e-05,1.0562577e-05,1.0,43,0.021020532,3.48717e-08,0,2.985591238230661e-09,1.0
40,40,21553.963,84013.69,672649.4,677875.7,-82.880646,23.82448609158746,-0.03477983,-1.6679338e-07,1.097752e-05,1.08089025e-05,1.0,43,0.020902887,3.083587e-08,0,2.961733759509169e-09,1.0
41,41,18631.234,110291.35,788842.3,796515.1,-82.04083,24.240483524656156,-0.03475805,-1.9599409e-07,1.0828999e-05,1.0621373e-05,1.0,43,0.02085247,2.617963e-08,0,2.9298353267562683e-09,1.0
42,42,16126.037,121298.62,902262.44,910379.5,-82.34316,24.656498957745498,-0.034747485,-2.3402202e-07,1.0938546e-05,1.0744357e-05,1.0,43,0.020655684,2.2689091e-08,0,2.901747591014741e-09,1.0
43,43,13954.87,373947.75,1025588.56,1091635.9,-69.96725,25.072490524180466,-0.034794476,-1.6852528e-07,1.112042e-05,9.815489e-06,1.0,43,0.020589098,1.8860774e-08,0,2.8842109952057156e-09,1.0
44,44,12080.609,134872.19,1119715.5,1127809.1,-83.13169,25.48848966395599,-0.034735356,-1.8001562e-07,1.1765857e-05,1.159759e-05,1.0,43,0.019888204,1.763437e-08,0,2.85573814321683e-09,1.0
45,45,10447.592,215638.23,1391385.9,1407996.6,-81.19034,25.904501257027732,-0.03474443,-1.6342264e-07,1.0948544e-05,1.0691738e-05,1.0,43,0.019436963,1.3804694e-08,0,2.8292115932120886e-09,1.0
46,46,9045.586,342036.1,1391205.0,1432634.0,-76.18744,26.47726789760054,-0.034793787,-1.8841456e-07,1.2647139e-05,1.1926254e-05,1.0,43,0.020162709,1.4073873e-08,0,2.8042210738144872e-09,1.0
47,47,7827.7437,320035.38,1828603.2,1856397.8,-80.072845,26.956927413732046,-0.034850556,-1.6837629e-07,1.1118957e-05,1.0788497e-05,1.0,43,0.020265777,1.0916721e-08,0,2.783191178964701e-09,1.0
48,48,6770.8345,585918.5,1941501.9,2027986.6,-73.20691,27.49539479924715,-0.034875393,-8.731078e-08,1.21071e-05,1.1096489e-05,1.0,43,0.020222098,9.971514e-09,0,2.7562636931443255e-09,1.0
49,49,5860.798,641056.94,2197942.5,2289520.8,-73.74003,28.101963974768296,-0.034725167,-1.3928732e-07,1.2355122e-05,1.1386507e-05,1.0,43,0.020214243,8.829028e-09,0,2.7311964220257823e-09,1.0
50,50,5071.625,683300.8,2468064.0,2560906.0,-74.52488,28.782682727127394,-0.03468833,-1.7096488e-07,1.2715007e-05,1.180979e-05,1.0,43,0.0201472,7.867216e-09,0,2.6984824805332203e-09,1.0
51,51,4388.5933,678888.3,2696023.8,2780185.8,-75.86614,29.462810492754215,-0.0347114,-2.2590245e-07,1.3451512e-05,1.2649429e-05,1.0,43,0.020140558,7.244321e-09,0,2.6659614529812088e-09,1.0
52,52,3798.7827,1347544.0,3210062.5,3481433.0,-67.22794,30.142811298384913,-0.03482816,-1.7895411e-07,1.3051553e-05,1.109617e-05,1.0,43,0.020301105,5.8312497e-09,0,2.6306482537093013e-09,1.0
53,53,3286.0488,1603274.9,3500385.8,3850089.8,-65.39089,30.82271706402389,-0.03472153,-1.7083453e-07,1.3836626e-05,1.1437216e-05,1.0,43,0.020289918,5.269986e-09,0,2.5981780346423695e-09,1.0
54,54,2844.088,1760791.8,4003024.0,4373167.0,-66.256966,31.50282146965037,-0.034642365,-2.0061255e-07,1.3979412e-05,1.1713136e-05,1.0,43,0.020228947,4.625697e-09,0,2.5721063134200986e-09,1.0
55,55,2460.7852,1999107.9,4350695.0,4788003.5,-65.32162,32.18270411528647,-0.034692485,-2.0087327e-07,1.4865784e-05,1.2274283e-05,1.0,43,0.02034863,4.24992e-09,0,2.5460370835893586e-09,1.0
56,56,2129.3164,2718377.5,4663452.0,5397903.5,-59.76162,32.8628274275834,-0.03471505,-1.637392e-07,1.6027745e-05,1.196292e-05,1.0,43,0.020268526,3.7548884e-09,0,2.5097553652092417e-09,1.0
57,57,1843.2289,4070018.8,4581366.0,6128129.0,-48.382576,33.542961939878296,-0.034726396,-2.5160207e-07,1.8847157e-05,1.05336785e-05,1.0,43,0.020415168,3.331387e-09,0,2.4734964244016815e-09,1.0
58,58,1594.4913,3807719.8,5275762.5,6506335.5,-54.180576,34.22280255884107,-0.034795128,-1.649683e-07,1.8919634e-05,1.2439711e-05,1.0,43,0.020283699,3.1175305e-09,0,2.445189999215428e-09,1.0
59,59,1380.4436,4131217.0,5568753.0,6933827.5,-53.42988,34.902721711143386,-0.03466098,-2.286959e-07,2.0703486e-05,1.3354061e-05,1.0,43,0.020205919,2.9141074e-09,0,2.399338436328792e-09,1.0
60,60,1194.6187,5222113.0,5834510.5,7830196.5,-48.170223,35.58280726344674,-0.034827452,-1.7327415e-07,2.2834232e-05,1.2677977e-05,1.0,43,0.020269202,2.5885942e-09,0,2.3577297847080574e-09,1.0
61,61,1033.3434,6158783.0,5776008.0,8443511.0,-43.16303,36.26307769573759,-0.034545835,-2.4040975e-07,2.6665375e-05,1.2478348e-05,1.0,43,0.020250905,2.3983986e-09,0,2.3147802714124828e-09,1.0
62,62,894.71045,5887215.5,5473990.0,8038897.5,-42.916977,36.942839168041246,-0.0347408,-1.7135596e-07,3.249628e-05,1.5067759e-05,1.0,43,0.020164624,2.5083817e-09,0,2.2769850587049573e-09,1.0
63,63,774.2569,6893628.5,6093739.0,9200857.0,-41.475616,37.622954560327344,-0.03462571,-3.1499445e-07,3.373271e-05,1.4796615e-05,1.0,43,0.020149706,2.1899813e-09,0,2.240417046071857e-09,1.0
64,64,669.7856,8171496.0,5953798.0,10110443.0,-36.07729,38.30282189929858,-0.034782365,-1.6621607e-07,3.9910785e-05,1.3840064e-05,1.0,43,0.0203102,2.008834e-09,0,2.208682202747034e-09,1.0
65,65,579.81464,9019027.0,5839196.0,10744257.0,-32.920265,38.98283547826577,-0.034772415,-1.8092817e-07,4.7008663e-05,1.3884532e-05,1.0,43,0.020296954,1.889098e-09,0,2.1733322333775242e-09,1.0
66,66,501.44418,9552328.0,5397920.5,10971988.0,-29.470337,39.66019889709423,-0.03508243,1.02493864e-07,5.879915e-05,1.42315885e-05,1.0,43,0.020274946,1.8478826e-09,0,2.159493401236063e-09,1.0
67,67,434.02762,9742245.0,5328081.5,11104044.0,-28.674465,40.34021223601303,-0.03475833,-2.0727957e-07,6.882273e-05,1.5845695e-05,1.0,43,0.020231443,1.8219887e-09,0,2.1247726450643815e-09,1.0
68,68,375.6009,10996944.0,4790056.5,11994891.0,-23.537012,41.01943168163416,-0.034693938,-2.0852731e-07,8.846121e-05,1.4107223e-05,1.0,43,0.020399472,1.70068e-09,0,2.0914497667408235e-09,1.0
69,69,325.10385,10551259.0,3971728.5,11274027.0,-20.627455,41.69871779393725,-0.034676164,-1.9955108e-07,0.00012325896,1.5297464e-05,1.0,43,0.02009854,1.7827294e-09,0,2.054139117720029e-09,1.0
70,70,281.3503,11235671.0,3681818.0,11823540.0,-18.143457,42.37581678609422,-0.03465843,-2.0660917e-07,0.00015364216,1.4898413e-05,1.0,43,0.020180948,1.7068448e-09,0,2.024058824685229e-09,1.0
71,71,243.36427,12226386.0,7256894.0,14217842.0,-30.69098,43.05908508520224,-0.034708656,-1.8914088e-07,9.011821e-05,2.3477223e-05,1.0,43,0.020543862,1.4449353e-09,0,1.9893045828607015e-09,1.0
72,72,210.60631,12112604.0,3444704.2,12592901.0,-15.875226,43.73617589069181,-0.034895126,-1.0640302e-08,0.0002193799,1.6415312e-05,1.0,43,0.020234477,1.6068161e-09,0,1.9564422671266693e-09,1.0
73,73,182.27473,12394262.0,3553652.5,12893649.0,-15.998527,44.40827261595405,-0.034750916,-1.3044146e-07,0.00024570763,1.8664523e-05,1.0,43,0.020307356,1.5749891e-09,0,1.9262554343469905e-09,1.0
74,74,157.72879,13276791.0,1907082.6,13413059.0,-8.174073,45.09664323533434,-0.034800734,-1.539622e-07,0.0005291023,1.0696039e-05,1.0,43,0.020292595,1.5128984e-09,0,1.8902263382907667e-09,1.0
75,75,136.52892,12774316.0,2438051.5,13004893.0,-10.805282,45.76852537386003,-0.034529626,-2.8147326e-07,0.0004781373,1.680447e-05,1.0,43,0.020221889,1.5549446e-09,0,1.853641950345708e-09,1.0
76,76,118.14758,12021580.0,1926984.9,12175042.0,-9.10669,46.45689801991102,-0.034687586,-1.8919675e-07,0.0006990641,1.7511877e-05,1.0,43,0.020132434,1.6535823e-09,0,1.8085360467010962e-09,1.0
77,77,102.25773,13415820.0,732484.06,13435801.0,-3.1251624,47.12335058490862,-0.034715477,-1.6984755e-07,0.0021248378,6.315315e-06,1.0,43,0.020137377,1.498785e-09,0,1.7805269144469672e-09,1.0
78,78,88.4436,12993887.0,2134469.0,13168032.0,-9.328505,47.813266884331824,-0.034719724,-1.9867582e-07,0.00084307033,2.2151431e-05,1.0,43,0.02023687,1.5368181e-09,0,1.7428643789551187e-09,1.0
79,79,76.54279,13542898.0,2096510.0,13704213.0,-8.799829,48.48073110272526,-0.03469789,-2.2791376e-07,0.0009917881,2.3211573e-05,1.0,43,0.020281482,1.479945e-09,0,1.7126489079320646e-09,1.0
80,80,66.250786,13490021.0,1676376.9,13593782.0,-7.083713,49.14897238777485,-0.03467691,-1.9172946e-07,0.0014330372,2.1793157e-05,1.0,43,0.0202779,1.4917041e-09,0,1.6808141514068913e-09,1.0
81,81,57.329906,12103679.0,682050.4,12122881.0,-3.2252443,49.803629538906534,-0.03464013,-1.998863e-07,0.004070263,1.2883791e-05,1.0,43,0.020173,1.6640435e-09,0,1.6428238602046467e-09,1.0
82,82,49.60321,13456934.0,1727850.0,13567407.0,-7.316659,50.48938685140456,-0.03480467,-1.5182057e-07,0.0018569675,3.011776e-05,1.0,43,0.02021249,1.4897829e-09,0,1.6041900857022177e-09,1.0
83,83,42.92585,12616683.0,1919841.1,12761915.0,-8.652147,51.19742699174094,-0.034715086,-2.076893e-07,0.0019312388,4.3705375e-05,1.0,43,0.020238724,1.5858689e-09,0,1.5716442709756973e-09,1.0
84,84,37.1518,13705547.0,1319995.4,13768965.0,-5.5012484,51.84218299566419,-0.034682423,-1.8204555e-07,0.0032453975,2.9827037e-05,1.0,43,0.020227227,1.4690449e-09,0,1.54158027290327e-09,1.0
85,85,32.150223,14031409.0,1439828.0,14105089.0,-5.858879,52.481391719396925,-0.034708414,-1.7699874e-07,0.0034381554,3.5825735e-05,1.0,43,0.020254573,1.4359762e-09,0,1.5055314624204396e-09,1.0
86,86,27.835518,11820362.0,3211660.5,12248907.0,-15.200628,53.20931690061116,-0.034788392,-1.3447337e-07,0.0017802918,0.00012239277,1.0,43,0.020062905,1.6379343e-09,0,1.4748491217530155e-09,1.0
87,87,24.082958,14128637.0,817565.7,14152272.0,-3.3117762,53.91138050731388,-0.034717135,-1.946719e-07,0.00808328,2.6976191e-05,1.0,43,0.020289198,1.4336353e-09,0,1.42843867759957e-09,1.0
88,88,20.833313,13677264.0,1659557.9,13777579.0,-6.9182773,54.56575387174962,-0.034724068,-2.0772656e-07,0.004603301,6.678953e-05,1.0,43,0.020332767,1.4757866e-09,0,1.392858354187016e-09,1.0
89,89,18.021912,14164606.0,1723044.8,14269021.0,-6.9356337,55.311742920515826,-0.034195643,-7.6295e-07,0.0051253405,7.4735595e-05,1.0,43,0.020260902,1.4199224e-09,0,1.354287089143332e-09,1.0
90,90,15.604198,13732151.0,814489.1,13756285.0,-3.394383,55.967006364953704,-0.03471393,-2.2161925e-07,0.012522568,4.389971e-05,1.0,43,0.0202088,1.4690594e-09,0,1.3175513762806457e-09,1.0
91,91,13.500899,14047276.0,1779939.9,14159596.0,-7.221503,56.714992987166625,-0.034689754,-2.2412405e-07,0.0066229594,0.00010465526,1.0,43,0.020229079,1.428648e-09,0,1.2769725202012707e-09,1.0
92,92,11.686608,15935095.0,-4963572.0,16690246.0,17.301123,57.30586989520816,-0.034849327,-5.974892e-08,-0.0027437045,-0.00024266129,1.0,43,0.0205683,1.2323546e-09,0,1.2506378461753632e-09,1.0
93,93,10.113269,14366836.0,1411642.8,14436021.0,-5.611701,57.979505900497315,-0.034487385,-3.2272303e-07,0.011148175,0.00010660029,1.0,43,0.020263948,1.4037073e-09,0,1.2085783146064986e-09,1.0
94,94,8.748621,14564682.0,1389839.4,14630845.0,-5.450962,58.74636676363298,-0.034715094,-1.6918646e-07,0.013089284,0.00011811534,1.0,43,0.02025035,1.3840862e-09,0,1.1570346851067441e-09,1.0
95,95,7.570237,14888602.0,1447341.1,14958786.0,-5.552354,59.62198192521464,-0.03471146,-1.8097475e-07,0.014525789,0.00013598432,1.0,43,0.020288851,1.3563167e-09,0,1.119502746790593e-09,1.0
96,96,6.554112,15177235.0,1169825.4,15222252.0,-4.407509,60.15831813737168,-0.034662135,-2.177643e-07,0.020757988,0.00012259408,1.0,43,0.020318437,1.3347853e-09,0,1.0949466727966311e-09,1.0
97,97,5.669445,13008676.0,1097297.0,13054873.0,-4.8215523,60.76813971300726,-0.034720544,-1.9184121e-07,0.025583232,0.00018074174,1.0,43,0.020004094,1.5323086e-09,0,1.0641147435782224e-09,1.0
98,98,4.907347,14941087.0,800797.56,14962532.0,-3.067947,61.46055878585321,-0.034639478,-1.932193e-07,0.040499587,0.00011600745,1.0,43,0.020238765,1.3526297e-09,0,1.0216334789317617e-09,1.0
99,99,4.245922,15273793.0,1291908.2,15328333.0,-4.8347597,62.24829996997141,-0.03473082,-1.7770644e-07,0.02901459,0.00020610566,1.0,43,0.020306613,1.3247764e-09,0,1.015501388592182e-09,1.0
100,100,3.6747382,15310045.0,1241044.9,15360263.0,-4.6343102,63.1479046260356,-0.034745205,-1.7845136e-07,0.034898456,0.00022781584,1.0,43,0.020261072,1.3190576e-09,0,9.52730283968926e-10,1.0
101,101,3.180988,15337204.0,1518325.5,15412175.0,-5.6536455,64.17720638154424,-0.034757875,-1.393898e-07,0.032952864,0.00031981224,1.0,43,0.02024682,1.31369e-09,0,9.043327965975178e-10,1.0
102,102,2.752818,15304697.0,1421929.5,15370609.0,-5.308001,65.35615251757554,-0.034655266,-1.7987284e-07,0.040659733,0.00034796738,1.0,43,0.020223081,1.3156981e-09,0,8.768794998294651e-10,1.0
103,103,2.3804083,15925807.0,1683689.6,16014560.0,-6.0349402,66.71099924860755,-0.034773264,-1.6233625e-07,0.03971062,0.00043893547,1.0,43,0.020283189,1.2665468e-09,0,8.182177933987394e-10,1.0
104,104,2.060257,15739033.0,1971210.2,15861993.0,-7.138748,68.26730126919574,-0.034712747,-1.8148225e-07,0.039189145,0.00060522405,1.0,43,0.020246943,1.2764438e-09,0,7.120428309532683e-10,1.0
105,105,1.7836765,15988889.0,2207825.0,16140603.0,-7.861967,70.05461735411063,-0.034713034,-1.7484591e-07,0.040414706,0.00075618696,1.0,43,0.020247769,1.2544618e-09,0,6.007012643646473e-10,1.0
106,106,1.5427545,23244364.0,-283463.03,23246092.0,0.6986825,72.11517102524522,-0.034735527,-1.8816007e-07,-0.36393756,-5.411527e-05,1.0,43,0.020705257,8.906984e-10,0,5.016164019362261e-10,1.0
107,107,1.3354719,15103804.0,1921290.5,15225513.0,-7.249418,74.48682817794906,-0.034751426,-1.8271285e-07,0.06202865,0.0009877216,1.0,43,0.020134615,1.3224261e-09,0,4.144413343305956e-10,1.0
108,108,1.1556969,16626978.0,2244544.5,16777794.0,-7.688118,77.21844614765723,-0.034719877,-1.7507831e-07,0.061354723,0.0010980818,1.0,43,0.020269124,1.2080923e-09,0,3.014381590216226e-10,1.0
109,109,1.0000616,16640857.0,2408265.8,16814216.0,-8.234677,80.36814904390485,-0.034743506,-1.6332952e-07,0.06608288,0.0013556405,1.0,43,0.020229816,1.2031376e-09,0,1.343231798965092e-10,1.0
