Repository: Jay2-davic/SPOC_code

# Studying-Polymers-on a-Chip (SPOC) Data Cleaning and Processing
Author: Jay Jimenez jimenez45@llnl.gov

# Project Description

The SPOC project aims to establish an automated, high-throughput experimentation workflow to screen solid state polymer electrolytes. This repository contains code to reproduce the data cleaning workflow, data processing, and active learning for the SPOC project. Electrochemical impedance spectroscopy processing code is included as a Python file which was used to determine bulk ionic conductivities.

File: data/split_cycle/10252023_9_PEGMEA_1_PEGDA_7.5_Aerosil380_30_LiTFSI_E2_1_RUN_2.csv
True,index,freq,Re(Z),Im(Z),Z,Phase(Z),time,Ewe_meas,I_meas,Cs,Cp,cycle_number,I_Range,Ewe,I,Ns,(QQo),cycle
110,110,7000018.5,326.11835,1859.2847,1887.6686,-80.05152,82.61349560393137,-0.009111171,3.634825e-05,1.2228553e-05,1.1863569e-05,2.0,40,0.010164186,5.3845183e-06,0,-4.191521763301578e-08,2.0
111,111,6057573.0,404.82822,1987.4026,2028.2147,-78.48653,83.16549536344246,-0.009007541,1.7296225e-05,1.3220128e-05,1.2693445e-05,2.0,40,0.014387994,7.0939204e-06,0,-4.7952737810907626e-08,2.0
112,112,5242039.0,449.3882,2331.2744,2374.1926,-79.0892,83.5814816498605,-0.009024664,-1.2416573e-05,1.3023463e-05,1.25568695e-05,2.0,40,0.019946992,8.40159e-06,0,-5.014553804670828e-08,2.0
113,113,4536288.0,421.86288,2679.798,2712.8005,-81.05373,84.81349560173112,-0.009190858,7.143791e-05,1.3092345e-05,1.2775734e-05,2.0,40,0.020012408,7.3770293e-06,0,-5.793266633624899e-08,2.0
114,114,3925558.5,508.28668,3034.2888,3076.567,-80.49043,85.22948314147652,-0.008996064,-3.4408153e-05,1.33617e-05,1.2996992e-05,2.0,40,0.019143922,6.222495e-06,0,-5.609800037694907e-08,2.0
115,115,3397055.0,583.1876,3388.4734,3438.2932,-80.23454,85.64548166791792,-0.0090026595,-8.508924e-05,1.3826539e-05,1.3428757e-05,2.0,40,0.020187188,5.8712817e-06,0,-6.277822729514426e-08,2.0
116,116,2939708.2,697.45184,3919.8254,3981.3906,-79.91099,86.19749260079698,-0.009254468,8.5819884e-05,1.3811764e-05,1.33879175e-05,2.0,40,0.02028904,5.095968e-06,0,-6.47183267781411e-08,2.0
117,117,2543924.5,699.2772,4434.957,4489.7476,-81.03972,86.74949598699459,-0.009146534,5.6864724e-06,1.4106735e-05,1.3764533e-05,2.0,40,0.020685924,4.607369e-06,0,-7.356086649877646e-08,2.0
118,118,2201436.2,1070.9756,4997.8237,5111.2847,-77.9051,87.30148155990173,-0.00920064,2.4608153e-05,1.4465489e-05,1.3830402e-05,2.0,40,0.02106045,4.120383e-06,0,-7.234796730007571e-08,2.0
119,119,1905053.1,620.95386,6002.5996,6034.6323,-84.0939,88.02049746070406,-0.009212993,2.0942805e-06,1.3917898e-05,1.3770534e-05,2.0,41,0.019513864,3.2336459e-06,0,-8.198676025822257e-08,2.0
120,120,1648567.4,804.19666,6693.1387,6741.279,-83.14862,88.57248436691589,-0.009234513,1.0109113e-05,1.4423931e-05,1.4218661e-05,2.0,41,0.020139283,2.9874573e-06,0,-8.183309386451161e-08,2.0
121,121,1426616.2,1045.8291,7780.8804,7850.8506,-82.34475,89.12450495318626,-0.009144242,3.1278007e-06,1.43378575e-05,1.4083425e-05,2.0,41,0.020576503,2.6209266e-06,0,-8.222418231452109e-08,2.0
122,122,1234551.2,1167.3871,9085.688,9160.378,-82.67839,89.67649940602132,-0.00905997,-4.492235e-06,1.4189045e-05,1.3958606e-05,2.0,41,0.020643575,2.2535723e-06,0,-8.313330197962938e-08,2.0
123,123,1068345.5,1080.867,10094.978,10152.677,-83.88863,90.22850108557031,-0.009187989,5.5635346e-06,1.475717e-05,1.4589911e-05,2.0,41,0.02053291,2.0224134e-06,0,-8.381529493638162e-08,2.0
124,124,924510.06,1782.683,11646.387,11782.032,-81.297424,90.78050260516466,-0.009156427,2.9620705e-06,1.4781459e-05,1.4443062e-05,2.0,41,0.020351462,1.7273304e-06,0,-8.305784831341335e-08,2.0
125,125,800039.0,3079.6187,14360.036,14686.548,-77.89583,91.33250751133892,-0.009115512,-1.6207526e-06,1.3853306e-05,1.3244179e-05,2.0,41,0.021436498,1.4596009e-06,0,-8.275011207757367e-08,2.0
126,126,692334.1,3097.9924,14932.294,15250.277,-78.27917,91.8844912709028,-0.009056281,-1.9466356e-06,1.5394935e-05,1.4759629e-05,2.0,41,0.020179525,1.3232235e-06,0,-8.351924025196311e-08,2.0
127,127,599122.25,3270.9983,17612.484,17913.654,-79.478874,92.43650172380148,-0.008936759,-1.6395288e-05,1.5082873e-05,1.457998e-05,2.0,41,0.020763678,1.1590979e-06,0,-8.3200932750722e-08,2.0
128,128,518454.94,4744.677,20650.455,21188.518,-77.06023,92.98848865667242,-0.009069044,-2.9298649e-06,1.4865499e-05,1.4120094e-05,2.0,41,0.020440292,9.646872e-07,0,-8.397321753653723e-08,2.0
129,129,448662.03,4842.0747,22572.201,23085.709,-77.892685,93.54050150958938,-0.00899012,-6.7678193e-06,1.5715452e-05,1.5024094e-05,2.0,41,0.01997865,8.65412e-07,0,-8.395252988646677e-08,2.0
130,130,388258.97,7233.24,24356.57,25407.918,-73.46001,94.09250105576939,-0.009132392,4.2205494e-07,1.6829938e-05,1.546595e-05,2.0,41,0.020795945,8.184829e-07,0,-8.447570382217586e-08,2.0
131,131,335983.9,7844.4644,25351.225,26537.148,-72.80629,94.64448836198426,-0.009162166,8.518814e-06,1.8685412e-05,1.7052658e-05,2.0,41,0.019911706,7.503333e-07,0,-8.450867214107147e-08,2.0
132,132,290751.2,10886.3125,33613.574,35332.48,-72.054596,95.19649270820082,-0.009217762,1.260071e-05,1.6284857e-05,1.47389e-05,2.0,41,0.020437306,5.784283e-07,0,-8.366879568709409e-08,2.0
133,133,251605.19,14519.907,38155.32,40824.7,-69.16581,95.7485011878016,-0.0091453595,1.3270761e-06,1.6578508e-05,1.448137e-05,2.0,41,0.02055359,5.034597e-07,0,-8.286705903991305e-08,2.0
134,134,217729.38,16825.135,39140.715,42603.766,-66.73893,96.30048468065797,-0.009113723,-1.3321153e-06,1.8675591e-05,1.5762891e-05,2.0,41,0.020138016,4.726816e-07,0,-8.307754086416886e-08,2.0
135,135,188418.58,20888.168,45218.387,49809.82,-65.20591,96.85249841355835,-0.009097868,-9.5037205e-07,1.8680192e-05,1.5395064e-05,2.0,41,0.020658692,4.1475138e-07,0,-8.471620246022522e-08,2.0
136,136,163051.14,24748.959,50041.99,55827.516,-63.68466,97.57149258101708,-0.009121623,-4.2266984e-07,1.950571e-05,1.5672354e-05,2.0,42,0.01933824,3.4639265e-07,0,-8.540423386174546e-08,2.0
137,137,141098.2,28797.54,55520.965,62544.99,-62.585194,97.98750094746356,-0.009088198,-5.8023835e-07,2.031616e-05,1.6009237e-05,2.0,42,0.020977749,3.3540255e-07,0,-8.553718517411824e-08,2.0
138,138,122105.11,42398.47,54404.797,68974.72,-52.070183,98.53949324032874,-0.009174276,5.463951e-07,2.3957919e-05,1.4905399e-05,2.0,42,0.02021542,2.930845e-07,0,-8.559008840831418e-08,2.0
139,139,105663.59,42515.004,62056.188,75222.98,-55.584763,98.95549600679078,-0.009196616,3.1916878e-07,2.4272229e-05,1.6518812e-05,2.0,42,0.0214678,2.8538886e-07,0,-8.556486926336781e-08,2.0
140,140,91439.65,52207.84,66794.96,84777.51,-51.98834,99.50748696635128,-0.009094328,-3.0197884e-07,2.605805e-05,1.6175884e-05,2.0,42,0.020290457,2.3933774e-07,0,-8.574576929429057e-08,2.0
141,141,79127.08,62403.168,70976.836,94508.555,-48.677914,99.92449039945495,-0.009090564,-7.402277e-07,2.83386e-05,1.5983409e-05,2.0,42,0.021404639,2.264836e-07,0,-8.583691097479039e-08,2.0
142,142,68475.36,71866.91,70170.08,100442.484,-44.315556,100.47649930565967,-0.0090661,-6.8472497e-07,3.312332e-05,1.6166012e-05,2.0,42,0.020411447,2.0321527e-07,0,-8.581637110172756e-08,2.0
143,143,59252.523,79135.36,72983.695,107652.336,-42.68423,100.89248369875713,-0.008968508,-1.3822357e-06,3.6803354e-05,1.6915787e-05,2.0,42,0.02095528,1.9465699e-07,0,-8.582887916588413e-08,2.0
144,144,51282.285,90951.164,70932.71,115341.08,-37.950626,101.30850230521173,-0.009096283,-5.2268655e-07,4.375284e-05,1.654746e-05,2.0,42,0.02154355,1.8678124e-07,0,-8.589357966525609e-08,2.0
145,145,44369.8,99766.82,68931.98,121264.32,-34.641792,101.72448325829464,-0.009159483,4.51221e-07,5.2036958e-05,1.6814629e-05,2.0,42,0.021912927,1.8070382e-07,0,-8.585235721273183e-08,2.0
146,146,38403.727,107609.86,63528.203,124962.85,-30.555763,102.27649659119197,-0.009100234,-5.113251e-07,6.5234926e-05,1.6859763e-05,2.0,42,0.02008422,1.6072153e-07,0,-8.589477891757053e-08,2.0
147,147,33226.32,116744.37,58580.73,130617.57,-26.646873,102.69248871758464,-0.009129952,-1.4310662e-07,8.1767954e-05,1.6447106e-05,2.0,42,0.020331273,1.5565496e-07,0,-8.59386114697658e-08,2.0
148,148,28754.086,123820.41,54914.695,135451.53,-23.91742,103.10850188400946,-0.009125796,2.431783e-07,0.000100793375,1.6566903e-05,2.0,42,0.020412011,1.5069605e-07,0,-8.597105064471222e-08,2.0
149,149,24884.947,128829.914,48712.785,137731.92,-20.71246,103.52450270377449,-0.008935697,-1.3868917e-06,0.00013129266,1.6423177e-05,2.0,42,0.020405538,1.4815402e-07,0,-8.604772687071459e-08,2.0
150,150,21553.963,132255.73,43277.266,139156.39,-18.119345,103.9415076035948,-0.009085012,-4.131705e-07,0.00017062126,1.6502376e-05,2.0,42,0.020468786,1.4709197e-07,0,-8.604077661835576e-08,2.0
151,151,18631.234,135641.58,40820.11,141650.69,-16.748695,104.35748874334968,-0.009101072,-5.4578084e-07,0.00020926872,1.737862e-05,2.0,42,0.020281639,1.4318066e-07,0,-8.606202011911377e-08,2.0
152,152,16126.037,140788.33,33264.22,144664.66,-13.2935505,104.77349380313535,-0.009126039,8.207189e-08,0.00029669836,1.5687181e-05,2.0,42,0.020210868,1.397084e-07,0,-8.607201369378636e-08,2.0
153,153,13954.87,143060.39,28244.455,145821.89,-11.168292,105.19049235622515,-0.009146608,4.2477402e-07,0.0004037952,1.5148935e-05,2.0,42,0.020078253,1.3769025e-07,0,-8.602314621175309e-08,2.0
154,154,12080.609,139555.67,21680.3,141229.67,-8.830446,105.60648781599593,-0.009069547,-9.61705e-08,0.00060766743,1.4320054e-05,2.0,42,0.019464381,1.3782076e-07,0,-8.593075578185249e-08,2.0
155,155,10447.592,145316.97,23905.045,147270.06,-9.34165,106.02248444911675,-0.009073349,-5.282728e-07,0.0006372566,1.6790536e-05,2.0,42,0.019108277,1.297499e-07,0,-8.603354854440682e-08,2.0
156,156,9045.586,146441.06,19874.645,147783.58,-7.7288294,106.45427129630116,-0.00906951,-3.796441e-07,0.00088528695,1.6011441e-05,2.0,42,0.021759318,1.4723773e-07,0,-8.61670526334532e-08,2.0
157,157,7827.7437,147524.19,16261.78,148417.77,-6.290391,106.93392443910125,-0.008971134,-7.271884e-07,0.0012503036,1.500997e-05,2.0,42,0.021845529,1.4718945e-07,0,-8.61596649809968e-08,2.0
158,158,6770.8345,147231.38,12569.091,147766.9,-4.87949,107.47241537130321,-0.009071671,-9.1140855e-08,0.0018701399,1.3530924e-05,2.0,42,0.021922367,1.4835776e-07,0,-8.624356800187312e-08,2.0
159,159,5860.798,146608.16,12720.211,147158.95,-4.958754,108.07797748010489,-0.009037072,-3.8150628e-07,0.0021348584,1.5950867e-05,2.0,42,0.021909626,1.4888408e-07,0,-8.637425216860587e-08,2.0
160,160,5071.625,147377.83,9634.404,147692.4,-3.7402258,108.75868863244978,-0.009108786,1.053854e-09,0.003257228,1.3860585e-05,2.0,42,0.022007452,1.490087e-07,0,-8.644539509287459e-08,2.0
161,161,4388.5933,145301.88,9204.0625,145593.1,-3.6245253,109.65982475524652,-0.009103327,-4.588167e-08,0.0039401725,1.5746818e-05,2.0,42,0.019846624,1.3631569e-07,0,-8.64769391019051e-08,2.0
162,162,3798.7827,146341.38,7161.5347,146516.5,-2.801659,110.33981729421066,-0.009084602,-8.83468e-08,0.0058501847,1.3976831e-05,2.0,42,0.019943664,1.361189e-07,0,-8.639362273535412e-08,2.0
163,163,3286.0488,146396.03,7617.7075,146594.1,-2.9786954,111.01969537984405,-0.00909239,-4.2434397e-07,0.006358019,1.7168702e-05,2.0,42,0.019972526,1.3624373e-07,0,-8.639787589500732e-08,2.0
164,164,2844.088,146396.33,6478.2905,146539.6,-2.5337842,111.6998051187984,-0.009026303,-2.0326374e-07,0.008638069,1.6882143e-05,2.0,42,0.019993603,1.3643823e-07,0,-8.641027202191322e-08,2.0
165,165,2460.7852,147673.62,3774.0603,147721.84,-1.4639761,112.37971387110156,-0.009036364,-2.3176023e-07,0.01713711,1.1185768e-05,2.0,42,0.02009566,1.3603716e-07,0,-8.63365381994524e-08,2.0
166,166,2129.3164,146132.73,5109.1714,146222.02,-2.0023904,113.05983561006724,-0.009164774,2.84528e-07,0.014629499,1.7860963e-05,2.0,42,0.01999557,1.3674801e-07,0,-8.641320567885054e-08,2.0
167,167,1843.2289,146642.66,1052.0686,146646.44,-0.41105404,113.73997217568103,-0.009012013,-3.1575945e-07,0.08207234,4.224175e-06,2.0,42,0.020104446,1.3709467e-07,0,-8.634513667429773e-08,2.0
168,168,1594.4913,147318.73,5000.58,147403.58,-1.9440987,114.41983295466343,-0.00911622,-1.2541074e-07,0.019960783,2.2972185e-05,2.0,42,0.020113036,1.3644876e-07,0,-8.626085213466518e-08,2.0
169,169,1380.4436,146274.2,3606.9883,146318.67,-1.4125754,115.09968818696507,-0.009085477,2.7301235e-09,0.031963676,1.9424358e-05,2.0,42,0.020058762,1.3708956e-07,0,-8.615610220468126e-08,2.0
170,170,1194.6187,146934.97,4051.317,146990.81,-1.5793692,115.77982520592923,-0.00913392,-2.1015504e-07,0.032884758,2.498082e-05,2.0,42,0.020092594,1.3669285e-07,0,-8.616973687550455e-08,2.0
171,171,1033.3434,146444.11,3272.7322,146480.67,-1.2802328,116.46006635820959,-0.009027234,-9.020919e-08,0.047061417,2.3492286e-05,2.0,42,0.020056378,1.3692167e-07,0,-8.618215930922446e-08,2.0
172,172,894.71045,147586.06,5577.175,147691.4,-2.164138,117.1398355638521,-0.00914972,4.8400324e-07,0.031895056,4.5482197e-05,2.0,42,0.02015957,1.3649793e-07,0,-8.657072374669323e-08,2.0
173,173,774.2569,145206.1,1070.0305,145210.03,-0.42220762,117.81994300949736,-0.008914233,-8.64269e-07,0.1921051,1.0431289e-05,2.0,42,0.019950077,1.3738773e-07,0,-8.659458543040937e-08,2.0
174,174,669.7856,147177.56,5357.469,147275.05,-2.0847259,118.49982472178817,-0.009199839,3.4729464e-07,0.04435317,5.869292e-05,2.0,42,0.020112006,1.3656086e-07,0,-8.657630881429017e-08,2.0
175,175,579.81464,145894.77,4211.0317,145955.53,-1.6532971,119.17982243408915,-0.009157619,2.8432723e-08,0.06518422,5.425982e-05,2.0,42,0.020015717,1.3713571e-07,0,-8.669893209858199e-08,2.0
176,176,501.44418,147468.72,5540.3623,147572.75,-2.151576,119.85718102622195,-0.009041823,-2.9024292e-07,0.057287432,8.074643e-05,2.0,42,0.020119159,1.3633384e-07,0,-8.68594891388415e-08,2.0
177,177,434.02762,147453.62,5923.9976,147572.58,-2.3006394,120.53720524520031,-0.009059803,-2.827929e-07,0.061899606,9.974849e-05,2.0,42,0.020080233,1.3607021e-07,0,-8.6746509979693e-08,2.0
178,178,375.6009,147779.7,6868.627,147939.23,-2.6611254,121.21542610405595,-0.009054195,-2.5634537e-07,0.061691254,0.00013298319,2.0,42,0.02013819,1.3612474e-07,0,-8.667152357242398e-08,2.0
179,179,325.10385,147260.84,7488.511,147451.12,-2.9110985,121.89472557637782,-0.008994144,-3.582247e-07,0.06537362,0.00016861543,2.0,42,0.020136427,1.365634e-07,0,-8.682121209601245e-08,2.0
180,180,281.3503,147718.97,8510.214,147963.9,-3.2972133,122.57178102186299,-0.009153018,9.64145e-08,0.066471,0.00021988805,2.0,42,0.020082772,1.357275e-07,0,-8.676506685540788e-08,2.0
181,181,243.36427,149067.72,8087.0767,149286.92,-3.1053107,123.25513369429973,-0.009089446,4.277405e-08,0.08086708,0.00023730744,2.0,42,0.02015787,1.350277e-07,0,-8.661401835623373e-08,2.0
182,182,210.60631,150016.56,11337.132,150444.34,-4.321772,123.93216863312409,-0.009109848,3.359335e-07,0.06665697,0.00037852995,2.0,42,0.02020385,1.3429451e-07,0,-8.646732419108203e-08,2.0
183,183,182.27473,148239.6,11332.83,148672.16,-4.3717256,124.60428631838295,-0.009028483,-4.0292494e-07,0.077046916,0.0004476852,2.0,42,0.020042952,1.3481309e-07,0,-8.656970670604223e-08,2.0
184,184,157.72879,148895.9,11861.693,149367.64,-4.5548105,125.29262765777457,-0.009185008,4.908943e-07,0.085067265,0.0005364667,2.0,42,0.020117832,1.3468669e-07,0,-8.639121041788261e-08,2.0
185,185,136.52892,148729.28,14595.732,149443.75,-5.6048455,125.96450382293551,-0.009170047,8.0210526e-08,0.07986741,0.0007618437,2.0,42,0.020052824,1.341831e-07,0,-8.658430140346082e-08,2.0
186,186,118.14758,152828.89,17656.395,153845.44,-6.5901923,126.65290942901629,-0.0091216415,2.2734892e-07,0.07629451,0.0010049121,2.0,42,0.02027406,1.31782e-07,0,-8.658151962127035e-08,2.0
187,187,102.25773,151093.36,17042.254,152051.44,-6.4353566,127.31935154067469,-0.00902826,-1.6862106e-07,0.09132653,0.0011472814,2.0,42,0.02007702,1.3204098e-07,0,-8.665254930219115e-08,2.0
188,188,88.4436,151194.78,20842.762,152624.64,-7.8489656,128.00931210673298,-0.009169432,3.3015954e-07,0.08633729,0.0016101252,2.0,42,0.020076154,1.315394e-07,0,-8.656750509074563e-08,2.0
189,189,76.54279,154105.03,23256.896,155850.06,-8.582081,128.67675523183425,-0.009102153,2.2250636e-07,0.08940546,0.0019909192,2.0,42,0.020171791,1.2943076e-07,0,-8.667445158881411e-08,2.0
190,190,66.250786,153507.23,25652.59,155635.88,-9.487034,129.3449666769011,-0.009104426,-2.4610145e-07,0.09364787,0.0025441393,2.0,42,0.02006465,1.2892048e-07,0,-8.665275784955206e-08,2.0
191,191,57.329906,155774.33,27905.432,158254.08,-10.156245,129.9996434813438,-0.009159781,1.9736247e-07,0.0994833,0.0030932701,2.0,42,0.020108337,1.2706363e-07,0,-8.665049680934366e-08,2.0
192,192,49.60321,158284.72,31344.178,161358.33,-11.201031,130.68435039379983,-0.009066939,-1.6228852e-07,0.102365464,0.003862642,2.0,42,0.020209316,1.2524495e-07,0,-8.664796410306784e-08,2.0
193,193,42.92585,159072.02,35387.56,162960.69,-12.541925,131.39244346742635,-0.009090154,2.9363788e-08,0.10477331,0.0049406732,2.0,42,0.0200921,1.2329416e-07,0,-8.665636925180051e-08,2.0
194,194,37.1518,160608.97,40457.484,165626.23,-14.138684,132.036163418059,-0.009109288,-2.0924045e-08,0.105886705,0.006318019,2.0,42,0.020076107,1.2121333e-07,0,-8.679776115705608e-08,2.0
195,195,32.150223,162161.42,44175.902,168070.92,-15.238695,132.67536419504904,-0.0092120245,-3.731411e-08,0.112060025,0.007741701,2.0,42,0.02005852,1.1934557e-07,0,-8.679657720545187e-08,2.0
196,196,27.835518,165088.39,48622.945,172099.88,-16.41111,133.66934186892468,-0.0090268245,-1.2718908e-07,0.11759248,0.009386442,2.0,43,0.020031929,1.1639711e-07,0,-8.678209778786518e-08,2.0
197,197,24.082958,167772.28,55127.043,176597.08,-18.189621,134.37137974225334,-0.009022074,-1.5595212e-07,0.119879685,0.011681751,2.0,43,0.02006651,1.1362878e-07,0,-8.688113726075584e-08,2.0
198,198,20.833313,170794.45,61075.637,181386.27,-19.676914,135.0257459600689,-0.00903683,-1.1479554e-07,0.1250817,0.014181462,2.0,43,0.020088594,1.10750356e-07,0,-8.724664956455047e-08,2.0
199,199,18.021912,174216.39,67100.58,186691.83,-21.064516,135.77172636883188,-0.00912534,-2.3804033e-08,0.13161126,0.0170018,2.0,43,0.020084836,1.0758283e-07,0,-8.676996239695119e-08,2.0
200,200,15.604198,177903.27,73534.63,192501.72,-22.457293,136.42700327993953,-0.009075342,-2.6169191e-08,0.13870329,0.020239575,2.0,43,0.02008329,1.04327846e-07,0,-8.68665927408081e-08,2.0
201,201,13.500899,180727.72,81299.19,198171.81,-24.220287,137.1750038221362,-0.009068849,-4.8898457e-08,0.14500107,0.024403935,2.0,43,0.020011121,1.00978646e-07,0,-8.698175812524649e-08,2.0
202,202,11.686608,185848.81,85415.09,204537.33,-24.683252,137.76588739687577,-0.0090857195,-8.42355e-08,0.1594399,0.027804887,2.0,43,0.019921431,9.739753e-08,0,-8.67852709291211e-08,2.0
203,203,10.113269,189525.66,101531.69,215008.5,-28.178612,138.4395035088237,-0.009211987,2.7110834e-08,0.15499832,0.034563597,2.0,43,0.020156924,9.374943e-08,0,-8.643555706477896e-08,2.0
204,204,8.748621,193680.42,111335.44,223400.28,-29.892054,139.2063821319316,-0.009085729,-9.077231e-08,0.16339813,0.04058322,2.0,43,0.020104418,8.99928e-08,0,-8.69190113193481e-08,2.0
205,205,7.570237,198334.66,122694.69,233217.97,-31.741951,140.0820045201981,-0.009139389,-6.306143e-08,0.1713503,0.04742555,2.0,43,0.020090416,8.6144375e-08,0,-8.722624067970426e-08,2.0
206,206,6.554112,203639.61,137147.28,245516.73,-33.95949,140.61832174562733,-0.0089972,1.2849365e-07,0.17705944,0.055249874,2.0,43,0.02016441,8.213049e-08,0,-8.642028357308106e-08,2.0
207,207,5.669445,207879.39,151097.12,256990.62,-36.011528,141.22815518794232,-0.008956937,-3.8410195e-07,0.18579045,0.06422457,2.0,43,0.020052196,7.802696e-08,0,-8.735979694202357e-08,2.0
208,208,4.907347,212980.06,169045.94,271913.66,-38.439636,141.9205363674846,-0.009067964,8.914324e-08,0.191853,0.07415083,2.0,43,0.020079441,7.3844916e-08,0,-8.672465903268783e-08,2.0
209,209,4.245922,217607.95,190543.98,289240.78,-41.206352,142.70828589823213,-0.009086419,-1.4825243e-07,0.19672197,0.08537374,2.0,43,0.020134378,6.961113e-08,0,-8.653317253012756e-08,2.0
210,210,3.6747382,222364.08,212865.72,307827.22,-43.749786,143.60796604768257,-0.009091328,-1.1778553e-07,0.2034642,0.097293854,2.0,43,0.020108778,6.532488e-08,0,-8.769761732962935e-08,2.0
211,211,3.180988,228051.3,239965.38,331044.97,-46.458237,144.63722054989194,-0.009009954,-3.832292e-09,0.20850165,0.10955512,2.0,43,0.020110035,6.074714e-08,0,-8.691070936149951e-08,2.0
212,212,2.752818,234009.81,269464.16,356891.47,-49.028084,145.8161473525397,-0.009153148,-1.6758184e-08,0.21455646,0.12231262,2.0,43,0.020100717,5.632165e-08,0,-8.611657506577805e-08,2.0
213,213,2.3804083,239310.56,305434.44,388020.28,-51.920986,147.17095296358457,-0.0090845395,-1.4515705e-07,0.21890247,0.13563688,2.0,43,0.020094655,5.178764e-08,0,-8.704613380022864e-08,2.0
214,214,2.060257,246994.05,344765.03,424109.62,-54.381706,148.7273194641748,-0.009068602,-8.451618e-08,0.22406578,0.14806953,2.0,43,0.020081911,4.7350756e-08,0,-8.801453720861671e-08,2.0
215,215,1.7836765,253889.98,392528.7,467481.44,-57.10496,150.5156410424679,-0.009085395,-4.0423473e-08,0.22731738,0.16026796,2.0,43,0.020089936,4.297483e-08,0,-8.755547632329532e-08,2.0
216,216,1.5427545,256326.2,441627.34,510624.94,-59.86857,152.57431079351227,-0.009042248,-2.4211248e-08,0.23359704,0.17473312,2.0,43,0.019920591,3.901218e-08,0,-8.642282219415777e-08,2.0
217,217,1.3354719,273228.2,505908.2,574975.44,-61.627644,154.94499890616862,-0.0090704225,-6.9853165e-08,0.23556659,0.18237215,2.0,43,0.02004242,3.485787e-08,0,-8.605314411411927e-08,2.0
218,218,1.1556969,284302.34,577970.94,644110.44,-63.807552,157.67648460922646,-0.009075626,-9.209163e-08,0.23827046,0.19184987,2.0,43,0.020084582,3.118189e-08,0,-8.684085724126057e-08,2.0
219,219,1.0000616,298232.78,658468.4,722857.8,-65.63333,160.8252109720779,-0.009060637,-6.935695e-08,0.24168988,0.20054993,2.0,43,0.020087864,2.778951e-08,0,-8.799374303948248e-08,2.0

File: data/split_cycle/10252023_9_PEGMEA_1_PEGDA_7.5_Aerosil380_30_LiTFSI_E2_1_RUN_3.csv
True,index,freq,Re(Z),Im(Z),Z,Phase(Z),time,Ewe_meas,I_meas,Cs,Cp,cycle_number,I_Range,Ewe,I,Ns,(QQo),cycle
220,220,7000018.5,302.36392,1861.06,1885.4624,-80.771866,163.0274957967049,-0.009030757,4.5330257e-06,1.2216887e-05,1.1902703e-05,3.0,40,0.01023096,5.426234e-06,0,-8.695346473832584e-08,3.0
221,221,6057573.0,500.67813,2052.086,2112.282,-76.288574,163.5795068629377,-0.008955577,-6.095806e-05,1.2803419e-05,1.20840705e-05,3.0,40,0.014366147,6.801245e-06,0,-8.90302424822159e-08,3.0
222,222,5242039.0,436.9827,2340.8,2381.239,-79.42569,163.995494376024,-0.008981214,-8.3606155e-06,1.2970466e-05,1.2533669e-05,3.0,40,0.019993845,8.396404e-06,0,-9.349542255681658e-08,3.0
223,223,4536288.0,395.85583,2655.5183,2684.861,-81.5214,165.22748579454492,-0.009047339,-3.4115628e-06,1.3212051e-05,1.292484e-05,3.0,40,0.020395204,7.596372e-06,0,-9.972967411844043e-08,3.0
224,224,3925558.5,475.62076,2965.7925,3003.6877,-80.889114,165.64350557429134,-0.008973203,-7.435392e-05,1.36702965e-05,1.3327536e-05,3.0,40,0.019221224,6.3992084e-06,0,-1.0574669206671672e-07,3.0
225,225,3397055.0,667.7768,3369.964,3435.489,-78.791725,166.05948647405603,-0.009082422,-4.7139447e-06,1.39024805e-05,1.3377215e-05,3.0,40,0.020221703,5.8861206e-06,0,-1.0798751365984869e-07,3.0
226,226,2939708.2,650.6242,3912.877,3966.6003,-80.559364,166.61149474026752,-0.009172507,3.556672e-05,1.3836291e-05,1.3464034e-05,3.0,40,0.02013123,5.075185e-06,0,-1.2134927777038563e-07,3.0
227,227,2543924.5,713.3991,4394.51,4452.0396,-80.77911,167.1634925797989,-0.008949876,-8.066115e-05,1.4236574e-05,1.38710175e-05,3.0,40,0.020708587,4.6514833e-06,0,-1.1759066025628329e-07,3.0
228,228,2201436.2,864.2625,4818.2656,4895.164,-79.83087,167.71550025933539,-0.009093825,-1.7942377e-05,1.500456e-05,1.4536848e-05,3.0,40,0.020729186,4.2346255e-06,0,-1.1622899338420547e-07,3.0
229,229,1905053.1,357.80728,6019.3745,6029.9995,-86.59819,168.43449701354257,-0.009105134,-1.4308282e-06,1.3879112e-05,1.3830244e-05,3.0,41,0.019680059,3.2636915e-06,0,-1.0920114947605618e-07,3.0
230,230,1648567.4,795.964,6812.1978,6858.542,-83.335556,168.98650333305704,-0.009124399,1.8782804e-06,1.4171838e-05,1.3980963e-05,3.0,41,0.019879743,2.8985378e-06,0,-1.0989271797670912e-07,3.0
231,231,1426616.2,894.59,7721.716,7773.364,-83.391525,169.53850631930982,-0.009175618,5.44063e-06,1.4447714e-05,1.4256365e-05,3.0,41,0.020318788,2.613899e-06,0,-1.0957333940868826e-07,3.0
232,232,1234551.2,1303.3054,9048.46,9141.84,-81.80371,170.09049058551318,-0.009299519,1.864162e-05,1.4247423e-05,1.3957848e-05,3.0,41,0.020724826,2.2670301e-06,0,-1.098239498540039e-07,3.0
233,233,1068345.5,1038.2185,10713.857,10764.044,-84.46508,170.64348965176032,-0.009072901,-5.3882815e-07,1.390473e-05,1.3775373e-05,3.0,41,0.020734379,1.926263e-06,0,-1.0973998244197326e-07,3.0
234,234,924510.06,2128.48,11576.0205,11770.075,-79.58141,171.19550319798873,-0.0091792885,6.7720885e-06,1.4871309e-05,1.4384981e-05,3.0,41,0.020412238,1.7342487e-06,0,-1.0938786540707371e-07,3.0
235,235,800039.0,1463.5704,9745.675,9854.959,-81.45935,171.7474949041789,-0.009038004,-4.946605e-06,2.0412539e-05,1.996233e-05,3.0,41,0.01946303,1.974948e-06,0,-1.1054299308071336e-07,3.0
236,236,692334.1,3107.8838,14824.537,15146.81,-78.15973,172.29948794373195,-0.009186462,7.401506e-06,1.5506837e-05,1.4853993e-05,3.0,41,0.020190703,1.3330003e-06,0,-1.0788898617005157e-07,3.0
237,237,599122.25,3481.3965,17635.074,17975.426,-78.83265,172.85149572996306,-0.0092641935,1.7142565e-05,1.50635515e-05,1.4498518e-05,3.0,41,0.020873614,1.1612306e-06,0,-1.0705773548971346e-07,3.0
238,238,518454.94,4307.324,19927.605,20387.803,-77.80323,173.40349578284076,-0.0089163575,-1.3516358e-05,1.5404727e-05,1.4717139e-05,3.0,41,0.020285346,9.949746e-07,0,-1.0845928872421398e-07,3.0
239,239,448662.03,5091.5137,22776.371,23338.521,-77.39906,173.9555050090712,-0.009111301,3.3698848e-06,1.5574578e-05,1.483333e-05,3.0,41,0.020192606,8.6520504e-07,0,-1.0894272377657504e-07,3.0
240,240,388258.97,6800.6724,28301.135,29106.758,-76.48819,174.5075047686405,-0.00922842,1.1695693e-05,1.448421e-05,1.3693511e-05,3.0,41,0.021060394,7.2355687e-07,0,-1.0812227840768192e-07,3.0
241,241,335983.9,7218.939,28928.9,29816.008,-75.988525,175.0594982348557,-0.009134628,4.634308e-06,1.6374563e-05,1.5414682e-05,3.0,41,0.02060562,6.910925e-07,0,-1.056307379221061e-07,3.0
242,242,290751.2,11258.01,32739.459,34621.02,-71.02361,175.61149236772326,-0.009014845,-5.205449e-06,1.6719649e-05,1.49516945e-05,3.0,41,0.02047692,5.914592e-07,0,-1.0625820599634948e-07,3.0
243,243,251605.19,13771.606,35640.754,38208.906,-68.87344,176.16350172730745,-0.009063007,-2.870275e-06,1.7748172e-05,1.5442522e-05,3.0,41,0.020322345,5.3187455e-07,0,-1.0522496400294143e-07,3.0
244,244,217729.38,17154.764,40120.676,43634.33,-66.84946,176.7154974868463,-0.009033383,-6.3059983e-06,1.8219433e-05,1.5403335e-05,3.0,41,0.020230494,4.6363712e-07,0,-1.0578679544708791e-07,3.0
245,245,188418.58,20836.938,44954.742,49549.035,-65.13184,177.26750985972467,-0.00914821,4.917358e-06,1.8789746e-05,1.5466836e-05,3.0,41,0.020878294,4.213663e-07,0,-1.0415133490935425e-07,3.0
246,246,163051.14,24802.223,50568.766,56323.62,-63.873653,177.98650341384928,-0.008951888,-9.953922e-07,1.9302517e-05,1.5559568e-05,3.0,42,0.019281274,3.4233014e-07,0,-1.0452372290149173e-07,3.0
247,247,141098.2,29511.607,54659.016,62117.17,-61.63441,178.40249618029338,-0.009080838,7.7042e-08,2.0636537e-05,1.597854e-05,3.0,42,0.020940678,3.3711578e-07,0,-1.0448071543386709e-07,3.0
248,248,122105.11,34306.44,58149.21,67514.91,-59.46056,178.95450199316838,-0.009112717,-2.725511e-07,2.2415194e-05,1.6627648e-05,3.0,42,0.020387167,3.0196543e-07,0,-1.0454775993985708e-07,3.0
249,249,105663.59,44370.69,63233.074,77247.52,-54.942635,179.37049241297063,-0.009029321,-5.5081057e-07,2.3820478e-05,1.5961361e-05,3.0,42,0.021882802,2.832816e-07,0,-1.045075867408489e-07,3.0
250,250,91439.65,53692.85,65347.3,84576.55,-50.591637,179.92250907918788,-0.00907469,-1.8035679e-07,2.663532e-05,1.5900594e-05,3.0,42,0.020325815,2.4032448e-07,0,-1.0450387378653245e-07,3.0
251,251,79127.08,62568.25,69101.75,93219.3,-47.840702,180.33850307224202,-0.008973463,-1.1302379e-06,2.910757e-05,1.5994565e-05,3.0,42,0.021437192,2.2996518e-07,0,-1.0460667587944173e-07,3.0
252,252,68475.36,72707.305,71941.125,102283.32,-44.696514,180.8904871251143,-0.00907033,-2.9247988e-07,3.230789e-05,1.598282e-05,3.0,42,0.020291878,1.9838892e-07,0,-1.0453621362509185e-07,3.0
253,253,59252.523,79465.305,71988.14,107224.19,-42.173637,181.30648855821346,-0.009056449,-2.9266647e-07,3.7312326e-05,1.6818556e-05,3.0,42,0.020842561,1.9438302e-07,0,-1.045758484777362e-07,3.0
254,254,51282.285,90213.4,71783.64,115288.11,-38.509594,181.72249167130212,-0.00912779,2.4783444e-07,4.3234188e-05,1.6761358e-05,3.0,42,0.02140476,1.8566321e-07,0,-1.0457689933883745e-07,3.0
255,255,44369.8,101664.75,67793.125,122195.05,-33.696552,182.13851150442497,-0.0092330035,6.2927705e-07,5.2911124e-05,1.6285874e-05,3.0,42,0.021792246,1.7833985e-07,0,-1.045163832834947e-07,3.0
256,256,38403.727,109530.555,63451.96,126582.36,-30.08407,182.69049723728676,-0.009115847,2.670186e-07,6.531331e-05,1.6411392e-05,3.0,42,0.02022167,1.5975108e-07,0,-1.0456420748849185e-07,3.0
257,257,33226.32,116758.47,60917.914,131694.84,-27.552986,183.10650643039844,-0.009192107,9.585692e-07,7.863083e-05,1.6824624e-05,3.0,42,0.020389738,1.5482564e-07,0,-1.0452179768607116e-07,3.0
258,258,28754.086,124442.04,54089.547,135688.98,-23.49249,183.52249914346612,-0.009062635,3.867475e-08,0.000102330996,1.6260905e-05,3.0,42,0.020567358,1.5157721e-07,0,-1.0449373310769556e-07,3.0
259,259,24884.947,129949.55,49997.84,139236.02,-21.044136,183.93949468331994,-0.009065672,-8.89074e-08,0.00012791815,1.6494208e-05,3.0,42,0.020634098,1.4819511e-07,0,-1.0453409266810808e-07,3.0
260,260,21553.963,133973.23,44287.984,141103.7,-18.292511,184.35648811646388,-0.009029601,-2.8912686e-07,0.00016672743,1.6424876e-05,3.0,42,0.020605069,1.4602783e-07,0,-1.0451660693390627e-07,3.0
261,261,18631.234,137325.31,38911.41,142731.7,-15.820187,184.7725092828332,-0.0091813,4.1657873e-07,0.00021953386,1.6316033e-05,3.0,42,0.020464823,1.4337965e-07,0,-1.0447302719920534e-07,3.0
262,262,16126.037,139345.83,34897.465,143649.2,-14.059851,185.18849831595435,-0.0090672,1.2413677e-08,0.00028281249,1.6690905e-05,3.0,42,0.020210154,1.4069103e-07,0,-1.0446652498673062e-07,3.0
263,263,13954.87,144580.3,32102.55,148101.44,-12.518836,185.60449433574104,-0.009185493,1.0777705e-06,0.00035526697,1.6692267e-05,3.0,42,0.02006645,1.3549125e-07,0,-1.0443592375045994e-07,3.0
264,264,12080.609,144125.56,29566.084,147126.92,-11.592887,186.02051056877826,-0.009092483,-1.6452442e-07,0.00044559207,1.7994542e-05,3.0,42,0.019703105,1.339191e-07,0,-1.0451979001002619e-07,3.0
265,265,10447.592,145418.38,23131.738,147246.67,-9.038329,186.43649888187065,-0.009045717,-3.092416e-07,0.0006585604,1.625254e-05,3.0,42,0.019210754,1.3046647e-07,0,-1.0457727405331853e-07,3.0
266,266,9045.586,146470.34,19494.291,147761.94,-7.5811567,186.86825407572906,-0.009031576,-2.1108684e-07,0.0009025598,1.5709622e-05,3.0,42,0.021838894,1.4779783e-07,0,-1.0456253520406378e-07,3.0
267,267,7827.7437,147583.1,16192.533,148468.75,-6.2613378,187.3479304985667,-0.009076851,1.09638115e-07,0.0012556504,1.4935791e-05,3.0,42,0.021946331,1.4781784e-07,0,-1.046729994781192e-07,3.0
268,268,6770.8345,146289.1,12706.123,146839.86,-4.964039,187.8864286840835,-0.009051158,-5.389046e-08,0.0018499708,1.3851701e-05,3.0,42,0.021942437,1.4943106e-07,0,-1.0465006840244032e-07,3.0
269,269,5860.798,146473.31,11364.171,146913.5,-4.436421,188.68997176230187,-0.00906951,-3.843171e-08,0.0023896024,1.429808e-05,3.0,42,0.020148031,1.3714214e-07,0,-1.0467608105946032e-07,3.0
270,270,5071.625,145418.03,10593.043,145803.34,-4.166378,189.37071614131128,-0.009115865,1.2137194e-07,0.0029624586,1.5637192e-05,3.0,42,0.020109544,1.3792237e-07,0,-1.046055970050814e-07,3.0
271,271,4388.5933,144717.8,10580.648,145104.06,-4.1815853,190.05081350693945,-0.009003628,-4.5136577e-08,0.0034275402,1.8224178e-05,3.0,42,0.02008783,1.3843741e-07,0,-1.0465740456626212e-07,3.0
272,272,3798.7827,147302.9,7169.71,147477.3,-2.786572,190.7308572459151,-0.009079087,1.2472452e-07,0.005843514,1.3811058e-05,3.0,42,0.020305552,1.3768594e-07,0,-1.047792525235237e-07,3.0
273,273,3286.0488,146047.5,6590.0903,146196.11,-2.5836005,191.41069447821064,-0.009128442,2.1747765e-07,0.0073494483,1.49336465e-05,3.0,42,0.0202602,1.3858235e-07,0,-1.0475633500924294e-07,3.0
274,274,2844.088,146334.9,6303.581,146470.61,-2.466571,192.09084387050825,-0.009100812,-1.8184477e-07,0.008877481,1.6442335e-05,3.0,42,0.0203104,1.3866536e-07,0,-1.0479391599499424e-07,3.0
275,275,2460.7852,146496.69,4407.056,146562.97,-1.7231077,192.7706887828026,-0.009178953,2.247415e-07,0.014675667,1.3269254e-05,3.0,42,0.020325236,1.3867921e-07,0,-1.0497534610300402e-07,3.0
276,276,2129.3164,146401.94,5114.884,146491.27,-2.0009441,193.4508450817666,-0.009115642,-6.3202855e-08,0.014613161,1.7815262e-05,3.0,42,0.020355359,1.3895271e-07,0,-1.0492782047768401e-07,3.0
277,277,1843.2289,149981.56,8923.296,150246.78,-3.404853,194.13097463405575,-0.009145845,3.629398e-07,0.009676439,3.4131535e-05,3.0,42,0.020546343,1.3675064e-07,0,-1.0507525386176653e-07,3.0
278,278,1594.4913,147222.03,3931.3906,147274.52,-1.5296527,194.81084199970064,-0.009075696,-3.1353732e-08,0.025389362,1.80921e-05,3.0,42,0.020427343,1.3870249e-07,0,-1.0527886999035611e-07,3.0
279,279,1380.4436,145625.56,3734.6875,145673.44,-1.4690756,195.49069635199703,-0.009095874,-7.30741e-08,0.030870749,2.0290605e-05,3.0,42,0.020290181,1.3928539e-07,0,-1.0542440120412008e-07,3.0
280,280,1194.6187,146127.45,4242.4404,146189.03,-1.6629707,196.17084643762792,-0.009028558,-2.9118874e-08,0.031403285,2.6447036e-05,3.0,42,0.02035344,1.3922687e-07,0,-1.0526169864734866e-07,3.0
281,281,1033.3434,146752.5,2104.7053,146767.6,-0.8216723,196.8510897232627,-0.009111357,2.597567e-07,0.07317861,1.5048958e-05,3.0,42,0.020361394,1.3873222e-07,0,-1.0531300787457533e-07,3.0
282,282,894.71045,147924.89,1369.4985,147931.23,-0.530433,197.53085580887273,-0.00905494,-1.7757587e-08,0.1298901,1.1132161e-05,3.0,42,0.02042859,1.3809517e-07,0,-1.0530649224927697e-07,3.0
283,283,774.2569,147916.47,3859.61,147966.81,-1.4946896,198.21095850784332,-0.009074187,1.1503961e-07,0.053258833,3.62368e-05,3.0,42,0.02044164,1.3815017e-07,0,-1.0542828246651265e-07,3.0
284,284,669.7856,148850.53,3742.9443,148897.58,-1.4404365,198.89081560682098,-0.009034576,-1.5483836e-07,0.06348498,4.0116447e-05,3.0,42,0.020487586,1.3759517e-07,0,-1.054340036805266e-07,3.0
285,285,579.81464,147631.5,7081.263,147801.23,-2.7461333,199.57081459912297,-0.009086092,-1.7012466e-08,0.038763255,8.89786e-05,3.0,42,0.020428412,1.3821543e-07,0,-1.0531946236475776e-07,3.0
286,286,501.44418,147754.3,5413.253,147853.42,-2.098199,200.24818983123987,-0.009101631,5.3093834e-07,0.058632612,7.859467e-05,3.0,42,0.02042181,1.38122e-07,0,-1.0521056921549664e-07,3.0
287,287,434.02762,146112.3,4565.039,146183.6,-1.7895306,200.92820231689257,-0.009090657,1.8002902e-08,0.08032639,7.833394e-05,3.0,42,0.020330884,1.3907774e-07,0,-1.0531776346378566e-07,3.0
288,288,375.6009,147082.75,5847.6416,147198.95,-2.2767375,201.60642816245672,-0.009128964,3.2699333e-07,0.07246241,0.00011435754,3.0,42,0.020374062,1.3841174e-07,0,-1.0544538748513529e-07,3.0
289,289,325.10385,148210.5,7990.831,148425.77,-3.0861378,202.28571067474695,-0.009057027,-3.2153304e-07,0.0612641,0.00017757072,3.0,42,0.020452105,1.3779349e-07,0,-1.0541353059351187e-07,3.0
290,290,281.3503,147864.8,8871.456,148130.69,-3.4334636,202.96280934689275,-0.009108208,1.006983e-07,0.06376433,0.000228706,3.0,42,0.020407913,1.3776965e-07,0,-1.0530328431398395e-07,3.0
291,291,243.36427,147317.73,6365.5483,147455.2,-2.4741917,203.64613543267478,-0.009076254,2.8303822e-07,0.10273714,0.00019146039,3.0,42,0.020299109,1.3766288e-07,0,-1.0546926785119284e-07,3.0
292,292,210.60631,149351.88,9586.958,149659.25,-3.6728005,204.32321191814844,-0.009037818,-1.3062574e-07,0.07882572,0.0003234614,3.0,42,0.020430548,1.3651376e-07,0,-1.0551640938876853e-07,3.0
293,293,182.27473,148038.88,11269.281,148467.19,-4.3531766,204.99429005666752,-0.009038693,-4.4054767e-07,0.0774814,0.00044640483,3.0,42,0.020320397,1.3686792e-07,0,-1.0543125278805752e-07,3.0
294,294,157.72879,149695.73,13150.66,150272.27,-5.020503,205.68265147609418,-0.009133846,1.3720336e-07,0.07672936,0.00058762333,3.0,42,0.02042471,1.3591803e-07,0,-1.0558725584853809e-07,3.0
295,295,136.52892,149580.52,15235.4,150354.4,-5.815758,206.3545430546219,-0.009205205,1.2057263e-06,0.076514125,0.00078562816,3.0,42,0.020394426,1.3564235e-07,0,-1.0539667965380693e-07,3.0
296,296,118.14758,147938.97,16908.008,148902.05,-6.520068,207.0429137806932,-0.009040985,-1.5800471e-07,0.07967148,0.0010272743,3.0,42,0.020258514,1.3605262e-07,0,-1.0551322992686193e-07,3.0
297,297,102.25773,151179.02,19194.588,152392.67,-7.235897,207.70935642565018,-0.008950751,-3.7666362e-07,0.081085876,0.0012863958,3.0,42,0.020393552,1.338224e-07,0,-1.0548307114821319e-07,3.0
298,298,88.4436,151313.47,20612.75,152711.0,-7.7573953,208.399285418418,-0.009071411,-6.6182835e-08,0.0873007,0.001590556,3.0,42,0.020353477,1.3328102e-07,0,-1.0547334568902992e-07,3.0
299,299,76.54279,154701.84,21635.889,156207.47,-7.9614844,209.06573489010043,-0.009026042,-2.6230552e-07,0.096103914,0.0018436861,3.0,42,0.020502068,1.3124897e-07,0,-1.0544821455195653e-07,3.0
300,300,66.250786,153823.67,25461.975,155916.75,-9.398779,209.733982548496,-0.0091240825,4.873402e-08,0.09434894,0.002516145,3.0,42,0.020357259,1.3056493e-07,0,-1.0555039538063188e-07,3.0
301,301,57.329906,155103.36,28380.86,157678.55,-10.3692875,210.38864180628298,-0.009042829,1.04981915e-07,0.09781678,0.003168978,3.0,42,0.020326,1.2890783e-07,0,-1.056537142472433e-07,3.0
302,302,49.60321,157298.72,32714.168,160664.56,-11.7486,211.07438583878684,-0.009105283,1.6346469e-07,0.098078646,0.004066362,3.0,42,0.020429157,1.271541e-07,0,-1.0572098318620151e-07,3.0
303,303,42.92585,157841.47,36007.41,161896.45,-12.850631,211.7824548057688,-0.0090269735,-8.834694e-08,0.10296968,0.005093525,3.0,42,0.02031933,1.2550818e-07,0,-1.0547288381641708e-07,3.0
304,304,37.1518,160367.78,40573.78,165420.84,-14.198152,212.42619736967026,-0.0091121765,1.9419602e-07,0.1055832,0.0063519245,3.0,42,0.020399533,1.23319e-07,0,-1.0546608876968891e-07,3.0
305,305,32.150223,161610.33,44105.5,167520.72,-15.265003,213.0643978799635,-0.009060139,-2.1332148e-07,0.11223889,0.007780219,3.0,42,0.020305544,1.2121214e-07,0,-1.0577941595646085e-07,3.0
306,306,27.835518,165516.7,52189.965,173549.9,-17.500866,214.05831640723045,-0.009033178,-3.0182296e-08,0.1095554,0.009907385,3.0,43,0.020492261,1.18077054e-07,0,-1.0539165590921485e-07,3.0
307,307,24.082958,167565.23,54619.01,176242.28,-18.053726,214.76039297386887,-0.009044097,-2.682089e-08,0.120994724,0.011620744,3.0,43,0.020331144,1.1535906e-07,0,-1.0525643237857096e-07,3.0
308,308,20.833313,171360.62,60805.76,181829.05,-19.536768,215.41474295167427,-0.00902118,-7.5408046e-08,0.12563686,0.014050119,3.0,43,0.020428078,1.1234771e-07,0,-1.0546089243423632e-07,3.0
309,309,18.021912,174578.42,66422.26,186787.42,-20.830435,216.1607339737675,-0.008653548,-4.0995943e-07,0.1329553,0.016812708,3.0,43,0.020391937,1.091719e-07,0,-1.0539259706329752e-07,3.0
310,310,15.604198,177863.7,73916.766,192611.48,-22.56684,216.81601504486753,-0.009086371,-4.9447763e-08,0.13798623,0.02032157,3.0,43,0.020392753,1.0587507e-07,0,-1.0571928053831788e-07,3.0
311,311,13.500899,181698.97,81995.58,199343.39,-24.288303,217.5639999070845,-0.009062728,-4.72318e-08,0.14376958,0.024324514,3.0,43,0.020420238,1.024375e-07,0,-1.0577788385043934e-07,3.0
312,312,11.686608,194639.39,89348.26,214167.23,-24.657257,218.15490868181223,-0.009112829,-2.0005123e-08,0.15242127,0.026528439,3.0,43,0.021035342,9.821923e-08,0,-1.0581701294968838e-07,3.0
313,313,10.113269,189236.1,100179.07,214117.12,-27.896149,218.82851434042095,-0.009055108,-4.8423708e-08,0.15709111,0.03438767,3.0,43,0.020371115,9.514005e-08,0,-1.054725191204518e-07,3.0
314,314,8.748621,192961.08,110907.45,222563.34,-29.888823,219.59539949687314,-0.009023173,-7.157208e-08,0.16402869,0.040731836,3.0,43,0.020329164,9.134103e-08,0,-1.0494284132012648e-07,3.0
315,315,7.570237,198150.02,123258.19,233358.11,-31.883463,220.47101940514403,-0.009103141,-3.2305632e-08,0.17056693,0.047586154,3.0,43,0.020399135,8.741558e-08,0,-1.0581055538019079e-07,3.0
316,316,6.554112,202692.77,136914.52,244601.6,-34.038162,221.00631009720382,-0.009031669,-8.989705e-08,0.17736045,0.055569593,3.0,43,0.020409793,8.3440966e-08,0,-1.0514928171395017e-07,3.0
317,317,5.669445,213279.62,152685.34,262299.47,-35.598602,221.6161291928438,-0.009030812,-3.123502e-08,0.18385787,0.06229915,3.0,43,0.02073346,7.9045e-08,0,-1.0586160085692755e-07,3.0
318,318,4.907347,211127.45,169396.77,270684.44,-38.741592,222.30854349237052,-0.009155887,1.033153e-07,0.19145568,0.07498111,3.0,43,0.020328708,7.5101134e-08,0,-1.04808966795499e-07,3.0
319,319,4.245922,216599.16,190290.64,288315.3,-41.30054,223.09631824979442,-0.009116639,-1.5708892e-07,0.19698387,0.08580846,3.0,43,0.020379279,7.0683996e-08,0,-1.0602982961864438e-07,3.0
320,320,3.6747382,222145.72,212206.66,307213.9,-43.68916,223.99592135925195,-0.0090737585,9.3295945e-08,0.20409611,0.09738027,3.0,43,0.020332515,6.6183574e-08,0,-1.0561799834918734e-07,3.0
321,321,3.180988,227482.8,238866.61,329857.06,-46.39834,225.02522050144034,-0.00910205,-5.7318164e-09,0.20946075,0.10984036,3.0,43,0.02037269,6.176218e-08,0,-1.0464071160278484e-07,3.0
322,322,2.752818,232834.31,269991.03,356520.66,-49.226242,226.204111490777,-0.009060933,-1.11387344e-07,0.21413776,0.12280684,3.0,43,0.020372879,5.7143613e-08,0,-1.0555642840361144e-07,3.0
323,323,2.3804083,239931.19,305503.3,388457.53,-51.855198,227.5590171017975,-0.009170245,2.9696117e-09,0.21885313,0.13536222,3.0,43,0.020414151,5.2551822e-08,0,-1.0643666038250584e-07,3.0
324,324,2.060257,245100.67,345651.47,423732.56,-54.659634,229.11529690903262,-0.00912105,2.8808897e-08,0.22349115,0.14871456,3.0,43,0.020353705,4.803432e-08,0,-1.057027962738863e-07,3.0
325,325,1.7836765,253674.14,391240.7,466283.0,-57.041275,230.90368971402495,-0.009093805,-1.0109015e-08,0.22806573,0.16056427,3.0,43,0.020368926,4.3683613e-08,0,-1.0460724837374988e-07,3.0
326,326,1.5427545,262718.25,441674.72,513904.1,-59.25485,232.96329711846192,-0.0091373045,9.762599e-10,0.23357199,0.17252883,3.0,43,0.020250618,3.9405442e-08,0,-1.0467275592708091e-07,3.0
327,327,1.3354719,269739.22,506231.44,573610.94,-61.949623,235.3349435244745,-0.009074525,-7.329216e-08,0.23541617,0.18335791,3.0,43,0.020342879,3.5464595e-08,0,-1.0578794534212399e-07,3.0
328,328,1.1556969,284890.6,577183.3,643663.94,-63.729618,238.06649253421347,-0.009004837,-5.4773597e-08,0.2385956,0.19185433,3.0,43,0.020375585,3.1655627e-08,0,-1.0670368284656344e-07,3.0
329,329,1.0000616,297342.5,658777.9,722773.0,-65.70774,241.2152298304427,-0.009093847,-2.4666113e-08,0.24157631,0.20069128,3.0,43,0.020366147,2.8177793e-08,0,-1.0659042056732598e-07,3.0
