Repository: Jay2-davic/SPOC_code

# Studying-Polymers-on a-Chip (SPOC) Data Cleaning and Processing
Author: Jay Jimenez jimenez45@llnl.gov

# Project Description

The SPOC project aims to establish an automated, high-throughput experimentation workflow to screen solid state polymer electrolytes. This repository contains code to reproduce the data cleaning workflow, data processing, and active learning for the SPOC project. Electrochemical impedance spectroscopy processing code is included as a Python file which was used to determine bulk ionic conductivities.

File: data/split_cycle/10252023_9_PEGMEA_1_PEGDA_7.5_Aerosil380_30_LiTFSI_H2_1_RUN_1.csv
True,index,freq,Re(Z),Im(Z),Z,Phase(Z),time,Ewe_meas,I_meas,Cs,Cp,cycle_number,I_Range,Ewe,I,Ns,(QQo),cycle
0,0,7000018.5,371.56726,2085.118,2117.9658,-79.89597,2.4674942238198128,-0.025438663,-1.913302e-05,1.0904113e-05,1.05685085e-05,1.0,40,0.010247583,4.838408e-06,0,7.954888948631833e-09,1.0
1,1,6057573.0,255.26068,2260.2822,2274.6501,-83.55671,3.019493636704283,-0.025291732,-6.3227926e-05,1.1624086e-05,1.1477702e-05,1.0,40,0.014517645,6.382364e-06,0,5.228798239272692e-09,1.0
2,2,5242039.0,435.7554,2695.6956,2730.688,-80.81765,3.4354923498176504,-0.025387928,-1.9691284e-05,1.12628695e-05,1.0976062e-05,1.0,40,0.02013315,7.3729225e-06,0,3.7928567480270835e-09,1.0
3,3,4536288.0,461.34674,3067.0576,3101.5615,-81.4457,4.668481315049576,-0.025387798,-5.0687857e-05,1.1439251e-05,1.118615e-05,1.0,40,0.020091549,6.477882e-06,0,-3.3595275487433203e-09,1.0
4,4,3925558.5,489.32053,3413.2688,3448.1646,-81.84176,5.084480081481161,-0.02537045,-6.423259e-05,1.1878134e-05,1.1638934e-05,1.0,40,0.019091122,5.536604e-06,0,-4.1995924829052454e-10,1.0
5,5,3397055.0,533.5706,3964.308,4000.0544,-82.33442,5.500491887883982,-0.025412187,-4.646445e-05,1.1818168e-05,1.1607886e-05,1.0,40,0.020084227,5.0209883e-06,0,-5.585328412454121e-09,1.0
6,6,2939708.2,669.4594,4579.9824,4628.6514,-81.68393,5.916483134351438,-0.025474584,4.5329393e-06,1.1820942e-05,1.1573661e-05,1.0,40,0.021886624,4.7285102e-06,0,-6.950091914328975e-09,1.0
7,7,2543924.5,758.90717,5196.879,5251.9985,-81.69175,6.635490608488908,-0.025502289,-3.6114357e-06,1.2038526e-05,1.1787164e-05,1.0,41,0.019968787,3.802131e-06,0,-7.863026063451055e-09,1.0
8,8,2201436.2,588.97235,5871.566,5901.0317,-84.271866,7.187480208027409,-0.025522318,4.904319e-06,1.2312892e-05,1.2190234e-05,1.0,41,0.020716058,3.5105825e-06,0,-6.8579641419780225e-09,1.0
9,9,1905053.1,829.5564,6695.658,6746.851,-82.93735,7.7394867942493875,-0.025330188,-9.009886e-06,1.2477275e-05,1.2288647e-05,1.0,41,0.020885974,3.0956626e-06,0,-6.94118728443982e-09,1.0
10,10,1648567.4,840.9102,7829.3843,7874.4136,-83.86968,8.291485780471703,-0.025494743,2.4406565e-06,1.2330646e-05,1.2190026e-05,1.0,41,0.019818377,2.5168067e-06,0,-6.99536951147195e-09,1.0
11,11,1426616.2,1011.892,9200.212,9255.691,-83.72351,8.84349041999667,-0.02549357,-1.5332322e-06,1.2125933e-05,1.1981e-05,1.0,41,0.020522576,2.2172926e-06,0,-7.278819242013728e-09,1.0
12,12,1234551.2,959.56714,10639.971,10683.152,-84.84671,9.395499272883171,-0.025383512,-5.974534e-06,1.2116315e-05,1.2018564e-05,1.0,41,0.020493932,1.9183412e-06,0,-7.679145273186805e-09,1.0
13,13,1068345.5,1688.7025,11854.966,11974.637,-81.89294,9.947479005757486,-0.02555334,9.58398e-06,1.256632e-05,1.2316407e-05,1.0,41,0.020657532,1.7251072e-06,0,-7.143426908783112e-09,1.0
14,14,924510.06,1460.2142,13317.315,13397.131,-83.74264,10.499494818650419,-0.02546277,-6.8367212e-06,1.2926823e-05,1.2773255e-05,1.0,41,0.020099582,1.5002901e-06,0,-8.154140356119734e-09,1.0
15,15,800039.0,4374.388,13142.263,13851.149,-71.590034,11.051500844914699,-0.025436537,-2.5406719e-06,1.5136966e-05,1.36272265e-05,1.0,41,0.021379396,1.5435106e-06,0,-7.51421306937377e-09,1.0
16,16,692334.1,1933.1418,17977.146,18080.787,-83.86238,11.603500471130246,-0.025356011,-1.2050824e-05,1.2787442e-05,1.2641264e-05,1.0,41,0.020269545,1.1210543e-06,0,-6.4300163761817294e-09,1.0
17,17,599122.25,3190.6458,21394.09,21630.703,-81.51761,12.155496710649459,-0.025377233,-1.0883237e-05,1.2416834e-05,1.214667e-05,1.0,41,0.020687547,9.563973e-07,0,-6.8534659230942274e-09,1.0
18,18,518454.94,4957.1616,23278.506,23800.469,-77.978424,12.707496870221803,-0.025639959,1.4859535e-05,1.3187243e-05,1.2615173e-05,1.0,41,0.020218322,8.494926e-07,0,-7.54945367399134e-09,1.0
19,19,448662.03,4407.5923,27161.977,27517.264,-80.78291,13.259490576427197,-0.02558617,1.0829778e-05,1.3059888e-05,1.2724821e-05,1.0,41,0.020341145,7.3921393e-07,0,-7.591875200603226e-09,1.0
20,20,388258.97,5782.879,31341.537,31870.576,-79.54584,13.81248241601861,-0.025454536,-2.5946767e-06,1.3079115e-05,1.2648502e-05,1.0,41,0.02084834,6.5415634e-07,0,-7.310888439595449e-09,1.0
21,21,335983.9,-2367.4282,33128.156,33212.64,-94.08756,14.364489908941323,-0.02545692,-3.6821855e-06,1.4298957e-05,1.4226304e-05,1.0,41,0.019778807,5.955204e-07,0,-6.936914837996571e-09,1.0
22,22,290751.2,10127.898,40492.684,41740.05,-75.95746,14.916494441771647,-0.025460629,-9.987834e-07,1.3518299e-05,1.2722406e-05,1.0,41,0.020629607,4.942401e-07,0,-6.322484938887504e-09,1.0
23,23,251605.19,13591.658,44071.895,46120.117,-72.860374,15.46849412136362,-0.025347851,-1.0281752e-05,1.4352873e-05,1.3106341e-05,1.0,41,0.020385502,4.4200888e-07,0,-5.359196483588057e-09,1.0
24,24,217729.38,13258.493,50095.8,51820.62,-75.17583,16.187494128855178,-0.025371047,-1.399371e-06,1.4591562e-05,1.3636383e-05,1.0,42,0.019471347,3.7574515e-07,0,-5.81186151199178e-09,1.0
25,25,188418.58,18939.775,55312.863,58465.613,-71.09819,16.603483801911352,-0.025525393,-1.2019784e-07,1.5271098e-05,1.3668521e-05,1.0,42,0.021620797,3.6980364e-07,0,-5.851666860468131e-09,1.0
26,26,163051.14,23328.217,64068.082,68183.02,-69.99262,17.155496228166157,-0.025501693,-1.1945296e-07,1.5235425e-05,1.3451959e-05,1.0,42,0.020843461,3.056987e-07,0,-5.933988950212478e-09,1.0
27,27,141098.2,30748.287,71059.63,77426.92,-66.60133,17.70749412101577,-0.025493197,-8.307459e-07,1.5873607e-05,1.3370191e-05,1.0,42,0.020175643,2.605766e-07,0,-5.91119340581276e-09,1.0
28,28,122105.11,30464.16,74219.875,80228.766,-67.6839,18.123495554114925,-0.02535765,-9.199606e-07,1.756168e-05,1.5029562e-05,1.0,42,0.021563018,2.6876916e-07,0,-6.029581989328952e-09,1.0
29,29,105663.59,41690.08,85672.69,95277.87,-64.0515,18.675489660323365,-0.025348466,-1.4491e-06,1.7581357e-05,1.4215204e-05,1.0,42,0.020414291,2.1426058e-07,0,-6.104030697274794e-09,1.0
30,30,91439.65,56055.88,103013.81,117277.91,-61.446785,19.0914932267915,-0.025615832,9.995116e-08,1.6896242e-05,1.3036129e-05,1.0,42,0.021759542,1.8553828e-07,0,-6.094094013684869e-09,1.0
31,31,79127.08,63541.86,100942.086,119276.45,-57.810066,19.643480933009414,-0.025340771,-1.7610707e-06,1.992612e-05,1.4271113e-05,1.0,42,0.02008008,1.6834908e-07,0,-6.275224188156304e-09,1.0
32,32,68475.36,79688.21,107104.02,133497.12,-53.34978,20.059504099393962,-0.025514288,2.8803075e-08,2.1701013e-05,1.3968435e-05,1.0,42,0.020921007,1.5671503e-07,0,-6.251817055285127e-09,1.0
33,33,59252.523,97444.44,112037.164,148484.83,-48.98485,20.475483425863786,-0.025510432,-2.949359e-08,2.3974588e-05,1.3649326e-05,1.0,42,0.021661734,1.4588517e-07,0,-6.301891374154477e-09,1.0
34,34,51282.285,107135.82,120794.484,161460.19,-48.429333,21.02749907874386,-0.025511736,3.8455443e-09,2.569246e-05,1.4380334e-05,1.0,42,0.020132227,1.2468848e-07,0,-6.348490483190848e-09,1.0
35,35,44369.8,128666.34,117251.57,174077.45,-42.342407,21.443484751827782,-0.025591964,1.1250776e-06,3.059243e-05,1.3879258e-05,1.0,42,0.020520251,1.17880006e-07,0,-6.478793802247153e-09,1.0
36,36,38403.727,144691.36,114560.46,184552.67,-38.37068,21.85949525158503,-0.025550881,-1.9004167e-07,3.617529e-05,1.3939296e-05,1.0,42,0.020849027,1.129706e-07,0,-6.5706580714777445e-09,1.0
37,37,33226.32,158835.97,114098.48,195569.23,-35.691257,22.27548745801323,-0.025559768,-1.6452518e-07,4.1981508e-05,1.4289488e-05,1.0,42,0.02100297,1.07394044e-07,0,-6.570445229658118e-09,1.0
38,38,28754.086,173011.06,103864.625,201793.67,-30.977875,22.691484571114415,-0.025557775,-5.131877e-07,5.3290885e-05,1.4117999e-05,1.0,42,0.021129824,1.0471004e-07,0,-6.691677988865028e-09,1.0
39,39,24884.947,187022.92,99907.47,212035.55,-28.111092,23.10747952418751,-0.025512313,-1.4329271e-07,6.401555e-05,1.4212288e-05,1.0,42,0.021229103,1.00120495e-07,0,-6.568466292263721e-09,1.0
40,40,21553.963,200039.36,87261.06,218243.53,-23.567768,23.524483730638167,-0.0253924,-9.225678e-07,8.46199e-05,1.3527911e-05,1.0,42,0.021132926,9.6831855e-08,0,-6.586426628713005e-09,1.0
41,41,18631.234,204398.14,82741.55,220510.23,-22.038385,23.940478790405905,-0.025361713,-1.3671493e-06,0.00010324163,1.4535991e-05,1.0,42,0.020996997,9.522006e-08,0,-6.649451208186398e-09,1.0
42,42,16126.037,218446.67,70926.6,229672.66,-17.987894,24.35648467685678,-0.025370507,-9.99862e-07,0.00013915003,1.327037e-05,1.0,42,0.02089197,9.0964114e-08,0,-6.609559714792799e-09,1.0
43,43,13954.87,202236.2,79850.28,217429.4,-21.545927,24.772488909919048,-0.025477622,-7.5456876e-07,0.00014282949,1.9263458e-05,1.0,42,0.020111192,9.249527e-08,0,-6.608714183974746e-09,1.0
44,44,12080.609,209469.1,68022.71,220237.12,-17.990618,25.188486129714875,-0.02548731,-4.12053e-07,0.00019367668,1.8475837e-05,1.0,42,0.019789364,8.985481e-08,0,-6.5681004388354765e-09,1.0
45,45,10447.592,226666.92,53221.99,232831.42,-13.213834,25.60448105612886,-0.025606608,4.959215e-07,0.0002862285,1.49558755e-05,1.0,42,0.019573348,8.4066606e-08,0,-6.6008072812171714e-09,1.0
46,46,9045.586,233696.31,47840.06,238542.73,-11.5692,26.17724636333878,-0.025461877,-6.074303e-07,0.00036778307,1.4792539e-05,1.0,42,0.020269204,8.497096e-08,0,-6.81978970935293e-09,1.0
47,47,7827.7437,233179.5,38437.125,236326.23,-9.360416,26.657940786186373,-0.02546156,-3.2023087e-07,0.00052897196,1.3992992e-05,1.0,42,0.020310696,8.594347e-08,0,-6.776817549476825e-09,1.0
48,48,6770.8345,236456.25,29285.594,238262.89,-7.060247,27.19640643839375,-0.025509182,-1.2950963e-07,0.00080264575,1.2126045e-05,1.0,42,0.02040711,8.564955e-08,0,-6.857434926934235e-09,1.0
49,49,5860.798,236901.38,30132.281,238810.0,-7.248719,27.802972920559114,-0.025508232,-1.8184618e-07,0.0009012211,1.43479665e-05,1.0,42,0.02038631,8.536623e-08,0,-6.902438863691425e-09,1.0
50,50,5071.625,235571.45,22745.031,236666.95,-5.51496,28.483712339591875,-0.025413733,-3.464921e-07,0.0013797057,1.27433705e-05,1.0,42,0.020335935,8.592638e-08,0,-6.9861854750404976e-09,1.0
51,51,4388.5933,234515.19,14776.78,234980.27,-3.6054354,29.16381458521937,-0.025454499,-5.6403354e-07,0.0024542285,9.705364e-06,1.0,42,0.020304427,8.6409074e-08,0,-7.074134080610121e-09,1.0
52,52,3798.7827,238406.84,16927.576,239007.05,-4.0613503,29.84380997752305,-0.025429327,-1.613583e-07,0.0024750326,1.24150665e-05,1.0,42,0.02045227,8.557183e-08,0,-7.190268993277855e-09,1.0
53,53,3286.0488,235575.11,17953.11,236258.22,-4.3580704,30.523682516490226,-0.02551971,-1.4645822e-07,0.0026977793,1.5578009e-05,1.0,42,0.020350356,8.6136076e-08,0,-7.284569101955432e-09,1.0
54,54,2844.088,236945.31,13829.918,237348.58,-3.3404245,31.20380428212229,-0.02541418,-6.286624e-07,0.0040462944,1.37379975e-05,1.0,42,0.02036035,8.578248e-08,0,-7.284231602016818e-09,1.0
55,55,2460.7852,241615.1,13430.306,241988.08,-3.1815426,31.88369586108456,-0.025501786,-1.8445347e-07,0.0048157126,1.4833526e-05,1.0,42,0.02057092,8.500799e-08,0,-7.361127463631107e-09,1.0
56,56,2129.3164,238481.48,12653.564,238816.94,-3.0372028,32.56383493337489,-0.025623024,2.1263402e-07,0.005907001,1.6582979e-05,1.0,42,0.02045312,8.564351e-08,0,-7.312969708409185e-09,1.0
57,57,1843.2289,234649.95,7513.0938,234770.2,-1.8338872,33.24394888567622,-0.025593808,-6.2831226e-08,0.011492699,1.1769926e-05,1.0,42,0.02036992,8.676536e-08,0,-7.434587760442282e-09,1.0
58,58,1594.4913,238170.9,9684.745,238367.73,-2.3285358,33.92382233131502,-0.025509331,-3.070066e-07,0.010306466,1.7013404e-05,1.0,42,0.02041984,8.5665285e-08,0,-7.500420774921907e-09,1.0
59,59,1380.4436,240163.12,7015.095,240265.56,-1.6731174,34.60367892360955,-0.025504787,-4.8729765e-07,0.01643493,1.4010447e-05,1.0,42,0.020493556,8.529543e-08,0,-7.546952801937647e-09,1.0
60,60,1194.6187,237867.64,6989.611,237970.31,-1.683121,35.283811995905126,-0.025482502,-1.4778511e-08,0.019060656,1.6443651e-05,1.0,42,0.02042804,8.584281e-08,0,-7.676358717228727e-09,1.0
61,61,1033.3434,241566.14,7177.9785,241672.77,-1.7020055,35.9640626682085,-0.025382822,-4.8748404e-07,0.021457214,1.8928762e-05,1.0,42,0.020552894,8.504431e-08,0,-7.929390603458813e-09,1.0
62,62,894.71045,233493.64,11189.001,233761.58,-2.7435114,36.643821047167876,-0.025417365,-9.561139e-08,0.01589814,3.6423586e-05,1.0,42,0.020336187,8.699542e-08,0,-7.847152010450732e-09,1.0
63,63,774.2569,236131.03,3356.1392,236154.88,-0.8142922,37.32393299945397,-0.025477454,-5.675719e-07,0.061248448,1.2370328e-05,1.0,42,0.020344492,8.614894e-08,0,-7.810187325686169e-09,1.0
64,64,669.7856,242239.47,3898.8135,242270.84,-0.9220887,38.00384999177186,-0.025466014,-7.9032833e-07,0.060946938,1.5783908e-05,1.0,42,0.020577919,8.493766e-08,0,-7.980440139329846e-09,1.0
65,65,579.81464,236496.8,9101.803,236671.88,-2.2039945,38.683825544067076,-0.025466591,-2.8111774e-07,0.03015807,4.4603104e-05,1.0,42,0.02037152,8.6074955e-08,0,-8.09115235572808e-09,1.0
66,66,501.44418,240740.64,8166.065,240879.1,-1.9427619,39.36116440288606,-0.02541377,-7.6946816e-07,0.03886733,4.4669607e-05,1.0,42,0.020535465,8.525217e-08,0,-8.052928276090091e-09,1.0
67,67,434.02762,238408.16,9284.266,238588.86,-2.2301273,40.04119427516707,-0.025436705,-5.902946e-07,0.03949619,5.9806724e-05,1.0,42,0.020426238,8.5612704e-08,0,-8.06932516260492e-09,1.0
68,68,375.6009,240182.17,8234.64,240323.3,-1.9636152,40.72045876077027,-0.025579443,-8.818295e-09,0.051457528,6.0415223e-05,1.0,42,0.020499988,8.530171e-08,0,-8.176361917969357e-09,1.0
69,69,325.10385,238768.19,8271.787,238911.42,-1.9841379,41.39971508640156,-0.025420515,-4.42225e-07,0.05918323,7.094529e-05,1.0,42,0.02037296,8.527412e-08,0,-8.298970805443013e-09,1.0
70,70,281.3503,243297.75,13078.195,243649.0,-3.0769083,42.0768118652195,-0.02552476,-1.7942453e-07,0.043253865,0.00012462102,1.0,42,0.020554405,8.436072e-08,0,-8.314574199841878e-09,1.0
71,71,243.36427,247988.83,15459.529,248470.23,-3.5671809,42.76008621766232,-0.025487365,-3.099866e-07,0.042302597,0.00016376114,1.0,42,0.020662636,8.31594e-08,0,-8.467826994550866e-09,1.0
72,72,210.60631,240796.23,9567.675,240986.23,-2.2753644,43.43720779646537,-0.025459884,-2.6938392e-07,0.07898459,0.00012450038,1.0,42,0.020462606,8.491193e-08,0,-8.395710968960646e-09,1.0
73,73,182.27473,242824.67,15888.078,243343.89,-3.7435408,44.10924721506308,-0.025399983,-8.506737e-07,0.054956906,0.000234274,1.0,42,0.020504821,8.426273e-08,0,-8.546741163332181e-09,1.0
74,74,157.72879,243893.86,13820.734,244285.14,-3.2433114,45.05166653986089,-0.025611248,-2.59049e-07,0.073009275,0.00023369325,1.0,43,0.020508906,8.395478e-08,0,-8.564511161100352e-09,1.0
75,75,136.52892,243699.62,15220.446,244174.47,-3.5738096,45.72352998502902,-0.025518816,-3.1262715e-07,0.0765893,0.00029759278,1.0,43,0.020471802,8.384088e-08,0,-8.650298160136701e-09,1.0
76,76,118.14758,243145.83,17118.96,243747.72,-4.0273294,46.41189668443985,-0.025390796,-3.641194e-07,0.0786897,0.00038814286,1.0,43,0.020399958,8.369292e-08,0,-8.660200160661911e-09,1.0
77,77,102.25773,245474.97,19089.979,246216.14,-4.4468,47.07836599610164,-0.02543257,-2.675969e-07,0.081530206,0.00049011316,1.0,43,0.02053374,8.339722e-08,0,-8.731162556117204e-09,1.0
78,78,88.4436,245346.16,22084.953,246338.14,-5.143645,47.76728018882568,-0.02554898,-2.486015e-07,0.08148116,0.00065491785,1.0,43,0.02043881,8.297055e-08,0,-8.810534209137355e-09,1.0
79,79,76.54279,246869.56,28169.057,248471.48,-6.5095816,48.43370587383106,-0.02543993,-3.1475014e-07,0.07381481,0.00094871334,1.0,43,0.020520434,8.258667e-08,0,-8.850174108049509e-09,1.0
80,80,66.250786,247763.45,29011.988,249456.25,-6.678665,49.101965025562095,-0.025451742,-3.4504956e-07,0.082804054,0.0011199994,1.0,43,0.02046084,8.202176e-08,0,-8.945380814909883e-09,1.0
81,81,57.329906,249436.55,30752.867,251325.14,-7.0284905,49.756628710007135,-0.025492396,-2.6472904e-07,0.09027205,0.0013516139,1.0,43,0.020432578,8.129938e-08,0,-8.985110135204533e-09,1.0
82,82,49.60321,251172.38,37603.56,253971.62,-8.514636,50.44134434245643,-0.025507431,-2.643007e-07,0.085326,0.0018705481,1.0,43,0.020485898,8.0662154e-08,0,-9.069033285023102e-09,1.0
83,83,42.92585,254752.53,42815.324,258325.39,-9.540332,51.14943218944245,-0.025457332,-3.280283e-07,0.08659683,0.0023788458,1.0,43,0.02059876,7.9739586e-08,0,-9.136975797121089e-09,1.0
84,84,37.1518,255090.38,45480.902,259113.12,-10.109227,51.793176140025025,-0.025288472,-3.7257433e-07,0.094191395,0.002901954,1.0,43,0.02045244,7.893247e-08,0,-9.132274819500679e-09,1.0
85,85,32.150223,255888.67,50891.023,260900.19,-11.248191,52.43239339705906,-0.025468156,-3.29779e-07,0.09727359,0.0037010806,1.0,43,0.020340115,7.796129e-08,0,-9.19625499136773e-09,1.0
86,86,27.835518,263998.62,61122.47,270981.97,-13.035762,53.16031975162332,-0.025483286,-3.0353002e-07,0.093544856,0.0047592763,1.0,43,0.020744143,7.655174e-08,0,-9.169486678568292e-09,1.0
87,87,24.082958,262318.56,65554.625,270385.72,-14.031101,53.8623931716138,-0.025349956,-3.3192057e-07,0.10081077,0.0059257885,1.0,43,0.020422896,7.553245e-08,0,-9.20211238288947e-09,1.0
88,88,20.833313,266791.62,73606.49,276759.25,-15.423918,54.51673850942461,-0.025434135,-3.0262686e-07,0.103787646,0.007341311,1.0,43,0.020512104,7.4115334e-08,0,-9.515624503577088e-09,1.0
89,89,18.021912,269919.0,80308.59,281612.75,-16.56924,55.262744358187774,-0.025623722,-2.9926545e-07,0.109965704,0.008942865,1.0,43,0.020457981,7.264579e-08,0,-9.324778745150327e-09,1.0
90,90,15.604198,274407.6,87527.17,288028.7,-17.691006,55.91801785596181,-0.025553545,-2.4524977e-07,0.11652947,0.010760937,1.0,43,0.020461984,7.104148e-08,0,-9.566435661330679e-09,1.0
91,91,13.500899,278935.5,98933.9,295961.03,-19.52877,56.665962078172015,-0.025436379,-3.2659474e-07,0.11915501,0.013314765,1.0,43,0.020506354,6.9287346e-08,0,-9.706474199911626e-09,1.0
92,92,11.686608,285588.53,110705.24,306294.72,-21.188272,57.25689543955377,-0.02547887,-2.9089463e-07,0.12301652,0.016070183,1.0,43,0.020613022,6.7298004e-08,0,-9.672304875360983e-09,1.0
93,93,10.113269,287811.8,121400.7,312368.0,-22.8703,57.930516138178064,-0.025491837,-2.7838016e-07,0.12963055,0.019580182,1.0,43,0.020475466,6.554918e-08,0,-9.390980347297992e-09,1.0
94,94,8.748621,292728.6,134685.64,322227.03,-24.707355,58.69641030792263,-0.025285639,-4.1547287e-07,0.1350701,0.023598146,1.0,43,0.020483647,6.356899e-08,0,-9.457067514594138e-09,1.0
95,95,7.570237,297901.5,150073.66,333567.7,-26.737568,59.57197680286481,-0.025430463,-3.2853202e-07,0.14008969,0.028356142,1.0,43,0.020478807,6.139326e-08,0,-1.008442379744724e-08,1.0
96,96,6.554112,304308.62,165955.28,346619.25,-28.605925,60.107301761599956,-0.025398009,-2.2923471e-07,0.14632387,0.033542234,1.0,43,0.020459965,5.90272e-08,0,-9.382461352885624e-09,1.0
97,97,5.669445,313693.16,185530.22,364451.44,-30.601706,60.71712789722369,-0.025572643,-3.3668886e-07,0.15130906,0.03921163,1.0,43,0.02063812,5.66279e-08,0,-1.0254595408381472e-08,1.0
98,98,4.907347,316907.66,206328.69,378156.03,-33.066895,61.40956505012582,-0.025419416,-1.7789131e-07,0.15718596,0.046794076,1.0,43,0.020512108,5.4242445e-08,0,-9.483615999112861e-09,1.0
99,99,4.245922,320679.0,231345.34,395418.38,-35.807564,62.19728346084594,-0.025516432,-3.7663509e-07,0.16202699,0.055461954,1.0,43,0.020432258,5.1672504e-08,0,-9.971773753163e-09,1.0
100,100,3.6747382,325734.7,260778.94,417263.4,-38.680305,63.09693553028046,-0.025452469,-3.0513246e-07,0.16608147,0.06487026,1.0,43,0.020466223,4.904869e-08,0,-1.0515261574515508e-08,1.0
101,101,3.180988,331248.9,293515.75,442580.3,-41.543774,64.12522568574059,-0.025415326,-2.7843654e-07,0.17046164,0.07497307,1.0,43,0.020453086,4.6213277e-08,0,-9.694285077881097e-09,1.0
102,102,2.752818,339332.34,331351.03,474278.34,-44.318195,65.30411811507656,-0.025508637,-3.1006326e-07,0.17448346,0.08516563,1.0,43,0.020476451,4.3173912e-08,0,-9.716336983172733e-09,1.0
103,103,2.3804083,343839.94,375658.9,509259.78,-47.53219,66.6579841527564,-0.02542806,-3.430074e-07,0.17798156,0.096846424,1.0,43,0.020482471,4.0220083e-08,0,-1.0769601160796357e-08,1.0
104,104,2.060257,353637.5,426118.47,553747.6,-50.310577,68.21337873328594,-0.02545796,-3.007703e-07,0.18128772,0.10735082,1.0,43,0.020485274,3.699388e-08,0,-1.1139819381441177e-08,1.0
105,105,1.7836765,360302.47,483293.94,602819.1,-53.29495,70.00165700492653,-0.025479494,-2.72689e-07,0.18462594,0.11867011,1.0,43,0.02046173,3.39434e-08,0,-1.0472771869462359e-08,1.0
106,106,1.5427545,374297.44,552079.5,667001.0,-55.863617,72.06019960934645,-0.025590006,-1.8581832e-07,0.18686229,0.12801826,1.0,43,0.020549158,3.0808287e-08,0,-9.981388382085103e-09,1.0
107,107,1.3354719,382133.25,626657.44,733979.1,-58.625324,74.43188852199819,-0.02547802,-2.9631752e-07,0.19017579,0.13862711,1.0,43,0.020425742,2.7828778e-08,0,-1.0432274923338733e-08,1.0
108,108,1.1556969,395653.66,718675.6,820388.0,-61.165825,77.16338254502625,-0.025443047,-3.1495668e-07,0.19162108,0.14705186,1.0,43,0.02050436,2.499349e-08,0,-1.155028510725304e-08,1.0
109,109,1.0000616,412092.2,819855.6,917596.44,-63.31407,80.31323037468246,-0.025456265,-3.051501e-07,0.19411361,0.15496275,1.0,43,0.020473862,2.2312491e-08,0,-1.2435725382386082e-08,1.0
