Repository: Jay2-davic/SPOC_code

# Studying-Polymers-on a-Chip (SPOC) Data Cleaning and Processing
Author: Jay Jimenez jimenez45@llnl.gov

# Project Description

The SPOC project aims to establish an automated, high-throughput experimentation workflow to screen solid state polymer electrolytes. This repository contains code to reproduce the data cleaning workflow, data processing, and active learning for the SPOC project. Electrochemical impedance spectroscopy processing code is included as a Python file which was used to determine bulk ionic conductivities.

File: data/split_cycle/11162023_9_PEGMEA_1_PEGDA_2,14_Aerosil380_10_LiTFSI_RUN_1.csv
True,index,freq,Re(Z),Im(Z),Z,Phase(Z),time,Ewe_meas,I_meas,Cs,Cp,cycle_number,I_Range,Ewe,I,Ns,(QQo),cycle
0,0,7000018.5,579.492,1748.0507,1841.6005,-71.65925,2.467474463832332,0.040025566,0.00010072291,1.3006695e-05,1.17188265e-05,1.0,40,0.010114071,5.4920006e-06,0,1.6272373970057034e-09,1.0
1,1,6057573.0,731.7078,1810.5723,1952.8359,-67.99486,3.0194840900658164,0.040135533,-5.5883934e-06,1.4511277e-05,1.2474003e-05,1.0,40,0.014215526,7.279427e-06,0,2.1192082208156333e-09,1.0
2,2,5242039.0,642.71497,2291.4717,2379.9001,-74.332184,3.4354840831656475,0.040060353,0.00011086274,1.324968e-05,1.2283353e-05,1.0,40,0.019879716,8.353172e-06,0,7.472465494947598e-09,1.0
3,3,4536288.0,650.0959,2521.686,2604.1362,-75.54381,4.939501754561206,0.040294908,-8.4214735e-05,1.3913248e-05,1.3046173e-05,1.0,40,0.0216847,8.327022e-06,0,1.2645177793830145e-08,1.0
4,4,3925558.5,770.2448,2974.8328,3072.9314,-75.48374,5.355481774342479,0.040126868,-7.969867e-06,1.3628752e-05,1.2772488e-05,1.0,40,0.01981047,6.4467663e-06,0,1.108208038826635e-08,1.0
5,5,3397055.0,776.0453,3409.8494,3497.0444,-77.17849,5.771493314096006,0.04017311,9.965734e-06,1.3739861e-05,1.3063226e-05,1.0,40,0.020679913,5.9135405e-06,0,9.74899927216989e-09,1.0
6,6,2939708.2,853.1848,3588.5671,3688.5957,-76.626175,6.323477900325088,0.040279035,-5.05576e-05,1.508672e-05,1.4279561e-05,1.0,40,0.020370144,5.522466e-06,0,7.471430668614529e-09,1.0
7,7,2543924.5,1020.3542,4096.936,4222.0854,-76.01483,6.875482166564325,0.04021298,-4.940406e-05,1.5270623e-05,1.4378747e-05,1.0,40,0.020568334,4.871605e-06,0,1.5748098717911792e-08,1.0
8,8,2201436.2,910.0105,4557.1294,4647.101,-78.70718,7.427484299434582,0.040122136,-1.9951736e-05,1.5864363e-05,1.5256016e-05,1.0,40,0.02080463,4.476905e-06,0,1.4859537222112824e-08,1.0
9,9,1905053.1,1226.1876,5283.0425,5423.474,-76.93308,7.979494565661298,0.04023631,-5.4408913e-05,1.5813534e-05,1.5005207e-05,1.0,40,0.019810244,3.6526853e-06,0,1.2787489174823148e-08,1.0
10,10,1648567.4,1519.2324,5606.7153,5808.9004,-74.83882,8.698499773134245,0.040267874,-1.2117869e-05,1.7218881e-05,1.6041098e-05,1.0,41,0.01916416,3.299103e-06,0,9.019282681582771e-09,1.0
11,11,1426616.2,1786.5382,6735.908,6968.8003,-75.145676,9.250501345988596,0.04029746,-7.577861e-06,1.6562153e-05,1.5473663e-05,1.0,41,0.02035895,2.9214425e-06,0,1.0405046021430861e-08,1.0
12,12,1234551.2,1855.9707,7763.8335,7982.59,-76.55556,9.802481665537925,0.040179987,-1.1235455e-06,1.6604843e-05,1.570723e-05,1.0,41,0.020871425,2.6146183e-06,0,1.1013302347101394e-08,1.0
13,13,1068345.5,2170.3816,8490.387,8763.402,-75.66066,10.354487398435595,0.040108424,6.324862e-07,1.7546114e-05,1.6469878e-05,1.0,41,0.020195344,2.3045095e-06,0,1.0059064884070305e-08,1.0
14,14,924510.06,2407.2036,10878.32,11141.476,-77.5224,10.90649086466874,0.039978877,2.200472e-05,1.5825106e-05,1.5086375e-05,1.0,41,0.020503514,1.8402872e-06,0,9.870099545628995e-09,1.0
15,15,800039.0,4141.594,7516.354,8581.863,-61.14475,11.458478517568437,0.04034072,-2.1652211e-05,2.6466818e-05,2.0302663e-05,1.0,41,0.021370769,2.4902247e-06,0,9.848899253234499e-09,1.0
16,16,692334.1,2980.53,13268.109,13598.761,-77.339325,12.01047870379989,0.040097542,1.481642e-06,1.7325883e-05,1.6493574e-05,1.0,41,0.02032604,1.494698e-06,0,1.041456943506268e-08,1.0
17,17,599122.25,3936.2124,15257.944,15757.494,-75.534355,12.56248894330929,0.040085338,1.1192907e-05,1.7410397e-05,1.6323993e-05,1.0,41,0.020534888,1.3031823e-06,0,1.1347351273869322e-08,1.0
18,18,518454.94,4731.6274,17338.996,17973.01,-74.73624,13.11449816953973,0.040095363,5.2897994e-06,1.770456e-05,1.6477505e-05,1.0,41,0.020625368,1.1475745e-06,0,1.0808390134911861e-08,1.0
19,19,448662.03,5353.9297,18957.367,19698.893,-74.22929,13.666502435778966,0.040298857,-6.691464e-06,1.8712111e-05,1.7329867e-05,1.0,41,0.02016566,1.0236951e-06,0,1.1917409205499515e-08,1.0
20,20,388258.97,7087.0625,22687.738,23768.885,-72.65254,14.218495262000943,0.039975185,1.3909827e-05,1.806789e-05,1.6461607e-05,1.0,41,0.021313457,8.9669567e-07,0,1.3571819049411084e-08,1.0
21,21,335983.9,6444.598,22847.25,23738.78,-74.24766,14.770503128209384,0.04019044,-5.7603743e-06,2.0733265e-05,1.92052e-05,1.0,41,0.019402519,8.173343e-07,0,1.3540294794673791e-08,1.0
22,22,290751.2,11383.729,27554.402,29813.326,-67.5527,15.322495501110097,0.040082823,1.0526247e-05,1.986587e-05,1.6969489e-05,1.0,41,0.020211488,6.779347e-07,0,1.3081226655246939e-08,1.0
23,23,251605.19,14777.699,31807.031,35072.32,-65.08019,15.87447862062254,0.040213525,-1.1682378e-06,1.9887371e-05,1.6356662e-05,1.0,41,0.020575201,5.866507e-07,0,1.3043544541905778e-08,1.0
24,24,217729.38,16833.824,33678.902,37651.64,-63.442608,16.42748728688457,0.04024248,-8.782691e-06,2.170427e-05,1.7365737e-05,1.0,41,0.020258723,5.3805684e-07,0,1.3036870593386615e-08,1.0
25,25,188418.58,21666.174,36862.906,42758.59,-59.55512,16.979488299781224,0.04004854,1.0421965e-05,2.2914312e-05,1.7030963e-05,1.0,41,0.020820891,4.8694056e-07,0,1.385343796757531e-08,1.0
26,26,163051.14,25829.166,39236.79,46975.223,-56.64351,17.531504486018093,0.040257905,-1.395024e-05,2.4877278e-05,1.7356097e-05,1.0,41,0.020298028,4.3210073e-07,0,1.5077722059454383e-08,1.0
27,27,141098.2,29064.195,44051.438,52775.53,-56.584026,18.25050289349747,0.039994452,1.1928734e-06,2.5605812e-05,1.7839944e-05,1.0,42,0.01903511,3.606806e-07,0,1.6074516683952802e-08,1.0
28,28,122105.11,36702.727,44180.797,57437.207,-50.282253,18.66649376656278,0.040095735,1.1587895e-06,2.9502087e-05,1.7455537e-05,1.0,42,0.020530723,3.574464e-07,0,1.5969448104874464e-08,1.0
29,29,105663.59,36078.227,46123.562,58557.848,-51.967194,19.218490966159152,0.04006134,7.352543e-07,3.265667e-05,2.0260371e-05,1.0,42,0.019864142,3.3922254e-07,0,1.5814033776841146e-08,1.0
30,30,91439.65,46449.7,51552.54,69391.92,-47.98062,19.63449967923225,0.04011988,4.098736e-07,3.376257e-05,1.8634502e-05,1.0,42,0.021240197,3.0609036e-07,0,1.5768687007506148e-08,1.0
31,31,79127.08,52993.742,52771.367,74787.39,-44.879536,20.186501678806962,0.040154964,2.6925392e-07,3.8115064e-05,1.8977395e-05,1.0,42,0.020219384,2.7035819e-07,0,1.5845058789396325e-08,1.0
32,32,68475.36,60033.31,49621.387,77886.33,-39.57592,20.602488205215195,0.040019512,1.133273e-06,4.6840003e-05,1.9012194e-05,1.0,42,0.02109736,2.7087373e-07,0,1.591830892368535e-08,1.0
33,33,59252.523,67392.34,52308.152,85310.44,-37.81767,21.018485611624783,0.04009385,1.7445234e-07,5.1350406e-05,1.9305378e-05,1.0,42,0.021722687,2.5463106e-07,0,1.5988526861018136e-08,1.0
34,34,51282.285,75178.09,51101.49,90901.64,-34.20548,21.570483824500116,0.040193383,-9.9337065e-08,6.0732225e-05,1.9193001e-05,1.0,42,0.020237874,2.2263485e-07,0,1.619723408455166e-08,1.0
35,35,44369.8,82904.75,48804.414,96203.266,-30.484493,21.986496270954376,0.040055826,7.192369e-07,7.3497664e-05,1.891525e-05,1.0,42,0.020704996,2.1522135e-07,0,1.6026704859538337e-08,1.0
36,36,38403.727,86926.82,44206.715,97521.82,-26.955656,22.402490984037286,0.0401414,-1.038069e-07,9.374724e-05,1.9263332e-05,1.0,42,0.020916201,2.1447714e-07,0,1.6310513064691397e-08,1.0
37,37,33226.32,93445.484,41114.48,102090.445,-23.748707,22.818487350450596,0.040015373,1.737472e-06,0.000116504605,1.8895678e-05,1.0,42,0.021126717,2.0694118e-07,0,1.6431198283156176e-08,1.0
38,38,28754.086,95543.82,36094.977,102134.56,-20.69579,23.23449691690621,0.04026489,-8.203148e-07,0.00015334648,1.9152341e-05,1.0,42,0.02118831,2.0745485e-07,0,1.645970153617545e-08,1.0
39,39,24884.947,100155.766,33241.625,105528.12,-18.360968,23.65148955004406,0.04023916,-4.8841497e-07,0.00019239828,1.9091027e-05,1.0,42,0.021312045,2.0195608e-07,0,1.6422299488254625e-08,1.0
40,40,21553.963,101161.39,29230.838,105299.9,-16.116783,24.06849719650927,0.040136818,6.884854e-08,0.00025261068,1.9466073e-05,1.0,42,0.021208422,2.0140972e-07,0,1.638718559703614e-08,1.0
41,41,18631.234,103848.29,24935.459,106800.02,-13.5019245,24.485487936326535,0.040244155,-5.9420535e-07,0.00034257933,1.867468e-05,1.0,42,0.02119047,1.984126e-07,0,1.6362235351463838e-08,1.0
42,42,16126.037,103076.625,22116.08,105422.54,-12.109759,24.90150219606585,0.04019774,-1.8109988e-07,0.00044625625,1.9639647e-05,1.0,42,0.020829087,1.9757717e-07,0,1.6232439911739505e-08,1.0
43,43,13954.87,110749.29,22446.719,113001.15,-11.45753,25.317493815819034,0.04027417,-8.7469925e-07,0.00050809095,2.0048483e-05,1.0,42,0.020913908,1.8507696e-07,0,1.6159869152808425e-08,1.0
44,44,12080.609,116357.44,7083.757,116572.87,-3.483826,25.733482688927324,0.040166516,-4.234254e-08,0.001859806,6.8675204e-06,1.0,42,0.021264026,1.8240974e-07,0,1.6111404988670585e-08,1.0
45,45,10447.592,110082.06,12910.743,110836.58,-6.6892557,26.149497135338606,0.040291198,-3.766632e-07,0.0011799204,1.6009912e-05,1.0,42,0.020100014,1.813482e-07,0,1.5977527373856445e-08,1.0
46,46,9045.586,109163.67,12124.594,109834.94,-6.337753,26.72225526921102,0.040080547,8.90031e-07,0.0014511631,1.7683557e-05,1.0,42,0.020000743,1.8209819e-07,0,1.5997236008258555e-08,1.0
47,47,7827.7437,109616.414,8784.712,109967.86,-4.5819187,27.202921585412696,0.04017667,2.8117597e-07,0.0023144938,1.4769967e-05,1.0,42,0.020140465,1.8314866e-07,0,1.5984482563178106e-08,1.0
48,48,6770.8345,107277.72,7383.8477,107531.53,-3.937417,27.741411370952846,0.040225986,3.2308265e-07,0.0031834294,1.5010288e-05,1.0,42,0.020024534,1.8622012e-07,0,1.6014234746873593e-08,1.0
49,49,5860.798,108862.5,6654.203,109065.68,-3.4978435,28.347996573138516,0.04025703,-4.2676405e-07,0.004081007,1.519089e-05,1.0,42,0.020233912,1.8552043e-07,0,1.5868323298604992e-08,1.0
50,50,5071.625,107454.664,6847.655,107672.63,-3.6462994,29.028719538815494,0.040221684,-1.4869075e-07,0.0045828023,1.8535495e-05,1.0,42,0.020148652,1.871288e-07,0,1.586374422779081e-08,1.0
51,51,4388.5933,109389.62,6630.4395,109590.375,-3.468629,29.7088322644413,0.040135216,4.709669e-07,0.0054695616,2.0021302e-05,1.0,42,0.020370968,1.8588281e-07,0,1.5990103550655652e-08,1.0
52,52,3798.7827,109111.03,3650.878,109172.09,-1.9164138,30.388822670080117,0.040186618,5.670729e-07,0.0114756785,1.2833636e-05,1.0,42,0.020446422,1.8728615e-07,0,1.6143129043021375e-08,1.0
53,53,3286.0488,110976.57,9188.595,111356.32,-4.733157,31.068718009039003,0.04009581,6.207133e-07,0.0052710483,3.588934e-05,1.0,42,0.020615507,1.85131e-07,0,1.6254747895408016e-08,1.0
54,54,2844.088,108333.51,2855.3433,108371.13,-1.5097936,31.748826041337452,0.04015282,-2.2225349e-08,0.019598318,1.3605302e-05,1.0,42,0.02047098,1.8889699e-07,0,1.6423362114247354e-08,1.0
55,55,2460.7852,109642.57,3622.999,109702.414,-1.8925773,32.42868828697101,0.040100485,8.2484496e-07,0.017851643,1.9470732e-05,1.0,42,0.020618316,1.8794769e-07,0,1.662543172848135e-08,1.0
56,56,2129.3164,107587.45,1975.6417,107605.59,-1.0520113,33.10881130593771,0.04013307,5.670732e-07,0.037833083,1.2753178e-05,1.0,42,0.020471644,1.9024702e-07,0,1.6788934699916997e-08,1.0
57,57,1843.2289,109065.82,4165.6313,109145.34,-2.1872768,33.78893061823328,0.04023752,-1.09949575e-07,0.020728126,3.0193349e-05,1.0,42,0.020605931,1.8879349e-07,0,1.6964686035212396e-08,1.0
58,58,1594.4913,108734.38,2022.2664,108753.19,-1.0654769,34.46884449053323,0.04005545,1.0276725e-06,0.049358234,1.706681e-05,1.0,42,0.02060821,1.8949522e-07,0,1.7170659917041242e-08,1.0
59,59,1380.4436,107323.58,1650.275,107336.266,-0.8809466,35.14871604282962,0.040109653,3.0296906e-07,0.069862664,1.6514477e-05,1.0,42,0.020477246,1.9077659e-07,0,1.7449967683427263e-08,1.0
60,60,1194.6187,107798.44,2326.403,107823.54,-1.236311,35.82883346179733,0.04017285,1.0172422e-06,0.05726719,2.6659294e-05,1.0,42,0.020535372,1.9045352e-07,0,1.752070491508483e-08,1.0
61,61,1033.3434,107643.805,2941.38,107683.984,-1.5652245,36.50910626738914,0.040120028,9.827858e-07,0.05236298,3.9068287e-05,1.0,42,0.020491567,1.9029353e-07,0,1.755908562845438e-08,1.0
62,62,894.71045,108506.74,3341.9275,108558.195,-1.76411,37.188810859719524,0.040109,2.342427e-07,0.053228058,5.044399e-05,1.0,42,0.020624181,1.8998271e-07,0,1.771712023461763e-08,1.0
63,63,774.2569,107875.945,1431.8301,107885.445,-0.7604384,37.86894342536107,0.04017069,9.4944704e-07,0.14356335,2.5287205e-05,1.0,42,0.020512396,1.9013127e-07,0,1.795407412097205e-08,1.0
64,64,669.7856,107409.92,2787.1975,107446.08,-1.4864439,38.54881836431741,0.04007563,5.097081e-07,0.08525436,5.7368165e-05,1.0,42,0.02047711,1.9058034e-07,0,1.802679010056273e-08,1.0
65,65,579.81464,111807.61,5525.8687,111944.08,-2.8294277,39.228806769955554,0.040133648,5.165992e-07,0.049674146,0.0001210401,1.0,42,0.020904055,1.8673659e-07,0,1.7983823299765335e-08,1.0
66,66,501.44418,110240.67,3551.893,110297.875,-1.8453997,39.90618584209005,0.040438764,-1.546505e-06,0.089358866,9.2666574e-05,1.0,42,0.020736452,1.880041e-07,0,1.8059365353812336e-08,1.0
67,67,434.02762,110253.81,4700.019,110353.945,-2.4409885,40.58622307438054,0.040155858,2.1748008e-07,0.0780195,0.00014152288,1.0,42,0.020524006,1.8598344e-07,0,1.8242057956909956e-08,1.0
68,68,375.6009,109240.16,3989.8438,109312.99,-2.0917184,41.26544870666112,0.040145274,9.0232544e-07,0.106203206,0.00014148351,1.0,42,0.02061687,1.8860402e-07,0,1.847932705235738e-08,1.0
69,69,325.10385,107305.39,4450.003,107397.625,-2.374721,41.94470036562416,0.0401681,4.0261372e-07,0.110011406,0.0001888726,1.0,42,0.02040328,1.8997888e-07,0,1.864657158628723e-08,1.0
70,70,281.3503,108661.9,6501.104,108856.2,-3.4238527,42.62180930444447,0.04019869,3.7113716e-07,0.0870133,0.00031035123,1.0,42,0.020542655,1.8871368e-07,0,1.8953639507528586e-08,1.0
71,71,243.36427,103368.94,3817.361,103439.4,-2.1149423,43.30510995021905,0.04007725,7.706459e-07,0.17131686,0.0002333214,1.0,42,0.019976072,1.931186e-07,0,1.887405575280591e-08,1.0
72,72,210.60631,108696.23,6728.7275,108904.3,-3.5423157,43.982206969027175,0.040082153,8.8481767e-07,0.11230932,0.0004287377,1.0,42,0.02049503,1.8819303e-07,0,1.8819082115876957e-08,1.0
73,73,182.27473,109048.02,8462.464,109375.89,-4.437436,44.6542690009519,0.040154777,6.3244744e-07,0.103180304,0.00061765686,1.0,42,0.020486202,1.873009e-07,0,1.9167430693038847e-08,1.0
74,74,157.72879,109417.18,9147.21,109798.87,-4.7787805,45.34263634035233,0.040180042,6.102835e-07,0.11031143,0.00076560024,1.0,42,0.020521274,1.8689877e-07,0,1.914590432568512e-08,1.0
75,75,136.52892,110071.44,10581.046,110578.84,-5.4909077,46.01452671884908,0.039534844,4.46978e-06,0.1101709,0.0010087418,1.0,42,0.020552756,1.8586518e-07,0,1.9851180942096234e-08,1.0
76,76,118.14758,110166.37,11674.255,110783.195,-6.04902,46.70290896494407,0.040064264,1.385461e-06,0.11538946,0.0012813763,1.0,42,0.020499857,1.8504483e-07,0,2.0015822221870237e-08,1.0
77,77,102.25773,110118.7,12357.129,110809.87,-6.402743,47.36934256987297,0.04020877,-5.357199e-07,0.1259524,0.0015663351,1.0,42,0.020472702,1.8475522e-07,0,1.997368116689873e-08,1.0
78,78,88.4436,111256.586,13701.799,112097.13,-7.0209055,48.05930340269697,0.040124428,1.0930466e-06,0.13133368,0.0019621954,1.0,42,0.020496264,1.8284379e-07,0,2.0228982815346798e-08,1.0
79,79,76.54279,111728.89,16647.3,112962.28,-8.47457,48.72672754108498,0.040184904,2.841578e-07,0.124902755,0.0027126437,1.0,42,0.020482462,1.8132125e-07,0,2.0452982660075176e-08,1.0
80,80,66.250786,113061.94,16221.596,114219.71,-8.164809,49.39498450612882,0.040169924,9.176013e-08,0.14809334,0.0029870367,1.0,42,0.020540312,1.7983159e-07,0,2.0467281862139764e-08,1.0
81,81,57.329906,113741.625,17744.504,115117.44,-8.867075,50.0496265372567,0.040166926,6.7305e-07,0.15644981,0.0037172395,1.0,42,0.020514822,1.7820777e-07,0,2.0245906047349315e-08,1.0
82,82,49.60321,115862.73,20475.781,117658.1,-10.022088,50.73537088980083,0.040389054,-6.3052187e-07,0.1567003,0.004745775,1.0,42,0.020674763,1.75719e-07,0,2.0135274237230446e-08,1.0
83,83,42.92585,2840324.8,232985.22,2849864.2,-4.6893406,51.7044505624508,0.040168565,5.6815975e-07,0.015913762,0.00010636072,1.0,43,0.020655967,7.2480533e-09,0,2.053831723594331e-08,1.0
84,84,37.1518,2748641.2,194216.9,2755494.2,-4.041759,52.34814827304217,0.040034827,6.616654e-07,0.022057347,0.00010957925,1.0,43,0.020416152,7.409252e-09,0,2.0641919902512938e-08,1.0
85,85,32.150223,2731656.0,171299.98,2737021.8,-3.5882745,52.98739206339815,0.04012305,5.579172e-07,0.028898735,0.00011319753,1.0,43,0.020395134,7.451579e-09,0,2.0737298468536313e-08,1.0
86,86,27.835518,2701294.8,289876.53,2716803.5,-6.1249843,53.71429961794638,0.040162697,5.4287915e-07,0.01972458,0.00022455225,1.0,43,0.020317024,7.478282e-09,0,2.0850151350075643e-08,1.0
87,87,24.082958,2826396.8,256426.47,2838005.2,-5.184,54.41640445127268,0.040135626,5.969322e-07,0.02577196,0.0002104005,1.0,43,0.020551158,7.2414093e-09,0,2.0967408004253822e-08,1.0
88,88,20.833313,2849277.5,304229.56,2865473.5,-6.0946245,55.0707455490774,0.04022578,4.8230817e-07,0.02511079,0.00028305472,1.0,43,0.020507202,7.156654e-09,0,2.1052896389733474e-08,1.0
89,89,18.021912,2912335.5,338839.06,2931980.5,-6.6363072,55.81673059784225,0.03929184,1.3217078e-06,0.026063086,0.00034808923,1.0,43,0.020657018,7.0454145e-09,0,2.1245349496742467e-08,1.0
90,90,15.604198,2886159.5,308042.0,2902551.8,-6.0921593,56.47200132228318,0.040069707,5.7445436e-07,0.03311073,0.00037293116,1.0,43,0.02049178,7.059919e-09,0,2.132720328599734e-08,1.0
91,91,13.500899,2991732.5,369757.8,3014495.8,-7.045639,57.219988824479515,0.04009877,5.767263e-07,0.031881597,0.00047967318,1.0,43,0.020659007,6.8532215e-09,0,2.143800754667212e-08,1.0
92,92,11.686608,3047495.2,430821.4,3077797.0,-8.046527,57.8109002392157,0.039855607,7.314454e-07,0.03161072,0.00061936834,1.0,43,0.020814385,6.7627544e-09,0,2.1502039406467906e-08,1.0
93,93,10.113269,2955775.2,422108.5,2985763.2,-8.127346,58.48451669784845,0.04012901,4.6809888e-07,0.037282452,0.000745147,1.0,43,0.020496322,6.8646844e-09,0,2.1595779190714884e-08,1.0
94,94,8.748621,3016079.8,459364.62,3050861.0,-8.659894,59.25138740093098,0.039987773,1.8058914e-07,0.039602533,0.0008978282,1.0,43,0.020587914,6.748231e-09,0,2.1678262956287397e-08,1.0
95,95,7.570237,3069087.0,464552.06,3104046.2,-8.607233,60.12702594921575,0.04019725,2.4535032e-07,0.045256007,0.0010136515,1.0,43,0.020567529,6.626038e-09,0,2.1653601536143905e-08,1.0
96,96,6.554112,3139713.5,535236.44,3185008.5,-9.674384,60.66330330798519,0.04013812,3.9701527e-07,0.04536915,0.0012812408,1.0,43,0.020623604,6.4752115e-09,0,2.177482465754643e-08,1.0
97,97,5.669445,2946728.5,828130.75,3060883.8,-15.697166,61.273115283605875,0.040012375,5.3504823e-07,0.033898514,0.0024813318,1.0,43,0.020250188,6.615798e-09,0,2.178638025920702e-08,1.0
98,98,4.907347,3153051.8,568947.4,3203972.0,-10.228579,61.96552867649007,0.040103298,5.1342704e-07,0.057003465,0.0017974963,1.0,43,0.02050108,6.3986456e-09,0,2.1967045622156048e-08,1.0
99,99,4.245922,3218487.2,666431.1,3286760.0,-11.69854,62.75331415396067,0.04024135,4.3828362e-07,0.056246154,0.0023124237,1.0,43,0.020550154,6.252405e-09,0,2.195427928250816e-08,1.0
100,100,3.6747382,3262398.5,728737.1,3342798.5,-12.591714,63.65291846336913,0.040182233,5.520975e-07,0.059432335,0.0028245172,1.0,43,0.0205529,6.148411e-09,0,2.2076594480179956e-08,1.0
101,101,3.180988,3285559.0,741019.94,3368086.8,-12.709745,64.68220555220614,0.040179335,5.1568975e-07,0.06751934,0.0032682964,1.0,43,0.020494608,6.0849406e-09,0,2.233901884934318e-08,1.0
102,102,2.752818,3365108.2,849512.1,3470680.8,-14.168133,65.86116358157597,0.04016801,5.780115e-07,0.06805703,0.0040773954,1.0,43,0.02052727,5.9144796e-09,0,2.2471105888864004e-08,1.0
103,103,2.3804083,3451352.2,863768.8,3557798.2,-14.050785,67.21598100592382,0.040204614,5.7613676e-07,0.07740538,0.004562507,1.0,43,0.020546593,5.7750866e-09,0,2.2557814311604012e-08,1.0
104,104,2.060257,3507357.2,893215.5,3619307.8,-14.287749,68.77231361318263,0.04010063,6.608273e-07,0.08648534,0.005267493,1.0,43,0.020487461,5.660602e-09,0,2.2876742838653178e-08,1.0
105,105,1.7836765,3605934.8,998137.94,3741529.8,-15.472313,70.55961599143029,0.040158506,6.3544445e-07,0.08939505,0.0063620373,1.0,43,0.020554323,5.493561e-09,0,2.333848113372329e-08,1.0
106,106,1.5427545,3782139.8,1159519.4,3955890.0,-17.044367,72.62025811590138,0.039982952,7.647526e-07,0.08897034,0.007643863,1.0,43,0.020776704,5.2520934e-09,0,2.3778044021379704e-08,1.0
107,107,1.3354719,3772708.8,1127312.1,3937532.8,-16.636518,74.99196620192379,0.040118758,7.1667137e-07,0.105716124,0.0086652525,1.0,43,0.020569324,5.223912e-09,0,2.4124812474160824e-08,1.0
108,108,1.1556969,3833090.0,1215030.2,4021054.2,-17.58781,77.72348337163567,0.04012264,7.004475e-07,0.11334154,0.010348643,1.0,43,0.020545214,5.10941e-09,0,2.445860437643294e-08,1.0
109,109,1.0000616,3935621.0,1306294.0,4146747.8,-18.36181,80.873329094582,0.040147174,7.00041e-07,0.121829495,0.012089798,1.0,43,0.020559277,4.9579283e-09,0,2.498363453341041e-08,1.0

File: data/split_cycle/11162023_9_PEGMEA_1_PEGDA_4,28_Aerosil380_10_LiTFSI_RUN_1.csv
True,index,freq,Re(Z),Im(Z),Z,Phase(Z),time,Ewe_meas,I_meas,Cs,Cp,cycle_number,I_Range,Ewe,I,Ns,(QQo),cycle
0,0,7000018.5,537.21185,2086.1956,2154.2537,-75.55961,2.466489930433454,0.033704378,7.1661285e-05,1.08984805e-05,1.0220739e-05,1.0,40,0.010259678,4.762521e-06,0,-8.02571151846602e-09,1.0
1,1,6057573.0,430.856,2010.3625,2056.0142,-77.903496,3.0184827566554304,0.03393763,-3.9325087e-06,1.3069143e-05,1.2495213e-05,1.0,40,0.014460307,7.033175e-06,0,-5.6620381632670715e-09,1.0
2,2,5242039.0,580.5895,2520.6064,2586.608,-77.028885,3.4344825097650755,0.033987954,-4.4399214e-05,1.2045223e-05,1.1438359e-05,1.0,40,0.020010797,7.736308e-06,0,-5.567702543973812e-09,1.0
3,3,4536288.0,493.44955,2898.7551,2940.4546,-80.33926,4.666495048295474,0.033995163,-1.7421402e-05,1.2103417e-05,1.1762567e-05,1.0,40,0.020347046,6.919694e-06,0,-2.9287330440246882e-08,1.0
4,4,3925558.5,653.17804,3032.6284,3102.1729,-77.84512,5.08248368135537,0.033675555,0.00011927238,1.3369017e-05,1.2776323e-05,1.0,40,0.019256957,6.2075706e-06,0,-2.8201287373475578e-08,1.0
5,5,3397055.0,757.07733,3310.8894,3396.3442,-77.12002,5.4984967678028625,0.033893246,-1.7049295e-05,1.4150535e-05,1.3447416e-05,1.0,40,0.020310968,5.980244e-06,0,-2.79286418956796e-08,1.0
6,6,2939708.2,1196.4252,4116.5425,4286.882,-73.794106,5.9144841742527205,0.033698995,5.7372265e-05,1.3151742e-05,1.2127338e-05,1.0,40,0.022123406,5.160722e-06,0,-2.7068755332607e-08,1.0
7,7,2543924.5,932.4742,4346.1685,4445.0747,-77.89072,6.466495053755352,0.03366201,7.666605e-05,1.4394923e-05,1.3761454e-05,1.0,40,0.020607917,4.636124e-06,0,-1.7574548625864494e-08,1.0
8,8,2201436.2,1141.4008,5032.244,5160.0654,-77.22054,7.0194886267127,0.0338808,-1.3718925e-05,1.4366544e-05,1.3663605e-05,1.0,40,0.020807646,4.0324385e-06,0,-1.4050430310653105e-08,1.0
9,9,1905053.1,1126.2615,6319.473,6419.0503,-79.8948,7.73849740755395,0.033851363,-4.099325e-06,1.3220021e-05,1.2813045e-05,1.0,41,0.020015588,3.1181542e-06,0,-1.1497840060483908e-08,1.0
10,10,1648567.4,1211.4176,7118.802,7221.1406,-80.3424,8.290478820417775,0.03372562,8.8037295e-06,1.3561463e-05,1.3179798e-05,1.0,41,0.019986514,2.767778e-06,0,-1.2805502077084282e-08,1.0
11,11,1426616.2,1205.4266,8010.4165,8100.6064,-81.44221,8.842500499944435,0.0339165,-1.1332016e-05,1.392701e-05,1.3618617e-05,1.0,41,0.020251783,2.500033e-06,0,-1.1642084273470724e-08,1.0
12,12,1234551.2,1341.3528,8891.98,8992.583,-81.42162,9.39449252616032,0.033811826,2.6473654e-06,1.4498146e-05,1.4175572e-05,1.0,41,0.020855153,2.3191506e-06,0,-9.906545840026284e-09,1.0
13,13,1068345.5,1415.5856,12468.462,12548.5625,-83.52276,9.946497619064758,0.033832993,-1.3286754e-07,1.1948009e-05,1.1795962e-05,1.0,41,0.021343036,1.7008351e-06,0,-1.1786774347623603e-08,1.0
14,14,924510.06,2924.5583,11782.706,12140.23,-76.06045,10.498491298611043,0.033888403,-4.4624358e-06,1.4610445e-05,1.3762574e-05,1.0,41,0.020285327,1.6709178e-06,0,-1.211245199327651e-08,1.0
15,15,800039.0,1361.985,10208.071,10298.53,-82.400345,11.050504231505329,0.0337577,5.371732e-06,1.948791e-05,1.9147063e-05,1.0,41,0.02018937,1.9604126e-06,0,-1.18818545377274e-08,1.0
16,16,692334.1,2351.8083,14559.459,14748.182,-80.824196,11.602497751038754,0.033873238,-6.617263e-07,1.5789165e-05,1.5387664e-05,1.0,41,0.020365112,1.3808558e-06,0,-1.1566322829603829e-08,1.0
17,17,599122.25,4367.7524,16771.545,17330.955,-75.40291,12.15448508397094,0.033982046,-1.50880305e-05,1.5839141e-05,1.4833129e-05,1.0,41,0.0206021,1.1887457e-06,0,-1.3826842959316663e-08,1.0
18,18,518454.94,5001.7485,19930.39,20548.43,-75.91195,12.706492496858118,0.033910874,-1.015884e-05,1.5402573e-05,1.4489975e-05,1.0,41,0.020539025,9.995423e-07,0,-1.4042738562624082e-08,1.0
19,19,448662.03,4444.806,22391.717,22828.607,-78.772606,13.25850353637361,0.033571422,2.4937652e-05,1.5842124e-05,1.5241558e-05,1.0,41,0.020203955,8.8502793e-07,0,-1.3407394197535103e-08,1.0
20,20,388258.97,8153.193,22194.885,23645.031,-69.829414,13.81048497595475,0.03383236,-2.963381e-06,1.84691e-05,1.6273154e-05,1.0,41,0.020664573,8.739499e-07,0,-1.2194287949584906e-08,1.0
21,21,335983.9,6018.0913,18898.854,19833.912,-72.33661,14.362495428795228,0.033921514,-1.049031e-05,2.5064912e-05,2.2757278e-05,1.0,41,0.019113638,9.636847e-07,0,-1.1830704676908807e-08,1.0
22,22,290751.2,11307.824,31268.752,33250.59,-70.11832,14.914487881731475,0.03379193,1.1892789e-06,1.7506047e-05,1.5481408e-05,1.0,41,0.020451657,6.1507654e-07,0,-1.338446645958887e-08,1.0
23,23,251605.19,12965.713,35950.7,38217.305,-70.16803,15.466484121250687,0.033727556,1.0606322e-05,1.7595159e-05,1.556997e-05,1.0,41,0.020499505,5.3639326e-07,0,-8.830571004068587e-09,1.0
24,24,217729.38,17096.754,39340.125,42894.574,-66.5108,16.018498840829125,0.03342725,2.8494414e-05,1.8580926e-05,1.5629106e-05,1.0,41,0.020380478,4.751295e-07,0,-9.216249602034783e-09,1.0
25,25,188418.58,20113.428,43078.336,47542.54,-64.97196,16.570497480366612,0.033971053,-1.1324568e-05,1.960819e-05,1.6098691e-05,1.0,41,0.02082605,4.3805085e-07,0,-8.898132068923007e-09,1.0
26,26,163051.14,22037.81,48576.45,53341.695,-65.597496,17.122501506557455,0.033824347,-3.0993215e-06,2.0094192e-05,1.6664353e-05,1.0,41,0.020383498,3.8213068e-07,0,-8.616636212751573e-09,1.0
27,27,141098.2,25193.166,52247.723,58004.484,-64.25725,17.841495194035815,0.033739984,4.7338514e-07,2.1588938e-05,1.7516319e-05,1.0,42,0.019039612,3.282438e-07,0,-8.140136603170786e-09,1.0
28,28,122105.11,23660.703,58593.395,63190.305,-68.01057,18.257500787178287,0.034020875,-2.049573e-06,2.2245269e-05,1.9126437e-05,1.0,42,0.02044107,3.2348427e-07,0,-8.062093861536507e-09,1.0
29,29,105663.59,36559.516,62161.543,72115.57,-59.538628,18.673492886911845,0.0338498,2.372186e-07,2.423109e-05,1.8003562e-05,1.0,42,0.021880314,3.0340624e-07,0,-7.99332720854393e-09,1.0
30,30,91439.65,49198.816,67021.28,83140.695,-53.718445,19.225478539796313,0.033952292,-9.305762e-07,2.5970056e-05,1.6876058e-05,1.0,42,0.020476403,2.4628616e-07,0,-8.004349014764026e-09,1.0
31,31,79127.08,56684.39,71825.88,91499.055,-51.71979,19.64147927958402,0.033958998,-6.081754e-07,2.8003611e-05,1.7256105e-05,1.0,42,0.021459967,2.3453758e-07,0,-7.887632669401709e-09,1.0
32,32,68475.36,67544.7,76973.72,102407.23,-48.732937,20.193502905749483,0.03387698,-4.202479e-07,3.0195577e-05,1.705953e-05,1.0,42,0.020280391,1.9803672e-07,0,-7.924610372662973e-09,1.0
33,33,59252.523,73719.71,79182.96,108187.51,-47.04632,20.61048247225699,0.034057524,-1.9212457e-06,3.3922006e-05,1.81715e-05,1.0,42,0.020909071,1.9326696e-07,0,-7.901978591951951e-09,1.0
34,34,51282.285,83029.68,79097.65,114675.05,-43.61069,21.026486225338886,0.03397601,-7.8250633e-07,3.9236405e-05,1.866717e-05,1.0,42,0.021329625,1.8600058e-07,0,-7.780907365471594e-09,1.0
35,35,44369.8,94649.54,71990.09,118916.4,-37.256485,21.442479391786037,0.033870015,-3.692149e-07,4.9826445e-05,1.8260887e-05,1.0,42,0.02167507,1.822715e-07,0,-7.555732870690532e-09,1.0
36,36,38403.727,108990.09,71587.31,130397.79,-33.29787,21.99449237799854,0.0339048,1.9661601e-07,5.7890957e-05,1.7447868e-05,1.0,42,0.02011137,1.5423092e-07,0,-7.46028880839115e-09,1.0
37,37,33226.32,122307.43,62372.164,137293.1,-27.019863,22.41049405108788,0.033946477,-1.0207214e-06,7.67975e-05,1.5850075e-05,1.0,42,0.020437485,1.4886025e-07,0,-7.434047661172135e-09,1.0
38,38,28754.086,128215.83,64880.195,143696.69,-26.840473,22.82649225750356,0.033863604,1.00696745e-07,8.5311665e-05,1.7391587e-05,1.0,42,0.020447351,1.4229522e-07,0,-7.342408465810814e-09,1.0
39,39,24884.947,132972.89,58148.137,145130.95,-23.61943,23.242487157258438,0.033858277,-4.802204e-07,0.000109988585,1.7656277e-05,1.0,42,0.020452784,1.4092642e-07,0,-7.206602871598614e-09,1.0
40,40,21553.963,134730.9,48591.44,143225.5,-19.832119,23.659494297084166,0.03388507,2.9150395e-09,0.00015196137,1.7490896e-05,1.0,42,0.02027062,1.415294e-07,0,-7.285300971013776e-09,1.0
41,41,18631.234,144813.45,48490.0,152716.12,-18.512844,24.075493490177905,0.033812832,6.232925e-08,0.00017616771,1.7760733e-05,1.0,42,0.020368395,1.3337423e-07,0,-7.266254079365887e-09,1.0
42,42,16126.037,151660.58,43993.31,157912.45,-16.176249,24.49148081659223,0.033982065,-1.0352486e-06,0.00022433954,1.7411907e-05,1.0,42,0.020350296,1.2887075e-07,0,-7.3197807625129646e-09,1.0
43,43,13954.87,138666.02,29003.387,141666.72,-11.813677,24.90748411635286,0.033843372,-3.6232302e-07,0.0003932291,1.6481905e-05,1.0,42,0.019622799,1.3851383e-07,0,-7.350898393959761e-09,1.0
44,44,12080.609,162192.69,26138.775,164285.44,-9.155001,25.32350429610233,0.033892855,1.6271902e-07,0.000504018,1.2759051e-05,1.0,42,0.019963976,1.2152006e-07,0,-7.298221952917652e-09,1.0
45,45,10447.592,157689.19,28130.129,160178.6,-10.114582,25.739481249212986,0.033569112,2.7948204e-06,0.0005415421,1.6701932e-05,1.0,42,0.019135354,1.1946261e-07,0,-7.199276661000434e-09,1.0
46,46,9045.586,156196.81,24107.447,158046.23,-8.773812,26.171252336382167,0.033860084,4.3911646e-07,0.0007298476,1.6981121e-05,1.0,42,0.021685584,1.3721038e-07,0,-7.133322493253097e-09,1.0
47,47,7827.7437,159502.58,16291.538,160332.42,-5.831947,26.651944679237204,0.033776633,8.170203e-07,0.0012480197,1.2885549e-05,1.0,42,0.021889292,1.3652442e-07,0,-7.0011669920420316e-09,1.0
48,48,6770.8345,156379.11,12051.894,156842.83,-4.406985,27.190405451430706,0.033731505,1.0885744e-06,0.0019503954,1.151606e-05,1.0,42,0.02182615,1.3915937e-07,0,-6.875836634142571e-09,1.0
49,49,5860.798,158047.03,12699.335,158556.42,-4.593939,27.796993213618407,0.033883058,2.2138906e-07,0.0021383676,1.3717554e-05,1.0,42,0.021871053,1.3793861e-07,0,-6.762950672666869e-09,1.0
50,50,5071.625,156918.97,11794.385,157361.6,-4.298398,28.477708099308074,0.03396498,2.7129252e-08,0.002660711,1.4946889e-05,1.0,42,0.021820469,1.3866452e-07,0,-6.623186067585607e-09,1.0
51,51,4388.5933,159390.73,8929.692,159640.67,-3.2065818,29.378806408771197,0.03379683,3.2345486e-07,0.004061237,1.2707035e-05,1.0,42,0.020193933,1.2649616e-07,0,-6.407427704020721e-09,1.0
52,52,3798.7827,156307.84,9052.195,156569.75,-3.314446,30.05880497439648,0.03386338,3.8478247e-09,0.004628303,1.547084e-05,1.0,42,0.020061912,1.2813402e-07,0,-6.409424039029924e-09,1.0
53,53,3286.0488,160425.36,8750.535,160663.83,-3.1221526,30.738689966696256,0.03380637,5.005797e-07,0.005534922,1.6418917e-05,1.0,42,0.0203585,1.267149e-07,0,-6.386072427059415e-09,1.0
54,54,2844.088,157330.73,7071.5186,157489.58,-2.5735319,31.418825972330524,0.033831056,4.0298403e-07,0.007913424,1.5954609e-05,1.0,42,0.020216692,1.2836844e-07,0,-6.281539443988669e-09,1.0
55,55,2460.7852,156048.34,871.22705,156050.78,-0.31988236,32.09868493796239,0.03386703,2.4485686e-07,0.07423609,2.3139069e-06,1.0,42,0.020193674,1.294045e-07,0,-5.853313982006922e-09,1.0
56,56,2129.3164,157190.19,4821.3745,157264.11,-1.7568388,32.77881553025509,0.03380391,7.9318005e-07,0.015502761,1.4571074e-05,1.0,42,0.020253345,1.2878556e-07,0,-5.760842731729573e-09,1.0
57,57,1843.2289,159240.03,5504.1978,159335.12,-1.9796643,33.45897710922873,0.033798132,6.752834e-07,0.015687251,1.8720259e-05,1.0,42,0.020353675,1.2774129e-07,0,-5.8360767319259015e-09,1.0
58,58,1594.4913,157353.9,4549.759,157419.67,-1.6561989,34.13884268818947,0.03384117,3.642439e-07,0.021938635,1.8326027e-05,1.0,42,0.020249471,1.2863367e-07,0,-5.873948439293663e-09,1.0
59,59,1380.4436,156267.28,6215.103,156390.83,-2.2775822,34.81870880048518,0.033840425,2.9775214e-07,0.018550394,2.9297276e-05,1.0,42,0.020200273,1.2916533e-07,0,-5.863347666240612e-09,1.0
60,60,1194.6187,156589.33,5494.8276,156685.7,-2.009724,35.49881533945154,0.033760346,1.1625164e-06,0.024245815,2.9818526e-05,1.0,42,0.020258332,1.2929279e-07,0,-6.001966922191571e-09,1.0
61,61,1033.3434,157534.92,4553.87,157600.73,-1.6557909,36.179078651737655,0.03395013,-2.4274868e-07,0.033821654,2.823837e-05,1.0,42,0.020331362,1.290055e-07,0,-5.544736848385412e-09,1.0
62,62,894.71045,156795.83,3897.6748,156844.27,-1.4239813,36.85880807071226,0.03388697,1.1075586e-07,0.04563857,2.8184215e-05,1.0,42,0.020270744,1.2924122e-07,0,-5.367245567284505e-09,1.0
63,63,774.2569,155192.89,3337.7905,155228.78,-1.2320914,37.53893892967608,0.0338653,4.8232687e-07,0.06158515,2.8474076e-05,1.0,42,0.020187685,1.3005118e-07,0,-5.234535719251217e-09,1.0
64,64,669.7856,157318.42,1349.1758,157324.2,-0.4913613,38.218843388647656,0.033796232,8.039827e-07,0.17612289,1.2952745e-05,1.0,42,0.020273354,1.2886355e-07,0,-5.219445363880206e-09,1.0
65,65,579.81464,152234.67,8512.009,152472.45,-3.2002888,38.898828487610444,0.03373322,7.1998346e-07,0.03224771,0.00010050328,1.0,42,0.019985003,1.3107288e-07,0,-5.083151964709703e-09,1.0
66,66,501.44418,156739.94,4255.591,156797.7,-1.5552355,39.57619483975577,0.033731543,7.8368146e-07,0.07458263,5.4938653e-05,1.0,42,0.02025131,1.2915565e-07,0,-4.919632172656612e-09,1.0
67,67,434.02762,156066.58,6482.0317,156201.12,-2.3783424,40.256188285391545,0.033829156,6.8031216e-07,0.05657071,9.741943e-05,1.0,42,0.02018923,1.292515e-07,0,-4.904538943628189e-09,1.0
68,68,375.6009,157544.55,3929.2026,157593.53,-1.4286758,40.93445037092897,0.034021955,-3.0849537e-07,0.10784229,6.703802e-05,1.0,42,0.020273369,1.286434e-07,0,-4.902232498350953e-09,1.0
69,69,325.10385,155979.86,5473.176,156075.86,-2.0096264,41.61372178990132,0.033997826,-5.9830205e-07,0.089445524,0.00010999323,1.0,42,0.02020989,1.294876e-07,0,-4.789740578349861e-09,1.0
70,70,281.3503,157369.73,7868.2944,157566.31,-2.8623354,42.290796062050504,0.033798654,4.80092e-07,0.071893916,0.00017927783,1.0,42,0.020288978,1.287647e-07,0,-4.509578970835074e-09,1.0
71,71,243.36427,159059.36,8098.5396,159265.39,-2.9147093,42.97412430783152,0.03387292,2.9998716e-07,0.08075262,0.00020879842,1.0,42,0.020359853,1.2783602e-07,0,-4.451877457377407e-09,1.0
72,72,210.60631,157761.42,8627.195,157997.14,-3.1301062,43.65120015331195,0.03411554,-1.8392935e-06,0.08759496,0.000261168,1.0,42,0.020291654,1.2843051e-07,0,-4.532033026784966e-09,1.0
73,73,182.27473,159688.4,7011.826,159842.28,-2.5142097,44.32226245183847,0.033823695,4.89591e-07,0.1245267,0.00023963014,1.0,42,0.020361125,1.273826e-07,0,-4.308335581023294e-09,1.0
74,74,157.72879,154873.08,9975.223,155194.0,-3.6852744,45.01063581791823,0.034069262,-1.2727176e-06,0.10115481,0.00041790915,1.0,42,0.020033007,1.2908365e-07,0,-4.159207571108079e-09,1.0
75,75,136.52892,159178.86,10851.717,159548.33,-3.8999965,45.68351403650013,0.033591077,2.2306667e-06,0.10742293,0.0004969463,1.0,42,0.020287097,1.271533e-07,0,-4.018877732530414e-09,1.0
76,76,118.14758,157732.5,14990.12,158443.19,-5.4288044,46.37188700254774,0.03369657,1.4119064e-06,0.089864925,0.0008043652,1.0,42,0.020221278,1.2762479e-07,0,-3.899818790662676e-09,1.0
77,77,102.25773,160525.44,15472.274,161269.36,-5.505458,47.03832151417737,0.033893805,-5.9291228e-08,0.10059347,0.000925922,1.0,42,0.02031613,1.2597637e-07,0,-3.846903376346066e-09,1.0
78,78,88.4436,159402.39,16860.635,160291.62,-6.037955,47.72826770695974,0.033925965,-2.0773341e-07,0.106728345,0.0011808805,1.0,42,0.020243423,1.2629121e-07,0,-3.777014819323515e-09,1.0
79,79,76.54279,158397.1,17271.246,159335.92,-6.2228127,48.39571843203157,0.033934947,-1.4738822e-07,0.120390475,0.0014145297,1.0,42,0.020105768,1.2618477e-07,0,-3.774264392344801e-09,1.0
80,80,66.250786,161232.27,20481.523,162527.95,-7.2395744,49.06397862374433,0.033838525,3.9516152e-07,0.117291585,0.001862667,1.0,42,0.020247228,1.245769e-07,0,-3.685567533638295e-09,1.0
81,81,57.329906,159730.7,21614.17,161186.44,-7.7062464,49.71863012153517,0.03400487,4.039153e-07,0.12844002,0.0023095133,1.0,42,0.020104455,1.2472796e-07,0,-3.6692899634971353e-09,1.0
82,82,49.60321,162663.08,24032.361,164428.8,-8.4042635,50.403355354006635,0.033904407,1.0889347e-07,0.13351002,0.0028520098,1.0,42,0.020206029,1.2288619e-07,0,-3.674237811372352e-09,1.0
83,83,42.92585,163296.28,31511.734,166308.94,-10.92227,51.11141650765785,0.033857606,4.331568e-07,0.11766002,0.00422418,1.0,42,0.020200305,1.2146253e-07,0,-3.369533974197974e-09,1.0
84,84,37.1518,166629.66,34351.785,170133.73,-11.648702,51.75516736487043,0.033750735,9.039994e-07,0.12470704,0.0050840373,1.0,42,0.02028788,1.1924666e-07,0,-3.25902498427904e-09,1.0
85,85,32.150223,168795.44,34228.64,172230.95,-11.463104,52.632398793211905,0.03366067,6.080342e-07,0.14462604,0.0057121995,1.0,43,0.020293238,1.1782573e-07,0,-3.282517300704847e-09,1.0
86,86,27.835518,170497.8,40735.99,175296.66,-13.437419,53.360301387816435,0.03382994,5.0498414e-07,0.14035974,0.0075796964,1.0,43,0.02032118,1.15924514e-07,0,-3.3187922891160483e-09,1.0
87,87,24.082958,171524.88,46519.594,177721.28,-15.174276,54.0623865944508,0.03380432,5.411219e-07,0.14206085,0.009733462,1.0,43,0.0202474,1.13927825e-07,0,-3.202194248947718e-09,1.0
88,88,20.833313,174477.81,51692.254,181974.16,-16.50289,54.716753185595735,0.033865727,4.9977905e-07,0.14778702,0.01192526,1.0,43,0.020336378,1.1175421e-07,0,-2.704458476422052e-09,1.0
89,89,18.021912,176476.73,56354.17,185256.12,-17.709799,55.4627162610268,0.03419991,2.5388215e-07,0.15670873,0.014501075,1.0,43,0.020241288,1.092611e-07,0,-3.115950048807134e-09,1.0
90,90,15.604198,178978.9,63661.94,189963.92,-19.580229,56.118024105468066,0.033921663,4.843219e-07,0.16021338,0.017993527,1.0,43,0.02025761,1.06639256e-07,0,-2.799720008907356e-09,1.0
91,91,13.500899,183150.25,72325.91,196913.81,-21.549028,56.86600304764579,0.03396987,4.5329622e-07,0.16299097,0.02198867,1.0,43,0.020416781,1.03683846e-07,0,-2.573086875716039e-09,1.0
92,92,11.686608,187502.75,75966.51,202307.17,-22.05527,57.45687416906003,0.033761874,5.950351e-07,0.17927077,0.025277333,1.0,43,0.020338286,1.0053171e-07,0,-2.6621914759503953e-09,1.0
93,93,10.113269,186789.17,87448.71,206246.14,-25.08749,58.13051433433429,0.033611853,5.640838e-07,0.17995965,0.032352686,1.0,43,0.020125538,9.758019e-08,0,-3.0468979483180036e-09,1.0
94,94,8.748621,191121.58,97797.586,214690.06,-27.098988,58.8974003707699,0.03400992,4.2107828e-07,0.18601689,0.038599774,1.0,43,0.020218618,9.4175846e-08,0,-2.768085151878097e-09,1.0
95,95,7.570237,196323.62,109707.93,224897.3,-29.196968,59.773021159053314,0.033806108,5.5597343e-07,0.19163401,0.04560161,1.0,43,0.020330073,9.0397144e-08,0,-1.9441913573992055e-09,1.0
96,96,6.554112,198656.92,122544.64,233413.28,-31.669012,60.30929499785998,0.033948846,2.8991715e-07,0.19815816,0.054619722,1.0,43,0.020205073,8.656351e-08,0,-2.9476644479877007e-09,1.0
97,97,5.669445,201719.88,143649.83,247641.23,-35.45563,60.91915262679686,0.033864535,6.744615e-07,0.19542247,0.065756515,1.0,43,0.020421734,8.2465e-08,0,-1.6532241912812712e-09,1.0
98,98,4.907347,209975.45,154535.47,260712.3,-36.351925,61.61154593966785,0.03389476,3.565125e-07,0.20986748,0.07373581,1.0,43,0.020389121,7.8205446e-08,0,-2.6614368817380947e-09,1.0
99,99,4.245922,213600.94,172372.8,274477.22,-38.903015,62.39928613710799,0.03378577,7.0923033e-07,0.21745999,0.08576384,1.0,43,0.020263026,7.382407e-08,0,-2.1162456338426553e-09,1.0
100,100,3.6747382,217961.27,193820.42,291673.56,-41.644855,63.29890980652999,0.033750035,6.058077e-07,0.22345711,0.09867318,1.0,43,0.020224215,6.9338526e-08,0,-1.1574362922562248e-09,1.0
101,101,3.180988,224115.64,218990.44,313344.28,-44.337315,64.32723385535064,0.033855546,4.2529558e-07,0.22847198,0.1115937,1.0,43,0.020229507,6.456e-08,0,-2.222244028788999e-09,1.0
102,102,2.752818,231202.08,248293.22,339269.7,-47.04139,65.5060888180451,0.033873186,5.35318e-07,0.23285082,0.12471461,1.0,43,0.020252392,5.969408e-08,0,-2.3526594304852624e-09,1.0
103,103,2.3804083,239139.53,280458.75,368571.34,-49.546677,66.86104869571864,0.033849653,5.771388e-07,0.23839638,0.13803668,1.0,43,0.020256896,5.496058e-08,0,-8.870470211487852e-10,1.0
104,104,2.060257,248880.47,319711.34,405162.72,-52.100895,68.41729623629362,0.033814844,5.186658e-07,0.24162436,0.15045196,1.0,43,0.0203269,5.0169717e-08,0,-1.3388466610998586e-10,1.0
105,105,1.7836765,259632.08,359515.0,443463.47,-54.164196,70.20565152128256,0.033823796,5.1172356e-07,0.24819157,0.16311932,1.0,43,0.020246834,4.5656147e-08,0,-8.523570361202498e-10,1.0
106,106,1.5427545,275937.7,421058.8,503420.44,-56.761475,72.26417425900581,0.033634864,6.531662e-07,0.24500816,0.17139745,1.0,43,0.02070985,4.113828e-08,0,-1.5296943705252907e-09,1.0
107,107,1.3354719,291981.1,463165.53,547517.4,-57.772533,74.63584594502754,0.03381504,6.102463e-07,0.25730556,0.18413053,1.0,43,0.020313542,3.7101184e-08,0,-1.0429423488004612e-09,1.0
108,108,1.1556969,308326.94,521763.22,606054.75,-59.41977,77.36751444803667,0.033832613,5.8989804e-07,0.2639385,0.19562572,1.0,43,0.02025444,3.342015e-08,0,4.89473412794952e-10,1.0
109,109,1.0000616,333123.97,586934.5,674880.5,-60.422237,80.5172781709989,0.033823524,5.985785e-07,0.27114633,0.2050828,1.0,43,0.020211104,2.9947678e-08,0,1.9977307774398963e-09,1.0
