Repository: Jay2-davic/SPOC_code

# Studying-Polymers-on a-Chip (SPOC) Data Cleaning and Processing
Author: Jay Jimenez jimenez45@llnl.gov

# Project Description

The SPOC project aims to establish an automated, high-throughput experimentation workflow to screen solid state polymer electrolytes. This repository contains code to reproduce the data cleaning workflow, data processing, and active learning for the SPOC project. Electrochemical impedance spectroscopy processing code is included as a Python file which was used to determine bulk ionic conductivities.

File: data/split_cycle/11172023_9_PEGMEA_1_PEGDA_8,56_Aerosil380_20_LiTFSI_RUN_1_RUN_2.csv
True,index,freq,Re(Z),Im(Z),Z,Phase(Z),time,Ewe_meas,I_meas,Cs,Cp,cycle_number,I_Range,Ewe,I,Ns,(QQo),cycle
110,110,7000018.5,811.4736,1610.9973,1803.8297,-63.2652,82.79148841233109,0.007251767,-0.0001227836,1.4113221e-05,1.1257052e-05,2.0,40,0.010105897,5.6024674e-06,0,3.9734709940145844e-08,2.0
111,111,6057573.0,923.0335,1656.743,1896.52,-60.876186,83.34350187858217,0.007114023,6.554002e-05,1.5858655e-05,1.2102129e-05,2.0,40,0.014097064,7.4331215e-06,0,4.514112522917636e-08,2.0
112,112,5242039.0,724.4969,2349.6196,2458.7817,-72.86304,83.75949813835905,0.0070703127,2.1891812e-05,1.292178e-05,1.1799877e-05,2.0,40,0.019971307,8.12244e-06,0,4.6072632794963655e-08,2.0
113,113,4536288.0,730.2624,2586.3638,2687.4822,-74.23292,84.99150409016875,0.0073563284,-0.00014101696,1.3565315e-05,1.2563711e-05,2.0,40,0.020097394,7.4781497e-06,0,2.502125494744255e-08,2.0
114,114,3925558.5,1139.5831,3146.9795,3346.9583,-70.09368,85.40749421660439,0.0070305713,7.0396054e-05,1.288323e-05,1.1389692e-05,2.0,40,0.019113105,5.7105894e-06,0,6.788314028626354e-10,2.0
115,115,3397055.0,830.0291,3655.0938,3748.154,-77.20578,85.82348362301127,0.0069757383,0.00010152286,1.2817963e-05,1.2189369e-05,2.0,40,0.020187456,5.385973e-06,0,-4.41985255182568e-09,2.0
116,116,2939708.2,957.29755,3595.4324,3720.6924,-75.09067,86.3754906092363,0.0069316556,9.242483e-05,1.5057913e-05,1.4061106e-05,2.0,40,0.02032262,5.4620537e-06,0,-3.785128798896883e-09,2.0
117,117,2543924.5,1264.7938,4563.632,4735.6562,-74.50948,86.9274867954955,0.007119482,-6.2669686e-05,1.37089855e-05,1.2731107e-05,2.0,40,0.020575766,4.3448604e-06,0,-9.499393760294812e-09,2.0
118,118,2201436.2,1184.6592,4858.085,5000.4404,-76.29571,87.47950138172018,0.007009387,-2.1835604e-06,1.4881575e-05,1.4046322e-05,2.0,40,0.021045404,4.20871e-06,0,-3.5082055008466285e-09,2.0
119,119,1905053.1,1666.0499,5671.027,5910.691,-73.62812,88.19848416247987,0.0072205407,-2.7456637e-05,1.4731648e-05,1.3561204e-05,2.0,41,0.019095872,3.2307344e-06,0,-5.869813233610996e-09,2.0
120,120,1648567.4,1426.9146,6324.869,6483.83,-77.28669,88.75049010870862,0.007325698,-2.251999e-05,1.5263773e-05,1.45245185e-05,2.0,41,0.019671112,3.0338722e-06,0,-7.629113650027127e-09,2.0
121,121,1426616.2,1451.8965,8035.1533,8165.2734,-79.75757,89.30249984163675,0.0070935837,1.2525982e-06,1.3884134e-05,1.3445151e-05,2.0,41,0.02041088,2.499718e-06,0,-7.36658892436479e-09,2.0
122,122,1234551.2,1908.1409,9061.097,9259.831,-78.10806,89.85448357448331,0.0071129794,-5.1346797e-06,1.4227554e-05,1.3623404e-05,2.0,41,0.020730777,2.2387856e-06,0,-1.2324274406021216e-08,2.0
123,123,1068345.5,3859.466,9965.148,10686.424,-68.8288,90.40648181407596,0.006970559,8.904292e-06,1.4949431e-05,1.2999522e-05,2.0,41,0.020498637,1.9181944e-06,0,-1.783262102997322e-08,2.0
124,124,924510.06,3497.9033,11856.178,12361.402,-73.56247,90.95849936027662,0.006808034,1.7595083e-05,1.45199065e-05,1.335727e-05,2.0,41,0.020543221,1.6618843e-06,0,-1.508352803195873e-08,2.0
125,125,800039.0,2559.823,19220.467,19390.18,-82.41387,91.51048770648777,0.007139213,-2.9689638e-06,1.0350112e-05,1.0169725e-05,2.0,41,0.020292748,1.0465477e-06,0,-1.7665039033401244e-08,2.0
126,126,692334.1,5914.8115,14017.093,15213.9375,-67.12165,92.06249591938104,0.0073762275,-2.870801e-05,1.64001e-05,1.3921278e-05,2.0,41,0.02055637,1.3511539e-06,0,-1.9119359915546143e-08,2.0
127,127,599122.25,5593.3174,14878.095,15894.744,-69.39659,92.61448946557357,0.0071412064,2.3212307e-07,1.7854898e-05,1.5643896e-05,2.0,41,0.020413991,1.2843234e-06,0,-2.2139751827602774e-08,2.0
128,128,518454.94,8755.673,17630.443,19684.875,-63.589977,93.16648962514591,0.0070693814,-8.43632e-06,1.7411889e-05,1.3967125e-05,2.0,41,0.020836374,1.0584967e-06,0,-2.2815084672771886e-08,2.0
129,129,448662.03,10564.915,19830.96,22469.633,-61.953606,93.71849629134522,0.007384742,-2.7391448e-05,1.7887805e-05,1.3933256e-05,2.0,41,0.020422814,9.0890734e-07,0,-2.4077242680817394e-08,2.0
130,130,388258.97,6516.4463,20581.992,21588.943,-72.43174,94.27048493092298,0.007220913,-2.0188536e-05,1.9916419e-05,1.8101864e-05,2.0,41,0.02014999,9.3334774e-07,0,-2.438889329130826e-08,2.0
131,131,335983.9,7213.91,34731.78,35473.047,-78.266304,94.82249701049295,0.00685575,1.4032735e-05,1.3638751e-05,1.3074699e-05,2.0,41,0.020262498,5.7120826e-07,0,-2.425788842327334e-08,2.0
132,132,290751.2,15296.78,26190.115,30330.078,-59.71221,95.37449562337133,0.0069782906,7.995549e-06,2.0900718e-05,1.558436e-05,2.0,41,0.020512924,6.763228e-07,0,-2.4669422366518035e-08,2.0
133,133,251605.19,17777.787,25010.703,30685.258,-54.594513,95.92649986289325,0.007072847,-3.0043464e-06,2.5291505e-05,1.6802229e-05,2.0,41,0.020287046,6.611333e-07,0,-2.5807626635633814e-08,2.0
134,134,217729.38,20677.736,26451.066,33574.21,-51.984,96.47849847577163,0.0070446944,-2.4605888e-06,2.763503e-05,1.7152786e-05,2.0,41,0.020014687,5.9613274e-07,0,-2.4532335441884908e-08,2.0
135,135,188418.58,28821.85,30348.426,41853.625,-46.477886,97.03048314197804,0.0071388963,-1.853492e-05,2.7833012e-05,1.46341135e-05,2.0,41,0.020729646,4.9528916e-07,0,-2.8569780277485062e-08,2.0
136,136,163051.14,32891.758,28883.443,43773.52,-41.28754,97.58249700823217,0.0071495725,8.000873e-07,3.37946e-05,1.4713715e-05,2.0,41,0.020351995,4.649385e-07,0,-2.8152146402726983e-08,2.0
137,137,141098.2,35662.316,31090.33,47311.832,-41.081844,98.13450399445719,0.0069953576,7.991824e-06,3.6280504e-05,1.5666948e-05,2.0,41,0.020189747,4.2673778e-07,0,-2.7904361252804933e-08,2.0
138,138,122105.11,40896.297,26139.805,48536.547,-32.585613,98.55049966755905,0.007244501,-1.3387858e-05,4.986364e-05,1.4462751e-05,2.0,41,0.021849342,4.5016267e-07,0,-2.8633605864167163e-08,2.0
139,139,105663.59,46085.21,26205.012,53014.613,-29.623463,99.10248945376952,0.0070490725,-7.564821e-06,5.7479156e-05,1.4043906e-05,2.0,41,0.020797856,3.923042e-07,0,-3.1637238219154936e-08,2.0
140,140,91439.65,48153.54,30941.066,57237.34,-32.722782,99.68449398808298,0.0071644965,-1.4584112e-06,5.6253597e-05,1.6438493e-05,2.0,42,0.020362664,3.557584e-07,0,-2.7567141600871124e-08,2.0
141,141,79127.08,50672.3,27923.195,57856.605,-28.857157,100.10049016782432,0.0070862244,1.832066e-07,7.203274e-05,1.6778542e-05,2.0,42,0.021167107,3.6585462e-07,0,-2.7592702439338978e-08,2.0
142,142,68475.36,52906.914,25950.986,58928.73,-26.128078,100.65248614069424,0.0068387575,1.5879126e-06,8.956368e-05,1.7369428e-05,2.0,42,0.02000098,3.3940964e-07,0,-2.7444698085543073e-08,2.0
143,143,59252.523,58187.305,23937.486,62918.723,-22.361618,101.06850757382927,0.0070895036,-4.7277e-07,0.000112210815,1.624172e-05,2.0,42,0.020812439,3.307829e-07,0,-2.7511708882081048e-08,2.0
144,144,51282.285,61429.11,22521.438,65427.445,-20.13419,101.48450068689999,0.006901565,9.978692e-07,0.00013780236,1.6327847e-05,2.0,42,0.021313166,3.257527e-07,0,-2.7578272120654408e-08,2.0
145,145,44369.8,61210.156,20772.986,64639.0,-18.74575,101.90049281329266,0.0068420367,1.5664942e-06,0.00017267668,1.7833736e-05,2.0,42,0.021446964,3.3179603e-07,0,-2.7583714380763444e-08,2.0
146,146,38403.727,63240.453,17231.94,65546.125,-15.2420845,102.31649477974861,0.007288118,-3.3367535e-06,0.00024049863,1.6622138e-05,2.0,42,0.02182165,3.3292054e-07,0,-2.7706216570920343e-08,2.0
147,147,33226.32,63942.812,14241.694,65509.61,-12.556283,102.86850237930776,0.0070453463,-3.7945716e-07,0.00033633824,1.5896061e-05,2.0,42,0.020015892,3.055413e-07,0,-2.7683519619802817e-08,2.0
148,148,28754.086,64839.51,13030.105,66135.81,-11.362775,103.2844944257231,0.0073645455,-2.8798786e-06,0.0004247884,1.648903e-05,2.0,42,0.02000937,3.0254972e-07,0,-2.7853731222545925e-08,2.0
149,149,24884.947,65688.78,12472.065,66862.31,-10.750556,103.70049025883782,0.007148082,-7.6052675e-07,0.00051279645,1.7842636e-05,2.0,42,0.01995271,2.984149e-07,0,-2.7934462061967037e-08,2.0
150,150,21553.963,67384.664,10295.0625,68166.57,-8.686506,104.1174964386446,0.0069653788,3.292287e-07,0.00071723916,1.6359842e-05,2.0,42,0.020165289,2.9582372e-07,0,-2.791204805165422e-08,2.0
151,151,18631.234,68003.836,7661.0483,68434.01,-6.42762,104.53349128502305,0.0070645744,-1.0158769e-06,0.0011150396,1.3974065e-05,2.0,42,0.020247934,2.9587534e-07,0,-2.7880578329274127e-08,2.0
152,152,16126.037,68936.41,5986.1753,69195.83,-4.9628983,104.94948389145429,0.007218566,-1.8471155e-06,0.0016487052,1.233906e-05,2.0,42,0.020152736,2.912421e-07,0,-2.7920838959643036e-08,2.0
153,153,13954.87,71196.51,3201.1514,71268.44,-2.5744102,105.36548695122474,0.0071196496,-8.344673e-07,0.0035627726,7.187967e-06,2.0,42,0.020424863,2.865906e-07,0,-2.7831319823603492e-08,2.0
154,154,12080.609,73415.33,2177.6277,73447.62,-1.6989955,105.78249550439068,0.0070901555,4.5141113e-07,0.006049892,5.3181366e-06,2.0,42,0.020447329,2.7839334e-07,0,-2.7823251081689864e-08,2.0
155,155,10447.592,67078.3,4224.64,67211.2,-3.60377,106.19848952410393,0.007353236,-3.0417289e-06,0.0036059043,1.424657e-05,2.0,42,0.018876072,2.808471e-07,0,-2.7997964837471102e-08,2.0
156,156,9045.586,67695.4,3269.5361,67774.305,-2.7651093,106.63025279800058,0.00697585,1.293842e-07,0.005381425,1.2523895e-05,2.0,42,0.021726241,3.2056752e-07,0,-2.793148831340374e-08,2.0
157,157,7827.7437,68075.16,3108.5105,68146.09,-2.6144764,107.10993716746452,0.0069469335,1.5750793e-07,0.006540805,1.3609869e-05,2.0,42,0.021904344,3.214321e-07,0,-2.7896058438047432e-08,2.0
158,158,6770.8345,67435.09,2762.0425,67491.63,-2.3454401,107.8234227479843,0.007809508,-4.624677e-06,0.008510353,1.4253071e-05,2.0,42,0.019847913,2.940796e-07,0,-2.8210722466932915e-08,2.0
159,159,5860.798,66397.055,1829.976,66422.266,-1.5787351,108.4299739501439,0.007199561,-1.2194465e-06,0.0148394555,1.1263708e-05,2.0,42,0.019844055,2.9875608e-07,0,-2.8418287345471744e-08,2.0
160,160,5071.625,66755.766,1833.6349,66780.945,-1.5733941,109.11072464916651,0.0071404986,-4.4706266e-07,0.01711434,1.2902704e-05,2.0,42,0.020052766,3.0027678e-07,0,-2.8443187149761882e-08,2.0
161,161,4388.5933,67820.99,999.00946,67828.35,-0.84391105,109.79081020146259,0.007277367,-1.1566792e-06,0.036301553,7.874843e-06,2.0,42,0.020441856,3.0137628e-07,0,-2.8684874435309106e-08,2.0
162,162,3798.7827,66761.11,739.86743,66765.21,-0.63494366,110.47081346042978,0.006959752,1.8190781e-07,0.05662677,6.9539115e-06,2.0,42,0.020312106,3.042319e-07,0,-2.8907703530691127e-08,2.0
163,163,3286.0488,65056.92,1174.3063,65067.52,-1.034102,111.15067749273294,0.0071347044,-7.970277e-07,0.041244376,1.3433804e-05,2.0,42,0.02001123,3.075456e-07,0,-2.9303321064483176e-08,2.0
164,164,2844.088,66498.695,1151.2273,66508.66,-0.99180716,111.83083768503275,0.007055333,-3.0215878e-07,0.048608925,1.4564039e-05,2.0,42,0.020438448,3.0730507e-07,0,-2.9168374747533655e-08,2.0
165,165,2460.7852,66465.92,598.3201,66468.62,-0.5157574,112.51068518399552,0.0070557613,-1.764388e-07,0.10809679,8.758843e-06,2.0,42,0.02050988,3.0856486e-07,0,-2.9546357783714012e-08,2.0
166,166,2129.3164,66180.65,474.25943,66182.35,-0.4105822,113.19082905628602,0.006990718,-1.1143735e-07,0.1576028,8.093037e-06,2.0,42,0.02053008,3.1020477e-07,0,-2.939178666161525e-08,2.0
167,167,1843.2289,67348.75,-2863.0625,67409.58,2.434235,113.87094756859005,0.0070262672,-1.6821712e-08,-0.03015852,-5.4403703e-05,2.0,42,0.020806957,3.0866468e-07,0,-2.976300295852753e-08,2.0
168,168,1594.4913,65969.39,1199.6805,65980.3,-1.0418326,114.55084400088526,0.007181153,-1.2108774e-06,0.08320173,2.7506483e-05,2.0,42,0.020489654,3.1054202e-07,0,-3.0187093926301345e-08,2.0
169,169,1380.4436,67079.24,634.79114,67082.24,-0.54219115,115.23069293985463,0.0068638735,9.934047e-07,0.1816229,1.6263619e-05,2.0,42,0.02076352,3.0952333e-07,0,-3.032640097088171e-08,2.0
170,170,1194.6187,64610.902,45.92562,64610.918,-0.040726002,115.91082339882269,0.0070998254,-1.4980432e-07,2.9009204,1.4656628e-06,2.0,42,0.020254005,3.134765e-07,0,-3.04072287208772e-08,2.0
171,171,1033.3434,65776.67,1514.254,65794.1,-1.3187813,116.59109471112606,0.0071804263,-5.8619133e-07,0.10171306,5.3876614e-05,2.0,42,0.020525152,3.1196038e-07,0,-3.067054083099682e-08,2.0
172,172,894.71045,65420.777,2746.3333,65478.4,-2.4038382,117.27083535674319,0.007086094,-2.8930643e-07,0.06477156,0.00011394487,2.0,42,0.020439422,3.1215518e-07,0,-3.062221460509345e-08,2.0
173,173,774.2569,65030.723,1365.0525,65045.047,-1.2025126,117.95095720238169,0.0070810635,-4.841255e-07,0.15058638,6.632175e-05,2.0,42,0.020387277,3.134332e-07,0,-3.0696479143268797e-08,2.0
174,174,669.7856,66087.0,1375.0358,66101.305,-1.1919496,118.63082555467554,0.0071061417,-6.0164973e-07,0.1728106,7.477876e-05,2.0,42,0.020621937,3.1197473e-07,0,-3.1123882992961626e-08,2.0
175,175,579.81464,66238.016,2693.4565,66292.76,-2.3285527,119.31081073364476,0.007050265,1.5229466e-07,0.101910986,0.00016823206,2.0,42,0.020613935,3.1095306e-07,0,-3.08639320617525e-08,2.0
176,176,501.44418,65703.02,1987.5889,65733.08,-1.7327322,119.98820596575388,0.0070922426,8.8761425e-07,0.15968752,0.00014600111,2.0,42,0.020474453,3.114787e-07,0,-3.020556034805131e-08,2.0
177,177,434.02762,65827.05,2514.3833,65875.05,-2.1874528,120.66821450475254,0.0072989617,-1.5319741e-06,0.1458382,0.00021246744,2.0,42,0.020514978,3.1142258e-07,0,-3.053190526659163e-08,2.0
178,178,375.6009,65712.49,2543.8171,65761.71,-2.2168882,121.34744392367429,0.0070628976,-5.858185e-07,0.16657417,0.00024924887,2.0,42,0.02045793,3.110918e-07,0,-3.086008397725652e-08,2.0
179,179,325.10385,66477.4,3203.7947,66554.555,-2.7591634,122.02669496931048,0.0071281646,-6.8173813e-07,0.15280351,0.00035408468,2.0,42,0.020629171,3.099588e-07,0,-3.110271190057783e-08,2.0
180,180,281.3503,66231.01,4526.402,66385.5,-3.9096656,122.70380076146103,0.0071281833,-7.1228334e-07,0.12497399,0.00058100437,2.0,42,0.020562228,3.0973973e-07,0,-3.1343872732143415e-08,2.0
181,181,243.36427,65153.18,4245.4546,65291.35,-3.728187,123.38713447391638,0.0072981417,-1.8985168e-06,0.15404199,0.0006512927,2.0,42,0.020293681,3.1081728e-07,0,-3.1615047744007265e-08,2.0
182,182,210.60631,66860.96,5237.23,67065.766,-4.4788423,124.06419141273363,0.00757078,-3.2812459e-06,0.14429362,0.00087993103,2.0,42,0.020617686,3.074249e-07,0,-3.177309237395972e-08,2.0
183,183,182.27473,66645.56,5748.3657,66893.01,-4.9297204,124.7362593379512,0.007511922,-2.4785033e-06,0.15189701,0.0011216996,2.0,42,0.02052892,3.0689185e-07,0,-3.2382326022152615e-08,2.0
184,184,157.72879,66490.14,6904.829,66847.7,-5.9287667,125.42464697071046,0.007124177,-4.09439e-07,0.14613566,0.0015591544,2.0,42,0.020472938,3.062624e-07,0,-3.235454005542455e-08,2.0
185,185,136.52892,67841.94,7393.579,68243.63,-6.219687,126.09652537587681,0.0069457595,6.2127486e-07,0.15766698,0.001850657,2.0,42,0.020658746,3.027205e-07,0,-3.2665740185179044e-08,2.0
186,186,118.14758,67215.32,8774.389,67785.61,-7.4374204,126.78490511528798,0.0069925254,5.76202e-07,0.15352477,0.002572392,2.0,42,0.020504497,3.024904e-07,0,-3.2303784447693216e-08,2.0
187,187,102.25773,67182.36,9769.433,67888.96,-8.273766,127.45133512027678,0.007245172,-2.1842266e-06,0.15931426,0.0032990964,2.0,42,0.020442525,3.0111707e-07,0,-3.259067895095965e-08,2.0
188,188,88.4436,68982.41,9762.192,69669.74,-8.054847,128.141305686353,0.007062059,3.1045037e-08,0.18433437,0.0036192003,2.0,42,0.02064703,2.9635578e-07,0,-3.26781302205467e-08,2.0
189,189,76.54279,69160.84,12442.851,70271.234,-10.199079,128.8087378781056,0.0070780637,3.7896194e-07,0.1671075,0.005239388,2.0,42,0.02068448,2.9435205e-07,0,-3.344057917489529e-08,2.0
190,190,66.250786,69798.555,12973.95,70994.09,-10.529799,129.47699118981836,0.0070452346,-4.8542995e-07,0.18516414,0.006183821,2.0,42,0.020621205,2.9046367e-07,0,-3.373040632723247e-08,2.0
191,191,57.329906,70489.445,14835.641,72033.73,-11.885357,130.13164724761373,0.006885784,1.2467059e-06,0.18712534,0.007937312,2.0,42,0.020677466,2.8705256e-07,0,-3.352290391605214e-08,2.0
192,192,49.60321,70811.02,15825.1875,72557.82,-12.597726,130.81735336015117,0.0071186624,-1.6638184e-07,0.20275028,0.009644745,2.0,42,0.02055014,2.8322432e-07,0,-3.3503623364918214e-08,2.0
193,193,42.92585,71501.25,17133.102,73525.31,-13.475124,131.52545963376178,0.007101074,-4.802149e-07,0.21640399,0.0117506925,2.0,42,0.02052297,2.7912796e-07,0,-3.40910035821182e-08,2.0
194,194,37.1518,72312.08,20556.014,75177.03,-15.868758,132.1691597176541,0.007020678,1.707522e-08,0.20840177,0.015581486,2.0,42,0.02054143,2.7324077e-07,0,-3.4321902016493965e-08,2.0
195,195,32.150223,73092.38,24154.752,76980.18,-18.28711,132.80836825471488,0.0070258575,-2.5224384e-07,0.20494322,0.020178128,2.0,42,0.020586874,2.6743083e-07,0,-3.3636761095880985e-08,2.0
196,196,27.835518,75094.5,25010.365,79149.875,-18.420435,133.53634810258518,0.007080532,-4.966991e-07,0.22861291,0.022826556,2.0,42,0.02061858,2.6050049e-07,0,-3.403994156436063e-08,2.0
197,197,24.082958,75372.875,28699.88,80652.055,-20.845432,134.23839346927707,0.007245302,-1.0337541e-06,0.2302662,0.029158121,2.0,42,0.020569377,2.5503846e-07,0,-3.391453732499094e-08,2.0
198,198,20.833313,76587.25,31329.752,82747.57,-22.248129,134.8927650204132,0.007113334,-6.934734e-07,0.24383993,0.034954913,2.0,42,0.020531904,2.4812698e-07,0,-3.350875313618317e-08,2.0
199,199,18.021912,78486.12,35057.598,85959.91,-24.069006,135.63873038918246,0.008499665,-6.75567e-06,0.2519052,0.04189957,2.0,42,0.020592932,2.3956437e-07,0,-3.374947370692421e-08,2.0
200,200,15.604198,79285.766,37200.574,87579.195,-25.135788,136.29301786024007,0.0070623755,4.650249e-08,0.27417573,0.049468234,2.0,42,0.020432517,2.3330331e-07,0,-3.395733778390723e-08,2.0
201,201,13.500899,80835.0,43631.25,91858.49,-28.358263,137.04099312244216,0.0072645764,-8.8456756e-07,0.2701841,0.060956,2.0,42,0.020587599,2.2412297e-07,0,-3.38994127197072e-08,2.0
202,202,11.686608,81309.82,55358.707,98366.016,-34.24847,137.6318926171807,0.0071482123,-2.3343344e-07,0.24600601,0.07791614,2.0,42,0.021037528,2.1386988e-07,0,-3.448236574081519e-08,2.0
203,203,10.113269,83808.6,54800.637,100134.87,-33.179806,138.30551259577624,0.0070525752,-9.4249157e-07,0.2871726,0.08600893,2.0,42,0.020590955,2.0563222e-07,0,-3.448961496817798e-08,2.0
204,204,8.748621,86194.08,59523.83,104749.73,-34.628147,139.07240247222944,0.007002866,2.1552462e-07,0.30562556,0.09868828,2.0,42,0.02050526,1.957548e-07,0,-3.306713979330884e-08,2.0
205,205,7.570237,88527.664,67641.99,111411.79,-37.38263,140.26199932876625,0.0070304596,-1.04727384e-07,0.3108095,0.11456837,2.0,43,0.0206136,1.850217e-07,0,-3.392562626120288e-08,2.0
206,206,6.554112,91070.44,76186.12,118735.625,-39.91459,140.79832063420326,0.0072377375,-1.0162669e-07,0.3187355,0.13122605,2.0,43,0.020717358,1.7448309e-07,0,-3.507147091349753e-08,2.0
207,207,5.669445,98507.53,86078.21,130817.4,-41.14773,141.40811874318752,0.0069149057,-1.3509253e-07,0.3261267,0.14120232,2.0,43,0.021349581,1.6320139e-07,0,-3.402540267689859e-08,2.0
208,208,4.907347,93267.48,96945.16,134525.78,-46.10765,142.10055290939636,0.007188997,-2.5748275e-07,0.33453935,0.17373544,2.0,43,0.02053352,1.5263633e-07,0,-3.591868126763467e-08,2.0
209,209,4.245922,97505.05,109511.36,146628.69,-48.31926,142.888288706803,0.0071454733,4.64894e-08,0.34228584,0.1909279,2.0,43,0.020696083,1.411462e-07,0,-3.346042971718255e-08,2.0
210,210,3.6747382,99856.13,122908.26,158359.36,-50.90806,143.7879616562277,0.006960106,-3.41296e-07,0.35238114,0.21226935,2.0,43,0.02055805,1.2981897e-07,0,-3.479818453372196e-08,2.0
211,211,3.180988,103080.77,139807.25,173700.06,-53.59841,144.81617565170745,0.007157388,-1.6912786e-07,0.35787255,0.2318397,2.0,43,0.020619031,1.187048e-07,0,-3.638868270018235e-08,2.0
212,212,2.752818,107273.78,158452.38,191349.98,-55.901623,145.99513053437113,0.007092616,8.994012e-09,0.36487478,0.2501984,2.0,43,0.020628864,1.07806976e-07,0,-3.445156771886756e-08,2.0
213,213,2.3804083,110372.08,180587.2,211645.3,-58.567375,147.35004990542075,0.0070779216,-1.821954e-07,0.3702386,0.26954943,2.0,43,0.020596335,9.731534e-08,0,-3.323548960639558e-08,2.0
214,214,2.060257,115209.66,205251.31,235374.95,-60.694057,148.9062681659998,0.007054914,-2.388011e-07,0.3763681,0.2861964,2.0,43,0.020598551,8.7513776e-08,0,-3.4960484486659854e-08,2.0
215,215,1.7836765,121032.65,232356.61,261989.5,-62.485363,150.69465846430467,0.0070608077,-1.6802952e-07,0.38401574,0.30205867,2.0,43,0.020533292,7.8374484e-08,0,-3.6882597027689217e-08,2.0
216,216,1.5427545,119083.0,264745.1,290294.22,-65.78167,152.75317253536195,0.007164165,-1.8248583e-07,0.38966855,0.32409656,2.0,43,0.020389728,7.0238144e-08,0,-3.661408961454112e-08,2.0
217,217,1.3354719,134830.81,302544.8,331229.1,-65.97958,155.12495678136474,0.007238996,-2.7623415e-07,0.3939088,0.3286383,2.0,43,0.02060637,6.221184e-08,0,-3.4761856832503014e-08,2.0
218,218,1.1556969,145421.55,343371.28,372895.78,-67.04681,157.85643365772557,0.0070704618,-1.647319e-07,0.40106267,0.3400676,2.0,43,0.020560151,5.5136454e-08,0,-3.3502816379336254e-08,2.0
219,219,1.0000616,156953.0,390783.28,421124.47,-68.11778,161.0052575673035,0.007098545,-1.9471472e-07,0.40724653,0.35067788,2.0,43,0.020571385,4.8848705e-08,0,-3.4083962175032745e-08,2.0

File: data/split_cycle/12122023_9_PEGMEA_1_PEGDA_0_Aerosil380_30_LiTFSI_RUN_1_C01_RUN_1.csv
True,index,freq,Re(Z),Im(Z),Z,Phase(Z),time,Ewe_meas,I_meas,Cs,Cp,cycle_number,I_Range,Ewe,I,Ns,(QQo),cycle
0,0,7000018.5,441.90765,1986.4366,2034.9971,-77.45808,2.46749443715089,-0.005914145,1.9096572e-06,1.1445803e-05,1.0906066e-05,1.0,40,0.010081863,4.9542396e-06,0,2.2915202296442455e-10,1.0
1,1,6057573.0,518.0691,2120.3362,2182.7095,-76.26973,3.019499796704622,-0.005883496,1.4430966e-05,1.2391297e-05,1.1693226e-05,1.0,40,0.014286391,6.5452555e-06,0,-2.4010005341905424e-09,1.0
2,2,5242039.0,502.20746,2565.0479,2613.7488,-78.922264,3.435488989838632,-0.0058764718,2.0087016e-05,1.1836531e-05,1.1399549e-05,1.0,40,0.01990086,7.6139145e-06,0,-2.57289855762287e-09,1.0
3,3,4536288.0,454.36807,2886.3167,2921.8613,-81.05383,4.667489288345678,-0.0058992393,6.071787e-07,1.2155576e-05,1.1861628e-05,1.0,40,0.020201946,6.9140674e-06,0,-7.64618607743412e-10,1.0
4,4,3925558.5,638.91583,3339.6333,3400.2007,-79.16943,5.083496028062655,-0.0058871475,-5.3274027e-05,1.21400335e-05,1.1711388e-05,1.0,40,0.019241028,5.658792e-06,0,-3.656275805585412e-09,1.0
5,5,3397055.0,736.8673,3736.245,3808.2148,-78.84323,5.499501167825656,-0.0059131016,-3.4687244e-05,1.2539557e-05,1.2070077e-05,1.0,40,0.020320646,5.336003e-06,0,-3.0345899877172794e-09,1.0
6,6,2939708.2,817.28687,4209.357,4287.965,-79.01219,6.0514810874301475,-0.005932143,-1.4184107e-05,1.2861752e-05,1.2394506e-05,1.0,40,0.02025179,4.722938e-06,0,-2.6602700802477053e-09,1.0
7,7,2543924.5,946.6262,4845.416,4937.019,-78.945625,6.603489033615915,-0.0059457445,-2.2965847e-05,1.29117425e-05,1.243705e-05,1.0,40,0.020678693,4.1884978e-06,0,-1.1188980659192617e-08,1.0
8,8,2201436.2,1053.798,5688.018,5784.811,-79.50403,7.322490054444643,-0.006025283,3.9341094e-06,1.27102185e-05,1.2288437e-05,1.0,41,0.01997231,3.452543e-06,0,-8.697154075437968e-09,1.0
9,9,1905053.1,1256.854,6585.148,6704.018,-79.194374,7.874500080681173,-0.0059139025,-1.7920787e-06,1.2686666e-05,1.22407555e-05,1.0,41,0.020345677,3.034848e-06,0,-8.806771195196462e-09,1.0
10,10,1648567.4,1437.3494,7403.9854,7542.213,-79.01372,8.426502293528756,-0.005872894,-7.752915e-06,1.3039108e-05,1.2565548e-05,1.0,41,0.019924348,2.6417113e-06,0,-8.903115701126613e-09,1.0
11,11,1426616.2,1834.8058,8721.319,8912.234,-78.11928,8.978487439773744,-0.0059084436,-3.2445782e-06,1.2791775e-05,1.2249602e-05,1.0,41,0.020587169,2.3099897e-06,0,-8.491336516230143e-09,1.0
12,12,1234551.2,2210.5813,9680.341,9929.535,-77.136635,9.530480692657875,-0.0059709717,1.7553734e-06,1.3317427e-05,1.265738e-05,1.0,41,0.02035279,2.0497223e-06,0,-8.473260960949839e-09,1.0
13,13,1068345.5,2696.775,11356.499,11672.304,-76.64166,10.082481625518994,-0.0060364623,4.7143762e-06,1.31178895e-05,1.24176595e-05,1.0,41,0.020788062,1.7809734e-06,0,-8.238939638943065e-09,1.0
14,14,924510.06,3660.9895,12615.164,13135.646,-73.816986,10.634500185056822,-0.0058885077,-4.8050856e-06,1.3646321e-05,1.2586312e-05,1.0,41,0.020278934,1.5438094e-06,0,-8.682703471489262e-09,1.0
15,15,800039.0,4279.81,14237.152,14866.516,-73.26877,11.186493997956859,-0.005925995,-5.1588986e-06,1.3972876e-05,1.2814855e-05,1.0,41,0.02070549,1.39276e-06,0,-8.342456082278065e-09,1.0
16,16,692334.1,6005.087,16074.883,17159.922,-69.51584,11.738500797509914,-0.005921169,-4.2222223e-06,1.4300677e-05,1.2549361e-05,1.0,41,0.020345658,1.1856498e-06,0,-8.594088420301837e-09,1.0
17,17,599122.25,7390.657,17667.525,19151.064,-67.29953,12.290489197097486,-0.0059129153,-5.127241e-06,1.5035884e-05,1.27966e-05,1.0,41,0.020793851,1.0857805e-06,0,-9.031338536263749e-09,1.0
18,18,518454.94,9112.647,19988.23,21967.469,-65.49173,12.842493623291375,-0.0059827096,-2.0825778e-06,1.5358004e-05,1.2715207e-05,1.0,41,0.02040685,9.289577e-07,0,-9.812199037905126e-09,1.0
19,19,448662.03,11399.301,21674.436,24489.287,-62.258636,13.394494662847137,-0.0058587715,-7.5257285e-06,1.6366395e-05,1.2820245e-05,1.0,41,0.020263191,8.274308e-07,0,-9.816419875082577e-09,1.0
20,20,388258.97,14456.162,23126.393,27272.893,-57.990757,13.946481009043055,-0.0059202746,-4.0900068e-06,1.7725184e-05,1.2745126e-05,1.0,41,0.02102683,7.7097906e-07,0,-9.542327289280037e-09,1.0
21,21,335983.9,21825.943,24126.668,32534.104,-47.866253,14.498489995283308,-0.0059007113,-3.7957834e-06,1.9633795e-05,1.0797452e-05,1.0,41,0.02084762,6.4079285e-07,0,-8.083937847209831e-09,1.0
22,22,290751.2,20425.602,26006.303,33068.61,-51.853565,15.05049751480692,-0.005998044,2.1017395e-06,2.1048445e-05,1.3018033e-05,1.0,41,0.02069478,6.258134e-07,0,-8.800901349281453e-09,1.0
23,23,251605.19,24428.1,26652.037,36153.33,-47.49298,15.60247930107289,-0.0059284912,-5.239342e-07,2.3733955e-05,1.28983565e-05,1.0,41,0.020280488,5.609577e-07,0,-8.325909696424105e-09,1.0
24,24,217729.38,27657.936,26736.584,38468.25,-44.0296,16.154490073939087,-0.005977791,2.0402872e-06,2.7339918e-05,1.3207e-05,1.0,41,0.020231541,5.259283e-07,0,-7.892387579998525e-09,1.0
25,25,188418.58,32133.656,27264.281,42141.582,-40.313435,16.706485673465068,-0.005897954,-7.0862543e-06,3.0981493e-05,1.2967874e-05,1.0,41,0.020793451,4.9341884e-07,0,-8.35796029410258e-09,1.0
26,26,163051.14,35517.926,26427.83,44271.36,-36.651836,17.258490713051287,-0.005955004,2.172501e-06,3.6934718e-05,1.31617035e-05,1.0,41,0.020230433,4.5696436e-07,0,-8.688135281665332e-09,1.0
27,27,141098.2,38985.29,25306.766,46478.867,-32.989067,17.810484392597573,-0.005970711,2.4630015e-06,4.4571985e-05,1.3213693e-05,1.0,41,0.02031407,4.3706032e-07,0,-8.061675697001016e-09,1.0
28,28,122105.11,41915.57,22677.404,47656.895,-28.414532,18.226502305682516,-0.0058882097,-5.922391e-06,5.7476853e-05,1.3014521e-05,1.0,41,0.021895392,4.5943807e-07,0,-8.05171499348805e-09,1.0
29,29,105663.59,44356.0,21865.29,49452.457,-26.240993,18.77849894526298,-0.005933857,-1.83155e-07,6.888736e-05,1.34671045e-05,1.0,41,0.020392053,4.123567e-07,0,-7.408597997414606e-09,1.0
30,30,91439.65,46971.32,20219.79,51138.49,-23.290474,19.19448672499857,-0.005963985,4.2525558e-06,8.608133e-05,1.3457564e-05,1.0,41,0.02163537,4.230741e-07,0,-7.415422988750543e-09,1.0
31,31,79127.08,48345.273,20904.207,52671.164,-23.383366,19.746481017878978,-0.0059326277,1.3419689e-06,9.6219104e-05,1.515594e-05,1.0,41,0.020123776,3.820644e-07,0,-6.239204334690384e-09,1.0
32,32,68475.36,52404.395,18629.492,55617.25,-19.570038,20.32849707218702,-0.0059526754,-5.733469e-07,0.00012476271,1.3998058e-05,1.0,42,0.019304384,3.4709345e-07,0,-6.490571435505959e-09,1.0
33,33,59252.523,53702.96,16662.697,56228.582,-17.237822,20.744493891921593,-0.005871124,-6.8062735e-07,0.00016120108,1.4156122e-05,1.0,42,0.019827118,3.5261635e-07,0,-6.566319175715682e-09,1.0
34,34,51282.285,55205.1,15083.8125,57228.703,-15.282044,21.160488338355208,-0.0059566996,1.2472275e-07,0.00020575085,1.4293418e-05,1.0,42,0.020279773,3.5436366e-07,0,-6.62545948313288e-09,1.0
35,35,44369.8,56127.035,12839.299,57576.832,-12.884957,21.577489638206316,-0.005900618,-1.0061941e-06,0.00027937745,1.3892436e-05,1.0,42,0.020608408,3.5792883e-07,0,-6.674524814759053e-09,1.0
36,36,38403.727,56248.258,11797.971,57472.242,-11.845961,21.993491337954765,-0.005982784,3.2978602e-07,0.0003512687,1.4802593e-05,1.0,42,0.020768026,3.613575e-07,0,-6.6373902350140355e-09,1.0
37,37,33226.32,57423.95,10268.848,58334.887,-10.138761,22.409498371038353,-0.0058810734,-9.678256e-07,0.0004664619,1.4454494e-05,1.0,42,0.020983286,3.597039e-07,0,-6.765995233456618e-09,1.0
38,38,28754.086,58109.332,8740.601,58763.02,-8.554102,22.825491830793908,-0.006017346,5.3503527e-07,0.000633256,1.40105e-05,1.0,42,0.0211272,3.5953224e-07,0,-6.82043373674822e-09,1.0
39,39,24884.947,58439.17,7564.6265,58926.74,-7.375608,23.241499743860913,-0.0060040057,2.0835103e-07,0.0008454656,1.3933047e-05,1.0,42,0.021182725,3.5947562e-07,0,-6.749777213070019e-09,1.0
40,40,21553.963,58792.867,6462.689,59147.0,-6.27294,23.657497576990863,-0.0060240347,6.333765e-07,0.0011425619,1.364083e-05,1.0,42,0.0211988,3.584087e-07,0,-6.63944371345969e-09,1.0
41,41,18631.234,58638.395,5685.1997,58913.35,-5.53772,24.07348039673525,-0.005945577,-2.83165e-07,0.0015025634,1.3992547e-05,1.0,42,0.021080315,3.5781898e-07,0,-6.538307304650301e-09,1.0
42,42,16126.037,58811.29,4679.378,58997.156,-4.549211,24.48950348314247,-0.0059937583,2.4876917e-07,0.0021091348,1.3268396e-05,1.0,42,0.020940987,3.549491e-07,0,-6.571637418866337e-09,1.0
43,43,13954.87,59549.754,4654.897,59731.41,-4.469619,24.905498969572363,-0.0060250037,4.6295858e-07,0.0024501025,1.4879862e-05,1.0,42,0.020838553,3.4887094e-07,0,-6.707489375066366e-09,1.0
44,44,12080.609,58850.137,3631.1309,58962.055,-3.5307488,25.321480802696897,-0.0060298294,7.0322295e-07,0.0036281846,1.3760302e-05,1.0,42,0.020476267,3.4727873e-07,0,-6.828339811200913e-09,1.0
45,45,10447.592,59059.586,2601.46,59116.85,-2.5221374,25.737504422460916,-0.006038642,8.287565e-07,0.0058558076,1.133962e-05,1.0,42,0.020108612,3.4015025e-07,0,-6.901352521498754e-09,1.0
46,46,9045.586,58636.887,2397.658,58685.887,-2.3415158,26.31026503632893,-0.005974549,7.406711e-08,0.007338312,1.2249076e-05,1.0,42,0.02033604,3.465235e-07,0,-6.981429743888157e-09,1.0
47,47,7827.7437,58675.62,1848.1606,58704.72,-1.8041021,26.7909340991755,-0.0059865853,2.6759626e-08,0.0110012945,1.0903784e-05,1.0,42,0.02053519,3.4980476e-07,0,-7.182843144901893e-09,1.0
48,48,6770.8345,58487.74,1820.6398,58516.07,-1.78296,27.329416791413678,-0.00599918,2.8434525e-07,0.012910822,1.2498321e-05,1.0,42,0.02066582,3.5316486e-07,0,-7.3995969809238385e-09,1.0
49,49,5860.798,58491.3,1588.6688,58512.87,-1.5558151,27.93597010022495,-0.0059341183,-6.251186e-07,0.017093461,1.2600678e-05,1.0,42,0.020859277,3.564904e-07,0,-7.766872999136846e-09,1.0
50,50,5071.625,58160.58,1373.5586,58176.797,-1.3528835,28.61671421257779,-0.005988411,1.8898575e-07,0.022846824,1.2735634e-05,1.0,42,0.020947637,3.6006858e-07,0,-7.979083947613535e-09,1.0
51,51,4388.5933,58097.395,2957.3867,58172.617,-2.914066,29.296841044866596,-0.0059601837,4.389703e-08,0.012262717,3.1693173e-05,1.0,42,0.021063827,3.6209178e-07,0,-7.802666556601779e-09,1.0
52,52,3798.7827,58017.383,1634.6896,58040.406,-1.6139308,29.976810783831752,-0.005973785,-6.599053e-08,0.025629517,2.0330595e-05,1.0,42,0.02116742,3.6470144e-07,0,-7.648928880499283e-09,1.0
53,53,3286.0488,58057.945,1843.719,58087.215,-1.8189039,30.656688976137957,-0.0059615253,2.0612293e-07,0.026269473,2.646548e-05,1.0,42,0.021276003,3.6627685e-07,0,-7.784447266041007e-09,1.0
54,54,2844.088,57868.246,1902.4489,57899.508,-1.8829507,31.33682783509721,-0.0059127477,-3.8466573e-07,0.029414678,3.1757063e-05,1.0,42,0.021318162,3.6819245e-07,0,-7.546148057370615e-09,1.0
55,55,2460.7852,58068.7,2090.998,58106.336,-2.062275,32.01671448073466,-0.005987535,-1.453332e-07,0.030930916,4.0054663e-05,1.0,42,0.021417985,3.685998e-07,0,-7.359950919075055e-09,1.0
56,56,2129.3164,57947.633,2330.329,57994.47,-2.3028746,32.696847819694085,-0.005972835,2.1189686e-07,0.032074705,5.1787392e-05,1.0,42,0.02141896,3.6932764e-07,0,-7.349975316826216e-09,1.0
57,57,1843.2289,57947.086,2711.7966,58010.504,-2.6793623,33.3769296919927,-0.00594008,-9.9700785e-08,0.031840783,6.958005e-05,1.0,42,0.021429842,3.6941313e-07,0,-7.425127871076458e-09,1.0
58,58,1594.4913,58138.99,3013.0112,58217.008,-2.9666586,34.056817884295015,-0.005912654,-1.8649406e-07,0.033128154,8.873582e-05,1.0,42,0.021485344,3.6905612e-07,0,-7.435846183675999e-09,1.0
59,59,1380.4436,58249.24,3439.6655,58350.707,-3.3794386,34.73669759659242,-0.0059903488,1.03499374e-07,0.033518553,0.00011647304,1.0,42,0.02148916,3.6827592e-07,0,-7.11090571891029e-09,1.0
60,60,1194.6187,58359.984,3876.2642,58488.574,-3.7999983,35.41684400221857,-0.0058952523,-2.1610752e-07,0.034369837,0.00015096008,1.0,42,0.021506617,3.677063e-07,0,-7.322128041634654e-09,1.0
61,61,1033.3434,58594.402,4255.03,58748.695,-4.153435,36.09710472784354,-0.0059846845,1.8451836e-07,0.03619702,0.00018988104,1.0,42,0.02152224,3.6634415e-07,0,-7.5351715019478e-09,1.0
62,62,894.71045,58828.004,4856.044,59028.09,-4.7188654,36.776813320146175,-0.005905742,-2.4050715e-07,0.03663153,0.00024791498,1.0,42,0.021530824,3.6475555e-07,0,-7.434674497332594e-09,1.0
63,63,774.2569,59257.906,4359.18,59418.027,-4.207262,37.45693540578941,-0.0059887464,-9.150612e-08,0.047155272,0.0002538069,1.0,42,0.021538839,3.624967e-07,0,-7.133603276644054e-09,1.0
64,64,669.7856,59410.387,6038.9575,59716.523,-5.804076,38.13682898474508,-0.0059189517,-1.3937263e-07,0.039347976,0.00040239937,1.0,42,0.021539176,3.606904e-07,0,-7.3011487510888805e-09,1.0
65,65,579.81464,60000.152,6815.8726,60386.043,-6.4808803,38.81683336371498,-0.005987554,1.3441647e-07,0.040272586,0.0005130731,1.0,42,0.021611637,3.5789125e-07,0,-7.489094725075221e-09,1.0
66,66,501.44418,60072.844,7449.728,60533.008,-7.069248,39.49419352921541,-0.0059875725,2.914265e-07,0.04260466,0.0006452878,1.0,42,0.021514386,3.5541578e-07,0,-7.530207441470161e-09,1.0
67,67,434.02762,60672.676,8128.1475,61214.707,-7.630323,40.17419137482648,-0.005959513,-1.3043302e-07,0.04511399,0.0007953949,1.0,42,0.021606533,3.529631e-07,0,-7.206792962978807e-09,1.0
68,68,375.6009,61153.523,9189.138,61840.066,-8.545526,40.852431673702085,-0.0059243925,-1.593021e-07,0.04611251,0.001018189,1.0,42,0.021550557,3.4848858e-07,0,-6.9716257164055146e-09,1.0
69,69,325.10385,61778.582,10022.873,62586.35,-9.215296,41.53170869267342,-0.0059198462,-1.322955e-07,0.048843388,0.0012526535,1.0,42,0.021553839,3.443856e-07,0,-6.9380110882535126e-09,1.0
70,70,281.3503,62418.73,10994.327,63379.594,-9.989513,42.20878256481956,-0.0059989938,1.9401631e-07,0.051452216,0.001548255,1.0,42,0.021547355,3.3997307e-07,0,-7.139640411739645e-09,1.0
71,71,243.36427,63219.95,11926.581,64335.1,-10.683414,42.89211059725494,-0.0059010466,-3.3754452e-07,0.054833673,0.0018844443,1.0,42,0.021547372,3.3492404e-07,0,-6.786431526312666e-09,1.0
72,72,210.60631,63793.426,13425.468,65190.832,-11.884592,43.56920790942968,-0.005997671,4.3074073e-07,0.056288455,0.00238729,1.0,42,0.021502823,3.2984428e-07,0,-6.759989543507662e-09,1.0
73,73,182.27473,65061.527,15748.438,66940.39,-13.606987,44.24028578129946,-0.0059104557,-2.8893388e-07,0.0554442,0.0030687016,1.0,42,0.021634461,3.2318994e-07,0,-6.6294167186021155e-09,1.0
74,74,157.72879,66041.89,16410.164,68050.164,-13.9543085,44.92864466735409,-0.0059880195,4.7837694e-09,0.06148883,0.0035757218,1.0,42,0.02159367,3.173199e-07,0,-6.303524747301608e-09,1.0
75,75,136.52892,67155.78,17880.043,69495.29,-14.908979,45.60051157922135,-0.0060112537,4.169569e-07,0.0651969,0.0043157204,1.0,42,0.021578781,3.1050712e-07,0,-6.681081825106233e-09,1.0
76,76,118.14758,68224.83,19556.316,70972.37,-15.994693,46.288886411930434,-0.005951278,2.2288282e-07,0.0688824,0.005230025,1.0,42,0.021551723,3.0366357e-07,0,-6.616095370652047e-09,1.0
77,77,102.25773,69707.76,21229.502,72868.805,-16.938118,46.95534311022493,-0.0059497873,-1.7308696e-07,0.073313534,0.0062227235,1.0,42,0.02155851,2.9585377e-07,0,-6.739202192450586e-09,1.0
78,78,88.4436,71220.11,22997.252,74841.016,-17.895472,47.64529543634853,-0.005907363,-2.8688697e-07,0.078248814,0.007388398,1.0,42,0.021535764,2.877535e-07,0,-6.698642212496756e-09,1.0
79,79,76.54279,73203.64,25188.418,77415.95,-18.98767,48.31273797474569,-0.0059230137,-2.1182761e-07,0.08254959,0.00873888,1.0,42,0.021604987,2.790767e-07,0,-6.811829208099073e-09,1.0
80,80,66.250786,74789.81,27395.62,79649.45,-20.117857,48.980984939815244,-0.005956588,-1.403074e-07,0.08768958,0.010373961,1.0,42,0.02156174,2.7070794e-07,0,-6.808383217964447e-09,1.0
81,81,57.329906,76461.51,29809.238,82066.76,-21.298792,49.63563729092493,-0.0059691085,8.7663885e-08,0.09312966,0.012287266,1.0,42,0.021526786,2.6230822e-07,0,-6.697187684571886e-09,1.0
82,82,49.60321,78896.15,32131.607,85188.27,-22.159328,50.321347856806824,-0.0059345653,-7.697212e-09,0.09985686,0.014206371,1.0,42,0.021541035,2.5286386e-07,0,-6.679417707069775e-09,1.0
83,83,42.92585,81324.43,34922.305,88505.54,-23.239634,51.02943210376543,-0.005913828,1.6309494e-07,0.10616915,0.016529635,1.0,42,0.02155652,2.4356126e-07,0,-6.749229495003117e-09,1.0
84,84,37.1518,84204.27,37755.6,92281.336,-24.150562,51.67318208099459,-0.005913139,-3.2153048e-07,0.113464214,0.018993016,1.0,42,0.02159109,2.3397028e-07,0,-6.9832113896176235e-09,1.0
85,85,32.150223,86864.45,40978.68,96045.23,-25.255796,52.31237211133703,-0.00592987,-2.0400597e-07,0.12080313,0.021990875,1.0,42,0.021592198,2.2481282e-07,0,-6.856436349858984e-09,1.0
86,86,27.835518,89564.83,44119.63,99841.875,-26.224855,53.04033227925538,-0.0059609665,-3.6000118e-09,0.12959522,0.025306216,1.0,42,0.021543011,2.157713e-07,0,-7.156904706948285e-09,1.0
87,87,24.082958,92934.445,47734.56,104476.79,-27.186705,53.742376952577615,-0.0059585627,-5.0349048e-08,0.13844503,0.028900381,1.0,42,0.021571597,2.0647263e-07,0,-7.141862884201513e-09,1.0
88,88,20.833313,96506.43,51690.61,109477.9,-28.174314,54.39676775706175,-0.00594485,7.760993e-09,0.14779173,0.032947354,1.0,42,0.021614581,1.9743328e-07,0,-6.416925914730864e-09,1.0
89,89,18.021912,100019.766,54987.164,114138.26,-28.800367,55.142731899162754,-0.0055154446,-2.6682962e-06,0.1606046,0.037275042,1.0,42,0.021526001,1.8859585e-07,0,-7.20362749913993e-09,1.0
90,90,15.604198,103565.65,59573.977,119477.625,-29.908766,55.797024010214955,-0.0059136604,-6.89751e-08,0.17120722,0.042565927,1.0,42,0.021518586,1.8010557e-07,0,-6.889853953361354e-09,1.0
91,91,13.500899,108073.664,64476.707,125845.79,-30.820286,56.545011965732556,-0.0059321523,-9.058061e-08,0.182833,0.047993556,1.0,42,0.021560127,1.713218e-07,0,-6.723498122050161e-09,1.0
92,92,11.686608,114344.01,70531.37,134347.4,-31.667732,57.35989744446124,-0.005973543,-1.04011235e-07,0.19308536,0.053217612,1.0,43,0.021574,1.6058368e-07,0,-7.3718804202963385e-09,1.0
93,93,10.113269,119225.92,75726.195,141241.9,-32.42162,58.03350382306962,-0.0059488933,-1.1753147e-07,0.20781766,0.059737574,1.0,43,0.021566465,1.5269168e-07,0,-6.6202397263341875e-09,1.0
94,94,8.748621,123896.72,81384.72,148235.86,-33.29993,58.80036207285593,-0.005971642,-6.180259e-08,0.22353095,0.0673778,1.0,43,0.021532783,1.4526029e-07,0,-6.273997228363834e-09,1.0
95,95,7.570237,129020.6,88367.08,156381.12,-34.407505,59.676006487803534,-0.0059220446,-1.715477e-07,0.23791409,0.07596831,1.0,43,0.021566117,1.3790742e-07,0,-7.717476538898488e-09,1.0
96,96,6.554112,134271.62,95397.34,164710.42,-35.393044,60.21230224656756,-0.0059468807,2.0705738e-08,0.2545482,0.085388705,1.0,43,0.021567553,1.3094225e-07,0,-6.168992172122609e-09,1.0
97,97,5.669445,139476.48,103194.28,173501.44,-36.49658,60.82214827553253,-0.006011328,-2.512085e-07,0.27203447,0.09623411,1.0,43,0.021573676,1.2434292e-07,0,-7.877687587728715e-09,1.0
98,98,4.907347,144666.16,111798.69,182831.19,-37.697018,61.51455004172749,-0.0058711427,4.3759847e-08,0.2900926,0.10846996,1.0,43,0.021569876,1.1797701e-07,0,-5.998489163360383e-09,1.0
99,99,4.245922,149697.53,121582.27,192851.23,-39.08303,62.30231146587175,-0.0059615625,-3.404494e-07,0.30830306,0.12253877,1.0,43,0.0215568,1.1177942e-07,0,-7.401610000483819e-09,1.0
100,100,3.6747382,154776.52,131845.55,203319.98,-40.425842,63.201948468602495,-0.00594104,-5.658975e-08,0.3284946,0.13813351,1.0,43,0.021525122,1.058682e-07,0,-7.93944180561226e-09,1.0
101,101,3.180988,159194.72,144763.78,215173.22,-42.28183,64.2302366241056,-0.0059309322,2.180333e-08,0.34561944,0.15643775,1.0,43,0.021536028,1.00086936e-07,0,-5.9773173515840465e-09,1.0
102,102,2.752818,164428.1,158819.86,228605.22,-44.00604,65.40910724006244,-0.005933267,-2.0669692e-07,0.3640305,0.17570136,1.0,43,0.021500058,9.404885e-08,0,-6.32585863281158e-09,1.0
103,103,2.3804083,168690.83,176729.67,244315.31,-46.333183,66.76303759773145,-0.005940763,-2.0818086e-07,0.3783199,0.19795969,1.0,43,0.021574745,8.830697e-08,0,-8.403352233830091e-09,1.0
104,104,2.060257,173511.31,196969.94,262494.44,-48.623093,68.31929489827598,-0.00595731,-7.6642195e-08,0.39219207,0.22083022,1.0,43,0.021565342,8.2155424e-08,0,-8.563110831657037e-09,1.0
105,105,1.7836765,177615.02,219340.64,282236.44,-51.000557,70.10769559662731,-0.0059436457,-5.3293853e-08,0.40680373,0.24569538,1.0,43,0.021552129,7.6361964e-08,0,-6.643974377363736e-09,1.0
106,106,1.5427545,180916.6,246805.88,306013.0,-53.757393,72.16730220106547,-0.006005654,-1.050331e-07,0.41799185,0.27189362,1.0,43,0.021527551,7.0348484e-08,0,-5.394719071950524e-09,1.0
107,107,1.3354719,187451.61,278157.72,335424.84,-56.02381,74.53897612707806,-0.0059516286,-1.4640422e-07,0.42844424,0.29463616,1.0,43,0.021565862,6.429417e-08,0,-6.4472734305832545e-09,1.0
108,108,1.1556969,192111.88,313465.66,367651.6,-58.49736,77.27047167011187,-0.0059552626,-1.4937035e-07,0.43932533,0.31936938,1.0,43,0.021549903,5.8615015e-08,0,-8.655123223982456e-09,1.0
109,109,1.0000616,198670.83,355631.4,407362.0,-60.810417,80.42022667304263,-0.0059417957,-1.1593353e-07,0.4475002,0.3410613,1.0,43,0.021558726,5.2922772e-08,0,-9.896292631643217e-09,1.0
