Repository: Jay2-davic/SPOC_code

# Studying-Polymers-on a-Chip (SPOC) Data Cleaning and Processing
Author: Jay Jimenez jimenez45@llnl.gov

# Project Description

The SPOC project aims to establish an automated, high-throughput experimentation workflow to screen solid state polymer electrolytes. This repository contains code to reproduce the data cleaning workflow, data processing, and active learning for the SPOC project. Electrochemical impedance spectroscopy processing code is included as a Python file which was used to determine bulk ionic conductivities.

File: data/split_cycle/12122023_9_PEGMEA_1_PEGDA_0_Aerosil380_30_LiTFSI_RUN_2_C01_RUN_1.csv
True,index,freq,Re(Z),Im(Z),Z,Phase(Z),time,Ewe_meas,I_meas,Cs,Cp,cycle_number,I_Range,Ewe,I,Ns,(QQo),cycle
0,0,7000018.5,321.31998,1569.0327,1601.5962,-78.4265,2.467476383812027,0.0031911274,2.8422326e-05,1.4490686e-05,1.3907431e-05,1.0,40,0.010003407,6.245898e-06,0,1.0980847651151433e-08,1.0
1,1,6057573.0,493.81848,1824.2561,1889.9119,-74.85327,3.0194822500634473,0.003217324,-2.2952743e-06,1.4402427e-05,1.3419125e-05,1.0,40,0.014197648,7.512333e-06,0,1.0931629060754251e-08,1.0
2,2,5242039.0,434.7323,2046.1473,2091.82,-78.00508,3.435483896493679,0.0032662323,-1.4760869e-05,1.48382605e-05,1.4197378e-05,1.0,40,0.019686922,9.411384e-06,0,8.684330419688043e-09,1.0
3,3,4536288.0,455.6534,2331.882,2375.9827,-78.94363,4.667493528308114,0.0032517554,-2.5440357e-05,1.5045718e-05,1.4492375e-05,1.0,40,0.020987006,8.83298e-06,0,9.301847438646544e-09,1.0
4,4,3925558.5,563.93695,2624.7966,2684.694,-77.874344,5.08348280141945,0.003204673,-1.8426133e-05,1.5446249e-05,1.4764703e-05,1.0,40,0.019653007,7.3203896e-06,0,6.0240884349380195e-09,1.0
5,5,3397055.0,683.3943,2994.6934,3071.6797,-77.14513,5.499486207874725,0.00318347,-6.8349673e-06,1.5644626e-05,1.4870243e-05,1.0,40,0.020878576,6.79712e-06,0,8.016257327344394e-09,1.0
6,6,2939708.2,767.4436,3356.1167,3442.7444,-77.11962,6.051493540726369,0.0031549823,6.5423114e-06,1.6131651e-05,1.5330044e-05,1.0,40,0.020984186,6.0951916e-06,0,3.971965513770215e-09,1.0
7,7,2543924.5,846.2551,3836.5283,3928.7527,-77.56098,6.603485726955114,0.003139965,-4.4348776e-06,1.6307129e-05,1.555052e-05,1.0,40,0.020445613,5.2040978e-06,0,3.645864642629072e-09,1.0
8,8,2201436.2,1029.3636,4359.6885,4479.5615,-76.715225,7.15648615322425,0.0031580937,-6.9465987e-06,1.6582826e-05,1.5707188e-05,1.0,40,0.020504747,4.5774004e-06,0,3.41793085930754e-09,1.0
9,9,1905053.1,1263.5518,4837.4272,4999.7266,-75.36123,7.708498392748879,0.003186004,-1.477947e-05,1.7270248e-05,1.6167207e-05,1.0,40,0.020621471,4.12452e-06,0,2.797842275444711e-09,1.0
10,10,1648567.4,1360.8148,5921.632,6075.9805,-77.0579,8.42648741355515,0.0031468216,-9.820437e-07,1.630317e-05,1.5485388e-05,1.0,41,0.01905594,3.136274e-06,0,-2.2666143560299032e-10,1.0
11,11,1426616.2,1580.1545,6552.7573,6740.5874,-76.44234,8.842479966609972,0.0031548147,1.9673129e-07,1.702507e-05,1.6089463e-05,1.0,41,0.02188208,3.2463165e-06,0,-6.050774020138761e-11,1.0
12,12,1234551.2,1941.9479,7598.2793,7842.513,-75.66339,9.39449004616472,0.0031661799,1.3214867e-06,1.6966636e-05,1.592633e-05,1.0,41,0.020929508,2.6687246e-06,0,7.874121065417505e-10,1.0
13,13,1068345.5,2499.2507,8610.954,8966.313,-73.81511,9.946496552409371,0.0031468775,1.6715761e-06,1.730044e-05,1.5956288e-05,1.0,41,0.020979427,2.3398052e-06,0,1.6445620563590384e-09,1.0
14,14,924510.06,2979.6338,9648.301,10097.917,-72.83802,10.498499911947874,0.003153529,8.9504715e-07,1.784258e-05,1.6289048e-05,1.0,41,0.020130489,1.993529e-06,0,1.473746415889031e-09,1.0
15,15,800039.0,3366.2954,10029.57,10579.425,-71.44634,11.050502604834037,0.0032031452,-2.0173986e-06,1.9834746e-05,1.7826545e-05,1.0,41,0.020571109,1.9444449e-06,0,8.365657450843697e-10,1.0
16,16,692334.1,4511.2646,12218.988,13025.175,-69.735794,11.602504337701248,0.0031966614,-1.2911495e-06,1.881348e-05,1.6556653e-05,1.0,41,0.020391699,1.5655605e-06,0,1.2402134493483017e-09,1.0
17,17,599122.25,5810.3804,13678.28,14861.221,-66.98476,12.154502470599255,0.0031723285,6.9952006e-07,1.9421072e-05,1.6452323e-05,1.0,41,0.020540526,1.382156e-06,0,1.8620991797416226e-09,1.0
18,18,518454.94,7177.1577,15164.627,16777.291,-64.67261,12.706492070137756,0.0031602737,2.6045286e-06,2.0243117e-05,1.6538539e-05,1.0,41,0.020428779,1.2176447e-06,0,4.547597564068282e-10,1.0
19,19,448662.03,8657.599,16750.277,18855.393,-62.667233,13.25848374972702,0.003140673,3.8689477e-06,2.11777e-05,1.6712893e-05,1.0,41,0.020114414,1.0667725e-06,0,6.109158512954435e-10,1.0
20,20,388258.97,11493.937,17989.385,21347.799,-57.424316,13.810488629242172,0.0031733904,-1.12389465e-07,2.2786748e-05,1.6181126e-05,1.0,41,0.02106473,9.867401e-07,0,1.4091155683186368e-09,1.0
21,21,335983.9,13764.088,19320.701,23722.133,-54.533886,14.362498228816548,0.0031759057,-2.1294798e-07,2.4517643e-05,1.6263613e-05,1.0,41,0.02022028,8.523803e-07,0,1.4725022364593265e-09,1.0
22,22,290751.2,15626.93,20042.371,25414.516,-52.05665,14.914502121711848,0.003167894,5.8779057e-07,2.7311751e-05,1.6985723e-05,1.0,41,0.020639222,8.121037e-07,0,6.726872502551057e-10,1.0
23,23,251605.19,18480.527,20967.63,27949.443,-48.607574,15.466481507901335,0.0031508275,2.0849805e-06,3.0168323e-05,1.6978667e-05,1.0,41,0.020200377,7.22747e-07,0,1.219393811226155e-09,1.0
24,24,217729.38,21583.61,20904.824,30047.693,-44.084736,16.018499187455745,0.0031303884,8.5000984e-08,3.4966855e-05,1.6924949e-05,1.0,41,0.020295199,6.7543283e-07,0,6.583517709531052e-10,1.0
25,25,188418.58,24162.469,21178.83,32130.48,-41.235138,16.570485827018274,0.0031422754,1.8317247e-06,3.988361e-05,1.7328617e-05,1.0,41,0.020277083,6.310856e-07,0,1.5403887598542571e-09,1.0
26,26,163051.14,27191.156,20716.781,34183.973,-37.303562,17.12249097324093,0.0031465234,2.4946607e-06,4.711661e-05,1.7305076e-05,1.0,41,0.020619897,6.0320366e-07,0,9.478720990961797e-10,1.0
27,27,141098.2,30196.861,19932.719,36182.367,-33.4285,17.674493959493702,0.0031268855,2.8354389e-06,5.658901e-05,1.717399e-05,1.0,41,0.020230027,5.5911283e-07,0,1.7609975268126417e-09,1.0
28,28,122105.11,32776.13,18868.537,37819.258,-29.92814,18.090482939238427,0.0031680432,6.8276233e-07,6.9079324e-05,1.7194856e-05,1.0,41,0.02189534,5.7894687e-07,0,2.1301030028205838e-09,1.0
29,29,105663.59,34762.77,17904.305,39102.613,-27.250393,18.642485872114776,0.0031736325,1.1073373e-06,8.4127365e-05,1.7637647e-05,1.0,41,0.020500854,5.2428345e-07,0,1.6881898153494983e-09,1.0
30,30,91439.65,36735.06,16357.777,40212.453,-24.002962,19.05847999852267,0.0031419029,3.4965137e-06,0.00010640482,1.7607137e-05,1.0,41,0.021751935,5.409253e-07,0,1.585490853727044e-09,1.0
31,31,79127.08,38174.527,14759.297,40928.367,-21.13784,19.61049554476631,0.0031530818,2.2652667e-07,0.00013627912,1.7721963e-05,1.0,41,0.020177506,4.9299564e-07,0,1.5001295154901426e-09,1.0
32,32,68475.36,39750.297,13443.331,41961.996,-18.685255,20.026479831169127,0.0031457595,2.7851618e-06,0.00017289359,1.774518e-05,1.0,41,0.021075705,5.0225697e-07,0,2.1600612423581863e-09,1.0
33,33,59252.523,40686.164,11842.912,42374.74,-16.2292,20.442501904297387,0.0031644658,-2.837086e-07,0.0002268061,1.7715676e-05,1.0,41,0.021806614,5.1461353e-07,0,2.6761235394374693e-09,1.0
34,34,51282.285,41616.105,11016.546,43049.56,-14.8271475,20.994502410496352,0.003201636,4.3136586e-07,0.00028171326,1.8448489e-05,1.0,41,0.020229295,4.6990715e-07,0,2.2712254158755564e-09,1.0
35,35,44369.8,42299.21,9382.089,43327.207,-12.505913,21.410483443556586,0.0031575535,1.6250225e-06,0.00038232538,1.7927132e-05,1.0,41,0.020642847,4.7644076e-07,0,2.581587380231238e-09,1.0
36,36,38403.727,42913.504,8096.404,43670.59,-10.684289,21.82648618335952,0.0031338166,5.2618593e-06,0.000511864,1.7593846e-05,1.0,41,0.020929953,4.7926886e-07,0,3.171729127539417e-09,1.0
37,37,33226.32,43195.97,7190.191,43790.3,-9.45053,22.242496896447847,0.003113657,3.7143886e-06,0.000666189,1.7960667e-05,1.0,41,0.021158189,4.8317065e-07,0,3.1040056413884383e-09,1.0
38,38,28754.086,43557.137,6264.951,44005.383,-8.184886,22.658496489544632,0.0031816629,8.5408203e-07,0.0008834925,1.7907158e-05,1.0,41,0.021275094,4.834657e-07,0,2.981414163362691e-09,1.0
39,39,24884.947,43744.273,5710.569,44115.44,-7.4375815,23.074489122634986,0.0031561188,3.844694e-08,0.0011199639,1.8766425e-05,1.0,41,0.021296652,4.8274825e-07,0,3.5086375166947113e-09,1.0
40,40,21553.963,43779.688,5007.397,44065.12,-6.5249743,23.490493995690485,0.0031547958,5.039933e-07,0.0014746229,1.904211e-05,1.0,41,0.021251747,4.822805e-07,0,4.8489727920153e-09,1.0
41,41,18631.234,44140.156,4401.038,44359.02,-5.693914,23.906482042133575,0.003138046,2.330789e-06,0.0019409903,1.9105999e-05,1.0,41,0.021147707,4.7673976e-07,0,5.118247777463441e-09,1.0
42,42,16126.037,46407.613,3955.2666,46575.86,-4.8714795,24.488486016431125,0.0031396856,1.5340943e-07,0.0024952653,1.7994776e-05,1.0,42,0.0189374,4.065926e-07,0,5.590722050598629e-09,1.0
43,43,13954.87,46508.25,2775.0513,46590.97,-3.4146721,24.904484729544492,0.0031567896,-6.860155e-08,0.004109825,1.4580146e-05,1.0,42,0.018882649,4.052856e-07,0,5.584411312224486e-09,1.0
44,44,12080.609,46015.992,2728.3794,46096.81,-3.3932078,25.320503442635527,0.0031904385,-2.030746e-07,0.004828659,1.6915868e-05,1.0,42,0.018471401,4.007089e-07,0,5.697896951438964e-09,1.0
45,45,10447.592,46283.777,2292.8267,46340.535,-2.8360257,25.736490475741448,0.003168602,-6.4131285e-08,0.0066440473,1.6264963e-05,1.0,42,0.018155811,3.9179113e-07,0,5.857816838693945e-09,1.0
46,46,9045.586,46160.355,1832.4698,46196.715,-2.2733293,26.16825425621937,0.0031804147,-4.3570074e-07,0.009601666,1.510769e-05,1.0,42,0.020806395,4.503869e-07,0,5.696582955805872e-09,1.0
47,47,7827.7437,46230.92,1507.587,46255.496,-1.8677493,26.647922519041458,0.003146244,-1.6861487e-07,0.013486558,1.43264715e-05,1.0,42,0.021041268,4.5489227e-07,0,5.855674852072291e-09,1.0
48,48,6770.8345,46072.81,1273.3091,46090.4,-1.5830741,27.18639523794991,0.0031093904,4.713453e-07,0.018460527,1.4089347e-05,1.0,42,0.021233426,4.606909e-07,0,5.66876323824323e-09,1.0
49,49,5860.798,45939.965,1187.674,45955.316,-1.4809229,27.791991826728918,0.0031862464,-6.1002856e-07,0.022864733,1.527176e-05,1.0,42,0.021431074,4.663459e-07,0,5.376924566235965e-09,1.0
50,50,5071.625,45796.957,1069.2584,45809.438,-1.3374877,28.472715885734942,0.0031366113,-1.3092888e-08,0.029348798,1.5989901e-05,1.0,42,0.021601344,4.715479e-07,0,5.5116918342000705e-09,1.0
51,51,4388.5933,46341.863,828.36127,46349.266,-1.0240536,29.152845331365825,0.0031407664,1.7452441e-08,0.04377993,1.39839185e-05,1.0,42,0.02197473,4.7411172e-07,0,5.445852313644177e-09,1.0
52,52,3798.7827,45589.8,963.4737,45599.98,-1.2106822,29.832843150332337,0.0031427413,3.905796e-08,0.043484636,1.9412713e-05,1.0,42,0.021881761,4.798634e-07,0,5.205296243779855e-09,1.0
53,53,3286.0488,45544.258,930.18365,45553.754,-1.170031,30.733684446458938,0.0031704465,1.3143797e-07,0.05206878,2.1710333e-05,1.0,42,0.020154111,4.424248e-07,0,4.52107195684527e-09,1.0
54,54,2844.088,45419.316,1166.7156,45434.3,-1.4714704,31.413841865418362,0.0031261777,9.9030444e-08,0.047963638,3.1628195e-05,1.0,42,0.020207807,4.4476985e-07,0,4.184297392583069e-09,1.0
55,55,2460.7852,45481.46,1362.6152,45501.867,-1.7160566,32.093677711054625,0.0031760547,-2.988015e-07,0.047464967,4.2565844e-05,1.0,42,0.02031135,4.4638497e-07,0,4.194808062287336e-09,1.0
56,56,2129.3164,45381.2,1453.2771,45404.465,-1.8341999,32.773848863347666,0.0031749927,-7.306537e-08,0.051431775,5.2690368e-05,1.0,42,0.02034579,4.481011e-07,0,3.933758995321865e-09,1.0
57,57,1843.2289,45400.8,1798.3582,45436.402,-2.268341,33.4539327089733,0.00316754,-7.996665e-10,0.048013642,7.5215816e-05,1.0,42,0.020388827,4.487333e-07,0,4.056350799684102e-09,1.0
58,58,1594.4913,45553.016,1969.852,45595.586,-2.4761026,34.1338139946165,0.0031768745,-1.630242e-07,0.05067157,9.4577095e-05,1.0,42,0.020472653,4.4900514e-07,0,3.960978671638631e-09,1.0
59,59,1380.4436,45445.95,2161.5034,45497.324,-2.723054,34.81370805358165,0.0031316553,8.934585e-08,0.05333908,0.000120388686,1.0,42,0.020445764,4.4938386e-07,0,3.602579918700302e-09,1.0
60,60,1194.6187,45541.81,2341.1135,45601.94,-2.9427457,35.493838592548855,0.003192581,-2.3398587e-07,0.056907352,0.0001499846,1.0,42,0.02047865,4.4907412e-07,0,3.847890595294877e-09,1.0
61,61,1033.3434,45575.715,2748.4893,45658.516,-3.4510999,36.17407830484444,0.0031487406,1.4242748e-07,0.056037843,0.00020306073,1.0,42,0.020485014,4.48657e-07,0,4.145465761587117e-09,1.0
62,62,894.71045,45638.312,3110.275,45744.17,-3.898709,36.85382396381465,0.0031326613,7.85431e-08,0.05719247,0.00026440207,1.0,42,0.020482335,4.4775837e-07,0,3.86259703069827e-09,1.0
63,63,774.2569,45938.785,3595.6243,46079.285,-4.475411,37.53393210275681,0.0032121444,-4.381175e-07,0.05716902,0.00034809508,1.0,42,0.020548372,4.4593511e-07,0,3.4712151175055638e-09,1.0
64,64,669.7856,45934.77,3971.2222,46106.113,-4.9411354,38.213819361742935,0.0031672793,-1.0919749e-07,0.059835672,0.00044390652,1.0,42,0.02049939,4.4461328e-07,0,3.799836512675212e-09,1.0
65,65,579.81464,46158.473,4515.7007,46378.832,-5.5874877,38.893829420703696,0.003184383,-1.1627493e-07,0.060786318,0.00057625736,1.0,42,0.02051368,4.4230697e-07,0,3.896114813091995e-09,1.0
66,66,501.44418,46355.746,5160.2637,46642.08,-6.351943,39.57116603953182,0.0031834887,-1.9263842e-07,0.061507158,0.000752859,1.0,42,0.02051279,4.397915e-07,0,3.813477722242769e-09,1.0
67,67,434.02762,46674.383,5904.448,47046.367,-7.2097898,40.251233831833815,0.0031297177,-3.8236443e-08,0.062104553,0.000978205,1.0,42,0.020532038,4.3642135e-07,0,3.4641721461959998e-09,1.0
68,68,375.6009,47065.406,6542.3037,47517.938,-7.913661,40.92945589069859,0.0031525788,3.7009038e-08,0.06476835,0.0012277475,1.0,42,0.020559471,4.3266758e-07,0,3.3145213946852437e-09,1.0
69,69,325.10385,47267.906,7416.799,47846.254,-8.917559,41.60867690966552,0.0031209234,1.07598204e-07,0.066005714,0.0015860564,1.0,42,0.020511009,4.2868578e-07,0,3.0766257741450748e-09,1.0
70,70,281.3503,47727.55,8252.883,48435.824,-9.810378,42.285797928489046,0.0031999592,-3.0625202e-07,0.06854362,0.001989963,1.0,42,0.020511089,4.234694e-07,0,3.085745692564343e-09,1.0
71,71,243.36427,48358.37,9277.932,49240.35,-10.860668,42.9691289209004,0.0031678195,-2.1846503e-08,0.07048751,0.0025024891,1.0,42,0.020557411,4.1749115e-07,0,2.6825549286597394e-09,1.0
72,72,210.60631,48894.926,10306.752,49969.418,-11.9033375,43.64616156640113,0.0031550382,-1.9226648e-07,0.07332076,0.0031193348,1.0,42,0.02052917,4.1083467e-07,0,2.822569768528164e-09,1.0
73,73,182.27473,49418.67,11380.163,50712.062,-12.968035,44.318256558297435,0.0031975931,-2.518674e-07,0.07672646,0.0038638439,1.0,42,0.020488262,4.0401162e-07,0,2.5960799252220885e-09,1.0
74,74,157.72879,50404.215,12672.266,51972.793,-14.112405,45.006630351061176,0.0031185385,3.57046e-08,0.079625994,0.0047338153,1.0,42,0.02053859,3.9517965e-07,0,2.569602911599923e-09,1.0
75,75,136.52892,51279.363,13990.008,53153.49,-15.260035,45.67852304960252,0.0031449955,-2.2448869e-07,0.08332542,0.0057723136,1.0,42,0.020541143,3.8644956e-07,0,2.4517461069208936e-09,1.0
76,76,118.14758,52260.684,15250.595,54440.42,-16.268183,46.366910175653175,0.0031650248,-1.3192182e-07,0.08833006,0.0069316896,1.0,42,0.020520667,3.7693806e-07,0,2.6717049432447325e-09,1.0
77,77,102.25773,53513.45,16714.8,56063.125,-17.346073,47.03335514062201,0.0031904012,-3.8503765e-07,0.093115665,0.008276954,1.0,42,0.02055642,3.666656e-07,0,2.5368872007973664e-09,1.0
78,78,88.4436,54446.95,18708.66,57571.56,-18.963367,47.72328176003066,0.0031888175,-4.332769e-07,0.0961858,0.0101573495,1.0,42,0.020524208,3.5649907e-07,0,2.5195043171753656e-09,1.0
79,79,76.54279,56099.996,20080.89,59585.668,-19.694735,48.39072568512347,0.0031351207,2.9459224e-07,0.10354589,0.0117602125,1.0,42,0.020549528,3.4487368e-07,0,2.5750271114175246e-09,1.0
80,80,66.250786,57481.67,21965.758,61535.656,-20.913605,49.05898193016765,0.0031694404,-2.073177e-08,0.10936614,0.01393547,1.0,42,0.02053207,3.3366135e-07,0,2.308787327457651e-09,1.0
81,81,57.329906,58800.97,23705.553,63399.582,-21.95678,49.71364118796555,0.0031715832,-1.6634713e-08,0.11710861,0.016372545,1.0,42,0.020449337,3.2254687e-07,0,2.6597641175259116e-09,1.0
82,82,49.60321,60974.42,25835.846,66222.13,-22.963158,50.39936380714062,0.003172254,-1.4403149e-07,0.12419029,0.018902823,1.0,42,0.02053298,3.100622e-07,0,2.760143347406954e-09,1.0
83,83,42.92585,63065.99,28162.355,69068.35,-24.06333,51.107423600769835,0.0030976897,7.5556113e-07,0.13165346,0.0218883,1.0,42,0.020569118,2.9780816e-07,0,2.401670030261174e-09,1.0
84,84,37.1518,65115.47,30404.965,71864.36,-25.029715,51.75116656467435,0.0031051983,3.422694e-07,0.14089507,0.025220733,1.0,42,0.020539457,2.8580868e-07,0,2.3965353178512473e-09,1.0
85,85,32.150223,67519.516,32623.455,74987.83,-25.788475,52.39036558169755,0.003149635,8.505649e-08,0.15174213,0.028720006,1.0,42,0.020538874,2.738961e-07,0,2.9827298200094296e-09,1.0
86,86,27.835518,69698.66,35273.055,78115.88,-26.843033,53.11831758960034,0.0031736512,2.2475495e-08,0.16209804,0.033051044,1.0,42,0.020513628,2.6260508e-07,0,2.774309641061734e-09,1.0
87,87,24.082958,72446.195,37850.555,81738.09,-27.585464,53.82035812965478,0.0031914073,-1.40297765e-08,0.17459752,0.0374398,1.0,42,0.020512681,2.509562e-07,0,3.1212251031236508e-09,1.0
88,88,20.833313,75156.98,40971.977,85599.5,-28.597097,54.47477333409188,0.0031651552,7.3321985e-08,0.18645535,0.042717542,1.0,42,0.020532146,2.398629e-07,0,3.090356234310655e-09,1.0
89,89,18.021912,78394.8,43663.05,89734.086,-29.116215,55.22073939620168,0.0034258224,-1.8452513e-06,0.20225777,0.047887094,1.0,42,0.02052762,2.2876056e-07,0,2.9566040501857554e-09,1.0
90,90,15.604198,81426.64,47016.168,94025.625,-30.002361,55.8760252406355,0.003191426,-3.0551303e-07,0.21693592,0.05424172,1.0,42,0.020521807,2.182576e-07,0,2.4231104832603576e-09,1.0
91,91,13.500899,84710.94,50467.715,98604.94,-30.784956,56.62399359617848,0.0031525043,-3.367986e-08,0.23358437,0.061189055,1.0,42,0.020528775,2.0819216e-07,0,2.4355801464679417e-09,1.0
92,92,11.686608,87339.32,54475.156,102935.414,-31.952557,57.21489287755685,0.0031465234,-1.3099203e-08,0.24999607,0.07001652,1.0,42,0.020496879,1.9912369e-07,0,2.1951762648065986e-09,1.0
93,93,10.113269,91078.555,58211.676,108092.1,-32.584152,57.88850701620686,0.0031843085,-1.0939119e-07,0.2703451,0.07840627,1.0,42,0.020486113,1.895246e-07,0,2.569014981051036e-09,1.0
94,94,8.748621,95483.96,63045.72,114420.055,-33.435806,58.934388105903054,0.0031961305,-1.2663737e-07,0.28855255,0.08760559,1.0,43,0.020497492,1.7914248e-07,0,1.093782765090386e-09,1.0
95,95,7.570237,99032.23,68214.86,120252.44,-34.559643,59.810009534150595,0.0031607675,-6.912066e-08,0.3081993,0.09917492,1.0,43,0.020511076,1.7056682e-07,0,2.769861651130788e-09,1.0
96,96,6.554112,102528.03,73665.484,126248.17,-35.69691,60.3463074262545,0.0031457595,-1.7414534e-08,0.3296418,0.112232886,1.0,43,0.020504827,1.6241682e-07,0,1.4133851368269588e-09,1.0
97,97,5.669445,106098.836,80013.23,132887.47,-37.02136,60.95613385524484,0.0031955435,-1.0715833e-07,0.35084704,0.12719595,1.0,43,0.020533752,1.5451985e-07,0,2.8128875960575785e-09,1.0
98,98,4.907347,109634.01,87097.61,140020.03,-38.465023,61.648533621424576,0.003146188,-2.4128056e-07,0.3723635,0.14407852,1.0,43,0.02054505,1.4672936e-07,0,7.116570541732475e-10,1.0
99,99,4.245922,112895.375,95011.29,147555.11,-40.08353,62.436293365521124,0.0031745643,2.0929102e-07,0.3945235,0.1635742,1.0,43,0.020510655,1.3900335e-07,0,3.035146005698171e-09,1.0
100,100,3.6747382,116236.51,104321.69,156185.6,-41.907818,63.335911061643856,0.003173437,-2.720652e-07,0.41516343,0.18521936,1.0,43,0.020518199,1.3137063e-07,0,2.3601416422288757e-09,1.0
101,101,3.180988,119260.78,114771.086,165515.97,-43.900967,64.36520268380991,0.003161997,-1.250661e-07,0.4359389,0.2096094,1.0,43,0.020514578,1.239432e-07,0,2.606865813544622e-10,1.0
102,102,2.752818,122181.9,127851.73,176845.92,-46.29903,65.54408775316551,0.0031396241,9.670801e-08,0.4522057,0.2363519,1.0,43,0.020515054,1.16005246e-07,0,1.876309912430448e-09,1.0
103,103,2.3804083,125290.016,142168.31,189497.8,-48.610935,66.89803688414395,0.0031552685,-4.371087e-09,0.47029012,0.2647056,1.0,43,0.020510636,1.08236804e-07,0,3.8171079222069085e-09,1.0
104,104,2.060257,128218.15,159831.73,204905.05,-51.26317,68.45436954472098,0.003186945,-1.6227936e-07,0.4833211,0.29407388,1.0,43,0.020515334,1.0012118e-07,0,2.513386536591611e-09,1.0
105,105,1.7836765,131192.9,178983.39,221915.83,-53.758984,70.24262322970571,0.0031823006,-1.3923368e-07,0.49853,0.32429498,1.0,43,0.020495271,9.235606e-08,0,4.0231023435903047e-11,1.0
106,106,1.5427545,134750.44,203130.34,243761.39,-56.440926,72.30218266081647,0.0031111268,1.379281e-09,0.50786525,0.35266978,1.0,43,0.020518422,8.417421e-08,0,-1.998389467977467e-10,1.0
107,107,1.3354719,138410.92,229701.34,268179.6,-58.928135,74.67390552014695,0.0031493343,-9.633838e-09,0.5188261,0.38062516,1.0,43,0.020528926,7.654917e-08,0,1.9731517228688884e-09,1.0
108,108,1.1556969,142700.11,260481.33,297008.16,-61.284645,77.40552215653588,0.0031561072,-2.6160604e-08,0.5286882,0.40664557,1.0,43,0.02052239,6.9097055e-08,0,4.049458815966744e-09,1.0
109,109,1.0000616,147105.53,296880.78,331328.0,-63.641415,80.55512321283459,0.00315826,-5.185815e-08,0.53605735,0.43038702,1.0,43,0.020521052,6.1935765e-08,0,3.958324137947105e-09,1.0

File: data/split_cycle/12122023_9_PEGMEA_1_PEGDA_0_Aerosil380_30_LiTFSI_RUN_2_C01_RUN_2.csv
True,index,freq,Re(Z),Im(Z),Z,Phase(Z),time,Ewe_meas,I_meas,Cs,Cp,cycle_number,I_Range,Ewe,I,Ns,(QQo),cycle
110,110,7000018.5,366.53784,1521.0168,1564.5581,-76.45107,82.75450155723956,0.003196419,2.0366198e-05,1.4948132e-05,1.4127704e-05,2.0,40,0.0099686375,6.3715356e-06,0,9.050638323552266e-09,2.0
111,111,6057573.0,419.4147,1777.7405,1826.5459,-76.7252,83.30650294348015,0.0032271615,-1.5486497e-05,1.4779274e-05,1.400002e-05,2.0,40,0.014206983,7.77806e-06,0,7.666947802248735e-09,2.0
112,112,5242039.0,460.42902,2045.3931,2096.5752,-77.313866,83.72250248325872,0.0032235284,3.6584622e-06,1.4843733e-05,1.4127841e-05,2.0,40,0.019716602,9.404195e-06,0,8.414993228398436e-09,2.0
113,113,4536288.0,434.76932,2344.0898,2384.0684,-79.492485,84.95449568840559,0.0032346516,-7.5233634e-06,1.4967362e-05,1.4469594e-05,2.0,40,0.020864256,8.751535e-06,0,1.2410371226526391e-08,2.0
114,114,3925558.5,555.7305,2644.4343,2702.197,-78.131935,85.37049690817366,0.0031992698,6.4439035e-07,1.5331543e-05,1.4683089e-05,2.0,40,0.019573266,7.2434636e-06,0,9.404347409561038e-09,2.0
115,115,3397055.0,624.3209,2956.1792,3021.3857,-78.07484,85.78648703460931,0.0031365927,7.52839e-06,1.584845e-05,1.51717595e-05,2.0,40,0.020734012,6.862418e-06,0,8.97599159322324e-09,2.0
116,116,2939708.2,721.454,3354.3652,3431.073,-77.861786,86.3384900741803,0.003191277,2.89565e-06,1.6140075e-05,1.5426462e-05,2.0,40,0.02098678,6.1166816e-06,0,1.0358522610026455e-08,2.0
117,117,2543924.5,868.35065,3825.4102,3922.728,-77.21084,86.89049914039788,0.0031766696,-4.4720864e-06,1.6354525e-05,1.555312e-05,2.0,40,0.020508118,5.2280243e-06,0,1.088444890945005e-08,2.0
118,118,2201436.2,1005.8988,4339.2026,4454.269,-76.948425,87.44248425992555,0.0031681177,3.1189195e-06,1.6661117e-05,1.5811427e-05,2.0,40,0.020843113,4.6793566e-06,0,1.352226348815972e-08,2.0
119,119,1905053.1,1169.2246,4721.357,4863.9795,-76.090775,87.9944910594786,0.0031630497,-1.2807294e-05,1.7694822e-05,1.6672333e-05,2.0,40,0.02025257,4.1637863e-06,0,8.50457808677242e-09,2.0
120,120,1648567.4,1339.7839,5765.177,5918.8076,-76.91711,88.71349378695595,0.0031800978,-4.620742e-06,1.6745604e-05,1.5887576e-05,2.0,41,0.018911486,3.1951513e-06,0,1.2245135763020049e-08,2.0
121,121,1426616.2,1685.235,6610.0034,6821.4487,-75.69702,89.12949618007406,0.0031843833,-8.889175e-07,1.6877624e-05,1.5847525e-05,2.0,41,0.021827554,3.1998413e-06,0,1.1827186974560139e-08,2.0
122,122,1234551.2,2004.5403,7657.311,7915.3394,-75.33023,89.68149039291893,0.0031068192,4.8261086e-06,1.6835837e-05,1.575608e-05,2.0,41,0.021007866,2.6540702e-06,0,1.2011530162517658e-08,2.0
123,123,1068345.5,2452.299,8420.597,8770.417,-73.763054,90.23349988585687,0.0031781415,1.4294935e-06,1.7691536e-05,1.6308379e-05,2.0,41,0.02072104,2.3626062e-06,0,1.2476952942568984e-08,2.0
124,124,924510.06,3174.517,9674.602,10182.115,-71.83384,90.78550631206599,0.003136574,3.6212775e-06,1.7794075e-05,1.606444e-05,2.0,41,0.020349806,1.9985835e-06,0,1.3110593186412068e-08,2.0
125,125,800039.0,4714.904,11932.772,12830.486,-68.439926,91.33750511161634,0.0030834738,4.891285e-06,1.6671229e-05,1.4419961e-05,2.0,41,0.02130697,1.6606517e-06,0,1.279655436151867e-08,2.0
126,126,692334.1,4750.0605,12366.785,13247.658,-68.988304,91.88948207112844,0.0031621926,1.3959755e-06,1.8588638e-05,1.6198805e-05,2.0,41,0.020418605,1.5412992e-06,0,1.3514500164445072e-08,2.0
127,127,599122.25,5767.839,13791.579,14949.101,-67.30461,92.44149564401596,0.0031447161,9.676738e-07,1.9261526e-05,1.6394137e-05,2.0,41,0.020515658,1.3723674e-06,0,1.4594228549772165e-08,2.0
128,128,518454.94,7233.0166,15013.8125,16665.266,-64.27721,92.99348743024166,0.0031561002,9.4532845e-07,2.044646e-05,1.6594937e-05,2.0,41,0.020500824,1.2301529e-06,0,1.4647107096862221e-08,2.0
129,129,448662.03,9052.983,16662.691,18963.17,-61.484386,93.54550460315659,0.0031715087,1.0477482e-06,2.1289019e-05,1.6437058e-05,2.0,41,0.020373564,1.0743754e-06,0,1.5237507939069415e-08,2.0
130,130,388258.97,10904.008,18714.531,21659.434,-59.772816,94.09750588270254,0.0031661799,-8.907805e-07,2.190381e-05,1.6352471e-05,2.0,41,0.021025384,9.707264e-07,0,1.5502623116550435e-08,2.0
131,131,335983.9,13518.877,18457.932,22879.145,-53.78037,94.64950764222885,0.0031241653,3.6343147e-06,2.5663661e-05,1.6703409e-05,2.0,41,0.02028406,8.8657424e-07,0,1.5622991048994253e-08,2.0
132,132,290751.2,15678.617,19917.062,25347.75,-51.790348,95.20150620178902,0.0031405613,1.6361973e-06,2.7483582e-05,1.6968565e-05,2.0,41,0.020552505,8.1082163e-07,0,1.5999572892139232e-08,2.0
133,133,251605.19,18529.916,20700.441,27782.477,-48.166817,95.75348449466401,0.003121855,2.5672855e-06,3.055772e-05,1.696439e-05,2.0,41,0.020211108,7.2747684e-07,0,1.75121651897688e-08,2.0
134,134,217729.38,21323.607,21018.412,29941.107,-44.58703,96.30549729426275,0.0031271465,4.3773243e-06,3.4777888e-05,1.7138282e-05,2.0,41,0.020462746,6.8343314e-07,0,1.7879256357439033e-08,2.0
135,135,188418.58,24440.473,21394.61,32481.78,-41.198135,96.85750364043633,0.0031287302,3.0756594e-06,3.9481354e-05,1.7128572e-05,2.0,41,0.020144321,6.2017295e-07,0,1.824174474686815e-08,2.0
136,136,163051.14,27074.266,20848.93,34171.535,-37.59859,97.40950278667151,0.00314235,2.5207323e-06,4.6817964e-05,1.7428141e-05,2.0,41,0.020631272,6.037561e-07,0,1.8975820420115338e-08,2.0
137,137,141098.2,30056.379,20019.373,36113.17,-33.666027,97.96150785291684,0.0031471197,1.8373125e-06,5.634406e-05,1.7314815e-05,2.0,41,0.020264445,5.611372e-07,0,1.8913191428161725e-08,2.0
138,138,122105.11,32893.117,18557.877,37767.074,-29.431139,98.37749869932304,0.0031464489,3.7088028e-06,7.0235714e-05,1.6958518e-05,2.0,41,0.021919684,5.803914e-07,0,1.880892669684976e-08,2.0
139,139,105663.59,34806.25,17669.71,39034.52,-26.915045,98.92948717888794,0.0032228576,-1.6952429e-06,8.52443e-05,1.746733e-05,2.0,41,0.020427726,5.233247e-07,0,1.9209883090521234e-08,2.0
140,140,91439.65,36706.566,15989.316,40037.86,-23.537859,99.34549789197627,0.0032351546,-2.6151583e-06,0.00010885683,1.7360962e-05,2.0,41,0.021678137,5.4144095e-07,0,1.9091766085156316e-08,2.0
141,141,79127.08,38167.15,14739.862,40914.48,-21.116182,99.8974834648252,0.0031560443,1.6957862e-06,0.00013645881,1.7710643e-05,2.0,41,0.02031931,4.966288e-07,0,1.9138444209647313e-08,2.0
142,142,68475.36,39622.22,13207.555,41765.53,-18.435143,100.31349612461054,0.00314943,5.1408183e-06,0.00017598004,1.759836e-05,2.0,41,0.021198476,5.075591e-07,0,2.0212829672225043e-08,2.0
143,143,59252.523,40757.957,11986.659,42484.008,-16.388279,100.72950483768363,0.0031682109,2.3885173e-06,0.00022408621,1.7838587e-05,2.0,41,0.021907613,5.156673e-07,0,2.0187359409728206e-08,2.0
144,144,51282.285,41666.312,10770.561,43035.875,-14.493451,101.28150539725902,0.0031512186,2.0402895e-06,0.00028814725,1.804803e-05,2.0,41,0.020273587,4.710857e-07,0,2.077634701927167e-08,2.0
145,145,44369.8,42041.754,9176.936,43031.676,-12.313466,101.69748341702507,0.0032099087,-1.6877931e-06,0.00039087236,1.7776809e-05,2.0,41,0.02066301,4.8018137e-07,0,2.0622778691741276e-08,2.0
146,146,38403.727,42771.188,8220.741,43554.047,-10.87973,102.1134886634245,0.0031465606,1.5077076e-06,0.0005041222,1.7959766e-05,2.0,41,0.020967362,4.814102e-07,0,2.0730502137173484e-08,2.0
147,147,33226.32,43090.15,7317.388,43707.035,-9.637788,102.52950081651215,0.0031673724,1.1892738e-06,0.0006546087,1.8348108e-05,2.0,41,0.021174597,4.8446657e-07,0,2.1404472471910512e-08,2.0
148,148,28754.086,43203.984,6437.404,43680.938,-8.474735,102.94548891627346,0.0031252461,4.8614925e-06,0.0008598245,1.8674433e-05,2.0,41,0.021263765,4.867974e-07,0,2.1959809050763113e-08,2.0
149,149,24884.947,43673.027,5751.309,44050.094,-7.502123,103.36148373605101,0.003194053,-1.2315597e-06,0.0011120305,1.8956425e-05,2.0,41,0.021342603,4.8450755e-07,0,2.2428878313967005e-08,2.0
150,150,21553.963,44121.69,4586.2417,44359.41,-5.9343147,103.77849554250133,0.0031479208,1.0849932e-06,0.0016100378,1.7209903e-05,2.0,41,0.021303734,4.802529e-07,0,2.2338403512355695e-08,2.0
151,151,18631.234,44273.59,4243.068,44476.45,-5.4743614,104.19448428225587,0.0031505106,8.429089e-07,0.0020132537,1.8323071e-05,2.0,41,0.02116467,4.758624e-07,0,2.1967976466704898e-08,2.0
152,152,16126.037,44011.645,3830.429,44178.016,-4.9740424,104.61050166204222,0.0031776198,-1.3879825e-06,0.0025765884,1.9369903e-05,2.0,41,0.020947983,4.7417214e-07,0,2.2265769366374537e-08,2.0
153,153,13954.87,46452.152,3491.4114,46583.176,-4.2983522,105.19348731639911,0.0031733532,-2.4069766e-07,0.0032665802,1.8350047e-05,2.0,42,0.018809555,4.037843e-07,0,2.2403559204923182e-08,2.0
154,154,12080.609,46016.223,3027.0852,46115.68,-3.7636657,105.60948898948845,0.0031803958,-1.708535e-07,0.0043521775,1.8752478e-05,2.0,42,0.018482938,4.007951e-07,0,2.2223034738507705e-08,2.0
155,155,10447.592,46406.723,2283.212,46462.855,-2.8166826,106.02550282256561,0.0031663661,-2.390119e-08,0.0066720257,1.6111588e-05,2.0,42,0.018219087,3.9212156e-07,0,2.2236099293587744e-08,2.0
156,156,9045.586,46150.605,1805.5552,46185.91,-2.2404466,106.45726012307568,0.0031836939,1.5958577e-08,0.009744794,1.4892759e-05,2.0,42,0.020833045,4.5106927e-07,0,2.2452328595441094e-08,2.0
157,157,7827.7437,46290.344,1395.137,46311.363,-1.7263054,106.93694894589134,0.003196326,-2.7459168e-07,0.0145735955,1.32259e-05,2.0,42,0.021084247,4.552716e-07,0,2.2587800574621198e-08,2.0
158,158,6770.8345,46026.39,1366.5499,46046.67,-1.700645,107.47540473143454,0.0030919884,3.9796205e-07,0.01720095,1.51498025e-05,2.0,42,0.021254668,4.6158968e-07,0,2.2844504487386372e-08,2.0
159,159,5860.798,45855.633,1148.822,45870.02,-1.435132,108.08096878690412,0.003157218,2.1040786e-07,0.023637993,1.482717e-05,2.0,42,0.02143912,4.6738853e-07,0,2.313679874600183e-08,2.0
160,160,5071.625,45740.53,995.07825,45751.355,-1.2462642,108.7616975925921,0.0031786072,-5.6429066e-09,0.031536665,1.49184025e-05,2.0,42,0.021619996,4.725542e-07,0,2.3364491232504983e-08,2.0
161,161,4388.5933,45674.18,1233.4905,45690.832,-1.546971,109.44182493154949,0.0031452565,1.6198346e-07,0.02940079,2.1427548e-05,2.0,42,0.021784082,4.7677142e-07,0,2.3026339563416167e-08,2.0
162,162,3798.7827,45597.73,966.5477,45607.973,-1.2143327,110.12184632384742,0.0031694777,-1.8121092e-08,0.043346334,1.9467827e-05,2.0,42,0.021917904,4.8057177e-07,0,2.300440667748581e-08,2.0
163,163,3286.0488,45456.574,748.6257,45462.74,-0.9435206,111.02267719331576,0.0031932704,-1.5035988e-07,0.064696595,1.754283e-05,2.0,42,0.020122875,4.4262345e-07,0,2.3206224400754632e-08,2.0
164,164,2844.088,45488.92,982.24976,45499.527,-1.2370049,111.7028281322855,0.003208772,-1.3545987e-07,0.056971174,2.6551268e-05,2.0,42,0.020240683,4.448548e-07,0,2.2847070167078382e-08,2.0
165,165,2460.7852,45418.24,1344.7979,45438.145,-1.6959869,112.38269515124557,0.0031779925,-9.187679e-08,0.048093837,4.212717e-05,2.0,42,0.020288778,4.4651424e-07,0,2.304262160391188e-08,2.0
166,166,2129.3164,45334.176,1429.7893,45356.72,-1.8064461,113.06283094354148,0.0031412507,2.1363938e-08,0.052276663,5.1947987e-05,2.0,42,0.020318946,4.4798094e-07,0,2.273386903665416e-08,2.0
167,167,1843.2289,45554.938,1604.1014,45583.17,-2.0166922,113.74297590917558,0.0031580005,2.754108e-07,0.053828098,6.665974e-05,2.0,42,0.020438934,4.483877e-07,0,2.3065785729742396e-08,2.0
168,168,1594.4913,45415.348,1898.6552,45455.02,-2.39394,114.4228289014718,0.0031437473,3.450687e-07,0.052571684,9.172345e-05,2.0,42,0.02041789,4.491889e-07,0,2.3454956061274383e-08,2.0
169,169,1380.4436,45529.465,2087.2031,45577.28,-2.6247673,115.10272520044236,0.003161671,1.0517732e-07,0.05523785,0.00011584288,2.0,42,0.020464122,4.489983e-07,0,2.3300864128536602e-08,2.0
170,170,1194.6187,45628.793,2380.982,45690.87,-2.9870744,115.78281520606834,0.003192283,-8.312247e-08,0.055954464,0.00015194558,2.0,42,0.020498773,4.4864044e-07,0,2.357753852971298e-08,2.0
171,171,1033.3434,45683.32,2815.821,45770.02,-3.5271256,116.46311030499055,0.0031792407,3.9244252e-08,0.05469787,0.00020702287,2.0,42,0.020510651,4.4812415e-07,0,2.3890946766678824e-08,2.0
172,172,894.71045,45718.836,3086.3376,45822.89,-3.862002,117.1428248440061,0.0031453497,1.6254307e-07,0.05763605,0.00026146654,2.0,42,0.020498697,4.4734622e-07,0,2.3575443567374064e-08,2.0
173,173,774.2569,45471.086,3537.1243,45608.453,-4.4479914,117.82295223628171,0.003132326,2.2400536e-07,0.058114536,0.00034953826,2.0,42,0.020381045,4.4686988e-07,0,2.3477702679554586e-08,2.0
174,174,669.7856,45936.86,4050.4485,46115.086,-5.038981,118.50283477526682,0.0031919105,1.03687846e-07,0.05866529,0.00045258633,2.0,42,0.020498296,4.4450303e-07,0,2.391215059518872e-08,2.0
175,175,579.81464,46056.566,4583.8027,46284.105,-5.683674,119.18284582089109,0.0031815697,-1.4402707e-07,0.059883203,0.0005873448,2.0,42,0.020481989,4.425275e-07,0,2.373372624468415e-08,2.0
176,176,501.44418,46361.324,5223.2593,46654.633,-6.4280744,119.86021022635396,0.0031425736,3.052106e-07,0.060765345,0.0007616397,2.0,42,0.020512646,4.3967006e-07,0,2.3388288361132146e-08,2.0
177,177,434.02762,46572.285,5818.233,46934.312,-7.1210155,120.5402283386502,0.003159398,1.7520739e-07,0.06302483,0.0009685297,2.0,42,0.020493746,4.366474e-07,0,2.3488597715703305e-08,2.0
178,178,375.6009,47054.938,6531.4927,47506.08,-7.9024854,121.21946850427776,0.0031657515,7.332802e-08,0.06487556,0.0012263308,2.0,42,0.020554382,4.3266846e-07,0,2.3793607011200715e-08,2.0
179,179,325.10385,47336.56,7460.174,47920.81,-8.956069,121.898721336569,0.0031907551,-1.8872721e-07,0.06562194,0.0015903718,2.0,42,0.020528488,4.283836e-07,0,2.4067520795369605e-08,2.0
180,180,281.3503,47973.34,8410.562,48705.02,-9.94389,122.57580067538947,0.0031338166,2.7094077e-07,0.06725859,0.0020056276,2.0,42,0.020591978,4.2278964e-07,0,2.4213350963327526e-08,2.0
181,181,243.36427,48331.72,9179.223,49195.66,-10.753614,123.2591243078059,0.00315474,2.3499385e-07,0.0712455,0.0024803653,2.0,42,0.02052962,4.173055e-07,0,2.444439863622468e-08,2.0
182,182,210.60631,48957.094,10520.268,50074.676,-12.127719,123.93617753995932,0.0031091855,5.40632e-07,0.071832664,0.0031705839,2.0,42,0.020559411,4.1057504e-07,0,2.4140134368476e-08,2.0
183,183,182.27473,49556.31,11300.617,50828.453,-12.845839,124.60828559854417,0.003149933,3.0055415e-07,0.077266544,0.0038192845,2.0,42,0.020514654,4.036057e-07,0,2.4438900255563094e-08,2.0
184,184,157.72879,50459.883,12697.018,52032.816,-14.123892,125.29664923129894,0.003130258,4.326057e-07,0.079470776,0.004732125,2.0,42,0.020566134,3.9525312e-07,0,2.440206797271433e-08,2.0
185,185,136.52892,51290.105,14094.603,53191.473,-15.365682,125.96852552981,0.003169925,9.4000974e-08,0.08270708,0.0058071665,2.0,42,0.020552434,3.863859e-07,0,2.4541001388275815e-08,2.0
186,186,118.14758,52214.086,15309.656,54412.28,-16.341629,126.65690372255631,0.0031309286,1.10763295e-07,0.0879893,0.0069657336,2.0,42,0.020509966,3.7693633e-07,0,2.433766446687397e-08,2.0
187,187,102.25773,53423.227,16779.29,55996.3,-17.43658,127.32335066082305,0.0031687324,1.7264535e-08,0.0927578,0.008328731,2.0,42,0.020551458,3.6701456e-07,0,2.44500470455375e-08,2.0
188,188,88.4436,54489.395,18509.309,57547.273,-18.761929,128.01329688026453,0.0031291773,5.544129e-07,0.09722176,0.0100576,2.0,42,0.020514363,3.5647847e-07,0,2.4534138272170953e-08,2.0
189,189,76.54279,56077.52,20132.021,59581.76,-19.748312,128.68074747202627,0.0031840105,-5.0158942e-08,0.103282906,0.011791703,2.0,42,0.02054885,3.448849e-07,0,2.450596399443583e-08,2.0
190,190,66.250786,57376.76,21920.916,61421.652,-20.909464,129.34896462375764,0.0031571994,2.5659605e-07,0.10958987,0.013958694,2.0,42,0.02050374,3.3381943e-07,0,2.4760069926204647e-08,2.0
191,191,57.329906,59050.84,24029.89,63752.94,-22.14316,130.00364844153592,0.003168006,1.3236627e-07,0.11552796,0.016413087,2.0,42,0.020532882,3.2206955e-07,0,2.439333550706735e-08,2.0
192,192,49.60321,60913.457,25806.25,66154.45,-22.960155,130.68934714069474,0.0031214824,2.8881607e-07,0.12433272,0.018919824,2.0,42,0.020504516,3.0994914e-07,0,2.426399739957752e-08,2.0
193,193,42.92585,62781.906,27911.926,68706.94,-23.969238,131.39743682768312,0.0031906434,-9.076425e-08,0.13283467,0.02192249,2.0,42,0.02047756,2.980421e-07,0,2.4706593188957824e-08,2.0
194,194,37.1518,65326.55,30544.703,72114.75,-25.059357,132.04116493827314,0.0032112128,-2.8819076e-07,0.14025049,0.025161007,2.0,42,0.020594753,2.855831e-07,0,2.4778685019748694e-08,2.0
195,195,32.150223,67322.984,32592.932,74797.62,-25.832916,132.68040470193955,0.003134301,2.703762e-07,0.15188424,0.028839255,2.0,42,0.020503039,2.7411352e-07,0,2.4177788228791462e-08,2.0
196,196,27.835518,69827.54,35219.016,78206.55,-26.765074,133.40732398981345,0.0031898795,1.4000996e-08,0.16234675,0.03292394,2.0,42,0.02051367,2.623012e-07,0,2.4385620957107316e-08,2.0
197,197,24.082958,72571.34,37869.652,81857.87,-27.556747,134.10939327647793,0.0031596215,1.9997265e-07,0.17450947,0.037349153,2.0,42,0.020522237,2.5070574e-07,0,2.4055053670845756e-08,2.0
198,198,20.833313,75533.77,40508.547,85710.52,-28.204533,134.7637467476161,0.0032283727,-2.3342343e-08,0.18858847,0.042125024,2.0,42,0.02051501,2.393523e-07,0,2.4050109264340985e-08,2.0
199,199,18.021912,78326.0,43804.54,89742.97,-29.216507,135.50974080972082,0.003122945,7.219415e-07,0.20160447,0.04803276,2.0,42,0.02052141,2.2866872e-07,0,2.430053039247326e-08,2.0
200,200,15.604198,81439.63,47265.52,94161.79,-30.129805,136.16502625416615,0.0031769117,1.6365364e-07,0.21579145,0.0543718,2.0,42,0.02054454,2.181834e-07,0,2.4804839868331324e-08,2.0
201,201,13.500899,84550.72,50479.18,98473.2,-30.8384,136.9120047429751,0.0031756263,1.3450499e-07,0.23353133,0.061366815,2.0,42,0.020505037,2.0822961e-07,0,2.486434182807863e-08,2.0
202,202,11.686608,87939.91,54334.24,103371.35,-31.710114,137.50288375769742,0.0031338166,5.4230185e-07,0.25064445,0.06924762,2.0,42,0.02052064,1.985138e-07,0,2.5084288320955167e-08,2.0
203,203,10.113269,91406.484,58520.19,108534.59,-32.628155,138.17653202966903,0.0032040023,-9.430501e-08,0.26891983,0.07818041,2.0,42,0.020539265,1.8924165e-07,0,2.4669821182376792e-08,2.0
204,204,8.748621,95727.76,63101.945,114654.52,-33.39212,139.2223935193324,0.0032260995,-4.3858588e-08,0.28829545,0.08732546,2.0,43,0.020531215,1.7907026e-07,0,2.6150076188855565e-08,2.0
205,205,7.570237,99110.516,68281.234,120354.56,-34.564526,140.09796796095907,0.0031748158,-7.862765e-08,0.3078997,0.09910302,2.0,43,0.0205209,1.7050371e-07,0,2.442122040584454e-08,2.0
206,206,6.554112,102602.67,73582.73,126260.55,-35.64665,140.6343129997549,0.003131823,-5.711851e-08,0.33001253,0.11208483,2.0,43,0.020497795,1.6234522e-07,0,2.5820995192128118e-08,2.0
207,207,5.669445,105677.66,79599.92,132302.36,-36.988274,141.24414625539794,0.0031643168,-1.2572795e-08,0.35266873,0.12766065,2.0,43,0.020442797,1.5451575e-07,0,2.434316772671963e-08,2.0
208,208,4.907347,109318.516,87107.21,139779.12,-38.54855,141.93653631492634,0.0031845695,9.5682196e-08,0.37232244,0.14459151,2.0,43,0.020507753,1.4671542e-07,0,2.6458772548642608e-08,2.0
209,209,4.245922,113114.39,95041.266,147742.03,-40.037735,142.72431416567997,0.0031654532,-3.107444e-07,0.39439908,0.16321203,2.0,43,0.020527307,1.389402e-07,0,2.4136599410000138e-08,2.0
210,210,3.6747382,116351.0,104169.55,156169.3,-41.838223,143.6239439417841,0.003183908,1.5642921e-07,0.4157698,0.18498784,2.0,43,0.020507297,1.3131452e-07,0,2.469086256958835e-08,2.0
211,211,3.180988,119430.23,114734.85,165613.0,-43.851284,144.6521891639277,0.0031856687,7.8828055e-09,0.43607652,0.20929776,2.0,43,0.02052147,1.2391219e-07,0,2.6804897343955464e-08,2.0
212,212,2.752818,122550.2,127785.76,177052.97,-46.198116,145.83109151327517,0.0031685655,-1.892777e-07,0.45243913,0.23567778,2.0,43,0.020526689,1.159353e-07,0,2.527027920415353e-08,2.0
213,213,2.3804083,125538.47,142136.72,189638.48,-48.54831,147.18505141758942,0.0031747697,-1.1320327e-07,0.47039464,0.26425427,2.0,43,0.020523071,1.0822208e-07,0,2.320069215179584e-08,2.0
214,214,2.060257,128101.13,159785.45,204795.73,-51.2806,148.74136621147045,0.0031687464,3.6427014e-08,0.4834611,0.29430264,2.0,43,0.020502139,1.00110185e-07,0,2.4321640769191472e-08,2.0
215,215,1.7836765,131352.28,179135.06,222132.38,-53.74896,150.52965058980044,0.0031876443,2.2103933e-08,0.49810794,0.3239373,2.0,43,0.020513587,9.234848e-08,0,2.6778504561950928e-08,2.0
216,216,1.5427545,135389.97,202618.28,243689.58,-56.249065,152.58819722084445,0.0031641715,-6.862731e-08,0.5091487,0.3519881,2.0,43,0.020506509,8.415012e-08,0,2.7133206877368742e-08,2.0
217,217,1.3354719,138121.27,229531.62,267884.78,-58.962463,154.95990976021858,0.0031967615,-9.794667e-08,0.51920974,0.38118154,2.0,43,0.02051492,7.658113e-08,0,2.498219224750168e-08,2.0
218,218,1.1556969,142781.12,260354.03,296935.47,-61.259132,157.69147695656284,0.0031773055,-6.581579e-08,0.5289467,0.40664586,2.0,43,0.020521583,6.911125e-08,0,2.2747936565241506e-08,2.0
219,219,1.0000616,147135.9,296754.97,331228.75,-63.627045,160.8402021994989,0.0031775685,-3.5974885e-08,0.5362846,0.43046248,2.0,43,0.020517899,6.19448e-08,0,2.2573223651964606e-08,2.0
