Repository: Jay2-davic/SPOC_code

# Studying-Polymers-on a-Chip (SPOC) Data Cleaning and Processing
Author: Jay Jimenez jimenez45@llnl.gov

# Project Description

The SPOC project aims to establish an automated, high-throughput experimentation workflow to screen solid state polymer electrolytes. This repository contains code to reproduce the data cleaning workflow, data processing, and active learning for the SPOC project. Electrochemical impedance spectroscopy processing code is included as a Python file which was used to determine bulk ionic conductivities.

File: data/thermal_properties/DMA/10172024_9_PEGMEA_1_PEGDA_6,42_Aerosil380_20_LITFSI-a-2.txt
Filename	10172024_PEGDA_PEGMEA_6,42_Aerosil380_20_LITFSI-a
Instrument name	DMA0850-00515
Operator	
rundate	10/7/2024
Sample name	mechanical test - PEGDA:PEGMEA 6p42 aer380 20percent LITFSI
Geometry name	Compression Clamp
Procedure name	DMA Conditioning Preload
	DMA Conditioning Temperature
	Strain Ramp Test
proceduresegments	Strain Ramp Test
[step]
Strain Ramp - 1
Step time	Stress	Strain	Temperature	Displacement	Force
min	MPa	%	°C	µm	N
0.01	6.51114e-6	0.490318	30.43	6.94678	2.34034e-4
0.03	1.64233e-5	0.607957	30.43	8.61347	5.90313e-4
0.04	3.15740e-5	0.725578	30.43	10.2799	1.13489e-3
0.06	4.41458e-5	0.843196	30.43	11.9463	1.58676e-3
0.08	5.50603e-5	0.960812	30.42	13.6127	1.97907e-3
0.09	6.60976e-5	1.07844	30.42	15.2792	2.37579e-3
0.11	7.61863e-5	1.19606	30.42	16.9457	2.73842e-3
0.13	9.21384e-5	1.31368	30.42	18.6121	3.31179e-3
0.14	1.06050e-4	1.43130	30.42	20.2785	3.81182e-3
0.16	1.18232e-4	1.54892	30.42	21.9449	4.24968e-3
0.18	1.30528e-4	1.66655	30.42	23.6115	4.69166e-3
0.19	1.42375e-4	1.78417	30.41	25.2779	5.11749e-3
0.21	1.60566e-4	1.90178	30.41	26.9442	5.77134e-3
0.23	1.74538e-4	2.01940	30.41	28.6107	6.27355e-3
0.24	1.88709e-4	2.13703	30.41	30.2773	6.78290e-3
0.26	2.03056e-4	2.25465	30.41	31.9436	7.29859e-3
0.28	2.17123e-4	2.37226	30.41	33.6099	7.80421e-3
0.29	2.36751e-4	2.48989	30.41	35.2765	8.50971e-3
0.31	2.53207e-4	2.60751	30.41	36.9430	9.10121e-3
0.33	2.69049e-4	2.72512	30.41	38.6092	9.67060e-3
0.34	2.85498e-4	2.84275	30.40	40.2758	0.0102618
0.36	3.01759e-4	2.96037	30.40	41.9421	0.0108463
0.38	3.24524e-4	3.07800	30.40	43.6088	0.0116646
0.39	3.45204e-4	3.19561	30.40	45.2750	0.0124079
0.41	3.64252e-4	3.31324	30.40	46.9416	0.0130926
0.43	3.84438e-4	3.43085	30.40	48.6079	0.0138181
0.44	4.05073e-4	3.54848	30.40	50.2745	0.0145598
0.46	4.31534e-4	3.66609	30.40	51.9408	0.0155109
0.48	4.56101e-4	3.78371	30.40	53.6073	0.0163940
0.49	4.79039e-4	3.90134	30.40	55.2737	0.0172184
0.51	5.02698e-4	4.01895	30.39	56.9401	0.0180688
0.53	5.27023e-4	4.13658	30.39	58.6066	0.0189431
0.54	5.57076e-4	4.25419	30.39	60.2730	0.0200234
0.56	5.84770e-4	4.37181	30.39	61.9394	0.0210188
0.58	6.13560e-4	4.48944	30.39	63.6059	0.0220536
0.59	6.42726e-4	4.60705	30.39	65.2722	0.0231020
0.61	6.73200e-4	4.72467	30.39	66.9387	0.0241973
0.63	7.10150e-4	4.84230	30.39	68.6051	0.0255254
0.64	7.46727e-4	4.95991	30.39	70.2715	0.0268401
0.66	7.83608e-4	5.07753	30.39	71.9379	0.0281658
0.68	8.20012e-4	5.19515	30.39	73.6043	0.0294743
0.69	8.62954e-4	5.31278	30.38	75.2709	0.0310177
0.71	9.23631e-4	5.43038	30.38	76.9371	0.0331987
0.73	9.86874e-4	5.54799	30.38	78.6034	0.0354719
0.74	1.05774e-3	5.66563	30.38	80.2700	0.0380192
0.76	1.13643e-3	5.78324	30.38	81.9364	0.0408476
0.78	1.22118e-3	5.90084	30.38	83.6025	0.0438936
0.79	1.31818e-3	6.01847	30.38	85.2690	0.0473802
0.81	1.41730e-3	6.13608	30.38	86.9354	0.0509432
0.83	1.52368e-3	6.25370	30.38	88.6018	0.0547668
0.84	1.64001e-3	6.37131	30.38	90.2681	0.0589480
0.86	1.76622e-3	6.48893	30.38	91.9345	0.0634845
0.88	1.90862e-3	6.60654	30.38	93.6008	0.0686030
0.89	2.06096e-3	6.72415	30.38	95.2671	0.0740787
0.91	2.22186e-3	6.84177	30.38	96.9335	0.0798620
0.93	2.39295e-3	6.95939	30.38	98.5999	0.0860113
0.94	2.57581e-3	7.07700	30.38	100.266	0.0925841
0.96	2.77503e-3	7.19462	30.37	101.933	0.0997450
0.98	2.98380e-3	7.31223	30.37	103.599	0.107249
0.99	3.20463e-3	7.42982	30.37	105.265	0.115186
1.01	3.43849e-3	7.54746	30.37	106.932	0.123592
1.03	3.68823e-3	7.66506	30.37	108.598	0.132569
1.04	3.95657e-3	7.78266	30.37	110.264	0.142214
1.06	4.23682e-3	7.90028	30.37	111.930	0.152287
1.08	4.52826e-3	8.01789	30.37	113.597	0.162762
1.09	4.83492e-3	8.13552	30.37	115.263	0.173785
1.11	5.15305e-3	8.25312	30.37	116.929	0.185220
1.13	5.48756e-3	8.37072	30.37	118.595	0.197243
1.14	5.83341e-3	8.48835	30.37	120.262	0.209674
1.16	6.19024e-3	8.60595	30.37	121.928	0.222500
1.18	6.56599e-3	8.72356	30.37	123.595	0.236006
1.19	6.95951e-3	8.84118	30.37	125.261	0.250150
1.21	7.37746e-3	8.95880	30.37	126.927	0.265173
1.23	7.81159e-3	9.07639	30.37	128.593	0.280777
1.24	8.26265e-3	9.19401	30.37	130.260	0.296990
1.26	8.73438e-3	9.31162	30.37	131.926	0.313946
1.28	9.22546e-3	9.42919	30.37	133.592	0.331597
1.29	9.74710e-3	9.54681	30.37	135.258	0.350347
1.31	0.0102841	9.66442	30.37	136.925	0.369647
1.33	0.0108424	9.78209	30.37	138.592	0.389717
1.34	0.0114241	9.89962	30.37	140.257	0.410626
1.36	0.0120232	10.0173	30.37	141.923	0.432157
1.38	0.0126527	10.1348	30.36	143.589	0.454784
1.39	0.0133008	10.2524	30.36	145.255	0.478079
1.41	0.0139742	10.3701	30.36	146.922	0.502285
1.43	0.0146676	10.4876	30.36	148.587	0.527207
1.44	0.0153846	10.6053	30.36	150.255	0.552981
1.46	0.0161314	10.7229	30.36	151.921	0.579822
1.48	0.0168890	10.8405	30.36	153.586	0.607051
1.49	0.0176681	10.9581	30.36	155.253	0.635055
1.51	0.0184602	11.0757	30.36	156.920	0.663527
1.53	0.0192765	11.1934	30.36	158.586	0.692868
1.54	0.0201141	11.3109	30.36	160.252	0.722976
1.56	0.0209623	11.4285	30.36	161.918	0.753462
1.58	0.0218324	11.5462	30.36	163.585	0.784737
1.59	0.0227117	11.6638	30.36	165.252	0.816343
1.61	0.0236124	11.7813	30.36	166.917	0.848717
1.63	0.0245292	11.8990	30.36	168.584	0.881669
1.64	0.0254554	12.0166	30.36	170.250	0.914962
1.66	0.0263984	12.1342	30.36	171.917	0.948855
1.68	0.0273486	12.2518	30.36	173.583	0.983011
1.69	0.0283174	12.3694	30.36	175.249	1.01783
1.71	0.0292962	12.4870	30.36	176.915	1.05301
1.73	0.0302879	12.6047	30.36	178.582	1.08866
1.74	0.0312882	12.7223	30.36	180.248	1.12461
1.76	0.0323030	12.8398	30.36	181.913	1.16109
1.78	0.0333357	12.9574	30.36	183.580	1.19821
1.79	0.0343781	13.0751	30.36	185.247	1.23568
1.81	0.0354328	13.1927	30.36	186.913	1.27358
1.83	0.0364915	13.3103	30.36	188.579	1.31164
1.84	0.0375742	13.4279	30.36	190.245	1.35055
1.86	0.0386698	13.5456	30.36	191.912	1.38993
1.88	0.0397790	13.6632	30.36	193.579	1.42980
1.89	0.0409024	13.7808	30.36	195.245	1.47018
1.91	0.0420334	13.8984	30.36	196.911	1.51084
1.93	0.0431795	14.0160	30.36	198.577	1.55203
1.94	0.0443355	14.1336	30.36	200.244	1.59358
1.96	0.0455148	14.2512	30.36	201.910	1.63597
1.98	0.0467071	14.3689	30.36	203.577	1.67883
1.99	0.0479075	14.4865	30.36	205.243	1.72197
2.01	0.0491322	14.6040	30.36	206.908	1.76599
2.03	0.0503665	14.7217	30.36	208.575	1.81036
2.04	0.0516283	14.8393	30.36	210.242	1.85571
2.06	0.0528985	14.9569	30.36	211.908	1.90137
2.08	0.0541818	15.0745	30.36	213.574	1.94749
2.09	0.0554869	15.1921	30.36	215.240	1.99440
2.11	0.0567792	15.3097	30.36	216.907	2.04085
2.13	0.0581088	15.4274	30.36	218.573	2.08865
2.14	0.0594642	15.5450	30.36	220.240	2.13736
2.16	0.0608421	15.6625	30.36	221.905	2.18689
2.18	0.0622374	15.7802	30.36	223.572	2.23704
2.19	0.0636482	15.8978	30.36	225.238	2.28775
2.21	0.0650910	16.0154	30.36	226.904	2.33961
2.23	0.0665429	16.1330	30.36	228.571	2.39180
2.24	0.0680252	16.2506	30.36	230.236	2.44508
2.26	0.0695209	16.3682	30.36	231.903	2.49884
2.28	0.0710463	16.4858	30.36	233.569	2.55367
2.29	0.0725830	16.6034	30.36	235.236	2.60890
2.31	0.0741443	16.7211	30.36	236.902	2.66502
2.33	0.0757323	16.8386	30.36	238.568	2.72210
2.34	0.0773261	16.9562	30.36	240.233	2.77939
2.36	0.0789586	17.0738	30.36	241.900	2.83806
2.38	0.0805010	17.1915	30.36	243.568	2.89350
2.39	0.0821341	17.3091	30.36	245.233	2.95220
2.41	0.0838254	17.4267	30.36	246.899	3.01299
2.43	0.0855306	17.5443	30.36	248.565	3.07428
2.44	0.0872689	17.6619	30.36	250.232	3.13677
2.46	0.0890189	17.7795	30.36	251.898	3.19967
2.48	0.0907955	17.8971	30.36	253.565	3.26353
2.49	0.0925839	18.0146	30.36	255.229	3.32781
2.51	0.0943966	18.1323	30.36	256.897	3.39296
2.53	0.0962358	18.2498	30.36	258.561	3.45907
2.54	0.0980934	18.3675	30.36	260.229	3.52584
2.56	0.0999800	18.4851	30.36	261.895	3.59365
2.58	0.101878	18.6027	30.36	263.561	3.66186
2.59	0.103811	18.7203	30.37	265.227	3.73134
2.61	0.105766	18.8380	30.37	266.895	3.80162
2.63	0.107752	18.9556	30.36	268.561	3.87300
2.64	0.109763	19.0731	30.37	270.225	3.94528
2.66	0.111789	19.1907	30.36	271.892	4.01813
2.68	0.113855	19.3083	30.37	273.558	4.09236
2.69	0.115933	19.4259	30.37	275.224	4.16705
2.71	0.118048	19.5435	30.37	276.891	4.24307
2.73	0.120173	19.6612	30.37	278.558	4.31947
2.74	0.122329	19.7788	30.37	280.224	4.39695
2.76	0.124513	19.8964	30.37	281.890	4.47544
2.78	0.126715	20.0139	30.37	283.555	4.55461
2.79	0.128961	20.1315	30.37	285.221	4.63533
2.81	0.131213	20.2492	30.37	286.889	4.71627
2.83	0.133505	20.3668	30.37	288.555	4.79865
2.84	0.135814	20.4844	30.37	290.221	4.88166
2.86	0.138158	20.6020	30.37	291.887	4.96590
2.88	0.140526	20.7195	30.37	293.552	5.05103
2.89	0.142911	20.8372	30.37	295.219	5.13673
2.91	0.145326	20.9548	30.37	296.885	5.22356
2.93	0.147689	21.0724	30.37	298.551	5.30850
2.94	0.150159	21.1900	30.37	300.218	5.39727
2.96	0.152654	21.3076	30.37	301.884	5.48695
2.98	0.155186	21.4252	30.37	303.550	5.57794
2.99	0.157751	21.5428	30.37	305.216	5.67016
3.01	0.160328	21.6604	30.37	306.882	5.76277
3.03	0.162962	21.7780	30.37	308.549	5.85746
3.04	0.165609	21.8956	30.37	310.215	5.95261
3.06	0.168203	22.0133	30.37	311.882	6.04583
3.08	0.170874	22.1309	30.37	313.548	6.14185
3.09	0.173619	22.2484	30.37	315.213	6.24050
3.11	0.176404	22.3660	30.38	316.879	6.34062
3.13	0.179219	22.4836	30.38	318.546	6.44180
3.14	0.182083	22.6012	30.38	320.212	6.54475
3.16	0.184931	22.7189	30.38	321.878	6.64712
3.18	0.187872	22.8363	30.38	323.542	6.75280
3.19	0.190854	22.9539	30.38	325.209	6.86001
3.21	0.193890	23.0716	30.38	326.876	6.96913
3.23	0.196955	23.1892	30.38	328.542	7.07929
3.24	0.200060	23.3067	30.38	330.207	7.19089
3.26	0.203209	23.4244	30.38	331.874	7.30408
3.28	0.206311	23.5420	30.38	333.540	7.41557
3.29	0.209492	23.6596	30.38	335.207	7.52991
3.31	0.212701	23.7772	30.38	336.872	7.64524
3.33	0.215983	23.8948	30.38	338.538	7.76322
3.34	0.219302	24.0124	30.38	340.205	7.88252
3.36	0.222660	24.1300	30.38	341.871	8.00322
3.38	0.226064	24.2476	30.38	343.537	8.12558
3.39	0.229496	24.3651	30.38	345.202	8.24892
3.41	0.232980	24.4828	30.38	346.869	8.37415
3.43	0.236489	24.6003	30.38	348.535	8.50030
3.44	0.240083	24.7179	30.38	350.201	8.62945
3.46	0.243701	24.8355	30.38	351.867	8.75951
3.48	0.247386	24.9530	30.39	353.532	8.89197
3.49	0.251117	25.0707	30.39	355.198	9.02608
3.51	0.254834	25.1883	30.39	356.866	9.15966
3.53	0.258598	25.3058	30.39	358.530	9.29495
3.54	0.262428	25.4235	30.39	360.197	9.43264
3.56	0.266336	25.5410	30.39	361.863	9.57312
3.58	0.270274	25.6586	30.39	363.529	9.71465
3.59	0.274306	25.7761	30.39	365.194	9.85956
3.61	0.278378	25.8938	30.39	366.860	10.0059
3.63	0.282500	26.0113	30.39	368.525	10.1541
3.64	0.286674	26.1290	30.39	370.193	10.3041
3.66	0.290799	26.2467	30.39	371.860	10.4524
3.68	0.294924	26.3643	30.39	373.526	10.6006
3.69	0.298985	26.4820	30.39	375.194	10.7466
3.71	0.301426	26.6006	30.39	376.874	10.8344
3.73	0.305134	26.7175	30.39	378.530	10.9677
3.74	0.309080	26.8345	30.40	380.189	11.1095
3.76	0.313448	26.9521	30.40	381.855	11.2665
3.78	0.317910	27.0697	30.40	383.521	11.4269
3.79	0.322458	27.1873	30.40	385.187	11.5903
3.81	0.327007	27.3049	30.40	386.854	11.7538
3.83	0.331593	27.4225	30.40	388.518	11.9187
3.84	0.336277	27.5401	30.40	390.185	12.0870
3.86	0.341072	27.6576	30.40	391.850	12.2594
3.88	0.345933	27.7752	30.40	393.516	12.4341
3.89	0.350881	27.8928	30.40	395.182	12.6119
3.91	0.355881	28.0104	30.40	396.849	12.7917
3.93	0.360915	28.1279	30.40	398.513	12.9726
3.94	0.366057	28.2456	30.40	400.180	13.1574
3.96	0.371212	28.3630	30.40	401.845	13.3427
3.98	0.376484	28.4807	30.40	403.511	13.5322
3.99	0.381763	28.5983	30.40	405.177	13.7220
4.01	0.387146	28.7160	30.41	406.845	13.9155
4.03	0.392044	28.8338	30.41	408.515	14.0915
4.04	0.397276	28.9509	30.41	410.174	14.2796
4.06	0.402833	29.0686	30.41	411.841	14.4793
4.08	0.408430	29.1861	30.41	413.506	14.6805
4.09	0.414149	29.3038	30.41	415.173	14.8860
4.11	0.419978	29.4213	30.41	416.837	15.0956
4.13	0.425994	29.5388	30.41	418.503	15.3118
4.14	0.432024	29.6564	30.41	420.168	15.5285
4.16	0.438203	29.7738	30.41	421.832	15.7506
4.18	0.444438	29.8914	30.41	423.498	15.9748
4.19	0.450815	30.0090	30.41	425.164	16.2040
4.21	0.457280	30.1266	30.41	426.830	16.4363
4.23	0.463799	30.2442	30.41	428.497	16.6707
4.24	0.470322	30.3618	30.41	430.163	16.9051
4.26	0.476993	30.4792	30.42	431.827	17.1449
4.28	0.483795	30.5968	30.42	433.493	17.3894
4.29	0.490617	30.7143	30.42	435.157	17.6346
4.31	0.497592	30.8320	30.42	436.824	17.8853
4.33	0.504593	30.9496	30.42	438.491	18.1369
4.34	0.511722	31.0671	30.42	440.155	18.3932
4.36	0.518917	31.1848	30.42	441.822	18.6518
4.38	0.526142	31.3023	30.42	443.488	18.9115
4.39	0.533212	31.4201	30.42	445.157	19.1656
4.41	0.540321	31.5375	30.42	446.820	19.4211
4.43	0.547561	31.6552	30.42	448.488	19.6814
4.44	0.554661	31.7729	30.42	450.155	19.9366
4.46	0.557978	31.8930	30.42	451.856	20.0558
4.48	0.557977	32.0088	30.42	453.497	20.0558
4.49	0.557977	32.1261	30.42	455.159	20.0557
4.51	0.557976	32.2436	30.43	456.823	20.0557
4.53	0.557976	32.3185	30.43	457.885	20.0557
4.54	0.557976	32.4528	30.43	459.788	20.0557
4.56	0.557975	32.5981	30.43	461.846	20.0557
4.58	0.557974	32.7150	30.43	463.503	20.0557
4.59	0.557974	32.8331	30.43	465.176	20.0556
4.61	0.557974	32.9294	30.43	466.540	20.0556
4.63	0.557973	32.9965	30.43	467.491	20.0556
4.64	0.557973	33.0805	30.43	468.680	20.0556
4.66	0.557973	33.1739	30.43	470.004	20.0556
4.68	0.557972	33.2249	30.43	470.727	20.0556
4.69	0.557972	33.2648	30.43	471.292	20.0556
4.71	0.557972	33.2957	30.44	471.729	20.0556
4.73	0.557972	33.3243	30.44	472.135	20.0556
4.74	0.557972	33.3500	30.44	472.499	20.0556
4.76	0.557972	33.3759	30.44	472.866	20.0556
4.78	0.557972	33.4005	30.44	473.215	20.0556
4.79	0.557972	33.4226	30.44	473.527	20.0556
4.81	0.557972	33.4438	30.44	473.828	20.0556
4.83	0.557971	33.4666	30.44	474.152	20.0556
4.84	0.557971	33.4950	30.44	474.553	20.0555
4.86	0.557971	33.5168	30.44	474.863	20.0555
4.88	0.557971	33.5422	30.44	475.222	20.0555
4.89	0.557971	33.6338	30.44	476.520	20.0555
4.91	0.557970	33.7910	30.44	478.748	20.0555
4.93	0.557970	33.8274	30.45	479.263	20.0555
4.94	0.557970	33.8567	30.45	479.678	20.0555
4.96	0.557970	33.8822	30.45	480.040	20.0555
4.98	0.557970	33.9054	30.45	480.369	20.0555
4.99	0.557970	33.9264	30.45	480.666	20.0555
5.01	0.557969	33.9461	30.45	480.945	20.0555
5.03	0.557969	33.9639	30.45	481.197	20.0555
5.04	0.557969	33.9803	30.45	481.429	20.0555
5.06	0.557969	33.9962	30.45	481.655	20.0555
5.08	0.557969	34.0109	30.45	481.863	20.0555
5.09	0.557969	34.0251	30.45	482.064	20.0555
5.11	0.557969	34.0387	30.46	482.257	20.0555
5.13	0.557969	34.0517	30.46	482.441	20.0555
5.14	0.557969	34.0633	30.46	482.606	20.0555
5.16	0.557969	34.0757	30.46	482.781	20.0555
5.18	0.557969	34.0879	30.46	482.954	20.0555
5.19	0.557969	34.1057	30.46	483.206	20.0555
5.21	0.557969	34.1218	30.46	483.434	20.0555
5.23	0.557969	34.1328	30.46	483.590	20.0555
5.24	0.557969	34.1438	30.46	483.746	20.0555
5.26	0.557969	34.1549	30.46	483.904	20.0555
5.28	0.557969	34.1652	30.46	484.048	20.0555
5.29	0.557969	34.1744	30.46	484.179	20.0554
5.31	0.557969	34.1839	30.47	484.314	20.0554
5.33	0.557968	34.1937	30.47	484.453	20.0554
5.34	0.557968	34.2150	30.47	484.754	20.0554
5.36	0.557968	34.2281	30.47	484.940	20.0554
5.38	0.557968	34.2385	30.47	485.088	20.0554
5.39	0.557968	34.2479	30.47	485.221	20.0554
5.41	0.557968	34.2568	30.47	485.347	20.0554
5.43	0.557968	34.2655	30.47	485.470	20.0554
5.44	0.557968	34.2738	30.48	485.587	20.0554
5.46	0.557968	34.2819	30.48	485.702	20.0554
5.48	0.557968	34.2902	30.48	485.820	20.0554
5.49	0.557968	34.2975	30.48	485.923	20.0554
5.51	0.557968	34.3051	30.48	486.031	20.0554
5.53	0.557968	34.3126	30.48	486.137	20.0554
5.54	0.557968	34.3199	30.48	486.241	20.0554
5.56	0.557968	34.3269	30.48	486.339	20.0554
5.58	0.557968	34.3341	30.48	486.442	20.0554
5.59	0.557968	34.3413	30.48	486.543	20.0554
5.61	0.557968	34.3485	30.48	486.647	20.0554
5.63	0.557968	34.3553	30.48	486.742	20.0554
5.64	0.557968	34.3620	30.48	486.837	20.0554
5.66	0.557968	34.3686	30.48	486.930	20.0554
5.68	0.557968	34.3755	30.49	487.028	20.0554
5.69	0.557968	34.3822	30.49	487.124	20.0554
5.71	0.557968	34.3891	30.49	487.222	20.0554
5.73	0.557968	34.3958	30.49	487.316	20.0554
5.74	0.557968	34.4029	30.49	487.416	20.0554
5.76	0.557968	34.4102	30.49	487.520	20.0554
5.78	0.557968	34.4161	30.49	487.603	20.0554
5.79	0.557968	34.4228	30.49	487.698	20.0554
5.81	0.557968	34.4286	30.49	487.780	20.0554
5.83	0.557967	34.4363	30.49	487.890	20.0554
5.84	0.557967	34.4448	30.50	488.010	20.0554
5.86	0.557967	34.4577	30.50	488.193	20.0554
5.88	0.557967	34.4829	30.50	488.550	20.0554
5.89	0.557967	34.5052	30.50	488.866	20.0554
5.91	0.557967	34.5186	30.50	489.056	20.0554
5.93	0.557967	34.5257	30.50	489.157	20.0554
5.94	0.557967	34.5312	30.50	489.234	20.0554
5.96	0.557967	34.5406	30.50	489.367	20.0554
5.98	0.557967	34.5469	30.50	489.457	20.0554
5.99	0.557967	34.5525	30.50	489.537	20.0554
6.01	0.557967	34.5578	30.50	489.611	20.0554
6.03	0.557967	34.5642	30.50	489.703	20.0554
6.04	0.557967	34.5699	30.51	489.782	20.0554
6.06	0.557967	34.5755	30.51	489.862	20.0554
6.08	0.557967	34.5804	30.51	489.931	20.0554
6.09	0.557967	34.5848	30.51	489.994	20.0554
6.11	0.557967	34.5891	30.51	490.055	20.0554
6.13	0.557967	34.5941	30.51	490.126	20.0554
6.14	0.557967	34.5979	30.51	490.179	20.0554
6.16	0.557967	34.6014	30.51	490.229	20.0554
6.18	0.557967	34.6048	30.52	490.277	20.0554
6.19	0.557967	34.6087	30.52	490.332	20.0554
6.21	0.557967	34.6122	30.52	490.381	20.0554
6.23	0.557967	34.6150	30.52	490.422	20.0554
6.24	0.557967	34.6178	30.52	490.461	20.0554
6.26	0.557967	34.6211	30.52	490.508	20.0554
6.28	0.557967	34.6249	30.52	490.562	20.0554
6.29	0.557967	34.6275	30.52	490.598	20.0554
6.31	0.557967	34.6308	30.52	490.645	20.0554
6.33	0.557967	34.6332	30.52	490.680	20.0554
6.34	0.557967	34.6365	30.52	490.727	20.0554
6.36	0.557967	34.6390	30.53	490.762	20.0554
6.38	0.557967	34.6408	30.53	490.787	20.0554
6.39	0.557967	34.6439	30.53	490.831	20.0554
6.41	0.557967	34.6471	30.53	490.876	20.0554
6.43	0.557967	34.6489	30.53	490.902	20.0554
6.44	0.557967	34.6519	30.53	490.944	20.0554
6.46	0.557967	34.6553	30.53	490.993	20.0554
6.48	0.557967	34.6564	30.53	491.009	20.0554
6.49	0.557967	34.6594	30.53	491.050	20.0554
6.51	0.557967	34.6626	30.53	491.096	20.0554
6.53	0.557967	34.6647	30.54	491.126	20.0554
6.54	0.557967	34.6670	30.54	491.159	20.0554
6.56	0.557967	34.6700	30.54	491.201	20.0554
6.58	0.557967	34.6724	30.54	491.235	20.0554
6.59	0.557966	34.6748	30.54	491.269	20.0554
6.61	0.557966	34.6776	30.54	491.308	20.0554
6.63	0.557966	34.6788	30.54	491.326	20.0554
6.64	0.557966	34.6825	30.54	491.378	20.0554
6.66	0.557966	34.6854	30.54	491.419	20.0554
6.68	0.557966	34.6869	30.54	491.440	20.0554
6.69	0.557966	34.6901	30.54	491.486	20.0554
6.71	0.557966	34.6928	30.55	491.524	20.0554
6.73	0.557966	34.6948	30.55	491.553	20.0554
6.74	0.557966	34.6978	30.55	491.595	20.0554
6.76	0.557966	34.7082	30.55	491.742	20.0554
6.78	0.557966	34.7437	30.55	492.245	20.0554
6.79	0.557966	34.7479	30.55	492.304	20.0554
6.81	0.557966	34.7513	30.55	492.353	20.0554
6.83	0.557966	34.7544	30.55	492.397	20.0554
6.84	0.557966	34.7569	30.55	492.432	20.0554
6.86	0.557966	34.7597	30.56	492.471	20.0554
6.88	0.557966	34.7626	30.56	492.513	20.0554
6.89	0.557966	34.7639	30.56	492.532	20.0554
6.91	0.557966	34.7672	30.56	492.577	20.0554
6.93	0.557966	34.7692	30.56	492.607	20.0554
6.94	0.557966	34.7710	30.56	492.632	20.0554
6.96	0.557966	34.7748	30.56	492.686	20.0554
6.98	0.557966	34.7758	30.56	492.700	20.0554
6.99	0.557966	34.7784	30.56	492.737	20.0554
7.01	0.557966	34.7794	30.57	492.751	20.0554
7.03	0.557966	34.7826	30.57	492.796	20.0554
7.04	0.557966	34.7832	30.57	492.805	20.0554
7.06	0.557966	34.7864	30.57	492.851	20.0554
7.08	0.557966	34.7874	30.57	492.864	20.0554
7.09	0.557966	34.7903	30.57	492.905	20.0554
7.11	0.557966	34.7906	30.57	492.910	20.0554
7.13	0.557966	34.7941	30.57	492.959	20.0554
7.14	0.557966	34.7949	30.57	492.971	20.0554
7.16	0.557966	34.7979	30.58	493.014	20.0554
7.18	0.557966	34.7979	30.58	493.014	20.0554
7.19	0.557966	34.8013	30.58	493.061	20.0554
7.21	0.557966	34.8018	30.58	493.068	20.0554
7.23	0.557966	34.8043	30.58	493.104	20.0554
7.24	0.557966	34.8060	30.58	493.128	20.0554
7.26	0.557966	34.8089	30.58	493.168	20.0554
7.28	0.557966	34.8096	30.58	493.178	20.0554
7.29	0.557966	34.8106	30.58	493.193	20.0554
7.31	0.557966	34.8134	30.59	493.232	20.0554
7.33	0.557966	34.8134	30.59	493.232	20.0554
7.34	0.557966	34.8172	30.59	493.286	20.0554
7.36	0.557966	34.8174	30.59	493.289	20.0554

File: data/thermal_properties/DMA/10172024_9_PEGMEA_1_PEGDA_6,42_Aerosil380_20_LITFSI-b-2.txt
Filename	10172024_PEGDA_PEGMEA_6,42_Aerosil380_20_LITFSI-b
Instrument name	DMA0850-00515
Operator	
rundate	10/7/2024
Sample name	mechanical test - PEGDA:PEGMEA 6p42 aer380 20percent LITFSI-b
Geometry name	Compression Clamp
Procedure name	DMA Conditioning Preload
	DMA Conditioning Temperature
	Strain Ramp Test
proceduresegments	Strain Ramp Test
[step]
Strain Ramp - 1
Step time	Stress	Strain	Temperature	Force	Displacement
min	MPa	%	°C	N	µm
0.01	1.54883e-4	0.0551770	30.86	5.89950e-3	0.702586
0.03	4.25994e-4	0.186018	30.86	0.0162261	2.36863
0.04	7.13289e-4	0.316877	30.87	0.0271692	4.03489
0.06	1.02023e-3	0.447737	30.87	0.0388607	5.70117
0.08	1.34141e-3	0.578604	30.87	0.0510943	7.36754
0.09	1.67823e-3	0.709460	30.88	0.0639239	9.03376
0.11	2.02875e-3	0.840325	30.88	0.0772750	10.7001
0.13	2.39514e-3	0.971185	30.88	0.0912308	12.3664
0.14	2.77777e-3	1.10204	30.89	0.105805	14.0326
0.16	3.17553e-3	1.23290	30.89	0.120956	15.6989
0.18	3.58501e-3	1.36377	30.89	0.136553	17.3653
0.19	4.00037e-3	1.49464	30.89	0.152374	19.0317
0.21	4.42901e-3	1.62550	30.90	0.168701	20.6980
0.23	4.87014e-3	1.75637	30.90	0.185503	22.3643
0.24	5.32358e-3	1.88723	30.90	0.202775	24.0307
0.26	5.78818e-3	2.01809	30.91	0.220472	25.6969
0.28	6.26802e-3	2.14895	30.91	0.238749	27.3632
0.29	6.76297e-3	2.27982	30.91	0.257601	29.0296
0.31	7.26991e-3	2.41068	30.92	0.276911	30.6959
0.33	7.79224e-3	2.54154	30.92	0.296806	32.3622
0.34	8.32050e-3	2.67241	30.92	0.316928	34.0286
0.36	8.85721e-3	2.80328	30.93	0.337371	35.6950
0.38	9.40908e-3	2.93414	30.93	0.358392	37.3612
0.39	9.96795e-3	3.06500	30.94	0.379679	39.0275
0.41	0.0105354	3.19588	30.94	0.401294	40.6941
0.43	0.0111004	3.32674	30.94	0.422814	42.3604
0.44	0.0116792	3.45760	30.95	0.444860	44.0266
0.46	0.0122686	3.58847	30.95	0.467312	45.6931
0.48	0.0128655	3.71934	30.95	0.490047	47.3594
0.49	0.0134740	3.85020	30.96	0.513226	49.0258
0.51	0.0140830	3.98106	30.96	0.536422	50.6921
0.53	0.0147021	4.11194	30.97	0.560002	52.3586
0.54	0.0153240	4.24281	30.97	0.583692	54.0250
0.56	0.0159585	4.37366	30.97	0.607861	55.6912
0.58	0.0166135	4.50453	30.98	0.632806	57.3575
0.59	0.0172707	4.63540	30.98	0.657841	59.0239
0.61	0.0179415	4.76626	30.98	0.683391	60.6902
0.63	0.0186115	4.89714	30.99	0.708911	62.3568
0.64	0.0192983	5.02799	30.99	0.735072	64.0230
0.66	0.0199971	5.15885	30.99	0.761690	65.6892
0.68	0.0207023	5.28973	31.00	0.788551	67.3557
0.69	0.0214231	5.42060	31.00	0.816007	69.0221
0.71	0.0221501	5.55146	31.01	0.843696	70.6884
0.73	0.0228947	5.68231	31.01	0.872057	72.3546
0.74	0.0236480	5.81319	31.01	0.900753	74.0211
0.76	0.0244108	5.94404	31.02	0.929805	75.6873
0.78	0.0251885	6.07490	31.02	0.959429	77.3536
0.79	0.0259719	6.20579	31.02	0.989268	79.0202
0.81	0.0267756	6.33663	31.03	1.01988	80.6862
0.83	0.0275906	6.46750	31.03	1.05092	82.3526
0.84	0.0284214	6.59836	31.04	1.08257	84.0190
0.86	0.0292610	6.72923	31.04	1.11455	85.6853
0.88	0.0301097	6.86009	31.04	1.14688	87.3516
0.89	0.0309796	6.99094	31.04	1.18001	89.0178
0.91	0.0318562	7.12181	31.05	1.21340	90.6841
0.93	0.0327484	7.25268	31.05	1.24739	92.3506
0.94	0.0336459	7.38355	31.05	1.28157	94.0169
0.96	0.0345626	7.51440	31.06	1.31649	95.6831
0.98	0.0355003	7.64524	31.06	1.35221	97.3492
0.99	0.0364485	7.77611	31.06	1.38832	99.0156
1.01	0.0374120	7.90699	31.07	1.42502	100.682
1.03	0.0383847	8.03785	31.07	1.46207	102.348
1.04	0.0393721	8.16871	31.07	1.49968	104.015
1.06	0.0403766	8.29956	31.08	1.53794	105.681
1.08	0.0414024	8.43042	31.08	1.57702	107.347
1.09	0.0424416	8.56128	31.08	1.61660	109.013
1.11	0.0434891	8.69213	31.09	1.65650	110.680
1.13	0.0445568	8.82302	31.09	1.69717	112.346
1.14	0.0456302	8.95390	31.09	1.73805	114.013
1.16	0.0467143	9.08475	31.10	1.77935	115.679
1.18	0.0478168	9.21561	31.10	1.82134	117.345
1.19	0.0489310	9.34645	31.10	1.86378	119.011
1.21	0.0500672	9.47731	31.10	1.90706	120.677
1.23	0.0512175	9.60818	31.11	1.95087	122.344
1.24	0.0523912	9.73905	31.11	1.99558	124.010
1.26	0.0535703	9.86990	31.11	2.04049	125.676
1.28	0.0547689	10.0007	31.11	2.08615	127.342
1.29	0.0559780	10.1316	31.12	2.13220	129.009
1.31	0.0571981	10.2625	31.12	2.17867	130.675
1.33	0.0584531	10.3933	31.12	2.22648	132.341
1.34	0.0597158	10.5242	31.13	2.27457	134.008
1.36	0.0610046	10.6551	31.13	2.32366	135.674
1.38	0.0623039	10.7859	31.13	2.37316	137.340
1.39	0.0636290	10.9168	31.13	2.42363	139.006
1.41	0.0649670	11.0477	31.14	2.47459	140.674
1.43	0.0663154	11.1785	31.14	2.52595	142.339
1.44	0.0676900	11.3094	31.14	2.57831	144.006
1.46	0.0690668	11.4402	31.14	2.63075	145.671
1.48	0.0704752	11.5711	31.14	2.68440	147.338
1.49	0.0718950	11.7019	31.15	2.73848	149.004
1.51	0.0733360	11.8328	31.15	2.79337	150.670
1.53	0.0747993	11.9637	31.15	2.84910	152.337
1.54	0.0762719	12.0945	31.15	2.90519	154.003
1.56	0.0777727	12.2254	31.16	2.96236	155.669
1.58	0.0792891	12.3562	31.16	3.02012	157.335
1.59	0.0808344	12.4871	31.16	3.07898	159.002
1.61	0.0823943	12.6179	31.16	3.13840	160.668
1.63	0.0839795	12.7488	31.16	3.19878	162.334
1.64	0.0855954	12.8797	31.17	3.26033	164.001
1.66	0.0872183	13.0105	31.17	3.32214	165.667
1.68	0.0888733	13.1414	31.17	3.38518	167.333
1.69	0.0905413	13.2722	31.17	3.44872	168.999
1.71	0.0922433	13.4031	31.17	3.51355	170.665
1.73	0.0939661	13.5340	31.18	3.57917	172.332
1.74	0.0957145	13.6647	31.18	3.64577	173.997
1.76	0.0974919	13.7956	31.18	3.71347	175.664
1.78	0.0992847	13.9264	31.18	3.78175	177.330
1.79	0.101113	14.0573	31.18	3.85138	178.996
1.81	0.102951	14.1881	31.19	3.92139	180.662
1.83	0.104825	14.3190	31.19	3.99279	182.329
1.84	0.106723	14.4499	31.19	4.06506	183.995
1.86	0.108655	14.5807	31.19	4.13865	185.660
1.88	0.110633	14.7116	31.19	4.21401	187.327
1.89	0.112633	14.8424	31.20	4.29017	188.993
1.91	0.114671	14.9732	31.20	4.36782	190.659
1.93	0.116725	15.1041	31.20	4.44606	192.325
1.94	0.118819	15.2350	31.20	4.52580	193.992
1.96	0.120935	15.3659	31.20	4.60641	195.658
1.98	0.123083	15.4967	31.20	4.68823	197.324
1.99	0.125253	15.6275	31.20	4.77090	198.990
2.01	0.127445	15.7584	31.21	4.85437	200.657
2.03	0.129673	15.8892	31.21	4.93924	202.322
2.04	0.131932	16.0201	31.21	5.02529	203.988
2.06	0.134250	16.1509	31.21	5.11359	205.655
2.08	0.136595	16.2818	31.21	5.20288	207.321
2.09	0.138976	16.4126	31.21	5.29361	208.986
2.11	0.141399	16.5435	31.21	5.38587	210.653
2.13	0.143837	16.6743	31.22	5.47877	212.319
2.14	0.146337	16.8051	31.22	5.57397	213.985
2.16	0.148857	16.9360	31.22	5.66997	215.651
2.18	0.151426	17.0668	31.22	5.76782	217.317
2.19	0.154026	17.1977	31.22	5.86685	218.983
2.21	0.156656	17.3285	31.22	5.96702	220.649
2.23	0.159329	17.4594	31.22	6.06884	222.316
2.24	0.162031	17.5902	31.22	6.17174	223.982
2.26	0.164797	17.7210	31.22	6.27711	225.647
2.28	0.167583	17.8519	31.23	6.38322	227.313
2.29	0.170429	17.9827	31.23	6.49165	228.979
2.31	0.173307	18.1135	31.23	6.60127	230.645
2.33	0.176233	18.2444	31.23	6.71270	232.312
2.34	0.179204	18.3753	31.23	6.82587	233.978
2.36	0.182206	18.5061	31.23	6.94024	235.643
2.38	0.185259	18.6369	31.23	7.05653	237.310
2.39	0.188337	18.7678	31.23	7.17375	238.976
2.41	0.191467	18.8986	31.23	7.29297	240.641
2.43	0.194604	19.0295	31.24	7.41246	242.308
2.44	0.197818	19.1603	31.24	7.53490	243.973
2.46	0.201095	19.2911	31.24	7.65972	245.640
2.48	0.204425	19.4219	31.24	7.78654	247.305
2.49	0.207816	19.5527	31.24	7.91571	248.971
2.51	0.211236	19.6835	31.24	8.04597	250.636
2.53	0.214734	19.8145	31.24	8.17921	252.304
2.54	0.218255	19.9453	31.24	8.31331	253.969
2.56	0.221850	20.0761	31.24	8.45027	255.635
2.58	0.225483	20.2069	31.24	8.58863	257.301
2.59	0.229171	20.3377	31.24	8.72913	258.967
2.61	0.232932	20.4686	31.25	8.87238	260.633
2.63	0.236733	20.5994	31.25	9.01714	262.298
2.64	0.240620	20.7303	31.25	9.16523	263.965
2.66	0.244533	20.8612	31.25	9.31426	265.632
2.68	0.248534	20.9919	31.25	9.46667	267.296
2.69	0.252583	21.1228	31.25	9.62087	268.962
2.71	0.256704	21.2534	31.25	9.77785	270.626
2.73	0.260860	21.3844	31.25	9.93615	272.294
2.74	0.265076	21.5152	31.25	10.0967	273.959
2.76	0.269377	21.6460	31.25	10.2606	275.625
2.78	0.273721	21.7768	31.25	10.4260	277.291
2.79	0.278165	21.9077	31.25	10.5953	278.957
2.81	0.282642	22.0385	31.25	10.7658	280.623
2.83	0.287197	22.1693	31.26	10.9393	282.289
2.84	0.291824	22.3002	31.26	11.1156	283.955
2.86	0.296546	22.4309	31.26	11.2954	285.619
2.88	0.301347	22.5618	31.26	11.4783	287.286
2.89	0.306215	22.6925	31.26	11.6637	288.950
2.91	0.311187	22.8234	31.26	11.8531	290.617
2.93	0.316200	22.9542	31.26	12.0441	292.283
2.94	0.321336	23.0850	31.26	12.2397	293.948
2.96	0.326505	23.2158	31.26	12.4366	295.614
2.98	0.331800	23.3466	31.26	12.6383	297.279
2.99	0.337167	23.4774	31.26	12.8427	298.945
3.01	0.342635	23.6082	31.26	13.0510	300.610
3.03	0.348184	23.7391	31.26	13.2623	302.277
3.04	0.353819	23.8698	31.27	13.4770	303.941
3.06	0.359578	24.0007	31.27	13.6963	305.608
3.08	0.365419	24.1314	31.27	13.9188	307.272
3.09	0.371396	24.2622	31.27	14.1465	308.938
3.11	0.377421	24.3930	31.27	14.3760	310.603
3.13	0.383587	24.5238	31.27	14.6108	312.269
3.14	0.389805	24.6546	31.27	14.8477	313.934
3.16	0.396123	24.7855	31.27	15.0883	315.601
3.18	0.402476	24.9162	31.27	15.3303	317.266
3.19	0.409024	25.0470	31.27	15.5797	318.931
3.21	0.415656	25.1779	31.27	15.8323	320.597
3.23	0.422397	25.3086	31.27	16.0891	322.262
3.24	0.429267	25.4394	31.27	16.3508	323.927
3.26	0.436217	25.5701	31.27	16.6155	325.592
3.28	0.443330	25.7009	31.27	16.8864	327.257
3.29	0.450491	25.8317	31.27	17.1592	328.923
3.31	0.457817	25.9625	31.27	17.4382	330.588
3.33	0.465200	26.0933	31.27	17.7195	332.253
3.34	0.472731	26.2241	31.27	18.0063	333.919
3.36	0.480333	26.3549	31.27	18.2959	335.585
3.38	0.488070	26.4856	31.27	18.5906	337.249
3.39	0.495902	26.6164	31.28	18.8889	338.915
3.41	0.503818	26.7472	31.28	19.1904	340.580
3.43	0.511792	26.8781	31.28	19.4942	342.247
3.44	0.519775	27.0088	31.28	19.7982	343.912
3.46	0.526015	27.1404	31.28	20.0359	345.587
3.48	0.526435	27.2718	31.28	20.0519	347.260
3.49	0.526434	27.4024	31.28	20.0519	348.922
3.51	0.526434	27.5125	31.28	20.0519	350.325
3.53	0.526434	27.5503	31.28	20.0518	350.806
3.54	0.526434	27.5773	31.28	20.0518	351.150
3.56	0.526433	27.6018	31.28	20.0518	351.461
3.58	0.526433	27.6268	31.28	20.0518	351.780
3.59	0.526433	27.6496	31.28	20.0518	352.070
3.61	0.526433	27.6683	31.28	20.0518	352.309
3.63	0.526433	27.6852	31.28	20.0518	352.523
3.64	0.526433	27.7006	31.28	20.0518	352.720
3.66	0.526433	27.7151	31.28	20.0518	352.905
3.68	0.526433	27.7288	31.28	20.0518	353.079
3.69	0.526433	27.7416	31.28	20.0518	353.242
3.71	0.526433	27.7538	31.28	20.0518	353.397
3.73	0.526433	27.7662	31.28	20.0518	353.555
3.74	0.526433	27.7776	31.28	20.0518	353.701
3.76	0.526433	27.7883	31.28	20.0518	353.837
3.78	0.526433	27.7985	31.29	20.0518	353.967
3.79	0.526433	27.8089	31.29	20.0518	354.100
3.81	0.526433	27.8184	31.28	20.0518	354.220
3.83	0.526433	27.8279	31.29	20.0518	354.341
3.84	0.526433	27.8365	31.29	20.0518	354.450
3.86	0.526433	27.8448	31.29	20.0518	354.556
3.88	0.526433	27.8529	31.29	20.0518	354.659
3.89	0.526433	27.8609	31.29	20.0518	354.761
3.91	0.526433	27.8688	31.29	20.0518	354.862
3.93	0.526433	27.8775	31.29	20.0518	354.972
3.94	0.526433	27.8852	31.29	20.0518	355.071
3.96	0.526433	27.8934	31.29	20.0518	355.175
3.98	0.526432	27.9031	31.29	20.0518	355.299
3.99	0.526432	27.9117	31.29	20.0518	355.408
4.01	0.526432	27.9192	31.29	20.0518	355.503
4.03	0.526432	27.9261	31.29	20.0518	355.592
4.04	0.526432	27.9326	31.29	20.0518	355.674
4.06	0.526432	27.9398	31.29	20.0518	355.765
4.08	0.526432	27.9482	31.29	20.0518	355.873
4.09	0.526432	27.9582	31.29	20.0518	356.001
4.11	0.526432	27.9660	31.29	20.0518	356.100
4.13	0.526432	27.9739	31.29	20.0518	356.200
4.14	0.526432	27.9826	31.29	20.0518	356.310
4.16	0.526432	27.9909	31.29	20.0518	356.417
4.18	0.526432	27.9974	31.29	20.0518	356.500
4.19	0.526432	28.0137	31.29	20.0518	356.706
4.21	0.526432	28.0402	31.29	20.0518	357.045
4.23	0.526432	28.0483	31.29	20.0518	357.147
4.24	0.526432	28.0553	31.29	20.0518	357.237
4.26	0.526432	28.0612	31.29	20.0518	357.312
4.28	0.526432	28.0677	31.29	20.0518	357.395
4.29	0.526432	28.0758	31.30	20.0518	357.497
4.31	0.526432	28.0841	31.30	20.0518	357.603
4.33	0.526432	28.0897	31.29	20.0518	357.674
4.34	0.526432	28.0954	31.30	20.0518	357.747
4.36	0.526432	28.1016	31.30	20.0518	357.826
4.38	0.526432	28.1069	31.29	20.0518	357.894
4.39	0.526432	28.1128	31.30	20.0518	357.969
4.41	0.526432	28.1198	31.30	20.0518	358.058
4.43	0.526432	28.1256	31.30	20.0518	358.132
4.44	0.526432	28.1312	31.30	20.0518	358.203
4.46	0.526432	28.1365	31.30	20.0518	358.271
4.48	0.526432	28.1412	31.30	20.0518	358.331
4.49	0.526432	28.1462	31.30	20.0518	358.394
4.51	0.526432	28.1509	31.30	20.0518	358.454
4.53	0.526432	28.1556	31.30	20.0518	358.514
4.54	0.526431	28.1606	31.30	20.0518	358.578
4.56	0.526431	28.1650	31.30	20.0518	358.634
4.58	0.526431	28.1695	31.30	20.0518	358.691
4.59	0.526431	28.1739	31.30	20.0518	358.746
4.61	0.526431	28.1784	31.30	20.0518	358.804
4.63	0.526431	28.1827	31.30	20.0518	358.859
4.64	0.526431	28.1872	31.30	20.0518	358.916
4.66	0.526431	28.1910	31.30	20.0518	358.964
4.68	0.526431	28.1950	31.30	20.0518	359.016
4.69	0.526431	28.1990	31.30	20.0518	359.067
4.71	0.526431	28.2025	31.30	20.0518	359.111
4.73	0.526431	28.2065	31.30	20.0518	359.162
4.74	0.526431	28.2101	31.30	20.0518	359.207
4.76	0.526431	28.2136	31.30	20.0518	359.252
4.78	0.526431	28.2167	31.30	20.0518	359.292
4.79	0.526431	28.2204	31.30	20.0518	359.339
4.81	0.526431	28.2239	31.30	20.0518	359.384
4.83	0.526431	28.2269	31.30	20.0518	359.421
4.84	0.526431	28.2299	31.30	20.0518	359.460
4.86	0.526431	28.2331	31.30	20.0518	359.500
4.88	0.526431	28.2362	31.30	20.0518	359.540
4.89	0.526431	28.2389	31.30	20.0518	359.575
4.91	0.526431	28.2422	31.30	20.0518	359.617
4.93	0.526431	28.2454	31.30	20.0518	359.657
4.94	0.526431	28.2480	31.30	20.0518	359.691
4.96	0.526431	28.2508	31.30	20.0518	359.726
4.98	0.526431	28.2541	31.30	20.0518	359.767
4.99	0.526431	28.2565	31.30	20.0518	359.799
5.01	0.526431	28.2594	31.30	20.0518	359.836
5.03	0.526431	28.2625	31.30	20.0518	359.875
5.04	0.526431	28.2647	31.30	20.0518	359.903
5.06	0.526431	28.2678	31.30	20.0518	359.943
5.08	0.526431	28.2709	31.30	20.0518	359.981
5.09	0.526431	28.2730	31.30	20.0518	360.009
5.11	0.526431	28.2763	31.30	20.0518	360.050
5.13	0.526431	28.2785	31.30	20.0518	360.079
5.14	0.526431	28.2808	31.30	20.0518	360.108
5.16	0.526431	28.2838	31.30	20.0518	360.147
5.18	0.526431	28.2857	31.30	20.0518	360.170
5.19	0.526431	28.2888	31.30	20.0518	360.210
5.21	0.526431	28.2906	31.30	20.0518	360.232
5.23	0.526431	28.2933	31.30	20.0518	360.268
5.24	0.526431	28.2954	31.30	20.0518	360.294
5.26	0.526431	28.2975	31.31	20.0518	360.321
5.28	0.526431	28.3000	31.31	20.0518	360.352
5.29	0.526431	28.3026	31.31	20.0518	360.385
5.31	0.526431	28.3061	31.31	20.0518	360.430
5.33	0.526431	28.3319	31.31	20.0517	360.758
5.34	0.526431	28.3429	31.31	20.0517	360.898
5.36	0.526431	28.3460	31.31	20.0517	360.938
5.38	0.526431	28.3489	31.31	20.0517	360.975
5.39	0.526431	28.3518	31.31	20.0517	361.013
5.41	0.526431	28.3543	31.31	20.0517	361.043
5.43	0.526431	28.3574	31.31	20.0517	361.084
5.44	0.526431	28.3599	31.31	20.0517	361.116
5.46	0.526431	28.3624	31.31	20.0517	361.147
5.48	0.526431	28.3653	31.31	20.0517	361.184
5.49	0.526431	28.3672	31.31	20.0517	361.208
5.51	0.526431	28.3702	31.31	20.0517	361.246
5.53	0.526431	28.3720	31.31	20.0517	361.270
5.54	0.526431	28.3748	31.31	20.0517	361.304
5.56	0.526431	28.3772	31.31	20.0517	361.335
5.58	0.526431	28.3792	31.31	20.0517	361.360
5.59	0.526431	28.3817	31.31	20.0517	361.393
5.61	0.526431	28.3837	31.31	20.0517	361.418
5.63	0.526431	28.3865	31.31	20.0517	361.453
5.64	0.526431	28.3878	31.31	20.0517	361.471
5.66	0.526431	28.3911	31.31	20.0517	361.513
5.68	0.526431	28.3922	31.31	20.0517	361.527
5.69	0.526431	28.3952	31.31	20.0517	361.565
5.71	0.526431	28.3968	31.31	20.0517	361.585
5.73	0.526431	28.3998	31.31	20.0517	361.624
5.74	0.526431	28.4012	31.31	20.0517	361.641
5.76	0.526431	28.4040	31.31	20.0517	361.677
5.78	0.526431	28.4054	31.31	20.0517	361.694
5.79	0.526431	28.4082	31.31	20.0517	361.730
5.81	0.526431	28.4095	31.31	20.0517	361.746
5.83	0.526431	28.4122	31.31	20.0517	361.781
5.84	0.526431	28.4136	31.31	20.0517	361.799
5.86	0.526431	28.4161	31.31	20.0517	361.831
5.88	0.526431	28.4177	31.31	20.0517	361.852
5.89	0.526431	28.4200	31.31	20.0517	361.880
5.91	0.526431	28.4219	31.31	20.0517	361.904
5.93	0.526431	28.4238	31.31	20.0517	361.929
5.94	0.526431	28.4262	31.31	20.0517	361.959
5.96	0.526431	28.4276	31.31	20.0517	361.977
5.98	0.526431	28.4306	31.31	20.0517	362.015
5.99	0.526431	28.4331	31.31	20.0517	362.047
6.01	0.526431	28.4349	31.31	20.0517	362.070
6.03	0.526431	28.4368	31.31	20.0517	362.095
6.04	0.526431	28.4390	31.31	20.0517	362.122
6.06	0.526431	28.4405	31.31	20.0517	362.142
6.08	0.526431	28.4426	31.31	20.0517	362.168
6.09	0.526431	28.4443	31.31	20.0517	362.190
6.11	0.526431	28.4508	31.31	20.0517	362.273
