Repository: Jay2-davic/SPOC_code

# Studying-Polymers-on a-Chip (SPOC) Data Cleaning and Processing
Author: Jay Jimenez jimenez45@llnl.gov

# Project Description

The SPOC project aims to establish an automated, high-throughput experimentation workflow to screen solid state polymer electrolytes. This repository contains code to reproduce the data cleaning workflow, data processing, and active learning for the SPOC project. Electrochemical impedance spectroscopy processing code is included as a Python file which was used to determine bulk ionic conductivities.

File: output/steps/step0_raw_data.csv (part 1 of 32)
"sample_ID","ionic_conductivity_final","fcomp_mat1","fcomp_mat2","fcomp_mat1_ratio","fcomp_mat2_ratio","fcomp_additive","fcomp_additive_wt_pct","fcomp_salt","fcomp_salt_wt_pct","fcomp_formulation","date_casted","cast_type","fab_method","area_cm2","spe_thickness_avg","print_type","flag_for_removal"
"KR_01",1.0582e-07,"PEGMEA","PEGDA",0.9,0.1,"Cab-O-Sil EH%",5,"none",0,"0.9 PEGMEA, 0.1 PEGDA, 5 Cab-O-Sil EH%",2023-05-09,"PCB print",0,0.0066,0.264,"PCB print",FALSE
"KR_02",2.8933e-07,"PEGMEA","PEGDA",0.9,0.1,"Cab-O-Sil EH%",4,"none",0,"0.9 PEGMEA, 0.1 PEGDA, 4 Cab-O-Sil EH%",2023-05-09,"PCB print",0,0.0276,1.102,"PCB print",FALSE
"KR_03",1.3652e-07,"PEGMEA","PEGDA",0.9,0.1,"Cab-O-Sil EH%",3,"none",0,"0.9 PEGMEA, 0.1 PEGDA, 3 Cab-O-Sil EH%",2023-05-09,"PCB print",0,0.0307,1.228,"PCB print",FALSE
"KR_04",1.362e-07,"PEGMEA","PEGDA",0.9,0.1,"Cab-O-Sil EH%",2,"none",0,"0.9 PEGMEA, 0.1 PEGDA, 2 Cab-O-Sil EH%",2023-05-09,"PCB print",0,0.0228,0.913,"PCB print",FALSE
"KR_05",9.0976e-08,"PEGMEA","PEGDA",0.9,0.1,"Cab-O-Sil EH%",1,"none",0,"0.9 PEGMEA, 0.1 PEGDA, 1 Cab-O-Sil EH%",2023-05-09,"PCB print",0,0.0342,1.369,"PCB print",FALSE
"KR_06",1.0563e-07,"PEGMEA","PEGDA",0.9,0.1,"Cab-O-Sil EH%",0,"none",0,"0.9 PEGMEA, 0.1 PEGDA, 0 Cab-O-Sil EH%",2023-05-09,"PCB print",0,0.0139,0.555,"PCB print",FALSE
"KR_07",4.9383e-08,"PEGMEA","PEGDA",0.9,0.1,"Cab-O-Sil EH%",5,"none",0,"0.9 PEGMEA, 0.1 PEGDA, 5 Cab-O-Sil EH%",2023-05-09,"PCB print",0,0.0436,1.744,"PCB print",FALSE
"KR_08",NA,"PEGMEA","PEGDA",0.9,0.1,"Cab-O-Sil EH%",4.67,"none",0,"0.9 PEGMEA, 0.1 PEGDA, 4.67 Cab-O-Sil EH%",2023-05-09,"PCB print",0,0.0196,0.785,"PCB print",FALSE
"KR_09",NA,"PEGMEA","PEGDA",0.9,0.1,"Cab-O-Sil EH%",4.33,"none",0,"0.9 PEGMEA, 0.1 PEGDA, 4.33 Cab-O-Sil EH%",2023-05-09,"PCB print",0,0.0208,0.834,"PCB print",FALSE
"KR_10",NA,"PEGMEA","PEGDA",0.9,0.1,"Cab-O-Sil EH%",4,"none",0,"0.9 PEGMEA, 0.1 PEGDA, 4 Cab-O-Sil EH%",2023-05-09,"PCB print",0,0.03,1.198,"PCB print",FALSE
"KR_100",1e-04,"PEGMEA","PEGDA",0.9,0.1,"Aerosil 90",6.43,"LiTFSI",6.43,"0.9 PEGMEA, 0.1 PEGDA, 6.43 Aerosil 90, 6.43 LiTFSI",2023-07-19,"PCB print",0,0.0289,1.158,"PCB print",FALSE
"KR_100",0,"PEGMEA","PEGDA",0.9,0.1,"Aerosil 90",6.43,"LiTFSI",6.43,"0.9 PEGMEA, 0.1 PEGDA, 6.43 Aerosil 90, 6.43 LiTFSI",2023-07-19,"PCB print",0,0.0289,1.158,"PCB print",FALSE
"KR_100",0,"PEGMEA","PEGDA",0.9,0.1,"Aerosil 90",6.43,"LiTFSI",6.43,"0.9 PEGMEA, 0.1 PEGDA, 6.43 Aerosil 90, 6.43 LiTFSI",2023-07-19,"PCB print",0,0.0289,1.158,"PCB print",FALSE
"KR_101",0,"PEGMEA","PEGDA",0.9,0.1,"Aerosil 90",4.29,"LiTFSI",4.29,"0.9 PEGMEA, 0.1 PEGDA, 4.29 Aerosil 90, 4.29 LiTFSI",2023-07-19,"PCB print",0,0.0237,0.9495,"PCB print",FALSE
"KR_101",0,"PEGMEA","PEGDA",0.9,0.1,"Aerosil 90",4.29,"LiTFSI",4.29,"0.9 PEGMEA, 0.1 PEGDA, 4.29 Aerosil 90, 4.29 LiTFSI",2023-07-19,"PCB print",0,0.0237,0.9495,"PCB print",FALSE
"KR_101",0,"PEGMEA","PEGDA",0.9,0.1,"Aerosil 90",4.29,"LiTFSI",4.29,"0.9 PEGMEA, 0.1 PEGDA, 4.29 Aerosil 90, 4.29 LiTFSI",2023-07-19,"PCB print",0,0.0237,0.9495,"PCB print",FALSE
"KR_102",0,"PEGMEA","PEGDA",0.9,0.1,"Aerosil 90",2.14,"LiTFSI",2.14,"0.9 PEGMEA, 0.1 PEGDA, 2.14 Aerosil 90, 2.14 LiTFSI",2023-07-19,"PCB print",0,0.0322,1.2895,"PCB print",FALSE
"KR_102",0,"PEGMEA","PEGDA",0.9,0.1,"Aerosil 90",2.14,"LiTFSI",2.14,"0.9 PEGMEA, 0.1 PEGDA, 2.14 Aerosil 90, 2.14 LiTFSI",2023-07-19,"PCB print",0,0.0322,1.2895,"PCB print",FALSE
"KR_102",0,"PEGMEA","PEGDA",0.9,0.1,"Aerosil 90",2.14,"LiTFSI",2.14,"0.9 PEGMEA, 0.1 PEGDA, 2.14 Aerosil 90, 2.14 LiTFSI",2023-07-19,"PCB print",0,0.0322,1.2895,"PCB print",FALSE
"KR_103",0,"PEGMEA","PEGDA",0.9,0.1,"Aerosil 90",0,"LiTFSI",0,"0.9 PEGMEA, 0.1 PEGDA, 0 Aerosil 90, 0 LiTFSI",2023-07-19,"PCB print",0,0.0249,0.997,"PCB print",FALSE
"KR_103",0,"PEGMEA","PEGDA",0.9,0.1,"Aerosil 90",0,"LiTFSI",0,"0.9 PEGMEA, 0.1 PEGDA, 0 Aerosil 90, 0 LiTFSI",2023-07-19,"PCB print",0,0.0249,0.997,"PCB print",FALSE
"KR_103",0,"PEGMEA","PEGDA",0.9,0.1,"Aerosil 90",0,"LiTFSI",0,"0.9 PEGMEA, 0.1 PEGDA, 0 Aerosil 90, 0 LiTFSI",2023-07-19,"PCB print",0,0.0249,0.997,"PCB print",FALSE
"KR_104",1e-04,"PEGMEA","PEGDA",0.9,0.1,"Aerosil 90",15,"LiTFSI",15,"0.9 PEGMEA, 0.1 PEGDA, 15 Aerosil 90, 15 LiTFSI",2023-07-19,"PCB print",0,0.0352,1.4095,"PCB print",FALSE
"KR_104",1e-04,"PEGMEA","PEGDA",0.9,0.1,"Aerosil 90",15,"LiTFSI",15,"0.9 PEGMEA, 0.1 PEGDA, 15 Aerosil 90, 15 LiTFSI",2023-07-19,"PCB print",0,0.0352,1.4095,"PCB print",FALSE
"KR_104",1e-04,"PEGMEA","PEGDA",0.9,0.1,"Aerosil 90",15,"LiTFSI",15,"0.9 PEGMEA, 0.1 PEGDA, 15 Aerosil 90, 15 LiTFSI",2023-07-19,"PCB print",0,0.0352,1.4095,"PCB print",FALSE
"KR_105",1e-04,"PEGMEA","PEGDA",0.9,0.1,"Aerosil 90",12.9,"LiTFSI",12.9,"0.9 PEGMEA, 0.1 PEGDA, 12.9 Aerosil 90, 12.9 LiTFSI",2023-07-19,"PCB print",0,0.0364,1.4555,"PCB print",FALSE
"KR_105",1e-04,"PEGMEA","PEGDA",0.9,0.1,"Aerosil 90",12.9,"LiTFSI",12.9,"0.9 PEGMEA, 0.1 PEGDA, 12.9 Aerosil 90, 12.9 LiTFSI",2023-07-19,"PCB print",0,0.0364,1.4555,"PCB print",FALSE
"KR_105",1e-04,"PEGMEA","PEGDA",0.9,0.1,"Aerosil 90",12.9,"LiTFSI",12.9,"0.9 PEGMEA, 0.1 PEGDA, 12.9 Aerosil 90, 12.9 LiTFSI",2023-07-19,"PCB print",0,0.0364,1.4555,"PCB print",FALSE
"KR_106",1e-04,"PEGMEA","PEGDA",0.9,0.1,"Aerosil 90",10.7,"LiTFSI",10.7,"0.9 PEGMEA, 0.1 PEGDA, 10.7 Aerosil 90, 10.7 LiTFSI",2023-07-19,"PCB print",0,0.0346,1.384,"PCB print",FALSE
"KR_106",1e-04,"PEGMEA","PEGDA",0.9,0.1,"Aerosil 90",10.7,"LiTFSI",10.7,"0.9 PEGMEA, 0.1 PEGDA, 10.7 Aerosil 90, 10.7 LiTFSI",2023-07-19,"PCB print",0,0.0346,1.384,"PCB print",FALSE
"KR_106",0,"PEGMEA","PEGDA",0.9,0.1,"Aerosil 90",10.7,"LiTFSI",10.7,"0.9 PEGMEA, 0.1 PEGDA, 10.7 Aerosil 90, 10.7 LiTFSI",2023-07-19,"PCB print",0,0.0346,1.384,"PCB print",FALSE
"KR_107",0,"PEGMEA","PEGDA",0.9,0.1,"Aerosil 90",8.57,"LiTFSI",8.57,"0.9 PEGMEA, 0.1 PEGDA, 8.57 Aerosil 90, 8.57 LiTFSI",2023-07-19,"PCB print",0,0.0209,0.8355,"PCB print",FALSE
"KR_107",0,"PEGMEA","PEGDA",0.9,0.1,"Aerosil 90",8.57,"LiTFSI",8.57,"0.9 PEGMEA, 0.1 PEGDA, 8.57 Aerosil 90, 8.57 LiTFSI",2023-07-19,"PCB print",0,0.0209,0.8355,"PCB print",FALSE
"KR_107",0,"PEGMEA","PEGDA",0.9,0.1,"Aerosil 90",8.57,"LiTFSI",8.57,"0.9 PEGMEA, 0.1 PEGDA, 8.57 Aerosil 90, 8.57 LiTFSI",2023-07-19,"PCB print",0,0.0209,0.8355,"PCB print",FALSE
"KR_108",0,"PEGMEA","PEGDA",0.9,0.1,"Aerosil 90",6.43,"LiTFSI",6.43,"0.9 PEGMEA, 0.1 PEGDA, 6.43 Aerosil 90, 6.43 LiTFSI",2023-07-19,"PCB print",0,0.0323,1.293,"PCB print",FALSE
"KR_108",0,"PEGMEA","PEGDA",0.9,0.1,"Aerosil 90",6.43,"LiTFSI",6.43,"0.9 PEGMEA, 0.1 PEGDA, 6.43 Aerosil 90, 6.43 LiTFSI",2023-07-19,"PCB print",0,0.0323,1.293,"PCB print",FALSE
"KR_108",0,"PEGMEA","PEGDA",0.9,0.1,"Aerosil 90",6.43,"LiTFSI",6.43,"0.9 PEGMEA, 0.1 PEGDA, 6.43 Aerosil 90, 6.43 LiTFSI",2023-07-19,"PCB print",0,0.0323,1.293,"PCB print",FALSE
"KR_109",0,"PEGMEA","PEGDA",0.9,0.1,"Aerosil 90",4.29,"LiTFSI",4.29,"0.9 PEGMEA, 0.1 PEGDA, 4.29 Aerosil 90, 4.29 LiTFSI",2023-07-19,"PCB print",0,0.0412,1.6485,"PCB print",FALSE
"KR_109",0,"PEGMEA","PEGDA",0.9,0.1,"Aerosil 90",4.29,"LiTFSI",4.29,"0.9 PEGMEA, 0.1 PEGDA, 4.29 Aerosil 90, 4.29 LiTFSI",2023-07-19,"PCB print",0,0.0412,1.6485,"PCB print",FALSE
"KR_109",0,"PEGMEA","PEGDA",0.9,0.1,"Aerosil 90",4.29,"LiTFSI",4.29,"0.9 PEGMEA, 0.1 PEGDA, 4.29 Aerosil 90, 4.29 LiTFSI",2023-07-19,"PCB print",0,0.0412,1.6485,"PCB print",FALSE
"KR_11",NA,"PEGMEA","PEGDA",0.9,0.1,"Cab-O-Sil EH%",3.67,"none",0,"0.9 PEGMEA, 0.1 PEGDA, 3.67 Cab-O-Sil EH%",2023-05-09,"PCB print",0,0.0314,1.257,"PCB print",FALSE
"KR_110",0,"PEGMEA","PEGDA",0.9,0.1,"Aerosil 90",2.14,"LiTFSI",2.14,"0.9 PEGMEA, 0.1 PEGDA, 2.14 Aerosil 90, 2.14 LiTFSI",2023-07-19,"PCB print",0,0.0271,1.086,"PCB print",FALSE
"KR_110",0,"PEGMEA","PEGDA",0.9,0.1,"Aerosil 90",2.14,"LiTFSI",2.14,"0.9 PEGMEA, 0.1 PEGDA, 2.14 Aerosil 90, 2.14 LiTFSI",2023-07-19,"PCB print",0,0.0271,1.086,"PCB print",FALSE
"KR_110",0,"PEGMEA","PEGDA",0.9,0.1,"Aerosil 90",2.14,"LiTFSI",2.14,"0.9 PEGMEA, 0.1 PEGDA, 2.14 Aerosil 90, 2.14 LiTFSI",2023-07-19,"PCB print",0,0.0271,1.086,"PCB print",FALSE
"KR_111",0,"PEGMEA","PEGDA",0.9,0.1,"Aerosil 90",0,"LiTFSI",0,"0.9 PEGMEA, 0.1 PEGDA, 0 Aerosil 90, 0 LiTFSI",2023-07-19,"PCB print",0,0.0203,0.8135,"PCB print",FALSE
"KR_111",0,"PEGMEA","PEGDA",0.9,0.1,"Aerosil 90",0,"LiTFSI",0,"0.9 PEGMEA, 0.1 PEGDA, 0 Aerosil 90, 0 LiTFSI",2023-07-19,"PCB print",0,0.0203,0.8135,"PCB print",FALSE
"KR_111",0,"PEGMEA","PEGDA",0.9,0.1,"Aerosil 90",0,"LiTFSI",0,"0.9 PEGMEA, 0.1 PEGDA, 0 Aerosil 90, 0 LiTFSI",2023-07-19,"PCB print",0,0.0203,0.8135,"PCB print",FALSE
"KR_112",8.1967e-07,"PEGMEA","PEGDA",0.9,0.1,"TiO2",0,"LiTFSI",0,"0.9 PEGMEA, 0.1 PEGDA, 0 TiO2, 0 LiTFSI",2023-07-25,"PCB print",0,0.0091,0.365,"PCB print",FALSE
"KR_112",7.5253e-06,"PEGMEA","PEGDA",0.9,0.1,"TiO2",0,"LiTFSI",0,"0.9 PEGMEA, 0.1 PEGDA, 0 TiO2, 0 LiTFSI",2023-07-25,"PCB print",0,0.0091,0.365,"PCB print",FALSE
"KR_113",8.6393e-07,"PEGMEA","PEGDA",0.9,0.1,"TiO2",2.14,"LiTFSI",2.14,"0.9 PEGMEA, 0.1 PEGDA, 2.14 TiO2, 2.14 LiTFSI",2023-07-25,"PCB print",0,0.0413,1.651,"PCB print",FALSE
"KR_113",7.2158e-06,"PEGMEA","PEGDA",0.9,0.1,"TiO2",2.14,"LiTFSI",2.14,"0.9 PEGMEA, 0.1 PEGDA, 2.14 TiO2, 2.14 LiTFSI",2023-07-25,"PCB print",0,0.0413,1.651,"PCB print",FALSE
"KR_114",8.5106e-07,"PEGMEA","PEGDA",0.9,0.1,"TiO2",4.29,"LiTFSI",4.29,"0.9 PEGMEA, 0.1 PEGDA, 4.29 TiO2, 4.29 LiTFSI",2023-07-25,"PCB print",0,0.0233,0.9305,"PCB print",FALSE
"KR_114",7.1441e-06,"PEGMEA","PEGDA",0.9,0.1,"TiO2",4.29,"LiTFSI",4.29,"0.9 PEGMEA, 0.1 PEGDA, 4.29 TiO2, 4.29 LiTFSI",2023-07-25,"PCB print",0,0.0233,0.9305,"PCB print",FALSE
"KR_115",8.2988e-07,"PEGMEA","PEGDA",0.9,0.1,"TiO2",6.43,"LiTFSI",6.43,"0.9 PEGMEA, 0.1 PEGDA, 6.43 TiO2, 6.43 LiTFSI",2023-07-25,"PCB print",0,0.0455,1.821,"PCB print",FALSE
"KR_115",7.2242e-06,"PEGMEA","PEGDA",0.9,0.1,"TiO2",6.43,"LiTFSI",6.43,"0.9 PEGMEA, 0.1 PEGDA, 6.43 TiO2, 6.43 LiTFSI",2023-07-25,"PCB print",0,0.0455,1.821,"PCB print",FALSE
"KR_116",8.2136e-07,"PEGMEA","PEGDA",0.9,0.1,"TiO2",8.57,"LiTFSI",8.57,"0.9 PEGMEA, 0.1 PEGDA, 8.57 TiO2, 8.57 LiTFSI",2023-07-25,"PCB print",0,0.0486,1.9435,"PCB print",FALSE
"KR_116",8.128e-06,"PEGMEA","PEGDA",0.9,0.1,"TiO2",8.57,"LiTFSI",8.57,"0.9 PEGMEA, 0.1 PEGDA, 8.57 TiO2, 8.57 LiTFSI",2023-07-25,"PCB print",0,0.0486,1.9435,"PCB print",FALSE
"KR_117",8.1136e-07,"PEGMEA","PEGDA",0.9,0.1,"TiO2",10.7,"LiTFSI",10.7,"0.9 PEGMEA, 0.1 PEGDA, 10.7 TiO2, 10.7 LiTFSI",2023-07-25,"PCB print",0,0.055,2.198,"PCB print",FALSE
"KR_117",7.1364e-06,"PEGMEA","PEGDA",0.9,0.1,"TiO2",10.7,"LiTFSI",10.7,"0.9 PEGMEA, 0.1 PEGDA, 10.7 TiO2, 10.7 LiTFSI",2023-07-25,"PCB print",0,0.055,2.198,"PCB print",FALSE
"KR_118",7.4627e-07,"PEGMEA","PEGDA",0.9,0.1,"TiO2",0,"LiTFSI",0,"0.9 PEGMEA, 0.1 PEGDA, 0 TiO2, 0 LiTFSI",2023-07-25,"PCB print",0,0.0377,1.5095,"PCB print",FALSE
"KR_118",6.4373e-06,"PEGMEA","PEGDA",0.9,0.1,"TiO2",0,"LiTFSI",0,"0.9 PEGMEA, 0.1 PEGDA, 0 TiO2, 0 LiTFSI",2023-07-25,"PCB print",0,0.0377,1.5095,"PCB print",FALSE
"KR_119",2e-04,"PEGMEA","PEGDA",0.9,0.1,"TiO2",2.14,"LiTFSI",2.14,"0.9 PEGMEA, 0.1 PEGDA, 2.14 TiO2, 2.14 LiTFSI",2023-07-25,"PCB print",0,0.0657,2.627,"PCB print",FALSE
"KR_12",NA,"PEGMEA","PEGDA",0.9,0.1,"Cab-O-Sil EH%",3.33,"none",0,"0.9 PEGMEA, 0.1 PEGDA, 3.33 Cab-O-Sil EH%",2023-05-09,"PCB print",0,0.025,1,"PCB print",FALSE
"KR_120",2e-04,"PEGMEA","PEGDA",0.9,0.1,"TiO2",4.29,"LiTFSI",4.29,"0.9 PEGMEA, 0.1 PEGDA, 4.29 TiO2, 4.29 LiTFSI",2023-07-25,"PCB print",0,0.0533,2.131,"PCB print",FALSE
"KR_121",3e-04,"PEGMEA","PEGDA",0.9,0.1,"TiO2",6.43,"LiTFSI",6.43,"0.9 PEGMEA, 0.1 PEGDA, 6.43 TiO2, 6.43 LiTFSI",2023-07-25,"PCB print",0,0.0388,1.55,"PCB print",FALSE
"KR_122",3e-04,"PEGMEA","PEGDA",0.9,0.1,"TiO2",8.57,"LiTFSI",8.57,"0.9 PEGMEA, 0.1 PEGDA, 8.57 TiO2, 8.57 LiTFSI",2023-07-25,"PCB print",0,0.031,1.239,"PCB print",FALSE
"KR_123",6e-04,"PEGMEA","PEGDA",0.9,0.1,"TiO2",10.7,"LiTFSI",10.7,"0.9 PEGMEA, 0.1 PEGDA, 10.7 TiO2, 10.7 LiTFSI",2023-07-25,"PCB print",0,0.0562,2.246,"PCB print",FALSE
"KR_124",7e-04,"PEGMEA","PEGDA",0.9,0.1,"TiO2",12.9,"LiTFSI",12.9,"0.9 PEGMEA, 0.1 PEGDA, 12.9 TiO2, 12.9 LiTFSI",2023-07-25,"PCB print",0,0.0444,1.7775,"PCB print",FALSE
"KR_125",8e-04,"PEGMEA","PEGDA",0.9,0.1,"TiO2",15,"LiTFSI",15,"0.9 PEGMEA, 0.1 PEGDA, 15 TiO2, 15 LiTFSI",2023-07-25,"PCB print",0,0.0352,1.4065,"PCB print",FALSE
"KR_126",0,"PEGMEA","PEGDA",0.9,0.1,"TiO2",0,"LiTFSI",15,"0.9 PEGMEA, 0.1 PEGDA, 0 TiO2, 15 LiTFSI",2023-08-04,"PCB print",0,0.0262,1.0485,"PCB print",FALSE
"KR_126",0,"PEGMEA","PEGDA",0.9,0.1,"TiO2",0,"LiTFSI",15,"0.9 PEGMEA, 0.1 PEGDA, 0 TiO2, 15 LiTFSI",2023-08-04,"PCB print",0,0.0262,1.0485,"PCB print",FALSE
"KR_126",2.0212e-06,"PEGMEA","PEGDA",0.9,0.1,"TiO2",0,"LiTFSI",15,"0.9 PEGMEA, 0.1 PEGDA, 0 TiO2, 15 LiTFSI",2023-08-04,"PCB print",0,0.0262,1.0485,"PCB print",FALSE
"KR_127",5e-04,"PEGMEA","PEGDA",0.9,0.1,"TiO2",3.57,"LiTFSI",15,"0.9 PEGMEA, 0.1 PEGDA, 3.57 TiO2, 15 LiTFSI",2023-08-04,"PCB print",0,0.0604,2.416,"PCB print",FALSE
"KR_127",5e-04,"PEGMEA","PEGDA",0.9,0.1,"TiO2",3.57,"LiTFSI",15,"0.9 PEGMEA, 0.1 PEGDA, 3.57 TiO2, 15 LiTFSI",2023-08-04,"PCB print",0,0.0604,2.416,"PCB print",FALSE
"KR_127",5e-04,"PEGMEA","PEGDA",0.9,0.1,"TiO2",3.57,"LiTFSI",15,"0.9 PEGMEA, 0.1 PEGDA, 3.57 TiO2, 15 LiTFSI",2023-08-04,"PCB print",0,0.0604,2.416,"PCB print",FALSE
"KR_128",5e-04,"PEGMEA","PEGDA",0.9,0.1,"TiO2",7.14,"LiTFSI",15,"0.9 PEGMEA, 0.1 PEGDA, 7.14 TiO2, 15 LiTFSI",2023-08-04,"PCB print",0,0.0647,2.5885,"PCB print",FALSE
"KR_128",4.1459e-06,"PEGMEA","PEGDA",0.9,0.1,"TiO2",7.14,"LiTFSI",15,"0.9 PEGMEA, 0.1 PEGDA, 7.14 TiO2, 15 LiTFSI",2023-08-04,"PCB print",0,0.0647,2.5885,"PCB print",FALSE
"KR_128",5e-04,"PEGMEA","PEGDA",0.9,0.1,"TiO2",7.14,"LiTFSI",15,"0.9 PEGMEA, 0.1 PEGDA, 7.14 TiO2, 15 LiTFSI",2023-08-04,"PCB print",0,0.0647,2.5885,"PCB print",FALSE
"KR_129",5e-04,"PEGMEA","PEGDA",0.9,0.1,"TiO2",10.7,"LiTFSI",15,"0.9 PEGMEA, 0.1 PEGDA, 10.7 TiO2, 15 LiTFSI",2023-08-04,"PCB print",0,0.0736,2.944,"PCB print",FALSE
"KR_129",6e-04,"PEGMEA","PEGDA",0.9,0.1,"TiO2",10.7,"LiTFSI",15,"0.9 PEGMEA, 0.1 PEGDA, 10.7 TiO2, 15 LiTFSI",2023-08-04,"PCB print",0,0.0736,2.944,"PCB print",FALSE
"KR_129",7e-04,"PEGMEA","PEGDA",0.9,0.1,"TiO2",10.7,"LiTFSI",15,"0.9 PEGMEA, 0.1 PEGDA, 10.7 TiO2, 15 LiTFSI",2023-08-04,"PCB print",0,0.0736,2.944,"PCB print",FALSE
"KR_13",NA,"PEGMEA","PEGDA",0.9,0.1,"Cab-O-Sil EH%",3,"none",0,"0.9 PEGMEA, 0.1 PEGDA, 3 Cab-O-Sil EH%",2023-05-09,"PCB print",0,0.0234,0.936,"PCB print",FALSE
"KR_130",3e-04,"PEGMEA","PEGDA",0.9,0.1,"TiO2",14.3,"LiTFSI",15,"0.9 PEGMEA, 0.1 PEGDA, 14.3 TiO2, 15 LiTFSI",2023-08-04,"PCB print",0,0.0377,1.5075,"PCB print",FALSE
"KR_130",2e-04,"PEGMEA","PEGDA",0.9,0.1,"TiO2",14.3,"LiTFSI",15,"0.9 PEGMEA, 0.1 PEGDA, 14.3 TiO2, 15 LiTFSI",2023-08-04,"PCB print",0,0.0377,1.5075,"PCB print",FALSE
"KR_130",2e-04,"PEGMEA","PEGDA",0.9,0.1,"TiO2",14.3,"LiTFSI",15,"0.9 PEGMEA, 0.1 PEGDA, 14.3 TiO2, 15 LiTFSI",2023-08-04,"PCB print",0,0.0377,1.5075,"PCB print",FALSE
"KR_131",1e-04,"PEGMEA","PEGDA",0.9,0.1,"TiO2",17.9,"LiTFSI",15,"0.9 PEGMEA, 0.1 PEGDA, 17.9 TiO2, 15 LiTFSI",2023-08-04,"PCB print",0,0.0349,1.3965,"PCB print",FALSE
"KR_131",5e-04,"PEGMEA","PEGDA",0.9,0.1,"TiO2",17.9,"LiTFSI",15,"0.9 PEGMEA, 0.1 PEGDA, 17.9 TiO2, 15 LiTFSI",2023-08-04,"PCB print",0,0.0349,1.3965,"PCB print",FALSE
"KR_131",6e-04,"PEGMEA","PEGDA",0.9,0.1,"TiO2",17.9,"LiTFSI",15,"0.9 PEGMEA, 0.1 PEGDA, 17.9 TiO2, 15 LiTFSI",2023-08-04,"PCB print",0,0.0349,1.3965,"PCB print",FALSE
"KR_132",3e-04,"PEGMEA","PEGDA",0.9,0.1,"TiO2",21.4,"LiTFSI",15,"0.9 PEGMEA, 0.1 PEGDA, 21.4 TiO2, 15 LiTFSI",2023-08-04,"PCB print",0,0.0712,2.846,"PCB print",FALSE
"KR_132",3e-04,"PEGMEA","PEGDA",0.9,0.1,"TiO2",21.4,"LiTFSI",15,"0.9 PEGMEA, 0.1 PEGDA, 21.4 TiO2, 15 LiTFSI",2023-08-04,"PCB print",0,0.0712,2.846,"PCB print",FALSE
"KR_132",3e-04,"PEGMEA","PEGDA",0.9,0.1,"TiO2",21.4,"LiTFSI",15,"0.9 PEGMEA, 0.1 PEGDA, 21.4 TiO2, 15 LiTFSI",2023-08-04,"PCB print",0,0.0712,2.846,"PCB print",FALSE
"KR_133",2.0833e-06,"PEGMEA","PEGDA",0.9,0.1,"TiO2",25,"LiTFSI",15,"0.9 PEGMEA, 0.1 PEGDA, 25 TiO2, 15 LiTFSI",2023-08-04,"PCB print",0,0.0534,2.136,"PCB print",FALSE
"KR_133",1e-04,"PEGMEA","PEGDA",0.9,0.1,"TiO2",25,"LiTFSI",15,"0.9 PEGMEA, 0.1 PEGDA, 25 TiO2, 15 LiTFSI",2023-08-04,"PCB print",0,0.0534,2.136,"PCB print",FALSE
"KR_133",1e-04,"PEGMEA","PEGDA",0.9,0.1,"TiO2",25,"LiTFSI",15,"0.9 PEGMEA, 0.1 PEGDA, 25 TiO2, 15 LiTFSI",2023-08-04,"PCB print",0,0.0534,2.136,"PCB print",FALSE
"KR_134",5.4381e-06,"PEGMEA","PEGDA",0.9,0.1,"TiO2",0,"LiTFSI",0,"0.9 PEGMEA, 0.1 PEGDA, NA TiO2, NA LiTFSI",2023-04-05,"coin cell",0,1.77,0.11,"Coin cell",FALSE
"KR_135",4.117e-06,"PEGMEA","PEGDA",0.9,0.1,"TiO2",0,"LiTFSI",0,"0.9 PEGMEA, 0.1 PEGDA, NA TiO2, NA LiTFSI",2023-04-05,"coin cell",0,1.77,0.11,"Coin cell",FALSE
"KR_136",8.711e-06,"PEGMEA","PEGDA",0.9,0.1,"TiO2",0,"LiTFSI",0,"0.9 PEGMEA, 0.1 PEGDA, NA TiO2, NA LiTFSI",2023-04-05,"coin cell",0,1.77,0.112,"Coin cell",FALSE
"KR_137",0,"PEGMEA","PEGDA",0.9,0.1,"TiO2",0,"LiTFSI",0,"0.9 PEGMEA, 0.1 PEGDA, NA TiO2, NA LiTFSI",2023-04-05,"coin cell",0,1.77,0.112,"Coin cell",FALSE
"KR_138",1e-04,"PEGMEA","PEGDA",0.9,0.1,"TiO2",0,"LiTFSI",0,"0.9 PEGMEA, 0.1 PEGDA, NA TiO2, NA LiTFSI",2023-04-05,"coin cell",0,1.77,0.119,"Coin cell",FALSE
"KR_139",1e-04,"PEGMEA","PEGDA",0.9,0.1,"TiO2",0,"LiTFSI",0,"0.9 PEGMEA, 0.1 PEGDA, NA TiO2, NA LiTFSI",2023-04-05,"coin cell",0,1.77,0.119,"Coin cell",FALSE
"KR_14",NA,"PEGMEA","PEGDA",0.9,0.1,"Cab-O-Sil EH%",2.67,"none",0,"0.9 PEGMEA, 0.1 PEGDA, 2.67 Cab-O-Sil EH%",2023-05-09,"PCB print",0,0.0254,1.018,"PCB print",FALSE
"KR_140",0,"PEGMEA","PEGDA",0.9,0.1,"TiO2",0,"LiTFSI",0,"0.9 PEGMEA, 0.1 PEGDA, NA TiO2, NA LiTFSI",2023-04-05,"coin cell",0,1.77,0.115,"Coin cell",FALSE
"KR_141",8.5813e-06,"PEGMEA","PEGDA",0.9,0.1,"TiO2",0,"LiTFSI",0,"0.9 PEGMEA, 0.1 PEGDA, NA TiO2, NA LiTFSI",2023-04-05,"coin cell",0,1.77,0.115,"Coin cell",FALSE
"KR_142",0,"PEGMEA","PEGDA",0.9,0.1,"Aerosil 380",0,"LiTFSI",15,"0.9 PEGMEA, 0.1 PEGDA, 0 aerosil 380, 15 LiTFSI",2023-08-16,"PCB print",0,0.0144,0.5765,"PCB print",FALSE
"KR_142",2.3276e-06,"PEGMEA","PEGDA",0.9,0.1,"Aerosil 380",0,"LiTFSI",15,"0.9 PEGMEA, 0.1 PEGDA, 0 aerosil 380, 15 LiTFSI",2023-08-16,"PCB print",0,0.0144,0.5765,"PCB print",FALSE
"KR_142",8.358e-07,"PEGMEA","PEGDA",0.9,0.1,"Aerosil 380",0,"LiTFSI",15,"0.9 PEGMEA, 0.1 PEGDA, 0 aerosil 380, 15 LiTFSI",2023-08-16,"PCB print",0,0.0144,0.5765,"PCB print",FALSE
"KR_143",0,"PEGMEA","PEGDA",0.9,0.1,"Aerosil 380",0.714,"LiTFSI",15,"0.9 PEGMEA, 0.1 PEGDA, 0.714 aerosil 380, 15 LiTFSI",2023-08-16,"PCB print",0,0.0159,0.6375,"PCB print",FALSE
"KR_143",0,"PEGMEA","PEGDA",0.9,0.1,"Aerosil 380",0.714,"LiTFSI",15,"0.9 PEGMEA, 0.1 PEGDA, 0.714 aerosil 380, 15 LiTFSI",2023-08-16,"PCB print",0,0.0159,0.6375,"PCB print",FALSE
"KR_143",0,"PEGMEA","PEGDA",0.9,0.1,"Aerosil 380",0.714,"LiTFSI",15,"0.9 PEGMEA, 0.1 PEGDA, 0.714 aerosil 380, 15 LiTFSI",2023-08-16,"PCB print",0,0.0159,0.6375,"PCB print",FALSE
"KR_144",0,"PEGMEA","PEGDA",0.9,0.1,"Aerosil 380",0.714,"LiTFSI",15,"0.9 PEGMEA, 0.1 PEGDA, 0.714 aerosil 380, 15 LiTFSI",2023-08-16,"PCB print",0,0.0159,0.6375,"PCB print",FALSE
"KR_144",0,"PEGMEA","PEGDA",0.9,0.1,"Aerosil 380",0.714,"LiTFSI",15,"0.9 PEGMEA, 0.1 PEGDA, 0.714 aerosil 380, 15 LiTFSI",2023-08-16,"PCB print",0,0.0159,0.6375,"PCB print",FALSE
"KR_144",0,"PEGMEA","PEGDA",0.9,0.1,"Aerosil 380",0.714,"LiTFSI",15,"0.9 PEGMEA, 0.1 PEGDA, 0.714 aerosil 380, 15 LiTFSI",2023-08-16,"PCB print",0,0.0159,0.6375,"PCB print",FALSE
"KR_145",1e-04,"PEGMEA","PEGDA",0.9,0.1,"Aerosil 380",1.43,"LiTFSI",15,"0.9 PEGMEA, 0.1 PEGDA, 1.43 aerosil 380, 15 LiTFSI",2023-08-16,"PCB print",0,0.0241,0.9635,"PCB print",FALSE
"KR_145",1e-04,"PEGMEA","PEGDA",0.9,0.1,"Aerosil 380",1.43,"LiTFSI",15,"0.9 PEGMEA, 0.1 PEGDA, 1.43 aerosil 380, 15 LiTFSI",2023-08-16,"PCB print",0,0.0241,0.9635,"PCB print",FALSE
"KR_145",1e-04,"PEGMEA","PEGDA",0.9,0.1,"Aerosil 380",1.43,"LiTFSI",15,"0.9 PEGMEA, 0.1 PEGDA, 1.43 aerosil 380, 15 LiTFSI",2023-08-16,"PCB print",0,0.0241,0.9635,"PCB print",FALSE
"KR_146",1e-04,"PEGMEA","PEGDA",0.9,0.1,"Aerosil 380",2.14,"LiTFSI",15,"0.9 PEGMEA, 0.1 PEGDA, 2.14 aerosil 380, 15 LiTFSI",2023-08-16,"PCB print",0,0.0293,1.1705,"PCB print",FALSE
"KR_146",1e-04,"PEGMEA","PEGDA",0.9,0.1,"Aerosil 380",2.14,"LiTFSI",15,"0.9 PEGMEA, 0.1 PEGDA, 2.14 aerosil 380, 15 LiTFSI",2023-08-16,"PCB print",0,0.0293,1.1705,"PCB print",FALSE
"KR_146",1e-04,"PEGMEA","PEGDA",0.9,0.1,"Aerosil 380",2.14,"LiTFSI",15,"0.9 PEGMEA, 0.1 PEGDA, 2.14 aerosil 380, 15 LiTFSI",2023-08-16,"PCB print",0,0.0293,1.1705,"PCB print",FALSE
"KR_147",1e-04,"PEGMEA","PEGDA",0.9,0.1,"Aerosil 380",2.86,"LiTFSI",15,"0.9 PEGMEA, 0.1 PEGDA, 2.86 aerosil 380, 15 LiTFSI",2023-08-16,"PCB print",0,0.0328,1.3105,"PCB print",FALSE
"KR_147",1e-04,"PEGMEA","PEGDA",0.9,0.1,"Aerosil 380",2.86,"LiTFSI",15,"0.9 PEGMEA, 0.1 PEGDA, 2.86 aerosil 380, 15 LiTFSI",2023-08-16,"PCB print",0,0.0328,1.3105,"PCB print",FALSE
"KR_147",1e-04,"PEGMEA","PEGDA",0.9,0.1,"Aerosil 380",2.86,"LiTFSI",15,"0.9 PEGMEA, 0.1 PEGDA, 2.86 aerosil 380, 15 LiTFSI",2023-08-16,"PCB print",0,0.0328,1.3105,"PCB print",FALSE
"KR_148",1e-04,"PEGMEA","PEGDA",0.9,0.1,"Aerosil 380",3.57,"LiTFSI",15,"0.9 PEGMEA, 0.1 PEGDA, 3.57 aerosil 380, 15 LiTFSI",2023-08-16,"PCB print",0,0.0375,1.4985,"PCB print",FALSE
"KR_148",1e-04,"PEGMEA","PEGDA",0.9,0.1,"Aerosil 380",3.57,"LiTFSI",15,"0.9 PEGMEA, 0.1 PEGDA, 3.57 aerosil 380, 15 LiTFSI",2023-08-16,"PCB print",0,0.0375,1.4985,"PCB print",FALSE
"KR_148",1e-04,"PEGMEA","PEGDA",0.9,0.1,"Aerosil 380",3.57,"LiTFSI",15,"0.9 PEGMEA, 0.1 PEGDA, 3.57 aerosil 380, 15 LiTFSI",2023-08-16,"PCB print",0,0.0375,1.4985,"PCB print",FALSE
"KR_149",8.7633e-07,"PEGMEA","PEGDA",0.9,0.1,"Aerosil 380",4.29,"LiTFSI",15,"0.9 PEGMEA, 0.1 PEGDA, 4.29 aerosil 380, 15 LiTFSI",2023-08-16,"PCB print",0,0.0416,1.666,"PCB print",FALSE
"KR_149",1e-04,"PEGMEA","PEGDA",0.9,0.1,"Aerosil 380",4.29,"LiTFSI",15,"0.9 PEGMEA, 0.1 PEGDA, 4.29 aerosil 380, 15 LiTFSI",2023-08-16,"PCB print",0,0.0416,1.666,"PCB print",FALSE
"KR_149",0,"PEGMEA","PEGDA",0.9,0.1,"Aerosil 380",4.29,"LiTFSI",15,"0.9 PEGMEA, 0.1 PEGDA, 4.29 aerosil 380, 15 LiTFSI",2023-08-16,"PCB print",0,0.0416,1.666,"PCB print",FALSE
"KR_15",NA,"PEGMEA","PEGDA",0.9,0.1,"Cab-O-Sil EH%",2.33,"none",0,"0.9 PEGMEA, 0.1 PEGDA, 2.33 Cab-O-Sil EH%",2023-05-09,"PCB print",0,0.032,1.282,"PCB print",FALSE
"KR_150",8.7633e-07,"PEGMEA","PEGDA",0.9,0.1,"Aerosil 380",4.29,"LiTFSI",15,"0.9 PEGMEA, 0.1 PEGDA, 4.29 aerosil 380, 15 LiTFSI",2023-08-16,"PCB print",0,0.0416,1.666,"PCB print",FALSE
"KR_150",1e-04,"PEGMEA","PEGDA",0.9,0.1,"Aerosil 380",4.29,"LiTFSI",15,"0.9 PEGMEA, 0.1 PEGDA, 4.29 aerosil 380, 15 LiTFSI",2023-08-16,"PCB print",0,0.0416,1.666,"PCB print",FALSE
"KR_150",0,"PEGMEA","PEGDA",0.9,0.1,"Aerosil 380",4.29,"LiTFSI",15,"0.9 PEGMEA, 0.1 PEGDA, 4.29 aerosil 380, 15 LiTFSI",2023-08-16,"PCB print",0,0.0416,1.666,"PCB print",FALSE
"KR_151",1e-04,"PEGMEA","PEGDA",0.9,0.1,"Aerosil 380",5,"LiTFSI",15,"0.9 PEGMEA, 0.1 PEGDA, 5 aerosil 380, 15 LiTFSI",2023-08-16,"PCB print",0,0.0519,2.0765,"PCB print",FALSE
"KR_151",1e-04,"PEGMEA","PEGDA",0.9,0.1,"Aerosil 380",5,"LiTFSI",15,"0.9 PEGMEA, 0.1 PEGDA, 5 aerosil 380, 15 LiTFSI",2023-08-16,"PCB print",0,0.0519,2.0765,"PCB print",FALSE
"KR_151",1e-04,"PEGMEA","PEGDA",0.9,0.1,"Aerosil 380",5,"LiTFSI",15,"0.9 PEGMEA, 0.1 PEGDA, 5 aerosil 380, 15 LiTFSI",2023-08-16,"PCB print",0,0.0519,2.0765,"PCB print",FALSE
"KR_152",1.8492e-06,"PEGMEA","PEGDA",0.9,0.1,"TiO2",0,"LiTFSI",0,"0.9 PEGMEA, 0.1 PEGDA, NA TiO2, NA LiTFSI",2023-08-17,"coin cell",0,1.77,0.29,"Coin cell",FALSE
"KR_153",2.3076e-06,"PEGMEA","PEGDA",0.9,0.1,"TiO2",0,"LiTFSI",0,"0.9 PEGMEA, 0.1 PEGDA, NA TiO2, NA LiTFSI",2023-08-17,"coin cell",0,1.77,0.29,"Coin cell",FALSE
"KR_154",1.7393e-06,"PEGMEA","PEGDA",0.9,0.1,"TiO2",0,"LiTFSI",0,"0.9 PEGMEA, 0.1 PEGDA, NA TiO2, NA LiTFSI",2023-08-17,"coin cell",0,1.77,0.29,"Coin cell",FALSE
"KR_155",7.5477e-06,"PEGMEA","PEGDA",0.9,0.1,"none",0,"LiTFSI",0,"0.9 PEGMEA, 0.1 PEGDA, NA LiTFSI",2023-08-17,"coin cell",0,1.77,0.851,"Coin cell",FALSE
"KR_156",0,"PEGMEA","PEGDA",0.9,0.1,"none",0,"LiTFSI",0,"0.9 PEGMEA, 0.1 PEGDA, NA LiTFSI",2023-08-17,"coin cell",0,1.77,1.0435,"Coin cell",FALSE
"KR_157",0,"PEGMEA","PEGDA",0.9,0.1,"none",0,"LiTFSI",0,"0.9 PEGMEA, 0.1 PEGDA, NA LiTFSI",2023-08-17,"coin cell",0,1.77,2.335,"Coin cell",FALSE
"KR_158",0,"PEGMEA","PEGDA",0.9,0.1,"none",0,"LiTFSI",0,"0.9 PEGMEA, 0.1 PEGDA, NA LiTFSI",2023-08-17,"coin cell",0,1.77,0.8282,"Coin cell",FALSE
"KR_159",0,"PEGMEA","PEGDA",0.9,0.1,"none",0,"LiTFSI",0,"0.9 PEGMEA, 0.1 PEGDA, NA LiTFSI",2023-08-17,"coin cell",0,1.77,0.865,"Coin cell",FALSE
"KR_16",NA,"PEGMEA","PEGDA",0.9,0.1,"Cab-O-Sil EH%",2,"none",0,"0.9 PEGMEA, 0.1 PEGDA, 2 Cab-O-Sil EH%",2023-05-09,"PCB print",0,0.0356,1.426,"PCB print",FALSE
"KR_160",0,"PEGMEA","PEGDA",0.9,0.1,"none",0,"LiTFSI",0,"0.9 PEGMEA, 0.1 PEGDA, NA LiTFSI",2023-08-17,"coin cell",0,1.77,0.777,"Coin cell",FALSE
"KR_161",8.4908e-06,"PEGMEA","PEGDA",0.9,0.1,"Aerosil 380",0,"LiTFSI",0,"0.9 PEGMEA, 0.1 PEGDA, NA aerosil 380, NA LiTFSI",2023-08-17,"coin cell",0,1.77,1.8335,"Coin cell",FALSE
"KR_162",5.1854e-06,"PEGMEA","PEGDA",0.9,0.1,"Aerosil 380",0,"LiTFSI",0,"0.9 PEGMEA, 0.1 PEGDA, NA aerosil 380, NA LiTFSI",2023-08-17,"coin cell",0,1.77,1.4685,"Coin cell",FALSE
"KR_163",0.0057,"PEGMEA","PEGDA",0.9,0.1,"Aerosil 380",0,"LiTFSI",0,"0.9 PEGMEA, 0.1 PEGDA, NA aerosil 380, NA LiTFSI",2023-08-17,"coin cell",0,1.77,2.3975,"Coin cell",FALSE
"KR_164",0.0025,"PEGMEA","PEGDA",0.9,0.1,"Aerosil 380",0,"LiTFSI",0,"0.9 PEGMEA, 0.1 PEGDA, NA aerosil 380, NA LiTFSI",2023-08-17,"coin cell",0,1.77,1.0355,"Coin cell",FALSE
"KR_165",5.2112e-06,"PEGMEA","PEGDA",0.9,0.1,"Aerosil 380",0,"LiTFSI",0,"0.9 PEGMEA, 0.1 PEGDA, NA aerosil 380, NA LiTFSI",2023-08-17,"coin cell",0,1.77,1.319,"Coin cell",FALSE
"KR_166",0.003,"PEGMEA","PEGDA",0.9,0.1,"Aerosil 380",0,"LiTFSI",0,"0.9 PEGMEA, 0.1 PEGDA, NA aerosil 380, NA LiTFSI",2023-08-17,"coin cell",0,1.77,1.2635,"Coin cell",FALSE
"KR_167",0,"PEGMEA","PEGDA",0.9,0.1,"Al2O3",0,"LiTFSI",15,"0.9 PEGMEA, 0.1 PEGDA, 0 Al2O3, 15 LiTFSI",2023-08-22,"PCB print",0,0.0155,0.619,"PCB print",FALSE
"KR_167",0,"PEGMEA","PEGDA",0.9,0.1,"Al2O3",0,"LiTFSI",15,"0.9 PEGMEA, 0.1 PEGDA, 0 Al2O3, 15 LiTFSI",2023-08-22,"PCB print",0,0.0155,0.619,"PCB print",FALSE
"KR_167",0,"PEGMEA","PEGDA",0.9,0.1,"Al2O3",0,"LiTFSI",15,"0.9 PEGMEA, 0.1 PEGDA, 0 Al2O3, 15 LiTFSI",2023-08-22,"PCB print",0,0.0155,0.619,"PCB print",FALSE
"KR_168",5.0491e-07,"PEGMEA","PEGDA",0.9,0.1,"Al2O3",2.14,"LiTFSI",15,"0.9 PEGMEA, 0.1 PEGDA, 2.14 Al2O3, 15 LiTFSI",2023-08-22,"PCB print",0,0.0253,1.013,"PCB print",FALSE
"KR_168",1e-04,"PEGMEA","PEGDA",0.9,0.1,"Al2O3",2.14,"LiTFSI",15,"0.9 PEGMEA, 0.1 PEGDA, 2.14 Al2O3, 15 LiTFSI",2023-08-22,"PCB print",0,0.0253,1.013,"PCB print",FALSE
"KR_168",1e-04,"PEGMEA","PEGDA",0.9,0.1,"Al2O3",2.14,"LiTFSI",15,"0.9 PEGMEA, 0.1 PEGDA, 2.14 Al2O3, 15 LiTFSI",2023-08-22,"PCB print",0,0.0253,1.013,"PCB print",FALSE
"KR_169",1e-04,"PEGMEA","PEGDA",0.9,0.1,"Al2O3",4.29,"LiTFSI",15,"0.9 PEGMEA, 0.1 PEGDA, 4.29 Al2O3, 15 LiTFSI",2023-08-22,"PCB print",0,0.0386,1.5457,"PCB print",FALSE
"KR_169",1e-04,"PEGMEA","PEGDA",0.9,0.1,"Al2O3",4.29,"LiTFSI",15,"0.9 PEGMEA, 0.1 PEGDA, 4.29 Al2O3, 15 LiTFSI",2023-08-22,"PCB print",0,0.0386,1.5457,"PCB print",FALSE
"KR_169",1e-04,"PEGMEA","PEGDA",0.9,0.1,"Al2O3",4.29,"LiTFSI",15,"0.9 PEGMEA, 0.1 PEGDA, 4.29 Al2O3, 15 LiTFSI",2023-08-22,"PCB print",0,0.0386,1.5457,"PCB print",FALSE
"KR_17",NA,"PEGMEA","PEGDA",0.9,0.1,"Cab-O-Sil EH%",1.67,"none",0,"0.9 PEGMEA, 0.1 PEGDA, 1.67 Cab-O-Sil EH%",2023-05-09,"PCB print",0,0.0142,0.57,"PCB print",FALSE
"KR_170",2e-04,"PEGMEA","PEGDA",0.9,0.1,"Al2O3",6.43,"LiTFSI",15,"0.9 PEGMEA, 0.1 PEGDA, 6.43 Al2O3, 15 LiTFSI",2023-08-22,"PCB print",0,0.0356,1.4225,"PCB print",FALSE
"KR_170",2e-04,"PEGMEA","PEGDA",0.9,0.1,"Al2O3",6.43,"LiTFSI",15,"0.9 PEGMEA, 0.1 PEGDA, 6.43 Al2O3, 15 LiTFSI",2023-08-22,"PCB print",0,0.0356,1.4225,"PCB print",FALSE
"KR_170",3e-04,"PEGMEA","PEGDA",0.9,0.1,"Al2O3",6.43,"LiTFSI",15,"0.9 PEGMEA, 0.1 PEGDA, 6.43 Al2O3, 15 LiTFSI",2023-08-22,"PCB print",0,0.0356,1.4225,"PCB print",FALSE
"KR_171",0,"PEGMEA","PEGDA",0.9,0.1,"Al2O3",8.57,"LiTFSI",15,"0.9 PEGMEA, 0.1 PEGDA, 8.57 Al2O3, 15 LiTFSI",2023-08-22,"PCB print",0,0.05,1.9995,"PCB print",FALSE
"KR_171",2e-04,"PEGMEA","PEGDA",0.9,0.1,"Al2O3",8.57,"LiTFSI",15,"0.9 PEGMEA, 0.1 PEGDA, 8.57 Al2O3, 15 LiTFSI",2023-08-22,"PCB print",0,0.05,1.9995,"PCB print",FALSE
"KR_171",0,"PEGMEA","PEGDA",0.9,0.1,"Al2O3",8.57,"LiTFSI",15,"0.9 PEGMEA, 0.1 PEGDA, 8.57 Al2O3, 15 LiTFSI",2023-08-22,"PCB print",0,0.05,1.9995,"PCB print",FALSE
"KR_172",1e-04,"PEGMEA","PEGDA",0.9,0.1,"Al2O3",10.7,"LiTFSI",15,"0.9 PEGMEA, 0.1 PEGDA, 10.7 Al2O3, 15 LiTFSI",2023-08-22,"PCB print",0,0.064,2.56,"PCB print",FALSE
"KR_172",8e-04,"PEGMEA","PEGDA",0.9,0.1,"Al2O3",10.7,"LiTFSI",15,"0.9 PEGMEA, 0.1 PEGDA, 10.7 Al2O3, 15 LiTFSI",2023-08-22,"PCB print",0,0.064,2.56,"PCB print",FALSE
"KR_172",0,"PEGMEA","PEGDA",0.9,0.1,"Al2O3",10.7,"LiTFSI",15,"0.9 PEGMEA, 0.1 PEGDA, 10.7 Al2O3, 15 LiTFSI",2023-08-22,"PCB print",0,0.064,2.56,"PCB print",FALSE
"KR_173",0,"PEGMEA","PEGDA",0.9,0.1,"Al2O3",12.9,"LiTFSI",15,"0.9 PEGMEA, 0.1 PEGDA, 12.9 Al2O3, 15 LiTFSI",2023-08-22,"PCB print",0,0.0635,2.5385,"PCB print",FALSE
"KR_173",3e-04,"PEGMEA","PEGDA",0.9,0.1,"Al2O3",12.9,"LiTFSI",15,"0.9 PEGMEA, 0.1 PEGDA, 12.9 Al2O3, 15 LiTFSI",2023-08-22,"PCB print",0,0.0635,2.5385,"PCB print",FALSE
"KR_173",0,"PEGMEA","PEGDA",0.9,0.1,"Al2O3",12.9,"LiTFSI",15,"0.9 PEGMEA, 0.1 PEGDA, 12.9 Al2O3, 15 LiTFSI",2023-08-22,"PCB print",0,0.0635,2.5385,"PCB print",FALSE
"KR_174",0,"PEGMEA","PEGDA",0.9,0.1,"Al2O3",15,"LiTFSI",15,"0.9 PEGMEA, 0.1 PEGDA, 15 Al2O3, 15 LiTFSI",2023-08-22,"PCB print",0,0.0402,1.608,"PCB print",FALSE
"KR_174",1.626e-06,"PEGMEA","PEGDA",0.9,0.1,"Al2O3",15,"LiTFSI",15,"0.9 PEGMEA, 0.1 PEGDA, 15 Al2O3, 15 LiTFSI",2023-08-22,"PCB print",0,0.0402,1.608,"PCB print",FALSE
"KR_174",0,"PEGMEA","PEGDA",0.9,0.1,"Al2O3",15,"LiTFSI",15,"0.9 PEGMEA, 0.1 PEGDA, 15 Al2O3, 15 LiTFSI",2023-08-22,"PCB print",0,0.0402,1.608,"PCB print",FALSE
"KR_175",0,"PEGMEA","PEGDA",0.9,0.1,"Al2O3",0,"LiTFSI",15,"0.9 PEGMEA, 0.1 PEGDA, 0 Al2O3, 15 LiTFSI",2023-08-22,"PCB print",0,0.0276,1.105,"PCB print",FALSE
"KR_175",0,"PEGMEA","PEGDA",0.9,0.1,"Al2O3",0,"LiTFSI",15,"0.9 PEGMEA, 0.1 PEGDA, 0 Al2O3, 15 LiTFSI",2023-08-22,"PCB print",0,0.0276,1.105,"PCB print",FALSE
"KR_175",4.8063e-07,"PEGMEA","PEGDA",0.9,0.1,"Al2O3",0,"LiTFSI",15,"0.9 PEGMEA, 0.1 PEGDA, 0 Al2O3, 15 LiTFSI",2023-08-22,"PCB print",0,0.0276,1.105,"PCB print",FALSE
"KR_176",0,"PEGMEA","PEGDA",0.9,0.1,"Al2O3",2.14,"LiTFSI",15,"0.9 PEGMEA, 0.1 PEGDA, 2.14 Al2O3, 15 LiTFSI",2023-08-22,"PCB print",0,0.033,1.321,"PCB print",FALSE
"KR_176",0,"PEGMEA","PEGDA",0.9,0.1,"Al2O3",2.14,"LiTFSI",15,"0.9 PEGMEA, 0.1 PEGDA, 2.14 Al2O3, 15 LiTFSI",2023-08-22,"PCB print",0,0.033,1.321,"PCB print",FALSE
"KR_176",0,"PEGMEA","PEGDA",0.9,0.1,"Al2O3",2.14,"LiTFSI",15,"0.9 PEGMEA, 0.1 PEGDA, 2.14 Al2O3, 15 LiTFSI",2023-08-22,"PCB print",0,0.033,1.321,"PCB print",FALSE
"KR_177",1e-04,"PEGMEA","PEGDA",0.9,0.1,"Al2O3",4.29,"LiTFSI",15,"0.9 PEGMEA, 0.1 PEGDA, 4.29 Al2O3, 15 LiTFSI",2023-08-22,"PCB print",0,0.0378,1.513,"PCB print",FALSE
"KR_177",0,"PEGMEA","PEGDA",0.9,0.1,"Al2O3",4.29,"LiTFSI",15,"0.9 PEGMEA, 0.1 PEGDA, 4.29 Al2O3, 15 LiTFSI",2023-08-22,"PCB print",0,0.0378,1.513,"PCB print",FALSE
"KR_177",0,"PEGMEA","PEGDA",0.9,0.1,"Al2O3",4.29,"LiTFSI",15,"0.9 PEGMEA, 0.1 PEGDA, 4.29 Al2O3, 15 LiTFSI",2023-08-22,"PCB print",0,0.0378,1.513,"PCB print",FALSE
"KR_178",0,"PEGMEA","PEGDA",0.9,0.1,"Al2O3",6.43,"LiTFSI",15,"0.9 PEGMEA, 0.1 PEGDA, 6.43 Al2O3, 15 LiTFSI",2023-08-22,"PCB print",0,0.0393,1.5715,"PCB print",FALSE
"KR_178",0,"PEGMEA","PEGDA",0.9,0.1,"Al2O3",6.43,"LiTFSI",15,"0.9 PEGMEA, 0.1 PEGDA, 6.43 Al2O3, 15 LiTFSI",2023-08-22,"PCB print",0,0.0393,1.5715,"PCB print",FALSE
"KR_178",0,"PEGMEA","PEGDA",0.9,0.1,"Al2O3",6.43,"LiTFSI",15,"0.9 PEGMEA, 0.1 PEGDA, 6.43 Al2O3, 15 LiTFSI",2023-08-22,"PCB print",0,0.0393,1.5715,"PCB print",FALSE
"KR_179",1e-04,"PEGMEA","PEGDA",0.9,0.1,"Al2O3",8.57,"LiTFSI",15,"0.9 PEGMEA, 0.1 PEGDA, 8.57 Al2O3, 15 LiTFSI",2023-08-22,"PCB print",0,0.046,1.842,"PCB print",FALSE
"KR_179",0,"PEGMEA","PEGDA",0.9,0.1,"Al2O3",8.57,"LiTFSI",15,"0.9 PEGMEA, 0.1 PEGDA, 8.57 Al2O3, 15 LiTFSI",2023-08-22,"PCB print",0,0.046,1.842,"PCB print",FALSE
"KR_179",1e-04,"PEGMEA","PEGDA",0.9,0.1,"Al2O3",8.57,"LiTFSI",15,"0.9 PEGMEA, 0.1 PEGDA, 8.57 Al2O3, 15 LiTFSI",2023-08-22,"PCB print",0,0.046,1.842,"PCB print",FALSE
"KR_18",NA,"PEGMEA","PEGDA",0.9,0.1,"Cab-O-Sil EH%",1.33,"none",0,"0.9 PEGMEA, 0.1 PEGDA, 1.33 Cab-O-Sil EH%",2023-05-09,"PCB print",0,0.0308,1.23,"PCB print",FALSE
"KR_180",0,"PEGMEA","PEGDA",0.9,0.1,"Al2O3",10.7,"LiTFSI",15,"0.9 PEGMEA, 0.1 PEGDA, 10.7 Al2O3, 15 LiTFSI",2023-08-22,"PCB print",0,0.0572,2.288,"PCB print",FALSE
"KR_180",1e-04,"PEGMEA","PEGDA",0.9,0.1,"Al2O3",10.7,"LiTFSI",15,"0.9 PEGMEA, 0.1 PEGDA, 10.7 Al2O3, 15 LiTFSI",2023-08-22,"PCB print",0,0.0572,2.288,"PCB print",FALSE
"KR_180",0,"PEGMEA","PEGDA",0.9,0.1,"Al2O3",10.7,"LiTFSI",15,"0.9 PEGMEA, 0.1 PEGDA, 10.7 Al2O3, 15 LiTFSI",2023-08-22,"PCB print",0,0.0572,2.288,"PCB print",FALSE
"KR_181",1e-04,"PEGMEA","PEGDA",0.9,0.1,"Al2O3",12.9,"LiTFSI",15,"0.9 PEGMEA, 0.1 PEGDA, 12.9 Al2O3, 15 LiTFSI",2023-08-22,"PCB print",0,0.0551,2.204,"PCB print",FALSE
"KR_181",5.1216e-06,"PEGMEA","PEGDA",0.9,0.1,"Al2O3",12.9,"LiTFSI",15,"0.9 PEGMEA, 0.1 PEGDA, 12.9 Al2O3, 15 LiTFSI",2023-08-22,"PCB print",0,0.0551,2.204,"PCB print",FALSE
"KR_181",1.9048e-06,"PEGMEA","PEGDA",0.9,0.1,"Al2O3",12.9,"LiTFSI",15,"0.9 PEGMEA, 0.1 PEGDA, 12.9 Al2O3, 15 LiTFSI",2023-08-22,"PCB print",0,0.0551,2.204,"PCB print",FALSE
"KR_182",1e-04,"PEGMEA","PEGDA",0.9,0.1,"Al2O3",15,"LiTFSI",15,"0.9 PEGMEA, 0.1 PEGDA, 15 Al2O3, 15 LiTFSI",2023-08-22,"PCB print",0,0.0607,2.427,"PCB print",FALSE
"KR_182",1e-04,"PEGMEA","PEGDA",0.9,0.1,"Al2O3",15,"LiTFSI",15,"0.9 PEGMEA, 0.1 PEGDA, 15 Al2O3, 15 LiTFSI",2023-08-22,"PCB print",0,0.0607,2.427,"PCB print",FALSE
"KR_182",1e-04,"PEGMEA","PEGDA",0.9,0.1,"Al2O3",15,"LiTFSI",15,"0.9 PEGMEA, 0.1 PEGDA, 15 Al2O3, 15 LiTFSI",2023-08-22,"PCB print",0,0.0607,2.427,"PCB print",FALSE
"KR_183",0,"PEGMEA","PEGDA",0.9,0.1,"Aerosil 380",0,"LiTFSI",15,"0.9 PEGMEA, 0.1 PEGDA, 0 aerosil 380, 15 LiTFSI",2023-08-30,"PCB print",0,0.0119,0.4745,"PCB print",FALSE
"KR_183",0,"PEGMEA","PEGDA",0.9,0.1,"Aerosil 380",0,"LiTFSI",15,"0.9 PEGMEA, 0.1 PEGDA, 0 aerosil 380, 15 LiTFSI",2023-08-30,"PCB print",0,0.0119,0.4745,"PCB print",FALSE
"KR_183",0,"PEGMEA","PEGDA",0.9,0.1,"Aerosil 380",0,"LiTFSI",15,"0.9 PEGMEA, 0.1 PEGDA, 0 aerosil 380, 15 LiTFSI",2023-08-30,"PCB print",0,0.0119,0.4745,"PCB print",FALSE
"KR_184",0,"PEGMEA","PEGDA",0.9,0.1,"Aerosil 380",2.14,"LiTFSI",15,"0.9 PEGMEA, 0.1 PEGDA, 2.14 aerosil 380, 15 LiTFSI",2023-08-30,"PCB print",0,0.0123,0.4935,"PCB print",FALSE
"KR_184",0,"PEGMEA","PEGDA",0.9,0.1,"Aerosil 380",2.14,"LiTFSI",15,"0.9 PEGMEA, 0.1 PEGDA, 2.14 aerosil 380, 15 LiTFSI",2023-08-30,"PCB print",0,0.0123,0.4935,"PCB print",FALSE
"KR_184",0,"PEGMEA","PEGDA",0.9,0.1,"Aerosil 380",2.14,"LiTFSI",15,"0.9 PEGMEA, 0.1 PEGDA, 2.14 aerosil 380, 15 LiTFSI",2023-08-30,"PCB print",0,0.0123,0.4935,"PCB print",FALSE
"KR_185",0,"PEGMEA","PEGDA",0.9,0.1,"Aerosil 380",4.29,"LiTFSI",15,"0.9 PEGMEA, 0.1 PEGDA, 4.29 aerosil 380, 15 LiTFSI",2023-08-30,"PCB print",0,0.0281,1.1255,"PCB print",FALSE
"KR_185",1e-04,"PEGMEA","PEGDA",0.9,0.1,"Aerosil 380",4.29,"LiTFSI",15,"0.9 PEGMEA, 0.1 PEGDA, 4.29 aerosil 380, 15 LiTFSI",2023-08-30,"PCB print",0,0.0281,1.1255,"PCB print",FALSE
"KR_185",0,"PEGMEA","PEGDA",0.9,0.1,"Aerosil 380",4.29,"LiTFSI",15,"0.9 PEGMEA, 0.1 PEGDA, 4.29 aerosil 380, 15 LiTFSI",2023-08-30,"PCB print",0,0.0281,1.1255,"PCB print",FALSE
"KR_186",0,"PEGMEA","PEGDA",0.9,0.1,"Aerosil 380",4.29,"LiTFSI",15,"0.9 PEGMEA, 0.1 PEGDA, 4.29 aerosil 380, 15 LiTFSI",2023-08-30,"PCB print",0,0.0281,1.1255,"PCB print",FALSE
"KR_186",1e-04,"PEGMEA","PEGDA",0.9,0.1,"Aerosil 380",4.29,"LiTFSI",15,"0.9 PEGMEA, 0.1 PEGDA, 4.29 aerosil 380, 15 LiTFSI",2023-08-30,"PCB print",0,0.0281,1.1255,"PCB print",FALSE
"KR_186",0,"PEGMEA","PEGDA",0.9,0.1,"Aerosil 380",4.29,"LiTFSI",15,"0.9 PEGMEA, 0.1 PEGDA, 4.29 aerosil 380, 15 LiTFSI",2023-08-30,"PCB print",0,0.0281,1.1255,"PCB print",FALSE
"KR_187",1e-04,"PEGMEA","PEGDA",0.9,0.1,"Aerosil 380",6.43,"LiTFSI",15,"0.9 PEGMEA, 0.1 PEGDA, 6.43 aerosil 380, 15 LiTFSI",2023-08-30,"PCB print",0,0.0332,1.327,"PCB print",FALSE
"KR_187",0,"PEGMEA","PEGDA",0.9,0.1,"Aerosil 380",6.43,"LiTFSI",15,"0.9 PEGMEA, 0.1 PEGDA, 6.43 aerosil 380, 15 LiTFSI",2023-08-30,"PCB print",0,0.0332,1.327,"PCB print",FALSE
"KR_188",0,"PEGMEA","PEGDA",0.9,0.1,"Aerosil 380",8.57,"LiTFSI",15,"0.9 PEGMEA, 0.1 PEGDA, 8.57 aerosil 380, 15 LiTFSI",2023-08-30,"PCB print",0,0.036,1.438,"PCB print",FALSE
"KR_188",1e-04,"PEGMEA","PEGDA",0.9,0.1,"Aerosil 380",8.57,"LiTFSI",15,"0.9 PEGMEA, 0.1 PEGDA, 8.57 aerosil 380, 15 LiTFSI",2023-08-30,"PCB print",0,0.036,1.438,"PCB print",FALSE
"KR_188",6.3505e-06,"PEGMEA","PEGDA",0.9,0.1,"Aerosil 380",8.57,"LiTFSI",15,"0.9 PEGMEA, 0.1 PEGDA, 8.57 aerosil 380, 15 LiTFSI",2023-08-30,"PCB print",0,0.036,1.438,"PCB print",FALSE
"KR_189",0,"PEGMEA","PEGDA",0.9,0.1,"Aerosil 380",10.7,"LiTFSI",15,"0.9 PEGMEA, 0.1 PEGDA, 10.7 aerosil 380, 15 LiTFSI",2023-08-30,"PCB print",0,0.0023,0.093,"PCB print",FALSE
"KR_189",0,"PEGMEA","PEGDA",0.9,0.1,"Aerosil 380",10.7,"LiTFSI",15,"0.9 PEGMEA, 0.1 PEGDA, 10.7 aerosil 380, 15 LiTFSI",2023-08-30,"PCB print",0,0.0023,0.093,"PCB print",FALSE
"KR_189",0,"PEGMEA","PEGDA",0.9,0.1,"Aerosil 380",10.7,"LiTFSI",15,"0.9 PEGMEA, 0.1 PEGDA, 10.7 aerosil 380, 15 LiTFSI",2023-08-30,"PCB print",0,0.0023,0.093,"PCB print",FALSE
"KR_19",NA,"PEGMEA","PEGDA",0.9,0.1,"Cab-O-Sil EH%",1,"none",0,"0.9 PEGMEA, 0.1 PEGDA, 1 Cab-O-Sil EH%",2023-05-09,"PCB print",0,0.0166,0.664,"PCB print",FALSE
"KR_190",0,"PEGMEA","PEGDA",0.9,0.1,"Aerosil 380",12.9,"LiTFSI",15,"0.9 PEGMEA, 0.1 PEGDA, 12.9 aerosil 380, 15 LiTFSI",2023-08-30,"PCB print",0,0.0131,0.5225,"PCB print",FALSE
"KR_190",1e-04,"PEGMEA","PEGDA",0.9,0.1,"Aerosil 380",12.9,"LiTFSI",15,"0.9 PEGMEA, 0.1 PEGDA, 12.9 aerosil 380, 15 LiTFSI",2023-08-30,"PCB print",0,0.0131,0.5225,"PCB print",FALSE
"KR_190",0,"PEGMEA","PEGDA",0.9,0.1,"Aerosil 380",12.9,"LiTFSI",15,"0.9 PEGMEA, 0.1 PEGDA, 12.9 aerosil 380, 15 LiTFSI",2023-08-30,"PCB print",0,0.0131,0.5225,"PCB print",FALSE
"KR_191",0,"PEGMEA","PEGDA",0.9,0.1,"Aerosil 380",12.9,"LiTFSI",15,"0.9 PEGMEA, 0.1 PEGDA, 12.9 aerosil 380, 15 LiTFSI",2023-08-30,"PCB print",0,0.0131,0.5225,"PCB print",FALSE
"KR_191",1e-04,"PEGMEA","PEGDA",0.9,0.1,"Aerosil 380",12.9,"LiTFSI",15,"0.9 PEGMEA, 0.1 PEGDA, 12.9 aerosil 380, 15 LiTFSI",2023-08-30,"PCB print",0,0.0131,0.5225,"PCB print",FALSE
"KR_191",0,"PEGMEA","PEGDA",0.9,0.1,"Aerosil 380",12.9,"LiTFSI",15,"0.9 PEGMEA, 0.1 PEGDA, 12.9 aerosil 380, 15 LiTFSI",2023-08-30,"PCB print",0,0.0131,0.5225,"PCB print",FALSE
"KR_192",0,"PEGMEA","PEGDA",0.9,0.1,"Aerosil 380",15,"LiTFSI",15,"0.9 PEGMEA, 0.1 PEGDA, 15 aerosil 380, 15 LiTFSI",2023-08-30,"PCB print",0,0.0072,0.289,"PCB print",FALSE
"KR_192",0,"PEGMEA","PEGDA",0.9,0.1,"Aerosil 380",15,"LiTFSI",15,"0.9 PEGMEA, 0.1 PEGDA, 15 aerosil 380, 15 LiTFSI",2023-08-30,"PCB print",0,0.0072,0.289,"PCB print",FALSE
"KR_192",0,"PEGMEA","PEGDA",0.9,0.1,"Aerosil 380",15,"LiTFSI",15,"0.9 PEGMEA, 0.1 PEGDA, 15 aerosil 380, 15 LiTFSI",2023-08-30,"PCB print",0,0.0072,0.289,"PCB print",FALSE
"KR_193",0,"PEGMEA","PEGDA",0.9,0.1,"Aerosil 380",15,"LiTFSI",15,"0.9 PEGMEA, 0.1 PEGDA, 15 aerosil 380, 15 LiTFSI",2023-08-30,"PCB print",0,0.0072,0.289,"PCB print",FALSE
"KR_193",0,"PEGMEA","PEGDA",0.9,0.1,"Aerosil 380",15,"LiTFSI",15,"0.9 PEGMEA, 0.1 PEGDA, 15 aerosil 380, 15 LiTFSI",2023-08-30,"PCB print",0,0.0072,0.289,"PCB print",FALSE
