Repository: Jay2-davic/SPOC_code

# Studying-Polymers-on a-Chip (SPOC) Data Cleaning and Processing
Author: Jay Jimenez jimenez45@llnl.gov

# Project Description

The SPOC project aims to establish an automated, high-throughput experimentation workflow to screen solid state polymer electrolytes. This repository contains code to reproduce the data cleaning workflow, data processing, and active learning for the SPOC project. Electrochemical impedance spectroscopy processing code is included as a Python file which was used to determine bulk ionic conductivities.

File: output/steps/step0_raw_data.csv (part 2 of 32)
"sample_ID","ionic_conductivity_final","fcomp_mat1","fcomp_mat2","fcomp_mat1_ratio","fcomp_mat2_ratio","fcomp_additive","fcomp_additive_wt_pct","fcomp_salt","fcomp_salt_wt_pct","fcomp_formulation","date_casted","cast_type","fab_method","area_cm2","spe_thickness_avg","print_type","flag_for_removal"
"KR_193",0,"PEGMEA","PEGDA",0.9,0.1,"Aerosil 380",15,"LiTFSI",15,"0.9 PEGMEA, 0.1 PEGDA, 15 aerosil 380, 15 LiTFSI",2023-08-30,"PCB print",0,0.0072,0.289,"PCB print",FALSE
"KR_194",0,"PEGMEA","PEGDA",0.9,0.1,"Aerosil 380",15,"LiTFSI",15,"0.9 PEGMEA, 0.1 PEGDA, 15 aerosil 380, 15 LiTFSI",2023-08-30,"PCB print",0,0.0072,0.289,"PCB print",FALSE
"KR_194",0,"PEGMEA","PEGDA",0.9,0.1,"Aerosil 380",15,"LiTFSI",15,"0.9 PEGMEA, 0.1 PEGDA, 15 aerosil 380, 15 LiTFSI",2023-08-30,"PCB print",0,0.0072,0.289,"PCB print",FALSE
"KR_194",0,"PEGMEA","PEGDA",0.9,0.1,"Aerosil 380",15,"LiTFSI",15,"0.9 PEGMEA, 0.1 PEGDA, 15 aerosil 380, 15 LiTFSI",2023-08-30,"PCB print",0,0.0072,0.289,"PCB print",FALSE
"KR_195",2e-04,"PEGMEA","PEGDA",0.9,0.1,"Aerosil 380",0,"LiTFSI",15,"0.9 PEGMEA, 0.1 PEGDA, 0 aerosil 380, 15 LiTFSI",2023-08-30,"PCB print",0,0.0258,1.033,"PCB print",FALSE
"KR_195",4.0731e-06,"PEGMEA","PEGDA",0.9,0.1,"Aerosil 380",0,"LiTFSI",15,"0.9 PEGMEA, 0.1 PEGDA, 0 aerosil 380, 15 LiTFSI",2023-08-30,"PCB print",0,0.0258,1.033,"PCB print",FALSE
"KR_195",4.8414e-06,"PEGMEA","PEGDA",0.9,0.1,"Aerosil 380",0,"LiTFSI",15,"0.9 PEGMEA, 0.1 PEGDA, 0 aerosil 380, 15 LiTFSI",2023-08-30,"PCB print",0,0.0258,1.033,"PCB print",FALSE
"KR_196",0,"PEGMEA","PEGDA",0.9,0.1,"Aerosil 380",2.14,"LiTFSI",15,"0.9 PEGMEA, 0.1 PEGDA, 2.14 aerosil 380, 15 LiTFSI",2023-08-30,"PCB print",0,0.0169,0.6745,"PCB print",FALSE
"KR_196",0,"PEGMEA","PEGDA",0.9,0.1,"Aerosil 380",2.14,"LiTFSI",15,"0.9 PEGMEA, 0.1 PEGDA, 2.14 aerosil 380, 15 LiTFSI",2023-08-30,"PCB print",0,0.0169,0.6745,"PCB print",FALSE
"KR_196",0,"PEGMEA","PEGDA",0.9,0.1,"Aerosil 380",2.14,"LiTFSI",15,"0.9 PEGMEA, 0.1 PEGDA, 2.14 aerosil 380, 15 LiTFSI",2023-08-30,"PCB print",0,0.0169,0.6745,"PCB print",FALSE
"KR_197",1e-04,"PEGMEA","PEGDA",0.9,0.1,"Aerosil 380",4.29,"LiTFSI",15,"0.9 PEGMEA, 0.1 PEGDA, 4.29 aerosil 380, 15 LiTFSI",2023-08-30,"PCB print",0,0.0315,1.2605,"PCB print",FALSE
"KR_197",4.8445e-06,"PEGMEA","PEGDA",0.9,0.1,"Aerosil 380",4.29,"LiTFSI",15,"0.9 PEGMEA, 0.1 PEGDA, 4.29 aerosil 380, 15 LiTFSI",2023-08-30,"PCB print",0,0.0315,1.2605,"PCB print",FALSE
"KR_197",1e-04,"PEGMEA","PEGDA",0.9,0.1,"Aerosil 380",4.29,"LiTFSI",15,"0.9 PEGMEA, 0.1 PEGDA, 4.29 aerosil 380, 15 LiTFSI",2023-08-30,"PCB print",0,0.0315,1.2605,"PCB print",FALSE
"KR_198",1e-04,"PEGMEA","PEGDA",0.9,0.1,"Aerosil 380",6.43,"LiTFSI",15,"0.9 PEGMEA, 0.1 PEGDA, 6.43 aerosil 380, 15 LiTFSI",2023-08-30,"PCB print",0,0.031,1.239,"PCB print",FALSE
"KR_198",1e-04,"PEGMEA","PEGDA",0.9,0.1,"Aerosil 380",6.43,"LiTFSI",15,"0.9 PEGMEA, 0.1 PEGDA, 6.43 aerosil 380, 15 LiTFSI",2023-08-30,"PCB print",0,0.031,1.239,"PCB print",FALSE
"KR_198",1e-04,"PEGMEA","PEGDA",0.9,0.1,"Aerosil 380",6.43,"LiTFSI",15,"0.9 PEGMEA, 0.1 PEGDA, 6.43 aerosil 380, 15 LiTFSI",2023-08-30,"PCB print",0,0.031,1.239,"PCB print",FALSE
"KR_199",1e-04,"PEGMEA","PEGDA",0.9,0.1,"Aerosil 380",6.43,"LiTFSI",15,"0.9 PEGMEA, 0.1 PEGDA, 6.43 aerosil 380, 15 LiTFSI",2023-08-30,"PCB print",0,0.031,1.239,"PCB print",FALSE
"KR_199",1e-04,"PEGMEA","PEGDA",0.9,0.1,"Aerosil 380",6.43,"LiTFSI",15,"0.9 PEGMEA, 0.1 PEGDA, 6.43 aerosil 380, 15 LiTFSI",2023-08-30,"PCB print",0,0.031,1.239,"PCB print",FALSE
"KR_199",1e-04,"PEGMEA","PEGDA",0.9,0.1,"Aerosil 380",6.43,"LiTFSI",15,"0.9 PEGMEA, 0.1 PEGDA, 6.43 aerosil 380, 15 LiTFSI",2023-08-30,"PCB print",0,0.031,1.239,"PCB print",FALSE
"KR_20",NA,"PEGMEA","PEGDA",0.9,0.1,"Cab-O-Sil EH%",0.667,"none",0,"0.9 PEGMEA, 0.1 PEGDA, 0.667 Cab-O-Sil EH%",2023-05-09,"PCB print",0,0.015,0.602,"PCB print",FALSE
"KR_200",1e-04,"PEGMEA","PEGDA",0.9,0.1,"Aerosil 380",8.57,"LiTFSI",15,"0.9 PEGMEA, 0.1 PEGDA, 8.57 aerosil 380, 15 LiTFSI",2023-08-30,"PCB print",0,0.0319,1.276,"PCB print",FALSE
"KR_200",1e-04,"PEGMEA","PEGDA",0.9,0.1,"Aerosil 380",8.57,"LiTFSI",15,"0.9 PEGMEA, 0.1 PEGDA, 8.57 aerosil 380, 15 LiTFSI",2023-08-30,"PCB print",0,0.0319,1.276,"PCB print",FALSE
"KR_200",1e-04,"PEGMEA","PEGDA",0.9,0.1,"Aerosil 380",8.57,"LiTFSI",15,"0.9 PEGMEA, 0.1 PEGDA, 8.57 aerosil 380, 15 LiTFSI",2023-08-30,"PCB print",0,0.0319,1.276,"PCB print",FALSE
"KR_201",1e-04,"PEGMEA","PEGDA",0.9,0.1,"Aerosil 380",10.7,"LiTFSI",15,"0.9 PEGMEA, 0.1 PEGDA, 10.7 aerosil 380, 15 LiTFSI",2023-08-30,"PCB print",0,0.0516,2.062,"PCB print",FALSE
"KR_201",1e-04,"PEGMEA","PEGDA",0.9,0.1,"Aerosil 380",10.7,"LiTFSI",15,"0.9 PEGMEA, 0.1 PEGDA, 10.7 aerosil 380, 15 LiTFSI",2023-08-30,"PCB print",0,0.0516,2.062,"PCB print",FALSE
"KR_201",1e-04,"PEGMEA","PEGDA",0.9,0.1,"Aerosil 380",10.7,"LiTFSI",15,"0.9 PEGMEA, 0.1 PEGDA, 10.7 aerosil 380, 15 LiTFSI",2023-08-30,"PCB print",0,0.0516,2.062,"PCB print",FALSE
"KR_202",1e-04,"PEGMEA","PEGDA",0.9,0.1,"Aerosil 380",10.7,"LiTFSI",15,"0.9 PEGMEA, 0.1 PEGDA, 10.7 aerosil 380, 15 LiTFSI",2023-08-30,"PCB print",0,0.0516,2.062,"PCB print",FALSE
"KR_202",1e-04,"PEGMEA","PEGDA",0.9,0.1,"Aerosil 380",10.7,"LiTFSI",15,"0.9 PEGMEA, 0.1 PEGDA, 10.7 aerosil 380, 15 LiTFSI",2023-08-30,"PCB print",0,0.0516,2.062,"PCB print",FALSE
"KR_202",1e-04,"PEGMEA","PEGDA",0.9,0.1,"Aerosil 380",10.7,"LiTFSI",15,"0.9 PEGMEA, 0.1 PEGDA, 10.7 aerosil 380, 15 LiTFSI",2023-08-30,"PCB print",0,0.0516,2.062,"PCB print",FALSE
"KR_203",0,"PEGMEA","PEGDA",0.9,0.1,"Aerosil 380",12.9,"LiTFSI",15,"0.9 PEGMEA, 0.1 PEGDA, 12.9 aerosil 380, 15 LiTFSI",2023-08-30,"PCB print",0,0.0141,0.5635,"PCB print",FALSE
"KR_203",0,"PEGMEA","PEGDA",0.9,0.1,"Aerosil 380",12.9,"LiTFSI",15,"0.9 PEGMEA, 0.1 PEGDA, 12.9 aerosil 380, 15 LiTFSI",2023-08-30,"PCB print",0,0.0141,0.5635,"PCB print",FALSE
"KR_203",0,"PEGMEA","PEGDA",0.9,0.1,"Aerosil 380",12.9,"LiTFSI",15,"0.9 PEGMEA, 0.1 PEGDA, 12.9 aerosil 380, 15 LiTFSI",2023-08-30,"PCB print",0,0.0141,0.5635,"PCB print",FALSE
"KR_204",0,"PEGMEA","PEGDA",0.9,0.1,"Aerosil 380",15,"LiTFSI",15,"0.9 PEGMEA, 0.1 PEGDA, 15 aerosil 380, 15 LiTFSI",2023-08-30,"PCB print",0,0.0135,0.541,"PCB print",FALSE
"KR_204",0,"PEGMEA","PEGDA",0.9,0.1,"Aerosil 380",15,"LiTFSI",15,"0.9 PEGMEA, 0.1 PEGDA, 15 aerosil 380, 15 LiTFSI",2023-08-30,"PCB print",0,0.0135,0.541,"PCB print",FALSE
"KR_204",0,"PEGMEA","PEGDA",0.9,0.1,"Aerosil 380",15,"LiTFSI",15,"0.9 PEGMEA, 0.1 PEGDA, 15 aerosil 380, 15 LiTFSI",2023-08-30,"PCB print",0,0.0135,0.541,"PCB print",FALSE
"KR_205",0,"PEGMEA","PEGDA",0.9,0.1,"Aerosil 380",15,"LiTFSI",15,"0.9 PEGMEA, 0.1 PEGDA, 15 aerosil 380, 15 LiTFSI",2023-08-30,"PCB print",0,0.0135,0.541,"PCB print",FALSE
"KR_205",0,"PEGMEA","PEGDA",0.9,0.1,"Aerosil 380",15,"LiTFSI",15,"0.9 PEGMEA, 0.1 PEGDA, 15 aerosil 380, 15 LiTFSI",2023-08-30,"PCB print",0,0.0135,0.541,"PCB print",FALSE
"KR_205",0,"PEGMEA","PEGDA",0.9,0.1,"Aerosil 380",15,"LiTFSI",15,"0.9 PEGMEA, 0.1 PEGDA, 15 aerosil 380, 15 LiTFSI",2023-08-30,"PCB print",0,0.0135,0.541,"PCB print",FALSE
"KR_206",3e-04,"PEGMEA","PEGDA",0.9,0.1,"Aerosil 380",0,"LiTFSI",30,"0.9 PEGMEA, 0.1 PEGDA, 0 aerosil 380, 30 LiTFSI",2023-09-08,"PCB print",0,0.0432,1.727,"PCB print",FALSE
"KR_206",2e-04,"PEGMEA","PEGDA",0.9,0.1,"Aerosil 380",0,"LiTFSI",30,"0.9 PEGMEA, 0.1 PEGDA, 0 aerosil 380, 30 LiTFSI",2023-09-08,"PCB print",0,0.0432,1.727,"PCB print",FALSE
"KR_206",2e-04,"PEGMEA","PEGDA",0.9,0.1,"Aerosil 380",0,"LiTFSI",30,"0.9 PEGMEA, 0.1 PEGDA, 0 aerosil 380, 30 LiTFSI",2023-09-08,"PCB print",0,0.0432,1.727,"PCB print",FALSE
"KR_207",0,"PEGMEA","PEGDA",0.9,0.1,"Aerosil 380",2.14,"LiTFSI",30,"0.9 PEGMEA, 0.1 PEGDA, 2.14 aerosil 380, 30 LiTFSI",2023-09-08,"PCB print",0,0.0326,1.306,"PCB print",FALSE
"KR_207",0,"PEGMEA","PEGDA",0.9,0.1,"Aerosil 380",2.14,"LiTFSI",30,"0.9 PEGMEA, 0.1 PEGDA, 2.14 aerosil 380, 30 LiTFSI",2023-09-08,"PCB print",0,0.0326,1.306,"PCB print",FALSE
"KR_207",0,"PEGMEA","PEGDA",0.9,0.1,"Aerosil 380",2.14,"LiTFSI",30,"0.9 PEGMEA, 0.1 PEGDA, 2.14 aerosil 380, 30 LiTFSI",2023-09-08,"PCB print",0,0.0326,1.306,"PCB print",FALSE
"KR_208",0,"PEGMEA","PEGDA",0.9,0.1,"Aerosil 380",4.29,"LiTFSI",30,"0.9 PEGMEA, 0.1 PEGDA, 4.29 aerosil 380, 30 LiTFSI",2023-09-08,"PCB print",0,0.039,1.5585,"PCB print",FALSE
"KR_208",2e-04,"PEGMEA","PEGDA",0.9,0.1,"Aerosil 380",4.29,"LiTFSI",30,"0.9 PEGMEA, 0.1 PEGDA, 4.29 aerosil 380, 30 LiTFSI",2023-09-08,"PCB print",0,0.039,1.5585,"PCB print",FALSE
"KR_208",0,"PEGMEA","PEGDA",0.9,0.1,"Aerosil 380",4.29,"LiTFSI",30,"0.9 PEGMEA, 0.1 PEGDA, 4.29 aerosil 380, 30 LiTFSI",2023-09-08,"PCB print",0,0.039,1.5585,"PCB print",FALSE
"KR_209",0,"PEGMEA","PEGDA",0.9,0.1,"Aerosil 380",6.43,"LiTFSI",30,"0.9 PEGMEA, 0.1 PEGDA, 6.43 aerosil 380, 30 LiTFSI",2023-09-08,"PCB print",0,0.0372,1.49,"PCB print",FALSE
"KR_209",1e-04,"PEGMEA","PEGDA",0.9,0.1,"Aerosil 380",6.43,"LiTFSI",30,"0.9 PEGMEA, 0.1 PEGDA, 6.43 aerosil 380, 30 LiTFSI",2023-09-08,"PCB print",0,0.0372,1.49,"PCB print",FALSE
"KR_209",0,"PEGMEA","PEGDA",0.9,0.1,"Aerosil 380",6.43,"LiTFSI",30,"0.9 PEGMEA, 0.1 PEGDA, 6.43 aerosil 380, 30 LiTFSI",2023-09-08,"PCB print",0,0.0372,1.49,"PCB print",FALSE
"KR_21",4.8426e-09,"PEGMEA","PEGDA",0.9,0.1,"Aerosil 90",20,"none",0,"0.9 PEGMEA, 0.1 PEGDA, 20 Aerosil 90",2023-05-16,"PCB print",0,0.0285,1.139,"PCB print",FALSE
"KR_21",3.8462e-09,"PEGMEA","PEGDA",0.9,0.1,"Aerosil 90",20,"none",0,"0.9 PEGMEA, 0.1 PEGDA, 20 Aerosil 90",2023-05-16,"PCB print",0,0.0285,1.139,"PCB print",FALSE
"KR_21",4.1587e-08,"PEGMEA","PEGDA",0.9,0.1,"Aerosil 90",20,"none",0,"0.9 PEGMEA, 0.1 PEGDA, 20 Aerosil 90",2023-05-16,"PCB print",0,0.0285,1.139,"PCB print",FALSE
"KR_210",1e-04,"PEGMEA","PEGDA",0.9,0.1,"Aerosil 380",8.57,"LiTFSI",30,"0.9 PEGMEA, 0.1 PEGDA, 8.57 aerosil 380, 30 LiTFSI",2023-09-08,"PCB print",0,0.0266,1.0645,"PCB print",FALSE
"KR_210",2e-04,"PEGMEA","PEGDA",0.9,0.1,"Aerosil 380",8.57,"LiTFSI",30,"0.9 PEGMEA, 0.1 PEGDA, 8.57 aerosil 380, 30 LiTFSI",2023-09-08,"PCB print",0,0.0266,1.0645,"PCB print",FALSE
"KR_210",1e-04,"PEGMEA","PEGDA",0.9,0.1,"Aerosil 380",8.57,"LiTFSI",30,"0.9 PEGMEA, 0.1 PEGDA, 8.57 aerosil 380, 30 LiTFSI",2023-09-08,"PCB print",0,0.0266,1.0645,"PCB print",FALSE
"KR_211",0,"PEGMEA","PEGDA",0.9,0.1,"Aerosil 380",10.7,"LiTFSI",30,"0.9 PEGMEA, 0.1 PEGDA, 10.7 aerosil 380, 30 LiTFSI",2023-09-08,"PCB print",0,0.0625,2.5,"PCB print",FALSE
"KR_211",4e-04,"PEGMEA","PEGDA",0.9,0.1,"Aerosil 380",10.7,"LiTFSI",30,"0.9 PEGMEA, 0.1 PEGDA, 10.7 aerosil 380, 30 LiTFSI",2023-09-08,"PCB print",0,0.0625,2.5,"PCB print",FALSE
"KR_211",0,"PEGMEA","PEGDA",0.9,0.1,"Aerosil 380",10.7,"LiTFSI",30,"0.9 PEGMEA, 0.1 PEGDA, 10.7 aerosil 380, 30 LiTFSI",2023-09-08,"PCB print",0,0.0625,2.5,"PCB print",FALSE
"KR_212",5e-04,"PEGMEA","PEGDA",0.9,0.1,"Aerosil 380",12.9,"LiTFSI",30,"0.9 PEGMEA, 0.1 PEGDA, 12.9 aerosil 380, 30 LiTFSI",2023-09-08,"PCB print",0,0.0659,2.6365,"PCB print",FALSE
"KR_213",0.0014,"PEGMEA","PEGDA",0.9,0.1,"Aerosil 380",15,"LiTFSI",30,"0.9 PEGMEA, 0.1 PEGDA, 15 aerosil 380, 30 LiTFSI",2023-09-08,"PCB print",0,0.0363,1.451,"PCB print",FALSE
"KR_213",0.0013,"PEGMEA","PEGDA",0.9,0.1,"Aerosil 380",15,"LiTFSI",30,"0.9 PEGMEA, 0.1 PEGDA, 15 aerosil 380, 30 LiTFSI",2023-09-08,"PCB print",0,0.0363,1.451,"PCB print",FALSE
"KR_213",0.0012,"PEGMEA","PEGDA",0.9,0.1,"Aerosil 380",15,"LiTFSI",30,"0.9 PEGMEA, 0.1 PEGDA, 15 aerosil 380, 30 LiTFSI",2023-09-08,"PCB print",0,0.0363,1.451,"PCB print",FALSE
"KR_214",0,"PEGMEA","PEGDA",0.9,0.1,"Aerosil 380",0,"LiTFSI",30,"0.9 PEGMEA, 0.1 PEGDA, 0 aerosil 380, 30 LiTFSI",2023-09-08,"PCB print",0,0.0284,1.137,"PCB print",FALSE
"KR_214",2e-04,"PEGMEA","PEGDA",0.9,0.1,"Aerosil 380",0,"LiTFSI",30,"0.9 PEGMEA, 0.1 PEGDA, 0 aerosil 380, 30 LiTFSI",2023-09-08,"PCB print",0,0.0284,1.137,"PCB print",FALSE
"KR_214",0,"PEGMEA","PEGDA",0.9,0.1,"Aerosil 380",0,"LiTFSI",30,"0.9 PEGMEA, 0.1 PEGDA, 0 aerosil 380, 30 LiTFSI",2023-09-08,"PCB print",0,0.0284,1.137,"PCB print",FALSE
"KR_215",0,"PEGMEA","PEGDA",0.9,0.1,"Aerosil 380",2.14,"LiTFSI",30,"0.9 PEGMEA, 0.1 PEGDA, 2.14 aerosil 380, 30 LiTFSI",2023-09-08,"PCB print",0,0.0312,1.246,"PCB print",FALSE
"KR_215",1e-04,"PEGMEA","PEGDA",0.9,0.1,"Aerosil 380",2.14,"LiTFSI",30,"0.9 PEGMEA, 0.1 PEGDA, 2.14 aerosil 380, 30 LiTFSI",2023-09-08,"PCB print",0,0.0312,1.246,"PCB print",FALSE
"KR_215",0,"PEGMEA","PEGDA",0.9,0.1,"Aerosil 380",2.14,"LiTFSI",30,"0.9 PEGMEA, 0.1 PEGDA, 2.14 aerosil 380, 30 LiTFSI",2023-09-08,"PCB print",0,0.0312,1.246,"PCB print",FALSE
"KR_216",0,"PEGMEA","PEGDA",0.9,0.1,"Aerosil 380",4.29,"LiTFSI",30,"0.9 PEGMEA, 0.1 PEGDA, 4.29 aerosil 380, 30 LiTFSI",2023-09-08,"PCB print",0,0.0318,1.27,"PCB print",FALSE
"KR_216",0,"PEGMEA","PEGDA",0.9,0.1,"Aerosil 380",4.29,"LiTFSI",30,"0.9 PEGMEA, 0.1 PEGDA, 4.29 aerosil 380, 30 LiTFSI",2023-09-08,"PCB print",0,0.0318,1.27,"PCB print",FALSE
"KR_216",0,"PEGMEA","PEGDA",0.9,0.1,"Aerosil 380",4.29,"LiTFSI",30,"0.9 PEGMEA, 0.1 PEGDA, 4.29 aerosil 380, 30 LiTFSI",2023-09-08,"PCB print",0,0.0318,1.27,"PCB print",FALSE
"KR_217",1e-04,"PEGMEA","PEGDA",0.9,0.1,"Aerosil 380",6.43,"LiTFSI",30,"0.9 PEGMEA, 0.1 PEGDA, 6.43 aerosil 380, 30 LiTFSI",2023-09-08,"PCB print",0,0.0278,1.1135,"PCB print",FALSE
"KR_217",0,"PEGMEA","PEGDA",0.9,0.1,"Aerosil 380",6.43,"LiTFSI",30,"0.9 PEGMEA, 0.1 PEGDA, 6.43 aerosil 380, 30 LiTFSI",2023-09-08,"PCB print",0,0.0278,1.1135,"PCB print",FALSE
"KR_217",0,"PEGMEA","PEGDA",0.9,0.1,"Aerosil 380",6.43,"LiTFSI",30,"0.9 PEGMEA, 0.1 PEGDA, 6.43 aerosil 380, 30 LiTFSI",2023-09-08,"PCB print",0,0.0278,1.1135,"PCB print",FALSE
"KR_218",0,"PEGMEA","PEGDA",0.9,0.1,"Aerosil 380",8.57,"LiTFSI",30,"0.9 PEGMEA, 0.1 PEGDA, 8.57 aerosil 380, 30 LiTFSI",2023-09-08,"PCB print",0,0.0317,1.267,"PCB print",FALSE
"KR_218",1e-04,"PEGMEA","PEGDA",0.9,0.1,"Aerosil 380",8.57,"LiTFSI",30,"0.9 PEGMEA, 0.1 PEGDA, 8.57 aerosil 380, 30 LiTFSI",2023-09-08,"PCB print",0,0.0317,1.267,"PCB print",FALSE
"KR_218",1e-04,"PEGMEA","PEGDA",0.9,0.1,"Aerosil 380",8.57,"LiTFSI",30,"0.9 PEGMEA, 0.1 PEGDA, 8.57 aerosil 380, 30 LiTFSI",2023-09-08,"PCB print",0,0.0317,1.267,"PCB print",FALSE
"KR_219",0,"PEGMEA","PEGDA",0.9,0.1,"Aerosil 380",10.7,"LiTFSI",30,"0.9 PEGMEA, 0.1 PEGDA, 10.7 aerosil 380, 30 LiTFSI",2023-09-08,"PCB print",0,0.0306,1.225,"PCB print",FALSE
"KR_219",0,"PEGMEA","PEGDA",0.9,0.1,"Aerosil 380",10.7,"LiTFSI",30,"0.9 PEGMEA, 0.1 PEGDA, 10.7 aerosil 380, 30 LiTFSI",2023-09-08,"PCB print",0,0.0306,1.225,"PCB print",FALSE
"KR_219",0,"PEGMEA","PEGDA",0.9,0.1,"Aerosil 380",10.7,"LiTFSI",30,"0.9 PEGMEA, 0.1 PEGDA, 10.7 aerosil 380, 30 LiTFSI",2023-09-08,"PCB print",0,0.0306,1.225,"PCB print",FALSE
"KR_22",4.9261e-08,"PEGMEA","PEGDA",0.9,0.1,"Aerosil 90",18.6,"none",0,"0.9 PEGMEA, 0.1 PEGDA, 18.6 Aerosil 90",2023-05-16,"PCB print",0,0.0337,1.348,"PCB print",FALSE
"KR_220",0,"PEGMEA","PEGDA",0.9,0.1,"Aerosil 380",12.9,"LiTFSI",30,"0.9 PEGMEA, 0.1 PEGDA, 12.9 aerosil 380, 30 LiTFSI",2023-09-08,"PCB print",0,0.0339,1.3555,"PCB print",FALSE
"KR_220",1e-04,"PEGMEA","PEGDA",0.9,0.1,"Aerosil 380",12.9,"LiTFSI",30,"0.9 PEGMEA, 0.1 PEGDA, 12.9 aerosil 380, 30 LiTFSI",2023-09-08,"PCB print",0,0.0339,1.3555,"PCB print",FALSE
"KR_220",0,"PEGMEA","PEGDA",0.9,0.1,"Aerosil 380",12.9,"LiTFSI",30,"0.9 PEGMEA, 0.1 PEGDA, 12.9 aerosil 380, 30 LiTFSI",2023-09-08,"PCB print",0,0.0339,1.3555,"PCB print",FALSE
"KR_221",1e-04,"PEGMEA","PEGDA",0.9,0.1,"Aerosil 380",15,"LiTFSI",30,"0.9 PEGMEA, 0.1 PEGDA, 15 aerosil 380, 30 LiTFSI",2023-09-08,"PCB print",0,0.0354,1.4155,"PCB print",FALSE
"KR_221",1e-04,"PEGMEA","PEGDA",0.9,0.1,"Aerosil 380",15,"LiTFSI",30,"0.9 PEGMEA, 0.1 PEGDA, 15 aerosil 380, 30 LiTFSI",2023-09-08,"PCB print",0,0.0354,1.4155,"PCB print",FALSE
"KR_222",NA,"PEGMEA","PEGDA",0.9,0.1,"Aerosil 380",0,"LiTFSI",30,"0.9 PEGMEA, 0.1 PEGDA, 0 aerosil 380, 30 LiTFSI",2023-09-07,"PCB print",0,0,0.6,"PCB print",FALSE
"KR_223",NA,"PEGMEA","PEGDA",0.9,0.1,"Aerosil 380",2.14,"LiTFSI",30,"0.9 PEGMEA, 0.1 PEGDA, 2.14 aerosil 380, 30 LiTFSI",2023-09-07,"PCB print",0,0,0.6,"PCB print",FALSE
"KR_224",NA,"PEGMEA","PEGDA",0.9,0.1,"Aerosil 380",4.29,"LiTFSI",30,"0.9 PEGMEA, 0.1 PEGDA, 4.29 aerosil 380, 30 LiTFSI",2023-09-07,"PCB print",0,0,0.6,"PCB print",FALSE
"KR_225",NA,"PEGMEA","PEGDA",0.9,0.1,"Aerosil 380",6.43,"LiTFSI",30,"0.9 PEGMEA, 0.1 PEGDA, 6.43 aerosil 380, 30 LiTFSI",2023-09-07,"PCB print",0,0,0.6,"PCB print",FALSE
"KR_226",NA,"PEGMEA","PEGDA",0.9,0.1,"Aerosil 380",8.57,"LiTFSI",30,"0.9 PEGMEA, 0.1 PEGDA, 8.57 aerosil 380, 30 LiTFSI",2023-09-07,"PCB print",0,0,0.6,"PCB print",FALSE
"KR_227",NA,"PEGMEA","PEGDA",0.9,0.1,"Aerosil 380",10.7,"LiTFSI",30,"0.9 PEGMEA, 0.1 PEGDA, 10.7 aerosil 380, 30 LiTFSI",2023-09-07,"PCB print",0,0,0.6,"PCB print",FALSE
"KR_228",NA,"PEGMEA","PEGDA",0.9,0.1,"Aerosil 380",12.9,"LiTFSI",30,"0.9 PEGMEA, 0.1 PEGDA, 12.9 aerosil 380, 30 LiTFSI",2023-09-07,"PCB print",0,0,0.6,"PCB print",FALSE
"KR_229",NA,"PEGMEA","PEGDA",0.9,0.1,"Aerosil 380",15,"LiTFSI",30,"0.9 PEGMEA, 0.1 PEGDA, 15 aerosil 380, 30 LiTFSI",2023-09-07,"PCB print",0,0,0.6,"PCB print",FALSE
"KR_23",NA,"PEGMEA","PEGDA",0.9,0.1,"Aerosil 90",15,"none",0,"0.9 PEGMEA, 0.1 PEGDA, 15 Aerosil 90",2023-05-22,"PCB print",0,0.0226,0.902,"PCB print",FALSE
"KR_230",NA,"PEGMEA","PEGDA",0.9,0.1,"Aerosil 380",0,"LiTFSI",30,"0.9 PEGMEA, 0.1 PEGDA, 0 aerosil 380, 30 LiTFSI",2023-09-07,"PCB print",0,0,0.6,"PCB print",FALSE
"KR_231",NA,"PEGMEA","PEGDA",0.9,0.1,"Aerosil 380",2.14,"LiTFSI",30,"0.9 PEGMEA, 0.1 PEGDA, 2.14 aerosil 380, 30 LiTFSI",2023-09-07,"PCB print",0,0,0.6,"PCB print",FALSE
"KR_232",NA,"PEGMEA","PEGDA",0.9,0.1,"Aerosil 380",4.29,"LiTFSI",30,"0.9 PEGMEA, 0.1 PEGDA, 4.29 aerosil 380, 30 LiTFSI",2023-09-07,"PCB print",0,0,0.6,"PCB print",FALSE
"KR_233",NA,"PEGMEA","PEGDA",0.9,0.1,"Aerosil 380",6.43,"LiTFSI",30,"0.9 PEGMEA, 0.1 PEGDA, 6.43 aerosil 380, 30 LiTFSI",2023-09-07,"PCB print",0,0,0.6,"PCB print",FALSE
"KR_234",NA,"PEGMEA","PEGDA",0.9,0.1,"Aerosil 380",8.57,"LiTFSI",30,"0.9 PEGMEA, 0.1 PEGDA, 8.57 aerosil 380, 30 LiTFSI",2023-09-07,"PCB print",0,0,0.6,"PCB print",FALSE
"KR_235",NA,"PEGMEA","PEGDA",0.9,0.1,"Aerosil 380",10.7,"LiTFSI",30,"0.9 PEGMEA, 0.1 PEGDA, 10.7 aerosil 380, 30 LiTFSI",2023-09-07,"PCB print",0,0,0.6,"PCB print",FALSE
"KR_236",NA,"PEGMEA","PEGDA",0.9,0.1,"Aerosil 380",12.9,"LiTFSI",30,"0.9 PEGMEA, 0.1 PEGDA, 12.9 aerosil 380, 30 LiTFSI",2023-09-07,"PCB print",0,0,0.6,"PCB print",FALSE
"KR_237",NA,"PEGMEA","PEGDA",0.9,0.1,"Aerosil 380",15,"LiTFSI",30,"0.9 PEGMEA, 0.1 PEGDA, 15 aerosil 380, 30 LiTFSI",2023-09-07,"PCB print",0,0,0.6,"PCB print",FALSE
"KR_238",2.3521e-07,"PEGMEA","PEGDA",0.9,0.1,"Aerosil 380",0,"none",0,"0.9 PEGMEA, 0.1 PEGDA, 0 aerosil 380",2023-09-12,"PCB print",0,0.0364,1.4555,"PCB print",FALSE
"KR_238",3.3887e-07,"PEGMEA","PEGDA",0.9,0.1,"Aerosil 380",0,"none",0,"0.9 PEGMEA, 0.1 PEGDA, 0 aerosil 380",2023-09-12,"PCB print",0,0.0364,1.4555,"PCB print",FALSE
"KR_238",4.9427e-07,"PEGMEA","PEGDA",0.9,0.1,"Aerosil 380",0,"none",0,"0.9 PEGMEA, 0.1 PEGDA, 0 aerosil 380",2023-09-12,"PCB print",0,0.0364,1.4555,"PCB print",FALSE
"KR_239",9.1842e-07,"PEGMEA","PEGDA",0.9,0.1,"Aerosil 380",2.14,"none",0,"0.9 PEGMEA, 0.1 PEGDA, 2.14 aerosil 380",2023-09-12,"PCB print",0,0.0148,0.594,"PCB print",FALSE
"KR_239",3.1602e-07,"PEGMEA","PEGDA",0.9,0.1,"Aerosil 380",2.14,"none",0,"0.9 PEGMEA, 0.1 PEGDA, 2.14 aerosil 380",2023-09-12,"PCB print",0,0.0148,0.594,"PCB print",FALSE
"KR_239",3.1602e-07,"PEGMEA","PEGDA",0.9,0.1,"Aerosil 380",2.14,"none",0,"0.9 PEGMEA, 0.1 PEGDA, 2.14 aerosil 380",2023-09-12,"PCB print",0,0.0148,0.594,"PCB print",FALSE
"KR_24",NA,"PEGMEA","PEGDA",0.9,0.1,"Aerosil 90",12.9,"none",0,"0.9 PEGMEA, 0.1 PEGDA, 12.9 Aerosil 90",2023-05-22,"PCB print",0,0.0206,0.824,"PCB print",FALSE
"KR_240",3.5699e-07,"PEGMEA","PEGDA",0.9,0.1,"Aerosil 380",4.29,"none",0,"0.9 PEGMEA, 0.1 PEGDA, 4.29 aerosil 380",2023-09-12,"PCB print",0,0.029,1.1595,"PCB print",FALSE
"KR_240",3.6348e-07,"PEGMEA","PEGDA",0.9,0.1,"Aerosil 380",4.29,"none",0,"0.9 PEGMEA, 0.1 PEGDA, 4.29 aerosil 380",2023-09-12,"PCB print",0,0.029,1.1595,"PCB print",FALSE
"KR_240",3.5699e-07,"PEGMEA","PEGDA",0.9,0.1,"Aerosil 380",4.29,"none",0,"0.9 PEGMEA, 0.1 PEGDA, 4.29 aerosil 380",2023-09-12,"PCB print",0,0.029,1.1595,"PCB print",FALSE
"KR_241",2.1335e-06,"PEGMEA","PEGDA",0.9,0.1,"Aerosil 380",6.43,"none",0,"0.9 PEGMEA, 0.1 PEGDA, 6.43 aerosil 380",2023-09-12,"PCB print",0,0.0144,0.5745,"PCB print",FALSE
"KR_241",3.8734e-07,"PEGMEA","PEGDA",0.9,0.1,"Aerosil 380",6.43,"none",0,"0.9 PEGMEA, 0.1 PEGDA, 6.43 aerosil 380",2023-09-12,"PCB print",0,0.0144,0.5745,"PCB print",FALSE
"KR_241",3.4996e-07,"PEGMEA","PEGDA",0.9,0.1,"Aerosil 380",6.43,"none",0,"0.9 PEGMEA, 0.1 PEGDA, 6.43 aerosil 380",2023-09-12,"PCB print",0,0.0144,0.5745,"PCB print",FALSE
"KR_242",4.6914e-07,"PEGMEA","PEGDA",0.9,0.1,"Aerosil 380",8.57,"none",0,"0.9 PEGMEA, 0.1 PEGDA, 8.57 aerosil 380",2023-09-12,"PCB print",0,0.0343,1.371,"PCB print",FALSE
"KR_242",4.5838e-07,"PEGMEA","PEGDA",0.9,0.1,"Aerosil 380",8.57,"none",0,"0.9 PEGMEA, 0.1 PEGDA, 8.57 aerosil 380",2023-09-12,"PCB print",0,0.0343,1.371,"PCB print",FALSE
"KR_242",4.4167e-07,"PEGMEA","PEGDA",0.9,0.1,"Aerosil 380",8.57,"none",0,"0.9 PEGMEA, 0.1 PEGDA, 8.57 aerosil 380",2023-09-12,"PCB print",0,0.0343,1.371,"PCB print",FALSE
"KR_243",7.5542e-07,"PEGMEA","PEGDA",0.9,0.1,"Aerosil 380",10.7,"none",0,"0.9 PEGMEA, 0.1 PEGDA, 10.7 aerosil 380",2023-09-12,"PCB print",0,0.0524,2.094,"PCB print",FALSE
"KR_243",5.6205e-07,"PEGMEA","PEGDA",0.9,0.1,"Aerosil 380",10.7,"none",0,"0.9 PEGMEA, 0.1 PEGDA, 10.7 aerosil 380",2023-09-12,"PCB print",0,0.0524,2.094,"PCB print",FALSE
"KR_243",5.3712e-07,"PEGMEA","PEGDA",0.9,0.1,"Aerosil 380",10.7,"none",0,"0.9 PEGMEA, 0.1 PEGDA, 10.7 aerosil 380",2023-09-12,"PCB print",0,0.0524,2.094,"PCB print",FALSE
"KR_244",4.9785e-07,"PEGMEA","PEGDA",0.9,0.1,"Aerosil 380",12.9,"none",0,"0.9 PEGMEA, 0.1 PEGDA, 12.9 aerosil 380",2023-09-12,"PCB print",0,0.0437,1.747,"PCB print",FALSE
"KR_244",5.6306e-07,"PEGMEA","PEGDA",0.9,0.1,"Aerosil 380",12.9,"none",0,"0.9 PEGMEA, 0.1 PEGDA, 12.9 aerosil 380",2023-09-12,"PCB print",0,0.0437,1.747,"PCB print",FALSE
"KR_244",5.2121e-07,"PEGMEA","PEGDA",0.9,0.1,"Aerosil 380",12.9,"none",0,"0.9 PEGMEA, 0.1 PEGDA, 12.9 aerosil 380",2023-09-12,"PCB print",0,0.0437,1.747,"PCB print",FALSE
"KR_245",5.126e-07,"PEGMEA","PEGDA",0.9,0.1,"Aerosil 380",15,"none",0,"0.9 PEGMEA, 0.1 PEGDA, 15 aerosil 380",2023-09-12,"PCB print",0,0.0287,1.1475,"PCB print",FALSE
"KR_245",4.8172e-07,"PEGMEA","PEGDA",0.9,0.1,"Aerosil 380",15,"none",0,"0.9 PEGMEA, 0.1 PEGDA, 15 aerosil 380",2023-09-12,"PCB print",0,0.0287,1.1475,"PCB print",FALSE
"KR_245",4.2265e-07,"PEGMEA","PEGDA",0.9,0.1,"Aerosil 380",15,"none",0,"0.9 PEGMEA, 0.1 PEGDA, 15 aerosil 380",2023-09-12,"PCB print",0,0.0287,1.1475,"PCB print",FALSE
"KR_246",3.0791e-07,"PEGMEA","PEGDA",0.9,0.1,"Aerosil 380",0,"none",0,"0.9 PEGMEA, 0.1 PEGDA, 0 aerosil 380",2023-09-12,"PCB print",0,0.0355,1.421,"PCB print",FALSE
"KR_246",2.7797e-07,"PEGMEA","PEGDA",0.9,0.1,"Aerosil 380",0,"none",0,"0.9 PEGMEA, 0.1 PEGDA, 0 aerosil 380",2023-09-12,"PCB print",0,0.0355,1.421,"PCB print",FALSE
"KR_247",3.3898e-07,"PEGMEA","PEGDA",0.9,0.1,"Aerosil 380",2.14,"none",0,"0.9 PEGMEA, 0.1 PEGDA, 2.14 aerosil 380",2023-09-12,"PCB print",0,0.0113,0.452,"PCB print",FALSE
"KR_247",3.8095e-07,"PEGMEA","PEGDA",0.9,0.1,"Aerosil 380",2.14,"none",0,"0.9 PEGMEA, 0.1 PEGDA, 2.14 aerosil 380",2023-09-12,"PCB print",0,0.0113,0.452,"PCB print",FALSE
"KR_247",3.3613e-07,"PEGMEA","PEGDA",0.9,0.1,"Aerosil 380",2.14,"none",0,"0.9 PEGMEA, 0.1 PEGDA, 2.14 aerosil 380",2023-09-12,"PCB print",0,0.0113,0.452,"PCB print",FALSE
"KR_248",2.5641e-07,"PEGMEA","PEGDA",0.9,0.1,"Aerosil 380",4.29,"none",0,"0.9 PEGMEA, 0.1 PEGDA, 4.29 aerosil 380",2023-09-12,"PCB print",0,0.0283,1.132,"PCB print",FALSE
"KR_248",2.5e-07,"PEGMEA","PEGDA",0.9,0.1,"Aerosil 380",4.29,"none",0,"0.9 PEGMEA, 0.1 PEGDA, 4.29 aerosil 380",2023-09-12,"PCB print",0,0.0283,1.132,"PCB print",FALSE
"KR_248",3.0769e-07,"PEGMEA","PEGDA",0.9,0.1,"Aerosil 380",4.29,"none",0,"0.9 PEGMEA, 0.1 PEGDA, 4.29 aerosil 380",2023-09-12,"PCB print",0,0.0283,1.132,"PCB print",FALSE
"KR_249",3.5998e-07,"PEGMEA","PEGDA",0.9,0.1,"Aerosil 380",6.43,"none",0,"0.9 PEGMEA, 0.1 PEGDA, 6.43 aerosil 380",2023-09-12,"PCB print",0,0.0357,1.4265,"PCB print",FALSE
"KR_249",3.4746e-07,"PEGMEA","PEGDA",0.9,0.1,"Aerosil 380",6.43,"none",0,"0.9 PEGMEA, 0.1 PEGDA, 6.43 aerosil 380",2023-09-12,"PCB print",0,0.0357,1.4265,"PCB print",FALSE
"KR_249",3.3863e-07,"PEGMEA","PEGDA",0.9,0.1,"Aerosil 380",6.43,"none",0,"0.9 PEGMEA, 0.1 PEGDA, 6.43 aerosil 380",2023-09-12,"PCB print",0,0.0357,1.4265,"PCB print",FALSE
"KR_25",NA,"PEGMEA","PEGDA",0.9,0.1,"Aerosil 90",10.7,"none",0,"0.9 PEGMEA, 0.1 PEGDA, 10.7 Aerosil 90",2023-05-22,"PCB print",0,0.0112,0.45,"PCB print",FALSE
"KR_250",5.2399e-07,"PEGMEA","PEGDA",0.9,0.1,"Aerosil 380",8.57,"none",0,"0.9 PEGMEA, 0.1 PEGDA, 8.57 aerosil 380",2023-09-12,"PCB print",0,0.0259,1.0355,"PCB print",FALSE
"KR_250",3.6019e-07,"PEGMEA","PEGDA",0.9,0.1,"Aerosil 380",8.57,"none",0,"0.9 PEGMEA, 0.1 PEGDA, 8.57 aerosil 380",2023-09-12,"PCB print",0,0.0259,1.0355,"PCB print",FALSE
"KR_250",3.2242e-07,"PEGMEA","PEGDA",0.9,0.1,"Aerosil 380",8.57,"none",0,"0.9 PEGMEA, 0.1 PEGDA, 8.57 aerosil 380",2023-09-12,"PCB print",0,0.0259,1.0355,"PCB print",FALSE
"KR_251",5.3001e-07,"PEGMEA","PEGDA",0.9,0.1,"Aerosil 380",10.7,"none",0,"0.9 PEGMEA, 0.1 PEGDA, 10.7 aerosil 380",2023-09-12,"PCB print",0,0.0164,0.658,"PCB print",FALSE
"KR_251",3.6146e-07,"PEGMEA","PEGDA",0.9,0.1,"Aerosil 380",10.7,"none",0,"0.9 PEGMEA, 0.1 PEGDA, 10.7 aerosil 380",2023-09-12,"PCB print",0,0.0164,0.658,"PCB print",FALSE
"KR_251",2.9942e-07,"PEGMEA","PEGDA",0.9,0.1,"Aerosil 380",10.7,"none",0,"0.9 PEGMEA, 0.1 PEGDA, 10.7 aerosil 380",2023-09-12,"PCB print",0,0.0164,0.658,"PCB print",FALSE
"KR_252",6.2872e-07,"PEGMEA","PEGDA",0.9,0.1,"Aerosil 380",12.9,"none",0,"0.9 PEGMEA, 0.1 PEGDA, 12.9 aerosil 380",2023-09-12,"PCB print",0,0.0431,1.7245,"PCB print",FALSE
"KR_252",5.4143e-07,"PEGMEA","PEGDA",0.9,0.1,"Aerosil 380",12.9,"none",0,"0.9 PEGMEA, 0.1 PEGDA, 12.9 aerosil 380",2023-09-12,"PCB print",0,0.0431,1.7245,"PCB print",FALSE
"KR_252",5.5265e-07,"PEGMEA","PEGDA",0.9,0.1,"Aerosil 380",12.9,"none",0,"0.9 PEGMEA, 0.1 PEGDA, 12.9 aerosil 380",2023-09-12,"PCB print",0,0.0431,1.7245,"PCB print",FALSE
"KR_253",5.126e-07,"PEGMEA","PEGDA",0.9,0.1,"Aerosil 380",15,"none",0,"0.9 PEGMEA, 0.1 PEGDA, 15 aerosil 380",2023-09-12,"PCB print",0,0.0287,1.1475,"PCB print",FALSE
"KR_253",4.8172e-07,"PEGMEA","PEGDA",0.9,0.1,"Aerosil 380",15,"none",0,"0.9 PEGMEA, 0.1 PEGDA, 15 aerosil 380",2023-09-12,"PCB print",0,0.0287,1.1475,"PCB print",FALSE
"KR_253",4.2265e-07,"PEGMEA","PEGDA",0.9,0.1,"Aerosil 380",15,"none",0,"0.9 PEGMEA, 0.1 PEGDA, 15 aerosil 380",2023-09-12,"PCB print",0,0.0287,1.1475,"PCB print",FALSE
"KR_254",NA,"PEGMEA","none",0,0,"Aerosil 380",0,"LiTFSI",0,"NA PEGMEA, NA aerosil 380, NA LiTFSI",2023-09-14,"coin cell",0,0,0.155,"Coin cell",FALSE
"KR_255",NA,"PEGMEA","none",0,0,"Aerosil 380",0,"LiTFSI",0,"NA PEGMEA, NA aerosil 380, NA LiTFSI",2023-09-14,"coin cell",0,0,0.2635,"Coin cell",FALSE
"KR_256",NA,"PEGMEA","none",0,0,"Aerosil 380",0,"LiTFSI",0,"NA PEGMEA, NA aerosil 380, NA LiTFSI",2023-09-14,"coin cell",0,0,0.1615,"Coin cell",FALSE
"KR_257",NA,"PEGMEA","none",0,0,"Aerosil 380",0,"LiTFSI",0,"NA PEGMEA, NA aerosil 380, NA LiTFSI",2023-09-14,"coin cell",0,0,0.153,"Coin cell",FALSE
"KR_258",NA,"PEGMEA","none",0,0,"Aerosil 380",0,"LiTFSI",0,"NA PEGMEA, NA aerosil 380, NA LiTFSI",2023-09-14,"coin cell",0,0,0.2468,"Coin cell",FALSE
"KR_259",NA,"PEGMEA","none",0,0,"Aerosil 380",0,"LiTFSI",0,"NA PEGMEA, NA aerosil 380, NA LiTFSI",2023-09-14,"coin cell",0,0,0.319,"Coin cell",FALSE
"KR_26",NA,"PEGMEA","PEGDA",0.9,0.1,"Aerosil 90",8.57,"none",0,"0.9 PEGMEA, 0.1 PEGDA, 8.57 Aerosil 90",2023-05-22,"PCB print",0,0.0112,0.447,"PCB print",FALSE
"KR_260",NA,"PEGMEA","none",0,0,"Aerosil 380",0,"LiTFSI",0,"NA PEGMEA, NA aerosil 380, NA LiTFSI",2023-09-14,"coin cell",0,0,0.252,"Coin cell",FALSE
"KR_261",NA,"PEGMEA","none",0,0,"Aerosil 380",0,"LiTFSI",0,"NA PEGMEA, NA aerosil 380, NA LiTFSI",2023-09-14,"coin cell",0,0,0.224,"Coin cell",FALSE
"KR_262",NA,"PEGMEA","none",0,0,"Aerosil 380",0,"LiTFSI",0,"NA PEGMEA, NA aerosil 380, NA LiTFSI",2023-09-14,"coin cell",0,0,0.2995,"Coin cell",FALSE
"KR_263",0.001,"PEGMEA","none",0,0,"Aerosil 380",0,"LiTFSI",0,"NA PEGMEA, NA aerosil 380, NA LiTFSI",2023-09-14,"coin cell",0,0.0073,0.29,"Coin cell",FALSE
"KR_263",0.001,"PEGMEA","none",0,0,"Aerosil 380",0,"LiTFSI",0,"NA PEGMEA, NA aerosil 380, NA LiTFSI",2023-09-14,"coin cell",0,0.0073,0.29,"Coin cell",FALSE
"KR_263",9e-04,"PEGMEA","none",0,0,"Aerosil 380",0,"LiTFSI",0,"NA PEGMEA, NA aerosil 380, NA LiTFSI",2023-09-14,"coin cell",0,0.0073,0.29,"Coin cell",FALSE
"KR_264",0.0018,"PEGMEA","none",0,0,"Aerosil 380",0,"LiTFSI",0,"NA PEGMEA, NA aerosil 380, NA LiTFSI",2023-09-14,"coin cell",0,0.0035,0.14,"Coin cell",FALSE
"KR_264",0.0018,"PEGMEA","none",0,0,"Aerosil 380",0,"LiTFSI",0,"NA PEGMEA, NA aerosil 380, NA LiTFSI",2023-09-14,"coin cell",0,0.0035,0.14,"Coin cell",FALSE
"KR_264",0.0018,"PEGMEA","none",0,0,"Aerosil 380",0,"LiTFSI",0,"NA PEGMEA, NA aerosil 380, NA LiTFSI",2023-09-14,"coin cell",0,0.0035,0.14,"Coin cell",FALSE
"KR_265",NA,"PEGMEA","none",0,0,"Aerosil 380",0,"LiTFSI",0,"NA PEGMEA, NA aerosil 380, NA LiTFSI",2023-09-14,"coin cell",0,0.0054,0.2165,"Coin cell",FALSE
"KR_266",0.0026,"PEGMEA","none",0,0,"Aerosil 380",0,"LiTFSI",0,"NA PEGMEA, NA aerosil 380, NA LiTFSI",2023-09-14,"coin cell",0,0.0052,0.21,"Coin cell",FALSE
"KR_266",0.0025,"PEGMEA","none",0,0,"Aerosil 380",0,"LiTFSI",0,"NA PEGMEA, NA aerosil 380, NA LiTFSI",2023-09-14,"coin cell",0,0.0052,0.21,"Coin cell",FALSE
"KR_266",0.0025,"PEGMEA","none",0,0,"Aerosil 380",0,"LiTFSI",0,"NA PEGMEA, NA aerosil 380, NA LiTFSI",2023-09-14,"coin cell",0,0.0052,0.21,"Coin cell",FALSE
"KR_267",8e-04,"PEGMEA","none",0,0,"Aerosil 380",0,"LiTFSI",0,"NA PEGMEA, NA aerosil 380, NA LiTFSI",2023-09-14,"coin cell",0,0.0048,0.192,"Coin cell",FALSE
"KR_267",8e-04,"PEGMEA","none",0,0,"Aerosil 380",0,"LiTFSI",0,"NA PEGMEA, NA aerosil 380, NA LiTFSI",2023-09-14,"coin cell",0,0.0048,0.192,"Coin cell",FALSE
"KR_267",7e-04,"PEGMEA","none",0,0,"Aerosil 380",0,"LiTFSI",0,"NA PEGMEA, NA aerosil 380, NA LiTFSI",2023-09-14,"coin cell",0,0.0048,0.192,"Coin cell",FALSE
"KR_268",0.0015,"PEGMEA","none",0,0,"Aerosil 380",0,"LiTFSI",0,"NA PEGMEA, NA aerosil 380, NA LiTFSI",2023-09-14,"coin cell",0,0.0042,0.167,"Coin cell",FALSE
"KR_268",0.0015,"PEGMEA","none",0,0,"Aerosil 380",0,"LiTFSI",0,"NA PEGMEA, NA aerosil 380, NA LiTFSI",2023-09-14,"coin cell",0,0.0042,0.167,"Coin cell",FALSE
"KR_268",0.0014,"PEGMEA","none",0,0,"Aerosil 380",0,"LiTFSI",0,"NA PEGMEA, NA aerosil 380, NA LiTFSI",2023-09-14,"coin cell",0,0.0042,0.167,"Coin cell",FALSE
"KR_269",NA,"PEGMEA","none",0,0,"Aerosil 380",0,"LiTFSI",0,"NA PEGMEA, NA aerosil 380, NA LiTFSI",2023-09-14,"coin cell",0,0.0106,0.425,"Coin cell",FALSE
"KR_27",3.8835e-06,"PEGMEA","PEGDA",0.9,0.1,"none",0,"LiTFSI",15,"0.9 PEGMEA, 0.1 PEGDA, 15 LiTFSI",2023-05-23,"PCB print",0,0.0235,0.939,"PCB print",FALSE
"KR_27",0,"PEGMEA","PEGDA",0.9,0.1,"none",0,"LiTFSI",15,"0.9 PEGMEA, 0.1 PEGDA, 15 LiTFSI",2023-05-23,"PCB print",0,0.0235,0.939,"PCB print",FALSE
"KR_270",0.0012,"PEGMEA","none",0,0,"Aerosil 380",0,"LiTFSI",0,"NA PEGMEA, NA aerosil 380, NA LiTFSI",2023-09-14,"coin cell",0,0.0162,0.649,"Coin cell",FALSE
"KR_270",0.0011,"PEGMEA","none",0,0,"Aerosil 380",0,"LiTFSI",0,"NA PEGMEA, NA aerosil 380, NA LiTFSI",2023-09-14,"coin cell",0,0.0162,0.649,"Coin cell",FALSE
"KR_270",0.001,"PEGMEA","none",0,0,"Aerosil 380",0,"LiTFSI",0,"NA PEGMEA, NA aerosil 380, NA LiTFSI",2023-09-14,"coin cell",0,0.0162,0.649,"Coin cell",FALSE
"KR_271",0.0014,"PEGMEA","none",0,0,"Aerosil 380",0,"LiTFSI",0,"NA PEGMEA, NA aerosil 380, NA LiTFSI",2023-09-14,"coin cell",0,0.0087,0.349,"Coin cell",FALSE
"KR_271",0.0012,"PEGMEA","none",0,0,"Aerosil 380",0,"LiTFSI",0,"NA PEGMEA, NA aerosil 380, NA LiTFSI",2023-09-14,"coin cell",0,0.0087,0.349,"Coin cell",FALSE
"KR_271",0.0011,"PEGMEA","none",0,0,"Aerosil 380",0,"LiTFSI",0,"NA PEGMEA, NA aerosil 380, NA LiTFSI",2023-09-14,"coin cell",0,0.0087,0.349,"Coin cell",FALSE
"KR_272",0.0014,"PEGMEA","none",0,0,"Aerosil 380",0,"LiTFSI",0,"NA PEGMEA, NA aerosil 380, NA LiTFSI",2023-09-14,"coin cell",0,0.0092,0.368,"Coin cell",FALSE
"KR_272",0.0013,"PEGMEA","none",0,0,"Aerosil 380",0,"LiTFSI",0,"NA PEGMEA, NA aerosil 380, NA LiTFSI",2023-09-14,"coin cell",0,0.0092,0.368,"Coin cell",FALSE
"KR_272",0.0013,"PEGMEA","none",0,0,"Aerosil 380",0,"LiTFSI",0,"NA PEGMEA, NA aerosil 380, NA LiTFSI",2023-09-14,"coin cell",0,0.0092,0.368,"Coin cell",FALSE
"KR_273",0.0014,"PEGMEA","none",0,0,"Aerosil 380",0,"LiTFSI",0,"NA PEGMEA, NA aerosil 380, NA LiTFSI",2023-09-14,"coin cell",0,0.006,0.2385,"Coin cell",FALSE
"KR_273",0.0013,"PEGMEA","none",0,0,"Aerosil 380",0,"LiTFSI",0,"NA PEGMEA, NA aerosil 380, NA LiTFSI",2023-09-14,"coin cell",0,0.006,0.2385,"Coin cell",FALSE
"KR_273",0.0013,"PEGMEA","none",0,0,"Aerosil 380",0,"LiTFSI",0,"NA PEGMEA, NA aerosil 380, NA LiTFSI",2023-09-14,"coin cell",0,0.006,0.2385,"Coin cell",FALSE
"KR_274",0.0022,"PEGMEA","none",0,0,"Aerosil 380",0,"LiTFSI",0,"NA PEGMEA, NA aerosil 380, NA LiTFSI",2023-09-14,"coin cell",0,0.005,0.2005,"Coin cell",FALSE
"KR_274",0.0054,"PEGMEA","none",0,0,"Aerosil 380",0,"LiTFSI",0,"NA PEGMEA, NA aerosil 380, NA LiTFSI",2023-09-14,"coin cell",0,0.005,0.2005,"Coin cell",FALSE
"KR_274",1e-04,"PEGMEA","none",0,0,"Aerosil 380",0,"LiTFSI",0,"NA PEGMEA, NA aerosil 380, NA LiTFSI",2023-09-14,"coin cell",0,0.005,0.2005,"Coin cell",FALSE
"KR_274",1e-04,"PEGMEA","none",0,0,"Aerosil 380",0,"LiTFSI",0,"NA PEGMEA, NA aerosil 380, NA LiTFSI",2023-09-14,"coin cell",0,0.005,0.2005,"Coin cell",FALSE
"KR_274",1e-04,"PEGMEA","none",0,0,"Aerosil 380",0,"LiTFSI",0,"NA PEGMEA, NA aerosil 380, NA LiTFSI",2023-09-14,"coin cell",0,0.005,0.2005,"Coin cell",FALSE
"KR_274",0.0012,"PEGMEA","none",0,0,"Aerosil 380",0,"LiTFSI",0,"NA PEGMEA, NA aerosil 380, NA LiTFSI",2023-09-14,"coin cell",0,0.005,0.2005,"Coin cell",FALSE
"KR_274",0.0012,"PEGMEA","none",0,0,"Aerosil 380",0,"LiTFSI",0,"NA PEGMEA, NA aerosil 380, NA LiTFSI",2023-09-14,"coin cell",0,0.005,0.2005,"Coin cell",FALSE
"KR_274",0.0012,"PEGMEA","none",0,0,"Aerosil 380",0,"LiTFSI",0,"NA PEGMEA, NA aerosil 380, NA LiTFSI",2023-09-14,"coin cell",0,0.005,0.2005,"Coin cell",FALSE
"KR_275",0.0012,"PEGMEA","none",0,0,"Aerosil 380",0,"LiTFSI",0,"NA PEGMEA, NA aerosil 380, NA LiTFSI",2023-09-14,"coin cell",0,0.0058,0.2325,"Coin cell",FALSE
"KR_275",0.0011,"PEGMEA","none",0,0,"Aerosil 380",0,"LiTFSI",0,"NA PEGMEA, NA aerosil 380, NA LiTFSI",2023-09-14,"coin cell",0,0.0058,0.2325,"Coin cell",FALSE
"KR_275",0.0011,"PEGMEA","none",0,0,"Aerosil 380",0,"LiTFSI",0,"NA PEGMEA, NA aerosil 380, NA LiTFSI",2023-09-14,"coin cell",0,0.0058,0.2325,"Coin cell",FALSE
"KR_276",7e-04,"PEGMEA","none",0,0,"Aerosil 380",0,"LiTFSI",0,"NA PEGMEA, NA aerosil 380, NA LiTFSI",2023-09-14,"coin cell",0,0.01,0.3995,"Coin cell",FALSE
"KR_276",7e-04,"PEGMEA","none",0,0,"Aerosil 380",0,"LiTFSI",0,"NA PEGMEA, NA aerosil 380, NA LiTFSI",2023-09-14,"coin cell",0,0.01,0.3995,"Coin cell",FALSE
"KR_276",7e-04,"PEGMEA","none",0,0,"Aerosil 380",0,"LiTFSI",0,"NA PEGMEA, NA aerosil 380, NA LiTFSI",2023-09-14,"coin cell",0,0.01,0.3995,"Coin cell",FALSE
"KR_277",0.0013,"PEGMEA","none",0,0,"Aerosil 380",0,"LiTFSI",0,"NA PEGMEA, NA aerosil 380, NA LiTFSI",2023-09-14,"coin cell",0,0.0041,0.166,"Coin cell",FALSE
"KR_277",0.0013,"PEGMEA","none",0,0,"Aerosil 380",0,"LiTFSI",0,"NA PEGMEA, NA aerosil 380, NA LiTFSI",2023-09-14,"coin cell",0,0.0041,0.166,"Coin cell",FALSE
"KR_277",0.0013,"PEGMEA","none",0,0,"Aerosil 380",0,"LiTFSI",0,"NA PEGMEA, NA aerosil 380, NA LiTFSI",2023-09-14,"coin cell",0,0.0041,0.166,"Coin cell",FALSE
"KR_278",0.0024,"PEGMEA","none",0,0,"Aerosil 380",0,"LiTFSI",0,"NA PEGMEA, NA aerosil 380, NA LiTFSI",2023-09-14,"coin cell",0,0.0062,0.2465,"Coin cell",FALSE
"KR_278",0.0021,"PEGMEA","none",0,0,"Aerosil 380",0,"LiTFSI",0,"NA PEGMEA, NA aerosil 380, NA LiTFSI",2023-09-14,"coin cell",0,0.0062,0.2465,"Coin cell",FALSE
"KR_278",0.0021,"PEGMEA","none",0,0,"Aerosil 380",0,"LiTFSI",0,"NA PEGMEA, NA aerosil 380, NA LiTFSI",2023-09-14,"coin cell",0,0.0062,0.2465,"Coin cell",FALSE
"KR_279",7e-04,"PEGMEA","none",0,0,"Aerosil 380",0,"LiTFSI",0,"NA PEGMEA, NA aerosil 380, NA LiTFSI",2023-09-14,"coin cell",0,0.0063,0.252,"Coin cell",FALSE
"KR_279",6e-04,"PEGMEA","none",0,0,"Aerosil 380",0,"LiTFSI",0,"NA PEGMEA, NA aerosil 380, NA LiTFSI",2023-09-14,"coin cell",0,0.0063,0.252,"Coin cell",FALSE
"KR_279",6e-04,"PEGMEA","none",0,0,"Aerosil 380",0,"LiTFSI",0,"NA PEGMEA, NA aerosil 380, NA LiTFSI",2023-09-14,"coin cell",0,0.0063,0.252,"Coin cell",FALSE
"KR_28",0,"PEGMEA","PEGDA",0.9,0.1,"none",0,"LiTFSI",12.9,"0.9 PEGMEA, 0.1 PEGDA, 12.9 LiTFSI",2023-05-23,"PCB print",0,0.0235,0.94,"PCB print",FALSE
"KR_280",0.0014,"PEGMEA","none",0,0,"Aerosil 380",0,"LiTFSI",0,"NA PEGMEA, NA aerosil 380, NA LiTFSI",2023-09-14,"coin cell",0,0.0036,0.1445,"Coin cell",FALSE
"KR_280",9e-04,"PEGMEA","none",0,0,"Aerosil 380",0,"LiTFSI",0,"NA PEGMEA, NA aerosil 380, NA LiTFSI",2023-09-14,"coin cell",0,0.0036,0.1445,"Coin cell",FALSE
"KR_280",0.001,"PEGMEA","none",0,0,"Aerosil 380",0,"LiTFSI",0,"NA PEGMEA, NA aerosil 380, NA LiTFSI",2023-09-14,"coin cell",0,0.0036,0.1445,"Coin cell",FALSE
"KR_281",0.003,"PEGMEA","none",0,0,"Aerosil 380",0,"LiTFSI",0,"NA PEGMEA, NA aerosil 380, NA LiTFSI",2023-09-14,"coin cell",0,0.0028,0.1135,"Coin cell",FALSE
"KR_281",0.0027,"PEGMEA","none",0,0,"Aerosil 380",0,"LiTFSI",0,"NA PEGMEA, NA aerosil 380, NA LiTFSI",2023-09-14,"coin cell",0,0.0028,0.1135,"Coin cell",FALSE
"KR_281",0.0026,"PEGMEA","none",0,0,"Aerosil 380",0,"LiTFSI",0,"NA PEGMEA, NA aerosil 380, NA LiTFSI",2023-09-14,"coin cell",0,0.0028,0.1135,"Coin cell",FALSE
"KR_282",0.0017,"PEGMEA","none",0,0,"Aerosil 380",0,"LiTFSI",0,"NA PEGMEA, NA aerosil 380, NA LiTFSI",2023-09-14,"coin cell",0,0.0019,0.0775,"Coin cell",FALSE
"KR_282",0.0015,"PEGMEA","none",0,0,"Aerosil 380",0,"LiTFSI",0,"NA PEGMEA, NA aerosil 380, NA LiTFSI",2023-09-14,"coin cell",0,0.0019,0.0775,"Coin cell",FALSE
"KR_282",0.0016,"PEGMEA","none",0,0,"Aerosil 380",0,"LiTFSI",0,"NA PEGMEA, NA aerosil 380, NA LiTFSI",2023-09-14,"coin cell",0,0.0019,0.0775,"Coin cell",FALSE
"KR_283",0.002,"PEGMEA","none",0,0,"Aerosil 380",0,"LiTFSI",0,"NA PEGMEA, NA aerosil 380, NA LiTFSI",2023-09-14,"coin cell",0,0.0037,0.1485,"Coin cell",FALSE
"KR_283",0.0018,"PEGMEA","none",0,0,"Aerosil 380",0,"LiTFSI",0,"NA PEGMEA, NA aerosil 380, NA LiTFSI",2023-09-14,"coin cell",0,0.0037,0.1485,"Coin cell",FALSE
"KR_283",0.0018,"PEGMEA","none",0,0,"Aerosil 380",0,"LiTFSI",0,"NA PEGMEA, NA aerosil 380, NA LiTFSI",2023-09-14,"coin cell",0,0.0037,0.1485,"Coin cell",FALSE
"KR_284",1.083e-06,"PEGMEA","PEGDA",0.9,0.1,"Aerosil 380",15,"LiTFSI",7.5,"0.9 PEGMEA, 0.1 PEGDA, 15 aerosil 380, 7.5 LiTFSI",2023-09-26,"PCB print",0,0.0538,2.15,"PCB print",FALSE
"KR_284",5.6605e-06,"PEGMEA","PEGDA",0.9,0.1,"Aerosil 380",15,"LiTFSI",7.5,"0.9 PEGMEA, 0.1 PEGDA, 15 aerosil 380, 7.5 LiTFSI",2023-09-26,"PCB print",0,0.0538,2.15,"PCB print",FALSE
"KR_284",7.6704e-06,"PEGMEA","PEGDA",0.9,0.1,"Aerosil 380",15,"LiTFSI",7.5,"0.9 PEGMEA, 0.1 PEGDA, 15 aerosil 380, 7.5 LiTFSI",2023-09-26,"PCB print",0,0.0538,2.15,"PCB print",FALSE
"KR_285",NA,"PEGMEA","PEGDA",0.9,0.1,"Aerosil 380",2.14,"LiTFSI",7.5,"0.9 PEGMEA, 0.1 PEGDA, 2.14 aerosil 380, 7.5 LiTFSI",2023-09-26,"PCB print",0,0.0232,0.928,"PCB print",FALSE
"KR_286",NA,"PEGMEA","PEGDA",0.9,0.1,"Aerosil 380",4.29,"LiTFSI",7.5,"0.9 PEGMEA, 0.1 PEGDA, 4.29 aerosil 380, 7.5 LiTFSI",2023-09-26,"PCB print",0,0.0356,1.425,"PCB print",FALSE
"KR_287",NA,"PEGMEA","PEGDA",0.9,0.1,"Aerosil 380",6.43,"LiTFSI",7.5,"0.9 PEGMEA, 0.1 PEGDA, 6.43 aerosil 380, 7.5 LiTFSI",2023-09-26,"PCB print",0,0.0421,1.685,"PCB print",FALSE
"KR_288",0,"PEGMEA","PEGDA",0.9,0.1,"Aerosil 380",8.57,"LiTFSI",7.5,"0.9 PEGMEA, 0.1 PEGDA, 8.57 aerosil 380, 7.5 LiTFSI",2023-09-26,"PCB print",0,0.0432,1.7295,"PCB print",FALSE
"KR_288",0,"PEGMEA","PEGDA",0.9,0.1,"Aerosil 380",8.57,"LiTFSI",7.5,"0.9 PEGMEA, 0.1 PEGDA, 8.57 aerosil 380, 7.5 LiTFSI",2023-09-26,"PCB print",0,0.0432,1.7295,"PCB print",FALSE
