Repository: Jay2-davic/SPOC_code

# Studying-Polymers-on a-Chip (SPOC) Data Cleaning and Processing
Author: Jay Jimenez jimenez45@llnl.gov

# Project Description

The SPOC project aims to establish an automated, high-throughput experimentation workflow to screen solid state polymer electrolytes. This repository contains code to reproduce the data cleaning workflow, data processing, and active learning for the SPOC project. Electrochemical impedance spectroscopy processing code is included as a Python file which was used to determine bulk ionic conductivities.

File: output/steps/step0_raw_data.csv (part 3 of 32)
"sample_ID","ionic_conductivity_final","fcomp_mat1","fcomp_mat2","fcomp_mat1_ratio","fcomp_mat2_ratio","fcomp_additive","fcomp_additive_wt_pct","fcomp_salt","fcomp_salt_wt_pct","fcomp_formulation","date_casted","cast_type","fab_method","area_cm2","spe_thickness_avg","print_type","flag_for_removal"
"KR_289",0,"PEGMEA","PEGDA",0.9,0.1,"Aerosil 380",10.7,"LiTFSI",7.5,"0.9 PEGMEA, 0.1 PEGDA, 10.7 aerosil 380, 7.5 LiTFSI",2023-09-26,"PCB print",0,0.0421,1.6835,"PCB print",FALSE
"KR_289",0,"PEGMEA","PEGDA",0.9,0.1,"Aerosil 380",10.7,"LiTFSI",7.5,"0.9 PEGMEA, 0.1 PEGDA, 10.7 aerosil 380, 7.5 LiTFSI",2023-09-26,"PCB print",0,0.0421,1.6835,"PCB print",FALSE
"KR_289",0,"PEGMEA","PEGDA",0.9,0.1,"Aerosil 380",10.7,"LiTFSI",7.5,"0.9 PEGMEA, 0.1 PEGDA, 10.7 aerosil 380, 7.5 LiTFSI",2023-09-26,"PCB print",0,0.0421,1.6835,"PCB print",FALSE
"KR_29",5.5788e-06,"PEGMEA","PEGDA",0.9,0.1,"none",0,"LiTFSI",10.7,"0.9 PEGMEA, 0.1 PEGDA, 10.7 LiTFSI",2023-05-23,"PCB print",0,0.0253,1.01,"PCB print",FALSE
"KR_29",5.6497e-06,"PEGMEA","PEGDA",0.9,0.1,"none",0,"LiTFSI",10.7,"0.9 PEGMEA, 0.1 PEGDA, 10.7 LiTFSI",2023-05-23,"PCB print",0,0.0253,1.01,"PCB print",FALSE
"KR_29",5.8651e-06,"PEGMEA","PEGDA",0.9,0.1,"none",0,"LiTFSI",10.7,"0.9 PEGMEA, 0.1 PEGDA, 10.7 LiTFSI",2023-05-23,"PCB print",0,0.0253,1.01,"PCB print",FALSE
"KR_29",1e-04,"PEGMEA","PEGDA",0.9,0.1,"none",0,"LiTFSI",10.7,"0.9 PEGMEA, 0.1 PEGDA, 10.7 LiTFSI",2023-05-23,"PCB print",0,0.0253,1.01,"PCB print",FALSE
"KR_290",3.25e-07,"PEGMEA","PEGDA",0.9,0.1,"Aerosil 380",12.9,"LiTFSI",7.5,"0.9 PEGMEA, 0.1 PEGDA, 12.9 aerosil 380, 7.5 LiTFSI",2023-09-26,"PCB print",0,0.0404,1.615,"PCB print",FALSE
"KR_291",1e-04,"PEGMEA","PEGDA",0.9,0.1,"Aerosil 380",15,"LiTFSI",7.5,"0.9 PEGMEA, 0.1 PEGDA, 15 aerosil 380, 7.5 LiTFSI",2023-09-26,"PCB print",0,0.0441,1.7635,"PCB print",FALSE
"KR_291",8.2964e-06,"PEGMEA","PEGDA",0.9,0.1,"Aerosil 380",15,"LiTFSI",7.5,"0.9 PEGMEA, 0.1 PEGDA, 15 aerosil 380, 7.5 LiTFSI",2023-09-26,"PCB print",0,0.0441,1.7635,"PCB print",FALSE
"KR_292",0,"PEGMEA","PEGDA",0.9,0.1,"Aerosil 380",0,"LiTFSI",7.5,"0.9 PEGMEA, 0.1 PEGDA, 0 aerosil 380, 7.5 LiTFSI",2023-09-26,"PCB print",0,0.0312,1.246,"PCB print",FALSE
"KR_292",0,"PEGMEA","PEGDA",0.9,0.1,"Aerosil 380",0,"LiTFSI",7.5,"0.9 PEGMEA, 0.1 PEGDA, 0 aerosil 380, 7.5 LiTFSI",2023-09-26,"PCB print",0,0.0312,1.246,"PCB print",FALSE
"KR_293",0,"PEGMEA","PEGDA",0.9,0.1,"Aerosil 380",2.14,"LiTFSI",7.5,"0.9 PEGMEA, 0.1 PEGDA, 2.14 aerosil 380, 7.5 LiTFSI",2023-09-26,"PCB print",0,0.0367,1.467,"PCB print",FALSE
"KR_293",1e-04,"PEGMEA","PEGDA",0.9,0.1,"Aerosil 380",2.14,"LiTFSI",7.5,"0.9 PEGMEA, 0.1 PEGDA, 2.14 aerosil 380, 7.5 LiTFSI",2023-09-26,"PCB print",0,0.0367,1.467,"PCB print",FALSE
"KR_293",0,"PEGMEA","PEGDA",0.9,0.1,"Aerosil 380",2.14,"LiTFSI",7.5,"0.9 PEGMEA, 0.1 PEGDA, 2.14 aerosil 380, 7.5 LiTFSI",2023-09-26,"PCB print",0,0.0367,1.467,"PCB print",FALSE
"KR_294",0,"PEGMEA","PEGDA",0.9,0.1,"Aerosil 380",4.29,"LiTFSI",7.5,"0.9 PEGMEA, 0.1 PEGDA, 4.29 aerosil 380, 7.5 LiTFSI",2023-09-26,"PCB print",0,0.0364,1.4565,"PCB print",FALSE
"KR_294",0,"PEGMEA","PEGDA",0.9,0.1,"Aerosil 380",4.29,"LiTFSI",7.5,"0.9 PEGMEA, 0.1 PEGDA, 4.29 aerosil 380, 7.5 LiTFSI",2023-09-26,"PCB print",0,0.0364,1.4565,"PCB print",FALSE
"KR_294",0,"PEGMEA","PEGDA",0.9,0.1,"Aerosil 380",4.29,"LiTFSI",7.5,"0.9 PEGMEA, 0.1 PEGDA, 4.29 aerosil 380, 7.5 LiTFSI",2023-09-26,"PCB print",0,0.0364,1.4565,"PCB print",FALSE
"KR_295",0,"PEGMEA","PEGDA",0.9,0.1,"Aerosil 380",6.43,"LiTFSI",7.5,"0.9 PEGMEA, 0.1 PEGDA, 6.43 aerosil 380, 7.5 LiTFSI",2023-09-26,"PCB print",0,0.0378,1.5105,"PCB print",FALSE
"KR_295",1e-04,"PEGMEA","PEGDA",0.9,0.1,"Aerosil 380",6.43,"LiTFSI",7.5,"0.9 PEGMEA, 0.1 PEGDA, 6.43 aerosil 380, 7.5 LiTFSI",2023-09-26,"PCB print",0,0.0378,1.5105,"PCB print",FALSE
"KR_295",0,"PEGMEA","PEGDA",0.9,0.1,"Aerosil 380",6.43,"LiTFSI",7.5,"0.9 PEGMEA, 0.1 PEGDA, 6.43 aerosil 380, 7.5 LiTFSI",2023-09-26,"PCB print",0,0.0378,1.5105,"PCB print",FALSE
"KR_296",0,"PEGMEA","PEGDA",0.9,0.1,"Aerosil 380",8.57,"LiTFSI",7.5,"0.9 PEGMEA, 0.1 PEGDA, 8.57 aerosil 380, 7.5 LiTFSI",2023-09-26,"PCB print",0,0.0379,1.5145,"PCB print",FALSE
"KR_296",1e-04,"PEGMEA","PEGDA",0.9,0.1,"Aerosil 380",8.57,"LiTFSI",7.5,"0.9 PEGMEA, 0.1 PEGDA, 8.57 aerosil 380, 7.5 LiTFSI",2023-09-26,"PCB print",0,0.0379,1.5145,"PCB print",FALSE
"KR_296",0,"PEGMEA","PEGDA",0.9,0.1,"Aerosil 380",8.57,"LiTFSI",7.5,"0.9 PEGMEA, 0.1 PEGDA, 8.57 aerosil 380, 7.5 LiTFSI",2023-09-26,"PCB print",0,0.0379,1.5145,"PCB print",FALSE
"KR_297",0,"PEGMEA","PEGDA",0.9,0.1,"Aerosil 380",10.7,"LiTFSI",7.5,"0.9 PEGMEA, 0.1 PEGDA, 10.7 aerosil 380, 7.5 LiTFSI",2023-09-26,"PCB print",0,0.0395,1.5795,"PCB print",FALSE
"KR_297",1e-04,"PEGMEA","PEGDA",0.9,0.1,"Aerosil 380",10.7,"LiTFSI",7.5,"0.9 PEGMEA, 0.1 PEGDA, 10.7 aerosil 380, 7.5 LiTFSI",2023-09-26,"PCB print",0,0.0395,1.5795,"PCB print",FALSE
"KR_297",0,"PEGMEA","PEGDA",0.9,0.1,"Aerosil 380",10.7,"LiTFSI",7.5,"0.9 PEGMEA, 0.1 PEGDA, 10.7 aerosil 380, 7.5 LiTFSI",2023-09-26,"PCB print",0,0.0395,1.5795,"PCB print",FALSE
"KR_298",0,"PEGMEA","PEGDA",0.9,0.1,"Aerosil 380",12.9,"LiTFSI",7.5,"0.9 PEGMEA, 0.1 PEGDA, 12.9 aerosil 380, 7.5 LiTFSI",2023-09-26,"PCB print",0,0.0382,1.53,"PCB print",FALSE
"KR_298",1e-04,"PEGMEA","PEGDA",0.9,0.1,"Aerosil 380",12.9,"LiTFSI",7.5,"0.9 PEGMEA, 0.1 PEGDA, 12.9 aerosil 380, 7.5 LiTFSI",2023-09-26,"PCB print",0,0.0382,1.53,"PCB print",FALSE
"KR_299",7.191e-06,"PEGMEA","PEGDA",0.9,0.1,"Aerosil 380",15,"LiTFSI",7.5,"0.9 PEGMEA, 0.1 PEGDA, 15 aerosil 380, 7.5 LiTFSI",2023-09-26,"PCB print",0,0.0553,2.211,"PCB print",FALSE
"KR_299",1e-04,"PEGMEA","PEGDA",0.9,0.1,"Aerosil 380",15,"LiTFSI",7.5,"0.9 PEGMEA, 0.1 PEGDA, 15 aerosil 380, 7.5 LiTFSI",2023-09-26,"PCB print",0,0.0553,2.211,"PCB print",FALSE
"KR_299",9.9458e-06,"PEGMEA","PEGDA",0.9,0.1,"Aerosil 380",15,"LiTFSI",7.5,"0.9 PEGMEA, 0.1 PEGDA, 15 aerosil 380, 7.5 LiTFSI",2023-09-26,"PCB print",0,0.0553,2.211,"PCB print",FALSE
"KR_30",9.9502e-06,"PEGMEA","PEGDA",0.9,0.1,"Aerosil 90",15,"none",0,"0.9 PEGMEA, 0.1 PEGDA, 15 Aerosil 90",2023-06-02,"PCB print",0,0.0358,1.432,"PCB print",FALSE
"KR_30",0,"PEGMEA","PEGDA",0.9,0.1,"Aerosil 90",15,"none",0,"0.9 PEGMEA, 0.1 PEGDA, 15 Aerosil 90",2023-06-02,"PCB print",0,0.0358,1.432,"PCB print",FALSE
"KR_30",0,"PEGMEA","PEGDA",0.9,0.1,"Aerosil 90",15,"none",0,"0.9 PEGMEA, 0.1 PEGDA, 15 Aerosil 90",2023-06-02,"PCB print",0,0.0358,1.432,"PCB print",FALSE
"KR_30",1e-04,"PEGMEA","PEGDA",0.9,0.1,"Aerosil 90",15,"none",0,"0.9 PEGMEA, 0.1 PEGDA, 15 Aerosil 90",2023-06-02,"PCB print",0,0.0358,1.432,"PCB print",FALSE
"KR_300",0,"PEGMEA","PEGDA",0.9,0.1,"Aerosil 380",15,"LiTFSI",22.5,"0.9 PEGMEA, 0.1 PEGDA, 15 aerosil 380, 22.5 LiTFSI",2023-09-29,"PCB print",0,0.025,0.999,"PCB print",FALSE
"KR_300",0,"PEGMEA","PEGDA",0.9,0.1,"Aerosil 380",15,"LiTFSI",22.5,"0.9 PEGMEA, 0.1 PEGDA, 15 aerosil 380, 22.5 LiTFSI",2023-09-29,"PCB print",0,0.025,0.999,"PCB print",FALSE
"KR_300",0,"PEGMEA","PEGDA",0.9,0.1,"Aerosil 380",15,"LiTFSI",22.5,"0.9 PEGMEA, 0.1 PEGDA, 15 aerosil 380, 22.5 LiTFSI",2023-09-29,"PCB print",0,0.025,0.999,"PCB print",FALSE
"KR_301",1.4232e-06,"PEGMEA","PEGDA",0.9,0.1,"Aerosil 380",2.14,"LiTFSI",22.5,"0.9 PEGMEA, 0.1 PEGDA, 2.14 aerosil 380, 22.5 LiTFSI",2023-09-29,"PCB print",0,0.0519,2.077,"PCB print",FALSE
"KR_301",0,"PEGMEA","PEGDA",0.9,0.1,"Aerosil 380",2.14,"LiTFSI",22.5,"0.9 PEGMEA, 0.1 PEGDA, 2.14 aerosil 380, 22.5 LiTFSI",2023-09-29,"PCB print",0,0.0519,2.077,"PCB print",FALSE
"KR_301",1.3939e-07,"PEGMEA","PEGDA",0.9,0.1,"Aerosil 380",2.14,"LiTFSI",22.5,"0.9 PEGMEA, 0.1 PEGDA, 2.14 aerosil 380, 22.5 LiTFSI",2023-09-29,"PCB print",0,0.0519,2.077,"PCB print",FALSE
"KR_302",3.0245e-07,"PEGMEA","PEGDA",0.9,0.1,"Aerosil 380",4.29,"LiTFSI",22.5,"0.9 PEGMEA, 0.1 PEGDA, 4.29 aerosil 380, 22.5 LiTFSI",2023-09-29,"PCB print",0,0.0367,1.4685,"PCB print",FALSE
"KR_302",2e-04,"PEGMEA","PEGDA",0.9,0.1,"Aerosil 380",4.29,"LiTFSI",22.5,"0.9 PEGMEA, 0.1 PEGDA, 4.29 aerosil 380, 22.5 LiTFSI",2023-09-29,"PCB print",0,0.0367,1.4685,"PCB print",FALSE
"KR_302",2.9037e-07,"PEGMEA","PEGDA",0.9,0.1,"Aerosil 380",4.29,"LiTFSI",22.5,"0.9 PEGMEA, 0.1 PEGDA, 4.29 aerosil 380, 22.5 LiTFSI",2023-09-29,"PCB print",0,0.0367,1.4685,"PCB print",FALSE
"KR_303",3.5979e-07,"PEGMEA","PEGDA",0.9,0.1,"Aerosil 380",6.43,"LiTFSI",22.5,"0.9 PEGMEA, 0.1 PEGDA, 6.43 aerosil 380, 22.5 LiTFSI",2023-09-29,"PCB print",0,0.0368,1.471,"PCB print",FALSE
"KR_303",1e-04,"PEGMEA","PEGDA",0.9,0.1,"Aerosil 380",6.43,"LiTFSI",22.5,"0.9 PEGMEA, 0.1 PEGDA, 6.43 aerosil 380, 22.5 LiTFSI",2023-09-29,"PCB print",0,0.0368,1.471,"PCB print",FALSE
"KR_303",3.1599e-08,"PEGMEA","PEGDA",0.9,0.1,"Aerosil 380",6.43,"LiTFSI",22.5,"0.9 PEGMEA, 0.1 PEGDA, 6.43 aerosil 380, 22.5 LiTFSI",2023-09-29,"PCB print",0,0.0368,1.471,"PCB print",FALSE
"KR_304",3.4354e-08,"PEGMEA","PEGDA",0.9,0.1,"Aerosil 380",8.57,"LiTFSI",22.5,"0.9 PEGMEA, 0.1 PEGDA, 8.57 aerosil 380, 22.5 LiTFSI",2023-09-29,"PCB print",0,0.0442,1.769,"PCB print",FALSE
"KR_304",1e-04,"PEGMEA","PEGDA",0.9,0.1,"Aerosil 380",8.57,"LiTFSI",22.5,"0.9 PEGMEA, 0.1 PEGDA, 8.57 aerosil 380, 22.5 LiTFSI",2023-09-29,"PCB print",0,0.0442,1.769,"PCB print",FALSE
"KR_304",2.9712e-08,"PEGMEA","PEGDA",0.9,0.1,"Aerosil 380",8.57,"LiTFSI",22.5,"0.9 PEGMEA, 0.1 PEGDA, 8.57 aerosil 380, 22.5 LiTFSI",2023-09-29,"PCB print",0,0.0442,1.769,"PCB print",FALSE
"KR_305",0,"PEGMEA","PEGDA",0.9,0.1,"Aerosil 380",10.7,"LiTFSI",22.5,"0.9 PEGMEA, 0.1 PEGDA, 10.7 aerosil 380, 22.5 LiTFSI",2023-09-29,"PCB print",0,0.0453,1.8125,"PCB print",FALSE
"KR_305",4e-04,"PEGMEA","PEGDA",0.9,0.1,"Aerosil 380",10.7,"LiTFSI",22.5,"0.9 PEGMEA, 0.1 PEGDA, 10.7 aerosil 380, 22.5 LiTFSI",2023-09-29,"PCB print",0,0.0453,1.8125,"PCB print",FALSE
"KR_305",0,"PEGMEA","PEGDA",0.9,0.1,"Aerosil 380",10.7,"LiTFSI",22.5,"0.9 PEGMEA, 0.1 PEGDA, 10.7 aerosil 380, 22.5 LiTFSI",2023-09-29,"PCB print",0,0.0453,1.8125,"PCB print",FALSE
"KR_306",0,"PEGMEA","PEGDA",0.9,0.1,"Aerosil 380",12.9,"LiTFSI",22.5,"0.9 PEGMEA, 0.1 PEGDA, 12.9 aerosil 380, 22.5 LiTFSI",2023-09-29,"PCB print",0,0.0377,1.507,"PCB print",FALSE
"KR_306",1e-04,"PEGMEA","PEGDA",0.9,0.1,"Aerosil 380",12.9,"LiTFSI",22.5,"0.9 PEGMEA, 0.1 PEGDA, 12.9 aerosil 380, 22.5 LiTFSI",2023-09-29,"PCB print",0,0.0377,1.507,"PCB print",FALSE
"KR_306",0,"PEGMEA","PEGDA",0.9,0.1,"Aerosil 380",12.9,"LiTFSI",22.5,"0.9 PEGMEA, 0.1 PEGDA, 12.9 aerosil 380, 22.5 LiTFSI",2023-09-29,"PCB print",0,0.0377,1.507,"PCB print",FALSE
"KR_307",0,"PEGMEA","PEGDA",0.9,0.1,"Aerosil 380",15,"LiTFSI",22.5,"0.9 PEGMEA, 0.1 PEGDA, 15 aerosil 380, 22.5 LiTFSI",2023-09-29,"PCB print",0,0.0458,1.833,"PCB print",FALSE
"KR_307",3e-04,"PEGMEA","PEGDA",0.9,0.1,"Aerosil 380",15,"LiTFSI",22.5,"0.9 PEGMEA, 0.1 PEGDA, 15 aerosil 380, 22.5 LiTFSI",2023-09-29,"PCB print",0,0.0458,1.833,"PCB print",FALSE
"KR_307",7.6714e-06,"PEGMEA","PEGDA",0.9,0.1,"Aerosil 380",15,"LiTFSI",22.5,"0.9 PEGMEA, 0.1 PEGDA, 15 aerosil 380, 22.5 LiTFSI",2023-09-29,"PCB print",0,0.0458,1.833,"PCB print",FALSE
"KR_308",0,"PEGMEA","PEGDA",0.9,0.1,"Aerosil 380",0,"LiTFSI",22.5,"0.9 PEGMEA, 0.1 PEGDA, 0 aerosil 380, 22.5 LiTFSI",2023-09-29,"PCB print",0,0.0258,1.0325,"PCB print",FALSE
"KR_308",0,"PEGMEA","PEGDA",0.9,0.1,"Aerosil 380",0,"LiTFSI",22.5,"0.9 PEGMEA, 0.1 PEGDA, 0 aerosil 380, 22.5 LiTFSI",2023-09-29,"PCB print",0,0.0258,1.0325,"PCB print",FALSE
"KR_308",0,"PEGMEA","PEGDA",0.9,0.1,"Aerosil 380",0,"LiTFSI",22.5,"0.9 PEGMEA, 0.1 PEGDA, 0 aerosil 380, 22.5 LiTFSI",2023-09-29,"PCB print",0,0.0258,1.0325,"PCB print",FALSE
"KR_309",0,"PEGMEA","PEGDA",0.9,0.1,"Aerosil 380",2.14,"LiTFSI",22.5,"0.9 PEGMEA, 0.1 PEGDA, 2.14 aerosil 380, 22.5 LiTFSI",2023-09-29,"PCB print",0,0.0315,1.2615,"PCB print",FALSE
"KR_309",1e-04,"PEGMEA","PEGDA",0.9,0.1,"Aerosil 380",2.14,"LiTFSI",22.5,"0.9 PEGMEA, 0.1 PEGDA, 2.14 aerosil 380, 22.5 LiTFSI",2023-09-29,"PCB print",0,0.0315,1.2615,"PCB print",FALSE
"KR_309",0,"PEGMEA","PEGDA",0.9,0.1,"Aerosil 380",2.14,"LiTFSI",22.5,"0.9 PEGMEA, 0.1 PEGDA, 2.14 aerosil 380, 22.5 LiTFSI",2023-09-29,"PCB print",0,0.0315,1.2615,"PCB print",FALSE
"KR_31",1e-04,"PEGMEA","PEGDA",0.9,0.1,"Aerosil 90",12.9,"none",0,"0.9 PEGMEA, 0.1 PEGDA, 12.9 Aerosil 90",2023-06-02,"PCB print",0,0.033,1.319,"PCB print",FALSE
"KR_310",0,"PEGMEA","PEGDA",0.9,0.1,"Aerosil 380",4.29,"LiTFSI",22.5,"0.9 PEGMEA, 0.1 PEGDA, 4.29 aerosil 380, 22.5 LiTFSI",2023-09-29,"PCB print",0,0.0242,0.97,"PCB print",FALSE
"KR_310",1e-04,"PEGMEA","PEGDA",0.9,0.1,"Aerosil 380",4.29,"LiTFSI",22.5,"0.9 PEGMEA, 0.1 PEGDA, 4.29 aerosil 380, 22.5 LiTFSI",2023-09-29,"PCB print",0,0.0242,0.97,"PCB print",FALSE
"KR_310",0,"PEGMEA","PEGDA",0.9,0.1,"Aerosil 380",4.29,"LiTFSI",22.5,"0.9 PEGMEA, 0.1 PEGDA, 4.29 aerosil 380, 22.5 LiTFSI",2023-09-29,"PCB print",0,0.0242,0.97,"PCB print",FALSE
"KR_311",0,"PEGMEA","PEGDA",0.9,0.1,"Aerosil 380",6.43,"LiTFSI",22.5,"0.9 PEGMEA, 0.1 PEGDA, 6.43 aerosil 380, 22.5 LiTFSI",2023-09-29,"PCB print",0,0.0319,1.2745,"PCB print",FALSE
"KR_311",2e-04,"PEGMEA","PEGDA",0.9,0.1,"Aerosil 380",6.43,"LiTFSI",22.5,"0.9 PEGMEA, 0.1 PEGDA, 6.43 aerosil 380, 22.5 LiTFSI",2023-09-29,"PCB print",0,0.0319,1.2745,"PCB print",FALSE
"KR_311",0,"PEGMEA","PEGDA",0.9,0.1,"Aerosil 380",6.43,"LiTFSI",22.5,"0.9 PEGMEA, 0.1 PEGDA, 6.43 aerosil 380, 22.5 LiTFSI",2023-09-29,"PCB print",0,0.0319,1.2745,"PCB print",FALSE
"KR_312",0,"PEGMEA","PEGDA",0.9,0.1,"Aerosil 380",8.57,"LiTFSI",22.5,"0.9 PEGMEA, 0.1 PEGDA, 8.57 aerosil 380, 22.5 LiTFSI",2023-09-29,"PCB print",0,0.0376,1.5035,"PCB print",FALSE
"KR_312",2e-04,"PEGMEA","PEGDA",0.9,0.1,"Aerosil 380",8.57,"LiTFSI",22.5,"0.9 PEGMEA, 0.1 PEGDA, 8.57 aerosil 380, 22.5 LiTFSI",2023-09-29,"PCB print",0,0.0376,1.5035,"PCB print",FALSE
"KR_312",0,"PEGMEA","PEGDA",0.9,0.1,"Aerosil 380",8.57,"LiTFSI",22.5,"0.9 PEGMEA, 0.1 PEGDA, 8.57 aerosil 380, 22.5 LiTFSI",2023-09-29,"PCB print",0,0.0376,1.5035,"PCB print",FALSE
"KR_313",0,"PEGMEA","PEGDA",0.9,0.1,"Aerosil 380",10.7,"LiTFSI",22.5,"0.9 PEGMEA, 0.1 PEGDA, 10.7 aerosil 380, 22.5 LiTFSI",2023-09-29,"PCB print",0,0.0447,1.788,"PCB print",FALSE
"KR_313",2e-04,"PEGMEA","PEGDA",0.9,0.1,"Aerosil 380",10.7,"LiTFSI",22.5,"0.9 PEGMEA, 0.1 PEGDA, 10.7 aerosil 380, 22.5 LiTFSI",2023-09-29,"PCB print",0,0.0447,1.788,"PCB print",FALSE
"KR_313",0,"PEGMEA","PEGDA",0.9,0.1,"Aerosil 380",10.7,"LiTFSI",22.5,"0.9 PEGMEA, 0.1 PEGDA, 10.7 aerosil 380, 22.5 LiTFSI",2023-09-29,"PCB print",0,0.0447,1.788,"PCB print",FALSE
"KR_314",0,"PEGMEA","PEGDA",0.9,0.1,"Aerosil 380",12.9,"LiTFSI",22.5,"0.9 PEGMEA, 0.1 PEGDA, 12.9 aerosil 380, 22.5 LiTFSI",2023-09-29,"PCB print",0,0.0358,1.4325,"PCB print",FALSE
"KR_314",1e-04,"PEGMEA","PEGDA",0.9,0.1,"Aerosil 380",12.9,"LiTFSI",22.5,"0.9 PEGMEA, 0.1 PEGDA, 12.9 aerosil 380, 22.5 LiTFSI",2023-09-29,"PCB print",0,0.0358,1.4325,"PCB print",FALSE
"KR_314",0,"PEGMEA","PEGDA",0.9,0.1,"Aerosil 380",12.9,"LiTFSI",22.5,"0.9 PEGMEA, 0.1 PEGDA, 12.9 aerosil 380, 22.5 LiTFSI",2023-09-29,"PCB print",0,0.0358,1.4325,"PCB print",FALSE
"KR_315",0,"PEGMEA","PEGDA",0.9,0.1,"Aerosil 380",15,"LiTFSI",22.5,"0.9 PEGMEA, 0.1 PEGDA, 15 aerosil 380, 22.5 LiTFSI",2023-09-29,"PCB print",0,0.0445,1.7805,"PCB print",FALSE
"KR_315",3e-04,"PEGMEA","PEGDA",0.9,0.1,"Aerosil 380",15,"LiTFSI",22.5,"0.9 PEGMEA, 0.1 PEGDA, 15 aerosil 380, 22.5 LiTFSI",2023-09-29,"PCB print",0,0.0445,1.7805,"PCB print",FALSE
"KR_315",0,"PEGMEA","PEGDA",0.9,0.1,"Aerosil 380",15,"LiTFSI",22.5,"0.9 PEGMEA, 0.1 PEGDA, 15 aerosil 380, 22.5 LiTFSI",2023-09-29,"PCB print",0,0.0445,1.7805,"PCB print",FALSE
"KR_316",NA,"PEGMEA","PEGDA",0.9,0.1,"Aerosil 380",15,"LiTFSI",0,"0.9 PEGMEA, 0.1 PEGDA, 15 aerosil 380, 0 LiTFSI",2023-10-16,"PCB print",0,0,0.6,"PCB print",FALSE
"KR_317",NA,"PEGMEA","PEGDA",0.9,0.1,"Aerosil 380",15,"LiTFSI",4.29,"0.9 PEGMEA, 0.1 PEGDA, 15 aerosil 380, 4.29 LiTFSI",2023-10-16,"PCB print",0,0,0.6,"PCB print",FALSE
"KR_318",NA,"PEGMEA","PEGDA",0.9,0.1,"Aerosil 380",15,"LiTFSI",8.57,"0.9 PEGMEA, 0.1 PEGDA, 15 aerosil 380, 8.57 LiTFSI",2023-10-16,"PCB print",0,0,0.6,"PCB print",FALSE
"KR_319",NA,"PEGMEA","PEGDA",0.9,0.1,"Aerosil 380",15,"LiTFSI",12.9,"0.9 PEGMEA, 0.1 PEGDA, 15 aerosil 380, 12.9 LiTFSI",2023-10-16,"PCB print",0,0,0.6,"PCB print",FALSE
"KR_32",9.5465e-06,"PEGMEA","PEGDA",0.9,0.1,"Aerosil 90",10.7,"none",0,"0.9 PEGMEA, 0.1 PEGDA, 10.7 Aerosil 90",2023-06-02,"PCB print",0,0.0362,1.446,"PCB print",FALSE
"KR_32",0,"PEGMEA","PEGDA",0.9,0.1,"Aerosil 90",10.7,"none",0,"0.9 PEGMEA, 0.1 PEGDA, 10.7 Aerosil 90",2023-06-02,"PCB print",0,0.0362,1.446,"PCB print",FALSE
"KR_32",0,"PEGMEA","PEGDA",0.9,0.1,"Aerosil 90",10.7,"none",0,"0.9 PEGMEA, 0.1 PEGDA, 10.7 Aerosil 90",2023-06-02,"PCB print",0,0.0362,1.446,"PCB print",FALSE
"KR_32",1e-04,"PEGMEA","PEGDA",0.9,0.1,"Aerosil 90",10.7,"none",0,"0.9 PEGMEA, 0.1 PEGDA, 10.7 Aerosil 90",2023-06-02,"PCB print",0,0.0362,1.446,"PCB print",FALSE
"KR_320",NA,"PEGMEA","PEGDA",0.9,0.1,"Aerosil 380",15,"LiTFSI",17.1,"0.9 PEGMEA, 0.1 PEGDA, 15 aerosil 380, 17.1 LiTFSI",2023-10-16,"PCB print",0,0,0.6,"PCB print",FALSE
"KR_321",NA,"PEGMEA","PEGDA",0.9,0.1,"Aerosil 380",15,"LiTFSI",21.4,"0.9 PEGMEA, 0.1 PEGDA, 15 aerosil 380, 21.4 LiTFSI",2023-10-16,"PCB print",0,0,0.6,"PCB print",FALSE
"KR_322",NA,"PEGMEA","PEGDA",0.9,0.1,"Aerosil 380",15,"LiTFSI",25.7,"0.9 PEGMEA, 0.1 PEGDA, 15 aerosil 380, 25.7 LiTFSI",2023-10-16,"PCB print",0,0,0.6,"PCB print",FALSE
"KR_323",NA,"PEGMEA","PEGDA",0.9,0.1,"Aerosil 380",15,"LiTFSI",30,"0.9 PEGMEA, 0.1 PEGDA, 15 aerosil 380, 30 LiTFSI",2023-10-16,"PCB print",0,0,0.6,"PCB print",FALSE
"KR_324",NA,"PEGMEA","PEGDA",0.9,0.1,"Aerosil 380",7.5,"LiTFSI",0,"0.9 PEGMEA, 0.1 PEGDA, 7.5 aerosil 380, 0 LiTFSI",2023-10-17,"PCB print",0,0,0.6,"PCB print",FALSE
"KR_325",NA,"PEGMEA","PEGDA",0.9,0.1,"Aerosil 380",7.5,"LiTFSI",3.21,"0.9 PEGMEA, 0.1 PEGDA, 7.5 aerosil 380, 3.21 LiTFSI",2023-10-17,"PCB print",0,0,0.6,"PCB print",FALSE
"KR_326",NA,"PEGMEA","PEGDA",0.9,0.1,"Aerosil 380",7.5,"LiTFSI",6.43,"0.9 PEGMEA, 0.1 PEGDA, 7.5 aerosil 380, 6.43 LiTFSI",2023-10-17,"PCB print",0,0,0.6,"PCB print",FALSE
"KR_327",NA,"PEGMEA","PEGDA",0.9,0.1,"Aerosil 380",7.5,"LiTFSI",9.64,"0.9 PEGMEA, 0.1 PEGDA, 7.5 aerosil 380, 9.64 LiTFSI",2023-10-17,"PCB print",0,0,0.6,"PCB print",FALSE
"KR_328",NA,"PEGMEA","PEGDA",0.9,0.1,"Aerosil 380",7.5,"LiTFSI",12.9,"0.9 PEGMEA, 0.1 PEGDA, 7.5 aerosil 380, 12.9 LiTFSI",2023-10-17,"PCB print",0,0,0.6,"PCB print",FALSE
"KR_329",NA,"PEGMEA","PEGDA",0.9,0.1,"Aerosil 380",7.5,"LiTFSI",16.1,"0.9 PEGMEA, 0.1 PEGDA, 7.5 aerosil 380, 16.1 LiTFSI",2023-10-17,"PCB print",0,0,0.6,"PCB print",FALSE
"KR_33",9.2807e-06,"PEGMEA","PEGDA",0.9,0.1,"Aerosil 90",8.57,"none",0,"0.9 PEGMEA, 0.1 PEGDA, 8.57 Aerosil 90",2023-06-02,"PCB print",0,0.035,1.402,"PCB print",FALSE
"KR_33",0,"PEGMEA","PEGDA",0.9,0.1,"Aerosil 90",8.57,"none",0,"0.9 PEGMEA, 0.1 PEGDA, 8.57 Aerosil 90",2023-06-02,"PCB print",0,0.035,1.402,"PCB print",FALSE
"KR_33",9.5238e-06,"PEGMEA","PEGDA",0.9,0.1,"Aerosil 90",8.57,"none",0,"0.9 PEGMEA, 0.1 PEGDA, 8.57 Aerosil 90",2023-06-02,"PCB print",0,0.035,1.402,"PCB print",FALSE
"KR_33",1e-04,"PEGMEA","PEGDA",0.9,0.1,"Aerosil 90",8.57,"none",0,"0.9 PEGMEA, 0.1 PEGDA, 8.57 Aerosil 90",2023-06-02,"PCB print",0,0.035,1.402,"PCB print",FALSE
"KR_330",NA,"PEGMEA","PEGDA",0.9,0.1,"Aerosil 380",7.5,"LiTFSI",19.3,"0.9 PEGMEA, 0.1 PEGDA, 7.5 aerosil 380, 19.3 LiTFSI",2023-10-17,"PCB print",0,0,0.6,"PCB print",FALSE
"KR_331",NA,"PEGMEA","PEGDA",0.9,0.1,"Aerosil 380",7.5,"LiTFSI",22.5,"0.9 PEGMEA, 0.1 PEGDA, 7.5 aerosil 380, 22.5 LiTFSI",2023-10-17,"PCB print",0,0,0.6,"PCB print",FALSE
"KR_332",NA,"PEGMEA","PEGDA",0.9,0.1,"Aerosil 380",7.5,"LiTFSI",0,"0.9 PEGMEA, 0.1 PEGDA, 7.5 aerosil 380, 0 LiTFSI",2023-10-18,"PCB print",0,0,0.6,"PCB print",FALSE
"KR_333",NA,"PEGMEA","PEGDA",0.9,0.1,"Aerosil 380",7.5,"LiTFSI",3.21,"0.9 PEGMEA, 0.1 PEGDA, 7.5 aerosil 380, 3.21 LiTFSI",2023-10-18,"PCB print",0,0,0.6,"PCB print",FALSE
"KR_334",NA,"PEGMEA","PEGDA",0.9,0.1,"Aerosil 380",7.5,"LiTFSI",6.43,"0.9 PEGMEA, 0.1 PEGDA, 7.5 aerosil 380, 6.43 LiTFSI",2023-10-18,"PCB print",0,0,0.6,"PCB print",FALSE
"KR_335",NA,"PEGMEA","PEGDA",0.9,0.1,"Aerosil 380",7.5,"LiTFSI",9.64,"0.9 PEGMEA, 0.1 PEGDA, 7.5 aerosil 380, 9.64 LiTFSI",2023-10-18,"PCB print",0,0,0.6,"PCB print",FALSE
"KR_336",NA,"PEGMEA","PEGDA",0.9,0.1,"Aerosil 380",7.5,"LiTFSI",12.9,"0.9 PEGMEA, 0.1 PEGDA, 7.5 aerosil 380, 12.9 LiTFSI",2023-10-18,"PCB print",0,0,0.6,"PCB print",FALSE
"KR_337",NA,"PEGMEA","PEGDA",0.9,0.1,"Aerosil 380",7.5,"LiTFSI",16.1,"0.9 PEGMEA, 0.1 PEGDA, 7.5 aerosil 380, 16.1 LiTFSI",2023-10-18,"PCB print",0,0,0.6,"PCB print",FALSE
"KR_338",NA,"PEGMEA","PEGDA",0.9,0.1,"Aerosil 380",7.5,"LiTFSI",19.3,"0.9 PEGMEA, 0.1 PEGDA, 7.5 aerosil 380, 19.3 LiTFSI",2023-10-18,"PCB print",0,0,0.6,"PCB print",FALSE
"KR_339",NA,"PEGMEA","PEGDA",0.9,0.1,"Aerosil 380",7.5,"LiTFSI",22.5,"0.9 PEGMEA, 0.1 PEGDA, 7.5 aerosil 380, 22.5 LiTFSI",2023-10-18,"PCB print",0,0,0.6,"PCB print",FALSE
"KR_34",9.3023e-06,"PEGMEA","PEGDA",0.9,0.1,"Aerosil 90",6.43,"none",0,"0.9 PEGMEA, 0.1 PEGDA, 6.43 Aerosil 90",2023-06-02,"PCB print",0,0.0312,1.25,"PCB print",FALSE
"KR_34",0,"PEGMEA","PEGDA",0.9,0.1,"Aerosil 90",6.43,"none",0,"0.9 PEGMEA, 0.1 PEGDA, 6.43 Aerosil 90",2023-06-02,"PCB print",0,0.0312,1.25,"PCB print",FALSE
"KR_34",9.8522e-06,"PEGMEA","PEGDA",0.9,0.1,"Aerosil 90",6.43,"none",0,"0.9 PEGMEA, 0.1 PEGDA, 6.43 Aerosil 90",2023-06-02,"PCB print",0,0.0312,1.25,"PCB print",FALSE
"KR_34",1e-04,"PEGMEA","PEGDA",0.9,0.1,"Aerosil 90",6.43,"none",0,"0.9 PEGMEA, 0.1 PEGDA, 6.43 Aerosil 90",2023-06-02,"PCB print",0,0.0312,1.25,"PCB print",FALSE
"KR_35",1e-04,"PEGMEA","PEGDA",0.9,0.1,"Aerosil 90",4.29,"none",0,"0.9 PEGMEA, 0.1 PEGDA, 4.29 Aerosil 90",2023-06-02,"PCB print",0,0.0271,1.084,"PCB print",FALSE
"KR_36",0,"PEGMEA","PEGDA",0.9,0.1,"Aerosil 90",2.14,"none",0,"0.9 PEGMEA, 0.1 PEGDA, 2.14 Aerosil 90",2023-06-02,"PCB print",0,0.0251,1.005,"PCB print",FALSE
"KR_36",0,"PEGMEA","PEGDA",0.9,0.1,"Aerosil 90",2.14,"none",0,"0.9 PEGMEA, 0.1 PEGDA, 2.14 Aerosil 90",2023-06-02,"PCB print",0,0.0251,1.005,"PCB print",FALSE
"KR_36",0,"PEGMEA","PEGDA",0.9,0.1,"Aerosil 90",2.14,"none",0,"0.9 PEGMEA, 0.1 PEGDA, 2.14 Aerosil 90",2023-06-02,"PCB print",0,0.0251,1.005,"PCB print",FALSE
"KR_36",1e-04,"PEGMEA","PEGDA",0.9,0.1,"Aerosil 90",2.14,"none",0,"0.9 PEGMEA, 0.1 PEGDA, 2.14 Aerosil 90",2023-06-02,"PCB print",0,0.0251,1.005,"PCB print",FALSE
"KR_37",0,"PEGMEA","PEGDA",0.9,0.1,"Aerosil 90",0,"none",0,"0.9 PEGMEA, 0.1 PEGDA, 0 Aerosil 90",2023-06-02,"PCB print",0,0.0236,0.943,"PCB print",FALSE
"KR_37",0,"PEGMEA","PEGDA",0.9,0.1,"Aerosil 90",0,"none",0,"0.9 PEGMEA, 0.1 PEGDA, 0 Aerosil 90",2023-06-02,"PCB print",0,0.0236,0.943,"PCB print",FALSE
"KR_37",0,"PEGMEA","PEGDA",0.9,0.1,"Aerosil 90",0,"none",0,"0.9 PEGMEA, 0.1 PEGDA, 0 Aerosil 90",2023-06-02,"PCB print",0,0.0236,0.943,"PCB print",FALSE
"KR_37",1e-04,"PEGMEA","PEGDA",0.9,0.1,"Aerosil 90",0,"none",0,"0.9 PEGMEA, 0.1 PEGDA, 0 Aerosil 90",2023-06-02,"PCB print",0,0.0236,0.943,"PCB print",FALSE
"KR_38",8.83e-06,"PEGMEA","PEGDA",0.9,0.1,"Aerosil 90",15,"none",0,"0.9 PEGMEA, 0.1 PEGDA, 15 Aerosil 90",2023-06-06,"PCB print",0,0.0265,1.059,"PCB print",FALSE
"KR_38",9.009e-06,"PEGMEA","PEGDA",0.9,0.1,"Aerosil 90",15,"none",0,"0.9 PEGMEA, 0.1 PEGDA, 15 Aerosil 90",2023-06-06,"PCB print",0,0.0265,1.059,"PCB print",FALSE
"KR_38",8.547e-06,"PEGMEA","PEGDA",0.9,0.1,"Aerosil 90",15,"none",0,"0.9 PEGMEA, 0.1 PEGDA, 15 Aerosil 90",2023-06-06,"PCB print",0,0.0265,1.059,"PCB print",FALSE
"KR_38",1e-04,"PEGMEA","PEGDA",0.9,0.1,"Aerosil 90",15,"none",0,"0.9 PEGMEA, 0.1 PEGDA, 15 Aerosil 90",2023-06-06,"PCB print",0,0.0265,1.059,"PCB print",FALSE
"KR_39",1e-04,"PEGMEA","PEGDA",0.9,0.1,"Aerosil 90",14.5,"none",0,"0.9 PEGMEA, 0.1 PEGDA, 14.5 Aerosil 90",2023-06-06,"PCB print",0,0.0174,0.697,"PCB print",FALSE
"KR_40",1e-04,"PEGMEA","PEGDA",0.9,0.1,"Aerosil 90",14,"none",0,"0.9 PEGMEA, 0.1 PEGDA, 14 Aerosil 90",2023-06-06,"PCB print",0,0.0321,1.284,"PCB print",FALSE
"KR_41",1e-04,"PEGMEA","PEGDA",0.9,0.1,"Aerosil 90",13.5,"none",0,"0.9 PEGMEA, 0.1 PEGDA, 13.5 Aerosil 90",2023-06-06,"PCB print",0,0.0332,1.328,"PCB print",FALSE
"KR_42",1e-04,"PEGMEA","PEGDA",0.9,0.1,"Aerosil 90",13.1,"none",0,"0.9 PEGMEA, 0.1 PEGDA, 13.1 Aerosil 90",2023-06-06,"PCB print",0,0.028,1.118,"PCB print",FALSE
"KR_43",1e-04,"PEGMEA","PEGDA",0.9,0.1,"Aerosil 90",12.6,"none",0,"0.9 PEGMEA, 0.1 PEGDA, 12.6 Aerosil 90",2023-06-06,"PCB print",0,0.0287,1.149,"PCB print",FALSE
"KR_44",1e-04,"PEGMEA","PEGDA",0.9,0.1,"Aerosil 90",12.1,"none",0,"0.9 PEGMEA, 0.1 PEGDA, 12.1 Aerosil 90",2023-06-06,"PCB print",0,0.0222,0.886,"PCB print",FALSE
"KR_45",1e-04,"PEGMEA","PEGDA",0.9,0.1,"Aerosil 90",11.6,"none",0,"0.9 PEGMEA, 0.1 PEGDA, 11.6 Aerosil 90",2023-06-06,"PCB print",0,0.0177,0.709,"PCB print",FALSE
"KR_46",1e-04,"PEGMEA","PEGDA",0.9,0.1,"Aerosil 90",11.1,"none",0,"0.9 PEGMEA, 0.1 PEGDA, 11.1 Aerosil 90",2023-06-06,"PCB print",0,0.0252,1.009,"PCB print",FALSE
"KR_47",1e-04,"PEGMEA","PEGDA",0.9,0.1,"Aerosil 90",10.6,"none",0,"0.9 PEGMEA, 0.1 PEGDA, 10.6 Aerosil 90",2023-06-06,"PCB print",0,0.0152,0.609,"PCB print",FALSE
"KR_48",1e-04,"PEGMEA","PEGDA",0.9,0.1,"Aerosil 90",10.2,"none",0,"0.9 PEGMEA, 0.1 PEGDA, 10.2 Aerosil 90",2023-06-06,"PCB print",0,0.0182,0.729,"PCB print",FALSE
"KR_49",3.2557e-06,"PEGMEA","PEGDA",0.9,0.1,"Aerosil 90",15,"none",0,"0.9 PEGMEA, 0.1 PEGDA, 15 Aerosil 90",2023-06-15,"PCB print",0,0.0224,0.897,"PCB print",FALSE
"KR_50",3.8125e-07,"PEGMEA","PEGDA",0.9,0.1,"Aerosil 90",12.9,"none",0,"0.9 PEGMEA, 0.1 PEGDA, 12.9 Aerosil 90",2023-06-29,"PCB print",0,0.0162,0.6485,"PCB print",FALSE
"KR_51",3.7335e-07,"PEGMEA","PEGDA",0.9,0.1,"Aerosil 90",10.7,"none",0,"0.9 PEGMEA, 0.1 PEGDA, 10.7 Aerosil 90",2023-06-29,"PCB print",0,0.0192,0.767,"PCB print",FALSE
"KR_52",3.5456e-07,"PEGMEA","PEGDA",0.9,0.1,"Aerosil 90",8.57,"none",0,"0.9 PEGMEA, 0.1 PEGDA, 8.57 Aerosil 90",2023-06-29,"PCB print",0,0.0076,0.3045,"PCB print",FALSE
"KR_53",3.7529e-07,"PEGMEA","PEGDA",0.9,0.1,"Aerosil 90",6.43,"none",0,"0.9 PEGMEA, 0.1 PEGDA, 6.43 Aerosil 90",2023-06-29,"PCB print",0,0.0128,0.514,"PCB print",FALSE
"KR_54",3.6331e-07,"PEGMEA","PEGDA",0.9,0.1,"Aerosil 90",4.29,"none",0,"0.9 PEGMEA, 0.1 PEGDA, 4.29 Aerosil 90",2023-06-29,"PCB print",0,0.0275,1.099,"PCB print",FALSE
"KR_55",4.1623e-07,"PEGMEA","PEGDA",0.9,0.1,"Aerosil 90",2.14,"none",0,"0.9 PEGMEA, 0.1 PEGDA, 2.14 Aerosil 90",2023-06-29,"PCB print",0,0.0196,0.784,"PCB print",FALSE
"KR_56",3.7342e-07,"PEGMEA","PEGDA",0.9,0.1,"Aerosil 90",15,"none",0,"0.9 PEGMEA, 0.1 PEGDA, 15 Aerosil 90",2023-06-30,"PCB print",0,0.045,1.798,"PCB print",FALSE
"KR_57",3.7105e-07,"PEGMEA","PEGDA",0.9,0.1,"Aerosil 90",12.9,"none",0,"0.9 PEGMEA, 0.1 PEGDA, 12.9 Aerosil 90",2023-06-30,"PCB print",0,0.0274,1.098,"PCB print",FALSE
"KR_58",3.7061e-07,"PEGMEA","PEGDA",0.9,0.1,"Aerosil 90",10.7,"none",0,"0.9 PEGMEA, 0.1 PEGDA, 10.7 Aerosil 90",2023-06-30,"PCB print",0,0.0381,1.525,"PCB print",FALSE
"KR_59",5.8087e-07,"PEGMEA","PEGDA",0.9,0.1,"Aerosil 90",8.57,"none",0,"0.9 PEGMEA, 0.1 PEGDA, 8.57 Aerosil 90",2023-06-30,"PCB print",0,0.0456,1.825,"PCB print",FALSE
"KR_60",4.1811e-07,"PEGMEA","PEGDA",0.9,0.1,"Aerosil 90",6.43,"none",0,"0.9 PEGMEA, 0.1 PEGDA, 6.43 Aerosil 90",2023-06-30,"PCB print",0,0.0366,1.466,"PCB print",FALSE
"KR_61",4.199e-07,"PEGMEA","PEGDA",0.9,0.1,"Aerosil 90",4.29,"none",0,"0.9 PEGMEA, 0.1 PEGDA, 4.29 Aerosil 90",2023-06-30,"PCB print",0,0.0298,1.1925,"PCB print",FALSE
"KR_62",3.8462e-07,"PEGMEA","PEGDA",0.9,0.1,"Aerosil 90",2.14,"none",0,"0.9 PEGMEA, 0.1 PEGDA, 2.14 Aerosil 90",2023-06-30,"PCB print",0,0.019,0.76,"PCB print",FALSE
"KR_63",3.8425e-07,"PEGMEA","PEGDA",0.9,0.1,"Aerosil 90",0,"none",0,"0.9 PEGMEA, 0.1 PEGDA, 0 Aerosil 90",2023-06-30,"PCB print",0,0.0052,0.2098,"PCB print",FALSE
"KR_64",3.8835e-08,"PEGMEA","PEGDA",0.9,0.1,"TiO2",15,"none",0,"0.9 PEGMEA, 0.1 PEGDA, 15 TiO2",2023-07-05,"PCB print",0,0.0373,1.493,"PCB print",FALSE
"KR_64",3.8835e-08,"PEGMEA","PEGDA",0.9,0.1,"TiO2",15,"none",0,"0.9 PEGMEA, 0.1 PEGDA, 15 TiO2",2023-07-05,"PCB print",0,0.0373,1.493,"PCB print",FALSE
"KR_64",4.4893e-08,"PEGMEA","PEGDA",0.9,0.1,"TiO2",15,"none",0,"0.9 PEGMEA, 0.1 PEGDA, 15 TiO2",2023-07-05,"PCB print",0,0.0373,1.493,"PCB print",FALSE
"KR_64",4.2283e-08,"PEGMEA","PEGDA",0.9,0.1,"TiO2",15,"none",0,"0.9 PEGMEA, 0.1 PEGDA, 15 TiO2",2023-07-05,"PCB print",0,0.0373,1.493,"PCB print",FALSE
"KR_64",3.9604e-08,"PEGMEA","PEGDA",0.9,0.1,"TiO2",15,"none",0,"0.9 PEGMEA, 0.1 PEGDA, 15 TiO2",2023-07-05,"PCB print",0,0.0373,1.493,"PCB print",FALSE
"KR_64",4.012e-08,"PEGMEA","PEGDA",0.9,0.1,"TiO2",15,"none",0,"0.9 PEGMEA, 0.1 PEGDA, 15 TiO2",2023-07-05,"PCB print",0,0.0373,1.493,"PCB print",FALSE
"KR_64",4.09e-08,"PEGMEA","PEGDA",0.9,0.1,"TiO2",15,"none",0,"0.9 PEGMEA, 0.1 PEGDA, 15 TiO2",2023-07-05,"PCB print",0,0.0373,1.493,"PCB print",FALSE
"KR_64",4.2061e-08,"PEGMEA","PEGDA",0.9,0.1,"TiO2",15,"none",0,"0.9 PEGMEA, 0.1 PEGDA, 15 TiO2",2023-07-05,"PCB print",0,0.0373,1.493,"PCB print",FALSE
"KR_64",4.2735e-08,"PEGMEA","PEGDA",0.9,0.1,"TiO2",15,"none",0,"0.9 PEGMEA, 0.1 PEGDA, 15 TiO2",2023-07-05,"PCB print",0,0.0373,1.493,"PCB print",FALSE
"KR_64",4.6784e-08,"PEGMEA","PEGDA",0.9,0.1,"TiO2",15,"none",0,"0.9 PEGMEA, 0.1 PEGDA, 15 TiO2",2023-07-05,"PCB print",0,0.0373,1.493,"PCB print",FALSE
"KR_64",1.0782e-06,"PEGMEA","PEGDA",0.9,0.1,"TiO2",15,"none",0,"0.9 PEGMEA, 0.1 PEGDA, 15 TiO2",2023-07-05,"PCB print",0,0.0373,1.493,"PCB print",FALSE
"KR_64",3.8861e-07,"PEGMEA","PEGDA",0.9,0.1,"TiO2",15,"none",0,"0.9 PEGMEA, 0.1 PEGDA, 15 TiO2",2023-07-05,"PCB print",0,0.0373,1.493,"PCB print",FALSE
"KR_65",3.2297e-07,"PEGMEA","PEGDA",0.9,0.1,"TiO2",12.9,"none",0,"0.9 PEGMEA, 0.1 PEGDA, 12.9 TiO2",2023-07-05,"PCB print",0,0.0209,0.837,"PCB print",FALSE
"KR_66",3.1445e-07,"PEGMEA","PEGDA",0.9,0.1,"TiO2",10.7,"none",0,"0.9 PEGMEA, 0.1 PEGDA, 10.7 TiO2",2023-07-05,"PCB print",0,0.031,1.238,"PCB print",FALSE
"KR_67",3.8871e-07,"PEGMEA","PEGDA",0.9,0.1,"TiO2",8.57,"none",0,"0.9 PEGMEA, 0.1 PEGDA, 8.57 TiO2",2023-07-05,"PCB print",0,0.0271,1.085,"PCB print",FALSE
"KR_68",3.2292e-07,"PEGMEA","PEGDA",0.9,0.1,"TiO2",6.43,"none",0,"0.9 PEGMEA, 0.1 PEGDA, 6.43 TiO2",2023-07-05,"PCB print",0,0.0239,0.957,"PCB print",FALSE
"KR_69",3.4207e-07,"PEGMEA","PEGDA",0.9,0.1,"TiO2",4.29,"none",0,"0.9 PEGMEA, 0.1 PEGDA, 4.29 TiO2",2023-07-05,"PCB print",0,0.045,1.801,"PCB print",FALSE
"KR_70",3.0573e-07,"PEGMEA","PEGDA",0.9,0.1,"TiO2",2.14,"none",0,"0.9 PEGMEA, 0.1 PEGDA, 2.14 TiO2",2023-07-05,"PCB print",0,0.0196,0.785,"PCB print",FALSE
"KR_71",4.2827e-08,"PEGMEA","PEGDA",0.9,0.1,"TiO2",0,"none",0,"0.9 PEGMEA, 0.1 PEGDA, 0 TiO2",2023-07-05,"PCB print",0,0.0155,0.619,"PCB print",FALSE
"KR_71",3.4783e-08,"PEGMEA","PEGDA",0.9,0.1,"TiO2",0,"none",0,"0.9 PEGMEA, 0.1 PEGDA, 0 TiO2",2023-07-05,"PCB print",0,0.0155,0.619,"PCB print",FALSE
"KR_71",8.1301e-08,"PEGMEA","PEGDA",0.9,0.1,"TiO2",0,"none",0,"0.9 PEGMEA, 0.1 PEGDA, 0 TiO2",2023-07-05,"PCB print",0,0.0155,0.619,"PCB print",FALSE
"KR_71",3.328e-07,"PEGMEA","PEGDA",0.9,0.1,"TiO2",0,"none",0,"0.9 PEGMEA, 0.1 PEGDA, 0 TiO2",2023-07-05,"PCB print",0,0.0155,0.619,"PCB print",FALSE
"KR_72",2.9342e-07,"PEGMEA","PEGDA",0.9,0.1,"Aerosil 90",10,"none",0,"0.9 PEGMEA, 0.1 PEGDA, 10 Aerosil 90",2023-07-07,"PCB print",0,0.021,0.838,"PCB print",FALSE
"KR_73",3.3333e-07,"PEGMEA","PEGDA",0.9,0.1,"Aerosil 90",9.33,"none",0,"0.9 PEGMEA, 0.1 PEGDA, 9.33 Aerosil 90",2023-07-07,"PCB print",0,0.0341,1.364,"PCB print",FALSE
"KR_74",3.1287e-07,"PEGMEA","PEGDA",0.9,0.1,"Aerosil 90",8.67,"none",0,"0.9 PEGMEA, 0.1 PEGDA, 8.67 Aerosil 90",2023-07-07,"PCB print",0,0.0422,1.69,"PCB print",FALSE
"KR_75",3.3591e-07,"PEGMEA","PEGDA",0.9,0.1,"Aerosil 90",8,"none",0,"0.9 PEGMEA, 0.1 PEGDA, 8 Aerosil 90",2023-07-07,"PCB print",0,0.0375,1.499,"PCB print",FALSE
"KR_76",3.4747e-07,"PEGMEA","PEGDA",0.9,0.1,"Aerosil 90",7.33,"none",0,"0.9 PEGMEA, 0.1 PEGDA, 7.33 Aerosil 90",2023-07-07,"PCB print",0,0.0488,1.95,"PCB print",FALSE
"KR_77",3.7736e-07,"PEGMEA","PEGDA",0.9,0.1,"Aerosil 90",6.67,"none",0,"0.9 PEGMEA, 0.1 PEGDA, 6.67 Aerosil 90",2023-07-07,"PCB print",0,0.0453,1.812,"PCB print",FALSE
"KR_78",3.5965e-07,"PEGMEA","PEGDA",0.9,0.1,"Aerosil 90",6,"none",0,"0.9 PEGMEA, 0.1 PEGDA, 6 Aerosil 90",2023-07-07,"PCB print",0,0.0253,1.01,"PCB print",FALSE
"KR_79",3.4549e-07,"PEGMEA","PEGDA",0.9,0.1,"Aerosil 90",5.33,"none",0,"0.9 PEGMEA, 0.1 PEGDA, 5.33 Aerosil 90",2023-07-07,"PCB print",0,0.013,0.521,"PCB print",FALSE
"KR_80",1e-04,"PEGMEA","PEGDA",0.9,0.1,"Aerosil 90",10,"LiTFSI",15,"0.9 PEGMEA, 0.1 PEGDA, 10 Aerosil 90, 15 LiTFSI",2023-07-13,"PCB print",0,0.0409,1.6365,"PCB print",FALSE
"KR_80",0,"PEGMEA","PEGDA",0.9,0.1,"Aerosil 90",10,"LiTFSI",15,"0.9 PEGMEA, 0.1 PEGDA, 10 Aerosil 90, 15 LiTFSI",2023-07-13,"PCB print",0,0.0409,1.6365,"PCB print",FALSE
"KR_80",0,"PEGMEA","PEGDA",0.9,0.1,"Aerosil 90",10,"LiTFSI",15,"0.9 PEGMEA, 0.1 PEGDA, 10 Aerosil 90, 15 LiTFSI",2023-07-13,"PCB print",0,0.0409,1.6365,"PCB print",FALSE
"KR_81",1e-04,"PEGMEA","PEGDA",0.9,0.1,"Aerosil 90",8.57,"LiTFSI",12.9,"0.9 PEGMEA, 0.1 PEGDA, 8.57 Aerosil 90, 12.9 LiTFSI",2023-07-13,"PCB print",0,0.0407,1.627,"PCB print",FALSE
"KR_81",0,"PEGMEA","PEGDA",0.9,0.1,"Aerosil 90",8.57,"LiTFSI",12.9,"0.9 PEGMEA, 0.1 PEGDA, 8.57 Aerosil 90, 12.9 LiTFSI",2023-07-13,"PCB print",0,0.0407,1.627,"PCB print",FALSE
"KR_81",1e-04,"PEGMEA","PEGDA",0.9,0.1,"Aerosil 90",8.57,"LiTFSI",12.9,"0.9 PEGMEA, 0.1 PEGDA, 8.57 Aerosil 90, 12.9 LiTFSI",2023-07-13,"PCB print",0,0.0407,1.627,"PCB print",FALSE
"KR_82",1e-04,"PEGMEA","PEGDA",0.9,0.1,"Aerosil 90",7.14,"LiTFSI",10.7,"0.9 PEGMEA, 0.1 PEGDA, 7.14 Aerosil 90, 10.7 LiTFSI",2023-07-13,"PCB print",0,0.0359,1.437,"PCB print",FALSE
"KR_82",0,"PEGMEA","PEGDA",0.9,0.1,"Aerosil 90",7.14,"LiTFSI",10.7,"0.9 PEGMEA, 0.1 PEGDA, 7.14 Aerosil 90, 10.7 LiTFSI",2023-07-13,"PCB print",0,0.0359,1.437,"PCB print",FALSE
"KR_82",1e-04,"PEGMEA","PEGDA",0.9,0.1,"Aerosil 90",7.14,"LiTFSI",10.7,"0.9 PEGMEA, 0.1 PEGDA, 7.14 Aerosil 90, 10.7 LiTFSI",2023-07-13,"PCB print",0,0.0359,1.437,"PCB print",FALSE
"KR_83",1.9717e-07,"PEGMEA","PEGDA",0.9,0.1,"Aerosil 90",5.71,"LiTFSI",8.57,"0.9 PEGMEA, 0.1 PEGDA, 5.71 Aerosil 90, 8.57 LiTFSI",2023-07-13,"PCB print",0,0.0382,1.529,"PCB print",FALSE
"KR_83",4.076e-07,"PEGMEA","PEGDA",0.9,0.1,"Aerosil 90",5.71,"LiTFSI",8.57,"0.9 PEGMEA, 0.1 PEGDA, 5.71 Aerosil 90, 8.57 LiTFSI",2023-07-13,"PCB print",0,0.0382,1.529,"PCB print",FALSE
"KR_83",0,"PEGMEA","PEGDA",0.9,0.1,"Aerosil 90",5.71,"LiTFSI",8.57,"0.9 PEGMEA, 0.1 PEGDA, 5.71 Aerosil 90, 8.57 LiTFSI",2023-07-13,"PCB print",0,0.0382,1.529,"PCB print",FALSE
"KR_84",2.7018e-07,"PEGMEA","PEGDA",0.9,0.1,"Aerosil 90",4.29,"LiTFSI",6.43,"0.9 PEGMEA, 0.1 PEGDA, 4.29 Aerosil 90, 6.43 LiTFSI",2023-07-13,"PCB print",0,0.0375,1.4995,"PCB print",FALSE
"KR_84",0,"PEGMEA","PEGDA",0.9,0.1,"Aerosil 90",4.29,"LiTFSI",6.43,"0.9 PEGMEA, 0.1 PEGDA, 4.29 Aerosil 90, 6.43 LiTFSI",2023-07-13,"PCB print",0,0.0375,1.4995,"PCB print",FALSE
"KR_84",0,"PEGMEA","PEGDA",0.9,0.1,"Aerosil 90",4.29,"LiTFSI",6.43,"0.9 PEGMEA, 0.1 PEGDA, 4.29 Aerosil 90, 6.43 LiTFSI",2023-07-13,"PCB print",0,0.0375,1.4995,"PCB print",FALSE
"KR_85",2.8571e-07,"PEGMEA","PEGDA",0.9,0.1,"Aerosil 90",2.86,"LiTFSI",4.29,"0.9 PEGMEA, 0.1 PEGDA, 2.86 Aerosil 90, 4.29 LiTFSI",2023-07-13,"PCB print",0,0.0244,0.976,"PCB print",FALSE
"KR_85",0,"PEGMEA","PEGDA",0.9,0.1,"Aerosil 90",2.86,"LiTFSI",4.29,"0.9 PEGMEA, 0.1 PEGDA, 2.86 Aerosil 90, 4.29 LiTFSI",2023-07-13,"PCB print",0,0.0244,0.976,"PCB print",FALSE
"KR_85",0,"PEGMEA","PEGDA",0.9,0.1,"Aerosil 90",2.86,"LiTFSI",4.29,"0.9 PEGMEA, 0.1 PEGDA, 2.86 Aerosil 90, 4.29 LiTFSI",2023-07-13,"PCB print",0,0.0244,0.976,"PCB print",FALSE
"KR_86",2.963e-07,"PEGMEA","PEGDA",0.9,0.1,"Aerosil 90",1.43,"LiTFSI",2.14,"0.9 PEGMEA, 0.1 PEGDA, 1.43 Aerosil 90, 2.14 LiTFSI",2023-07-13,"PCB print",0,0.0265,1.06,"PCB print",FALSE
"KR_86",0,"PEGMEA","PEGDA",0.9,0.1,"Aerosil 90",1.43,"LiTFSI",2.14,"0.9 PEGMEA, 0.1 PEGDA, 1.43 Aerosil 90, 2.14 LiTFSI",2023-07-13,"PCB print",0,0.0265,1.06,"PCB print",FALSE
"KR_86",0,"PEGMEA","PEGDA",0.9,0.1,"Aerosil 90",1.43,"LiTFSI",2.14,"0.9 PEGMEA, 0.1 PEGDA, 1.43 Aerosil 90, 2.14 LiTFSI",2023-07-13,"PCB print",0,0.0265,1.06,"PCB print",FALSE
"KR_87",2.2976e-07,"PEGMEA","PEGDA",0.9,0.1,"Aerosil 90",0,"LiTFSI",0,"0.9 PEGMEA, 0.1 PEGDA, 0 Aerosil 90, 0 LiTFSI",2023-07-13,"PCB print",0,0.0233,0.9315,"PCB print",FALSE
"KR_87",3.6017e-07,"PEGMEA","PEGDA",0.9,0.1,"Aerosil 90",0,"LiTFSI",0,"0.9 PEGMEA, 0.1 PEGDA, 0 Aerosil 90, 0 LiTFSI",2023-07-13,"PCB print",0,0.0233,0.9315,"PCB print",FALSE
"KR_87",6.0391e-07,"PEGMEA","PEGDA",0.9,0.1,"Aerosil 90",0,"LiTFSI",0,"0.9 PEGMEA, 0.1 PEGDA, 0 Aerosil 90, 0 LiTFSI",2023-07-13,"PCB print",0,0.0233,0.9315,"PCB print",FALSE
"KR_88",1e-04,"PEGMEA","PEGDA",0.9,0.1,"Aerosil 90",10,"LiTFSI",15,"0.9 PEGMEA, 0.1 PEGDA, 10 Aerosil 90, 15 LiTFSI",2023-07-13,"PCB print",0,0.0432,1.7285,"PCB print",FALSE
"KR_88",0,"PEGMEA","PEGDA",0.9,0.1,"Aerosil 90",10,"LiTFSI",15,"0.9 PEGMEA, 0.1 PEGDA, 10 Aerosil 90, 15 LiTFSI",2023-07-13,"PCB print",0,0.0432,1.7285,"PCB print",FALSE
"KR_88",1e-04,"PEGMEA","PEGDA",0.9,0.1,"Aerosil 90",10,"LiTFSI",15,"0.9 PEGMEA, 0.1 PEGDA, 10 Aerosil 90, 15 LiTFSI",2023-07-13,"PCB print",0,0.0432,1.7285,"PCB print",FALSE
"KR_89",1e-04,"PEGMEA","PEGDA",0.9,0.1,"Aerosil 90",8.57,"LiTFSI",12.9,"0.9 PEGMEA, 0.1 PEGDA, 8.57 Aerosil 90, 12.9 LiTFSI",2023-07-13,"PCB print",0,0.0437,1.7495,"PCB print",FALSE
"KR_89",1e-04,"PEGMEA","PEGDA",0.9,0.1,"Aerosil 90",8.57,"LiTFSI",12.9,"0.9 PEGMEA, 0.1 PEGDA, 8.57 Aerosil 90, 12.9 LiTFSI",2023-07-13,"PCB print",0,0.0437,1.7495,"PCB print",FALSE
"KR_89",6e-04,"PEGMEA","PEGDA",0.9,0.1,"Aerosil 90",8.57,"LiTFSI",12.9,"0.9 PEGMEA, 0.1 PEGDA, 8.57 Aerosil 90, 12.9 LiTFSI",2023-07-13,"PCB print",0,0.0437,1.7495,"PCB print",FALSE
"KR_90",1e-04,"PEGMEA","PEGDA",0.9,0.1,"Aerosil 90",7.14,"LiTFSI",10.7,"0.9 PEGMEA, 0.1 PEGDA, 7.14 Aerosil 90, 10.7 LiTFSI",2023-07-13,"PCB print",0,0.0241,0.9625,"PCB print",FALSE
"KR_90",0,"PEGMEA","PEGDA",0.9,0.1,"Aerosil 90",7.14,"LiTFSI",10.7,"0.9 PEGMEA, 0.1 PEGDA, 7.14 Aerosil 90, 10.7 LiTFSI",2023-07-13,"PCB print",0,0.0241,0.9625,"PCB print",FALSE
"KR_90",2e-04,"PEGMEA","PEGDA",0.9,0.1,"Aerosil 90",7.14,"LiTFSI",10.7,"0.9 PEGMEA, 0.1 PEGDA, 7.14 Aerosil 90, 10.7 LiTFSI",2023-07-13,"PCB print",0,0.0241,0.9625,"PCB print",FALSE
"KR_91",1.1957e-06,"PEGMEA","PEGDA",0.9,0.1,"Aerosil 90",5.71,"LiTFSI",8.57,"0.9 PEGMEA, 0.1 PEGDA, 5.71 Aerosil 90, 8.57 LiTFSI",2023-07-13,"PCB print",0,0.0237,0.9465,"PCB print",FALSE
"KR_91",2.017e-06,"PEGMEA","PEGDA",0.9,0.1,"Aerosil 90",5.71,"LiTFSI",8.57,"0.9 PEGMEA, 0.1 PEGDA, 5.71 Aerosil 90, 8.57 LiTFSI",2023-07-13,"PCB print",0,0.0237,0.9465,"PCB print",FALSE
"KR_91",1e-04,"PEGMEA","PEGDA",0.9,0.1,"Aerosil 90",5.71,"LiTFSI",8.57,"0.9 PEGMEA, 0.1 PEGDA, 5.71 Aerosil 90, 8.57 LiTFSI",2023-07-13,"PCB print",0,0.0237,0.9465,"PCB print",FALSE
"KR_92",0,"PEGMEA","PEGDA",0.9,0.1,"Aerosil 90",4.29,"LiTFSI",6.43,"0.9 PEGMEA, 0.1 PEGDA, 4.29 Aerosil 90, 6.43 LiTFSI",2023-07-13,"PCB print",0,0.0206,0.8225,"PCB print",FALSE
"KR_92",0,"PEGMEA","PEGDA",0.9,0.1,"Aerosil 90",4.29,"LiTFSI",6.43,"0.9 PEGMEA, 0.1 PEGDA, 4.29 Aerosil 90, 6.43 LiTFSI",2023-07-13,"PCB print",0,0.0206,0.8225,"PCB print",FALSE
"KR_92",1e-04,"PEGMEA","PEGDA",0.9,0.1,"Aerosil 90",4.29,"LiTFSI",6.43,"0.9 PEGMEA, 0.1 PEGDA, 4.29 Aerosil 90, 6.43 LiTFSI",2023-07-13,"PCB print",0,0.0206,0.8225,"PCB print",FALSE
"KR_93",0,"PEGMEA","PEGDA",0.9,0.1,"Aerosil 90",2.86,"LiTFSI",4.29,"0.9 PEGMEA, 0.1 PEGDA, 2.86 Aerosil 90, 4.29 LiTFSI",2023-07-13,"PCB print",0,0.0326,1.306,"PCB print",FALSE
"KR_93",0,"PEGMEA","PEGDA",0.9,0.1,"Aerosil 90",2.86,"LiTFSI",4.29,"0.9 PEGMEA, 0.1 PEGDA, 2.86 Aerosil 90, 4.29 LiTFSI",2023-07-13,"PCB print",0,0.0326,1.306,"PCB print",FALSE
"KR_93",1e-04,"PEGMEA","PEGDA",0.9,0.1,"Aerosil 90",2.86,"LiTFSI",4.29,"0.9 PEGMEA, 0.1 PEGDA, 2.86 Aerosil 90, 4.29 LiTFSI",2023-07-13,"PCB print",0,0.0326,1.306,"PCB print",FALSE
"KR_94",0,"PEGMEA","PEGDA",0.9,0.1,"Aerosil 90",1.43,"LiTFSI",2.14,"0.9 PEGMEA, 0.1 PEGDA, 1.43 Aerosil 90, 2.14 LiTFSI",2023-07-13,"PCB print",0,0.0293,1.171,"PCB print",FALSE
"KR_94",0,"PEGMEA","PEGDA",0.9,0.1,"Aerosil 90",1.43,"LiTFSI",2.14,"0.9 PEGMEA, 0.1 PEGDA, 1.43 Aerosil 90, 2.14 LiTFSI",2023-07-13,"PCB print",0,0.0293,1.171,"PCB print",FALSE
