Repository: Jay2-davic/SPOC_code

# Studying-Polymers-on a-Chip (SPOC) Data Cleaning and Processing
Author: Jay Jimenez jimenez45@llnl.gov

# Project Description

The SPOC project aims to establish an automated, high-throughput experimentation workflow to screen solid state polymer electrolytes. This repository contains code to reproduce the data cleaning workflow, data processing, and active learning for the SPOC project. Electrochemical impedance spectroscopy processing code is included as a Python file which was used to determine bulk ionic conductivities.

File: output/steps/step0_raw_data.csv (part 4 of 32)
"sample_ID","ionic_conductivity_final","fcomp_mat1","fcomp_mat2","fcomp_mat1_ratio","fcomp_mat2_ratio","fcomp_additive","fcomp_additive_wt_pct","fcomp_salt","fcomp_salt_wt_pct","fcomp_formulation","date_casted","cast_type","fab_method","area_cm2","spe_thickness_avg","print_type","flag_for_removal"
"KR_94",0,"PEGMEA","PEGDA",0.9,0.1,"Aerosil 90",1.43,"LiTFSI",2.14,"0.9 PEGMEA, 0.1 PEGDA, 1.43 Aerosil 90, 2.14 LiTFSI",2023-07-13,"PCB print",0,0.0293,1.171,"PCB print",FALSE
"KR_95",6.0236e-07,"PEGMEA","PEGDA",0.9,0.1,"Aerosil 90",0,"LiTFSI",0,"0.9 PEGMEA, 0.1 PEGDA, 0 Aerosil 90, 0 LiTFSI",2023-07-13,"PCB print",0,0.0175,0.701,"PCB print",FALSE
"KR_95",5.1355e-07,"PEGMEA","PEGDA",0.9,0.1,"Aerosil 90",0,"LiTFSI",0,"0.9 PEGMEA, 0.1 PEGDA, 0 Aerosil 90, 0 LiTFSI",2023-07-13,"PCB print",0,0.0175,0.701,"PCB print",FALSE
"KR_95",5.077e-07,"PEGMEA","PEGDA",0.9,0.1,"Aerosil 90",0,"LiTFSI",0,"0.9 PEGMEA, 0.1 PEGDA, 0 Aerosil 90, 0 LiTFSI",2023-07-13,"PCB print",0,0.0175,0.701,"PCB print",FALSE
"KR_96",0,"PEGMEA","PEGDA",0.9,0.1,"Aerosil 90",15,"LiTFSI",15,"0.9 PEGMEA, 0.1 PEGDA, 15 Aerosil 90, 15 LiTFSI",2023-07-19,"PCB print",0,0.054,2.161,"PCB print",FALSE
"KR_96",0,"PEGMEA","PEGDA",0.9,0.1,"Aerosil 90",15,"LiTFSI",15,"0.9 PEGMEA, 0.1 PEGDA, 15 Aerosil 90, 15 LiTFSI",2023-07-19,"PCB print",0,0.054,2.161,"PCB print",FALSE
"KR_96",0,"PEGMEA","PEGDA",0.9,0.1,"Aerosil 90",15,"LiTFSI",15,"0.9 PEGMEA, 0.1 PEGDA, 15 Aerosil 90, 15 LiTFSI",2023-07-19,"PCB print",0,0.054,2.161,"PCB print",FALSE
"KR_97",0,"PEGMEA","PEGDA",0.9,0.1,"Aerosil 90",12.9,"LiTFSI",12.9,"0.9 PEGMEA, 0.1 PEGDA, 12.9 Aerosil 90, 12.9 LiTFSI",2023-07-19,"PCB print",0,0.0373,1.493,"PCB print",FALSE
"KR_97",0,"PEGMEA","PEGDA",0.9,0.1,"Aerosil 90",12.9,"LiTFSI",12.9,"0.9 PEGMEA, 0.1 PEGDA, 12.9 Aerosil 90, 12.9 LiTFSI",2023-07-19,"PCB print",0,0.0373,1.493,"PCB print",FALSE
"KR_97",0,"PEGMEA","PEGDA",0.9,0.1,"Aerosil 90",12.9,"LiTFSI",12.9,"0.9 PEGMEA, 0.1 PEGDA, 12.9 Aerosil 90, 12.9 LiTFSI",2023-07-19,"PCB print",0,0.0373,1.493,"PCB print",FALSE
"KR_98",0,"PEGMEA","PEGDA",0.9,0.1,"Aerosil 90",10.7,"LiTFSI",10.7,"0.9 PEGMEA, 0.1 PEGDA, 10.7 Aerosil 90, 10.7 LiTFSI",2023-07-19,"PCB print",0,0.0431,1.7235,"PCB print",FALSE
"KR_98",0,"PEGMEA","PEGDA",0.9,0.1,"Aerosil 90",10.7,"LiTFSI",10.7,"0.9 PEGMEA, 0.1 PEGDA, 10.7 Aerosil 90, 10.7 LiTFSI",2023-07-19,"PCB print",0,0.0431,1.7235,"PCB print",FALSE
"KR_98",0,"PEGMEA","PEGDA",0.9,0.1,"Aerosil 90",10.7,"LiTFSI",10.7,"0.9 PEGMEA, 0.1 PEGDA, 10.7 Aerosil 90, 10.7 LiTFSI",2023-07-19,"PCB print",0,0.0431,1.7235,"PCB print",FALSE
"KR_99",1e-04,"PEGMEA","PEGDA",0.9,0.1,"Aerosil 90",8.57,"LiTFSI",8.57,"0.9 PEGMEA, 0.1 PEGDA, 8.57 Aerosil 90, 8.57 LiTFSI",2023-07-19,"PCB print",0,0.035,1.4015,"PCB print",FALSE
"KR_99",0,"PEGMEA","PEGDA",0.9,0.1,"Aerosil 90",8.57,"LiTFSI",8.57,"0.9 PEGMEA, 0.1 PEGDA, 8.57 Aerosil 90, 8.57 LiTFSI",2023-07-19,"PCB print",0,0.035,1.4015,"PCB print",FALSE
"KR_99",0,"PEGMEA","PEGDA",0.9,0.1,"Aerosil 90",8.57,"LiTFSI",8.57,"0.9 PEGMEA, 0.1 PEGDA, 8.57 Aerosil 90, 8.57 LiTFSI",2023-07-19,"PCB print",0,0.035,1.4015,"PCB print",FALSE
"SS_01",9.0025e-07,"PEGMEA","PEGDA",0.9,0.1,"Aerosil 380",0,"none",0,"0.9 PEGMEA, 0.1 PEGDA, 0 aerosil 380",2023-10-23,"PCB print",2,0.028,1.9233,"PCB print",FALSE
"SS_01",8.2958e-07,"PEGMEA","PEGDA",0.9,0.1,"Aerosil 380",0,"none",0,"0.9 PEGMEA, 0.1 PEGDA, 0 aerosil 380",2023-10-23,"PCB print",2,0.028,1.9233,"PCB print",FALSE
"SS_01",7.5152e-07,"PEGMEA","PEGDA",0.9,0.1,"Aerosil 380",0,"none",0,"0.9 PEGMEA, 0.1 PEGDA, 0 aerosil 380",2023-10-23,"PCB print",2,0.028,1.9233,"PCB print",FALSE
"SS_02",4.6092e-07,"PEGMEA","PEGDA",0.9,0.1,"Aerosil 380",2.14,"none",0,"0.9 PEGMEA, 0.1 PEGDA, 2.14 aerosil 380",2023-10-23,"PCB print",2,0.028,1.2067,"PCB print",FALSE
"SS_02",4.3532e-07,"PEGMEA","PEGDA",0.9,0.1,"Aerosil 380",2.14,"none",0,"0.9 PEGMEA, 0.1 PEGDA, 2.14 aerosil 380",2023-10-23,"PCB print",2,0.028,1.2067,"PCB print",FALSE
"SS_02",4.4845e-07,"PEGMEA","PEGDA",0.9,0.1,"Aerosil 380",2.14,"none",0,"0.9 PEGMEA, 0.1 PEGDA, 2.14 aerosil 380",2023-10-23,"PCB print",2,0.028,1.2067,"PCB print",FALSE
"SS_03",4.9557e-07,"PEGMEA","PEGDA",0.9,0.1,"Aerosil 380",4.29,"none",0,"0.9 PEGMEA, 0.1 PEGDA, 4.29 aerosil 380",2023-10-23,"PCB print",2,0.028,1.79,"PCB print",FALSE
"SS_03",7.0406e-07,"PEGMEA","PEGDA",0.9,0.1,"Aerosil 380",4.29,"none",0,"0.9 PEGMEA, 0.1 PEGDA, 4.29 aerosil 380",2023-10-23,"PCB print",2,0.028,1.79,"PCB print",FALSE
"SS_03",6.3296e-07,"PEGMEA","PEGDA",0.9,0.1,"Aerosil 380",4.29,"none",0,"0.9 PEGMEA, 0.1 PEGDA, 4.29 aerosil 380",2023-10-23,"PCB print",2,0.028,1.79,"PCB print",FALSE
"SS_04",6.273e-07,"PEGMEA","PEGDA",0.9,0.1,"Aerosil 380",6.43,"none",0,"0.9 PEGMEA, 0.1 PEGDA, 6.43 aerosil 380",2023-10-23,"PCB print",2,0.028,1.8267,"PCB print",FALSE
"SS_04",5.6241e-07,"PEGMEA","PEGDA",0.9,0.1,"Aerosil 380",6.43,"none",0,"0.9 PEGMEA, 0.1 PEGDA, 6.43 aerosil 380",2023-10-23,"PCB print",2,0.028,1.8267,"PCB print",FALSE
"SS_04",4.6935e-07,"PEGMEA","PEGDA",0.9,0.1,"Aerosil 380",6.43,"none",0,"0.9 PEGMEA, 0.1 PEGDA, 6.43 aerosil 380",2023-10-23,"PCB print",2,0.028,1.8267,"PCB print",FALSE
"SS_05",6.1905e-07,"PEGMEA","PEGDA",0.9,0.1,"Aerosil 380",8.57,"none",0,"0.9 PEGMEA, 0.1 PEGDA, 8.57 aerosil 380",2023-10-23,"PCB print",2,0.028,1.82,"PCB print",FALSE
"SS_05",5.8559e-07,"PEGMEA","PEGDA",0.9,0.1,"Aerosil 380",8.57,"none",0,"0.9 PEGMEA, 0.1 PEGDA, 8.57 aerosil 380",2023-10-23,"PCB print",2,0.028,1.82,"PCB print",FALSE
"SS_05",7.2062e-07,"PEGMEA","PEGDA",0.9,0.1,"Aerosil 380",8.57,"none",0,"0.9 PEGMEA, 0.1 PEGDA, 8.57 aerosil 380",2023-10-23,"PCB print",2,0.028,1.82,"PCB print",FALSE
"SS_06",5.346e-07,"PEGMEA","PEGDA",0.9,0.1,"Aerosil 380",10.7,"none",0,"0.9 PEGMEA, 0.1 PEGDA, 10.7 aerosil 380",2023-10-23,"PCB print",2,0.028,1.5867,"PCB print",FALSE
"SS_06",5.6107e-07,"PEGMEA","PEGDA",0.9,0.1,"Aerosil 380",10.7,"none",0,"0.9 PEGMEA, 0.1 PEGDA, 10.7 aerosil 380",2023-10-23,"PCB print",2,0.028,1.5867,"PCB print",FALSE
"SS_06",5.0596e-07,"PEGMEA","PEGDA",0.9,0.1,"Aerosil 380",10.7,"none",0,"0.9 PEGMEA, 0.1 PEGDA, 10.7 aerosil 380",2023-10-23,"PCB print",2,0.028,1.5867,"PCB print",FALSE
"SS_07",4.8966e-07,"PEGMEA","PEGDA",0.9,0.1,"Aerosil 380",12.9,"none",0,"0.9 PEGMEA, 0.1 PEGDA, 12.9 aerosil 380",2023-10-23,"PCB print",2,0.028,1.5767,"PCB print",FALSE
"SS_07",5.0277e-07,"PEGMEA","PEGDA",0.9,0.1,"Aerosil 380",12.9,"none",0,"0.9 PEGMEA, 0.1 PEGDA, 12.9 aerosil 380",2023-10-23,"PCB print",2,0.028,1.5767,"PCB print",FALSE
"SS_07",5.3123e-07,"PEGMEA","PEGDA",0.9,0.1,"Aerosil 380",12.9,"none",0,"0.9 PEGMEA, 0.1 PEGDA, 12.9 aerosil 380",2023-10-23,"PCB print",2,0.028,1.5767,"PCB print",FALSE
"SS_08",6.1663e-07,"PEGMEA","PEGDA",0.9,0.1,"Aerosil 380",15,"none",0,"0.9 PEGMEA, 0.1 PEGDA, 15 aerosil 380",2023-10-23,"PCB print",2,0.028,2.21,"PCB print",FALSE
"SS_08",6.6327e-07,"PEGMEA","PEGDA",0.9,0.1,"Aerosil 380",15,"none",0,"0.9 PEGMEA, 0.1 PEGDA, 15 aerosil 380",2023-10-23,"PCB print",2,0.028,2.21,"PCB print",FALSE
"SS_08",7.2412e-07,"PEGMEA","PEGDA",0.9,0.1,"Aerosil 380",15,"none",0,"0.9 PEGMEA, 0.1 PEGDA, 15 aerosil 380",2023-10-23,"PCB print",2,0.028,2.21,"PCB print",FALSE
"SS_09",3.1746e-08,"PEGMEA","PEGDA",0.9,0.1,"Aerosil 380",7.5,"LiTFSI",0,"0.9 PEGMEA, 0.1 PEGDA, 7.5 aerosil 380, 0 LiTFSI",2023-10-25,"PCB print",2,0.028,2.02,"PCB print",FALSE
"SS_09",3.3613e-08,"PEGMEA","PEGDA",0.9,0.1,"Aerosil 380",7.5,"LiTFSI",0,"0.9 PEGMEA, 0.1 PEGDA, 7.5 aerosil 380, 0 LiTFSI",2023-10-25,"PCB print",2,0.028,2.02,"PCB print",FALSE
"SS_09",1.5564e-07,"PEGMEA","PEGDA",0.9,0.1,"Aerosil 380",7.5,"LiTFSI",0,"0.9 PEGMEA, 0.1 PEGDA, 7.5 aerosil 380, 0 LiTFSI",2023-10-25,"PCB print",2,0.028,2.02,"PCB print",FALSE
"SS_09",1.6064e-07,"PEGMEA","PEGDA",0.9,0.1,"Aerosil 380",7.5,"LiTFSI",0,"0.9 PEGMEA, 0.1 PEGDA, 7.5 aerosil 380, 0 LiTFSI",2023-10-25,"PCB print",2,0.028,2.02,"PCB print",FALSE
"SS_09",5.3838e-07,"PEGMEA","PEGDA",0.9,0.1,"Aerosil 380",7.5,"LiTFSI",0,"0.9 PEGMEA, 0.1 PEGDA, 7.5 aerosil 380, 0 LiTFSI",2023-10-25,"PCB print",2,0.028,2.02,"PCB print",FALSE
"SS_09",2.7535e-07,"PEGMEA","PEGDA",0.9,0.1,"Aerosil 380",7.5,"LiTFSI",0,"0.9 PEGMEA, 0.1 PEGDA, 7.5 aerosil 380, 0 LiTFSI",2023-10-25,"PCB print",2,0.028,2.02,"PCB print",FALSE
"SS_09",2.7224e-06,"PEGMEA","PEGDA",0.9,0.1,"Aerosil 380",7.5,"LiTFSI",0,"0.9 PEGMEA, 0.1 PEGDA, 7.5 aerosil 380, 0 LiTFSI",2023-10-25,"PCB print",2,0.028,2.02,"PCB print",FALSE
"SS_10",9.1743e-07,"PEGMEA","PEGDA",0.9,0.1,"Aerosil 380",7.5,"LiTFSI",4.29,"0.9 PEGMEA, 0.1 PEGDA, 7.5 aerosil 380, 4.29 LiTFSI",2023-10-25,"PCB print",2,0.028,1.5767,"PCB print",FALSE
"SS_10",9.1954e-07,"PEGMEA","PEGDA",0.9,0.1,"Aerosil 380",7.5,"LiTFSI",4.29,"0.9 PEGMEA, 0.1 PEGDA, 7.5 aerosil 380, 4.29 LiTFSI",2023-10-25,"PCB print",2,0.028,1.5767,"PCB print",FALSE
"SS_10",7.5901e-07,"PEGMEA","PEGDA",0.9,0.1,"Aerosil 380",7.5,"LiTFSI",4.29,"0.9 PEGMEA, 0.1 PEGDA, 7.5 aerosil 380, 4.29 LiTFSI",2023-10-25,"PCB print",2,0.028,1.5767,"PCB print",FALSE
"SS_10",7.4627e-07,"PEGMEA","PEGDA",0.9,0.1,"Aerosil 380",7.5,"LiTFSI",4.29,"0.9 PEGMEA, 0.1 PEGDA, 7.5 aerosil 380, 4.29 LiTFSI",2023-10-25,"PCB print",2,0.028,1.5767,"PCB print",FALSE
"SS_10",0,"PEGMEA","PEGDA",0.9,0.1,"Aerosil 380",7.5,"LiTFSI",4.29,"0.9 PEGMEA, 0.1 PEGDA, 7.5 aerosil 380, 4.29 LiTFSI",2023-10-25,"PCB print",2,0.028,1.5767,"PCB print",FALSE
"SS_10",0,"PEGMEA","PEGDA",0.9,0.1,"Aerosil 380",7.5,"LiTFSI",4.29,"0.9 PEGMEA, 0.1 PEGDA, 7.5 aerosil 380, 4.29 LiTFSI",2023-10-25,"PCB print",2,0.028,1.5767,"PCB print",FALSE
"SS_10",0,"PEGMEA","PEGDA",0.9,0.1,"Aerosil 380",7.5,"LiTFSI",4.29,"0.9 PEGMEA, 0.1 PEGDA, 7.5 aerosil 380, 4.29 LiTFSI",2023-10-25,"PCB print",2,0.028,1.5767,"PCB print",FALSE
"SS_100",2.4096e-06,"PEGMEA","PEGDA",0.9,0.1,"Aerosil 380",6.43,"LiTFSI",20,"0.9 PEGMEA, 0.1 PEGDA, 6.43 aerosil 380, 20 LiTFSI",2023-12-14,"PCB print",2,0.028,1.2433,"PCB print",FALSE
"SS_100",2.2222e-06,"PEGMEA","PEGDA",0.9,0.1,"Aerosil 380",6.43,"LiTFSI",20,"0.9 PEGMEA, 0.1 PEGDA, 6.43 aerosil 380, 20 LiTFSI",2023-12-14,"PCB print",2,0.028,1.2433,"PCB print",FALSE
"SS_100",2.2727e-06,"PEGMEA","PEGDA",0.9,0.1,"Aerosil 380",6.43,"LiTFSI",20,"0.9 PEGMEA, 0.1 PEGDA, 6.43 aerosil 380, 20 LiTFSI",2023-12-14,"PCB print",2,0.028,1.2433,"PCB print",FALSE
"SS_100",2.3256e-06,"PEGMEA","PEGDA",0.9,0.1,"Aerosil 380",6.43,"LiTFSI",20,"0.9 PEGMEA, 0.1 PEGDA, 6.43 aerosil 380, 20 LiTFSI",2023-12-14,"PCB print",2,0.028,1.2433,"PCB print",FALSE
"SS_100",2.8571e-06,"PEGMEA","PEGDA",0.9,0.1,"Aerosil 380",6.43,"LiTFSI",20,"0.9 PEGMEA, 0.1 PEGDA, 6.43 aerosil 380, 20 LiTFSI",2023-12-14,"PCB print",2,0.028,1.2433,"PCB print",FALSE
"SS_100",2.6846e-06,"PEGMEA","PEGDA",0.9,0.1,"Aerosil 380",6.43,"LiTFSI",20,"0.9 PEGMEA, 0.1 PEGDA, 6.43 aerosil 380, 20 LiTFSI",2023-12-14,"PCB print",2,0.028,1.2433,"PCB print",FALSE
"SS_100",2.7972e-06,"PEGMEA","PEGDA",0.9,0.1,"Aerosil 380",6.43,"LiTFSI",20,"0.9 PEGMEA, 0.1 PEGDA, 6.43 aerosil 380, 20 LiTFSI",2023-12-14,"PCB print",2,0.028,1.2433,"PCB print",FALSE
"SS_100",2.7972e-06,"PEGMEA","PEGDA",0.9,0.1,"Aerosil 380",6.43,"LiTFSI",20,"0.9 PEGMEA, 0.1 PEGDA, 6.43 aerosil 380, 20 LiTFSI",2023-12-14,"PCB print",2,0.028,1.2433,"PCB print",FALSE
"SS_100",3.9216e-06,"PEGMEA","PEGDA",0.9,0.1,"Aerosil 380",6.43,"LiTFSI",20,"0.9 PEGMEA, 0.1 PEGDA, 6.43 aerosil 380, 20 LiTFSI",2023-12-14,"PCB print",2,0.028,1.2433,"PCB print",FALSE
"SS_100",4.0445e-06,"PEGMEA","PEGDA",0.9,0.1,"Aerosil 380",6.43,"LiTFSI",20,"0.9 PEGMEA, 0.1 PEGDA, 6.43 aerosil 380, 20 LiTFSI",2023-12-14,"PCB print",2,0.028,1.2433,"PCB print",FALSE
"SS_100",4.0282e-06,"PEGMEA","PEGDA",0.9,0.1,"Aerosil 380",6.43,"LiTFSI",20,"0.9 PEGMEA, 0.1 PEGDA, 6.43 aerosil 380, 20 LiTFSI",2023-12-14,"PCB print",2,0.028,1.2433,"PCB print",FALSE
"SS_100",4.1451e-06,"PEGMEA","PEGDA",0.9,0.1,"Aerosil 380",6.43,"LiTFSI",20,"0.9 PEGMEA, 0.1 PEGDA, 6.43 aerosil 380, 20 LiTFSI",2023-12-14,"PCB print",2,0.028,1.2433,"PCB print",FALSE
"SS_101",2.5316e-06,"PEGMEA","PEGDA",0.9,0.1,"Aerosil 380",4.29,"LiTFSI",20,"0.9 PEGMEA, 0.1 PEGDA, 4.29 aerosil 380, 20 LiTFSI",2023-12-14,"PCB print",2,0.028,1.2133,"PCB print",FALSE
"SS_101",2.7397e-06,"PEGMEA","PEGDA",0.9,0.1,"Aerosil 380",4.29,"LiTFSI",20,"0.9 PEGMEA, 0.1 PEGDA, 4.29 aerosil 380, 20 LiTFSI",2023-12-14,"PCB print",2,0.028,1.2133,"PCB print",FALSE
"SS_101",2.5806e-06,"PEGMEA","PEGDA",0.9,0.1,"Aerosil 380",4.29,"LiTFSI",20,"0.9 PEGMEA, 0.1 PEGDA, 4.29 aerosil 380, 20 LiTFSI",2023-12-14,"PCB print",2,0.028,1.2133,"PCB print",FALSE
"SS_101",2.6667e-06,"PEGMEA","PEGDA",0.9,0.1,"Aerosil 380",4.29,"LiTFSI",20,"0.9 PEGMEA, 0.1 PEGDA, 4.29 aerosil 380, 20 LiTFSI",2023-12-14,"PCB print",2,0.028,1.2133,"PCB print",FALSE
"SS_101",3.0075e-06,"PEGMEA","PEGDA",0.9,0.1,"Aerosil 380",4.29,"LiTFSI",20,"0.9 PEGMEA, 0.1 PEGDA, 4.29 aerosil 380, 20 LiTFSI",2023-12-14,"PCB print",2,0.028,1.2133,"PCB print",FALSE
"SS_101",2.9851e-06,"PEGMEA","PEGDA",0.9,0.1,"Aerosil 380",4.29,"LiTFSI",20,"0.9 PEGMEA, 0.1 PEGDA, 4.29 aerosil 380, 20 LiTFSI",2023-12-14,"PCB print",2,0.028,1.2133,"PCB print",FALSE
"SS_101",2.7211e-06,"PEGMEA","PEGDA",0.9,0.1,"Aerosil 380",4.29,"LiTFSI",20,"0.9 PEGMEA, 0.1 PEGDA, 4.29 aerosil 380, 20 LiTFSI",2023-12-14,"PCB print",2,0.028,1.2133,"PCB print",FALSE
"SS_101",2.8777e-06,"PEGMEA","PEGDA",0.9,0.1,"Aerosil 380",4.29,"LiTFSI",20,"0.9 PEGMEA, 0.1 PEGDA, 4.29 aerosil 380, 20 LiTFSI",2023-12-14,"PCB print",2,0.028,1.2133,"PCB print",FALSE
"SS_101",3.0303e-06,"PEGMEA","PEGDA",0.9,0.1,"Aerosil 380",4.29,"LiTFSI",20,"0.9 PEGMEA, 0.1 PEGDA, 4.29 aerosil 380, 20 LiTFSI",2023-12-14,"PCB print",2,0.028,1.2133,"PCB print",FALSE
"SS_101",4.0161e-06,"PEGMEA","PEGDA",0.9,0.1,"Aerosil 380",4.29,"LiTFSI",20,"0.9 PEGMEA, 0.1 PEGDA, 4.29 aerosil 380, 20 LiTFSI",2023-12-14,"PCB print",2,0.028,1.2133,"PCB print",FALSE
"SS_101",4.3573e-06,"PEGMEA","PEGDA",0.9,0.1,"Aerosil 380",4.29,"LiTFSI",20,"0.9 PEGMEA, 0.1 PEGDA, 4.29 aerosil 380, 20 LiTFSI",2023-12-14,"PCB print",2,0.028,1.2133,"PCB print",FALSE
"SS_101",4.415e-06,"PEGMEA","PEGDA",0.9,0.1,"Aerosil 380",4.29,"LiTFSI",20,"0.9 PEGMEA, 0.1 PEGDA, 4.29 aerosil 380, 20 LiTFSI",2023-12-14,"PCB print",2,0.028,1.2133,"PCB print",FALSE
"SS_102",2.4096e-06,"PEGMEA","PEGDA",0.9,0.1,"Aerosil 380",2.14,"LiTFSI",20,"0.9 PEGMEA, 0.1 PEGDA, 2.14 aerosil 380, 20 LiTFSI",2023-12-14,"PCB print",2,0.028,1.4467,"PCB print",FALSE
"SS_102",2.381e-06,"PEGMEA","PEGDA",0.9,0.1,"Aerosil 380",2.14,"LiTFSI",20,"0.9 PEGMEA, 0.1 PEGDA, 2.14 aerosil 380, 20 LiTFSI",2023-12-14,"PCB print",2,0.028,1.4467,"PCB print",FALSE
"SS_102",2.2599e-06,"PEGMEA","PEGDA",0.9,0.1,"Aerosil 380",2.14,"LiTFSI",20,"0.9 PEGMEA, 0.1 PEGDA, 2.14 aerosil 380, 20 LiTFSI",2023-12-14,"PCB print",2,0.028,1.4467,"PCB print",FALSE
"SS_102",2.2222e-06,"PEGMEA","PEGDA",0.9,0.1,"Aerosil 380",2.14,"LiTFSI",20,"0.9 PEGMEA, 0.1 PEGDA, 2.14 aerosil 380, 20 LiTFSI",2023-12-14,"PCB print",2,0.028,1.4467,"PCB print",FALSE
"SS_102",2.7972e-06,"PEGMEA","PEGDA",0.9,0.1,"Aerosil 380",2.14,"LiTFSI",20,"0.9 PEGMEA, 0.1 PEGDA, 2.14 aerosil 380, 20 LiTFSI",2023-12-14,"PCB print",2,0.028,1.4467,"PCB print",FALSE
"SS_102",2.9412e-06,"PEGMEA","PEGDA",0.9,0.1,"Aerosil 380",2.14,"LiTFSI",20,"0.9 PEGMEA, 0.1 PEGDA, 2.14 aerosil 380, 20 LiTFSI",2023-12-14,"PCB print",2,0.028,1.4467,"PCB print",FALSE
"SS_102",2.7778e-06,"PEGMEA","PEGDA",0.9,0.1,"Aerosil 380",2.14,"LiTFSI",20,"0.9 PEGMEA, 0.1 PEGDA, 2.14 aerosil 380, 20 LiTFSI",2023-12-14,"PCB print",2,0.028,1.4467,"PCB print",FALSE
"SS_102",2.7397e-06,"PEGMEA","PEGDA",0.9,0.1,"Aerosil 380",2.14,"LiTFSI",20,"0.9 PEGMEA, 0.1 PEGDA, 2.14 aerosil 380, 20 LiTFSI",2023-12-14,"PCB print",2,0.028,1.4467,"PCB print",FALSE
"SS_102",4.09e-06,"PEGMEA","PEGDA",0.9,0.1,"Aerosil 380",2.14,"LiTFSI",20,"0.9 PEGMEA, 0.1 PEGDA, 2.14 aerosil 380, 20 LiTFSI",2023-12-14,"PCB print",2,0.028,1.4467,"PCB print",FALSE
"SS_102",4.2017e-06,"PEGMEA","PEGDA",0.9,0.1,"Aerosil 380",2.14,"LiTFSI",20,"0.9 PEGMEA, 0.1 PEGDA, 2.14 aerosil 380, 20 LiTFSI",2023-12-14,"PCB print",2,0.028,1.4467,"PCB print",FALSE
"SS_102",4.1365e-06,"PEGMEA","PEGDA",0.9,0.1,"Aerosil 380",2.14,"LiTFSI",20,"0.9 PEGMEA, 0.1 PEGDA, 2.14 aerosil 380, 20 LiTFSI",2023-12-14,"PCB print",2,0.028,1.4467,"PCB print",FALSE
"SS_102",4.0984e-06,"PEGMEA","PEGDA",0.9,0.1,"Aerosil 380",2.14,"LiTFSI",20,"0.9 PEGMEA, 0.1 PEGDA, 2.14 aerosil 380, 20 LiTFSI",2023-12-14,"PCB print",2,0.028,1.4467,"PCB print",FALSE
"SS_103",2.3392e-06,"PEGMEA","PEGDA",0.9,0.1,"Aerosil 380",0,"LiTFSI",20,"0.9 PEGMEA, 0.1 PEGDA, 0 aerosil 380, 20 LiTFSI",2023-12-14,"PCB print",2,0.028,1.6433,"PCB print",FALSE
"SS_103",2.439e-06,"PEGMEA","PEGDA",0.9,0.1,"Aerosil 380",0,"LiTFSI",20,"0.9 PEGMEA, 0.1 PEGDA, 0 aerosil 380, 20 LiTFSI",2023-12-14,"PCB print",2,0.028,1.6433,"PCB print",FALSE
"SS_103",2.3256e-06,"PEGMEA","PEGDA",0.9,0.1,"Aerosil 380",0,"LiTFSI",20,"0.9 PEGMEA, 0.1 PEGDA, 0 aerosil 380, 20 LiTFSI",2023-12-14,"PCB print",2,0.028,1.6433,"PCB print",FALSE
"SS_103",2.454e-06,"PEGMEA","PEGDA",0.9,0.1,"Aerosil 380",0,"LiTFSI",20,"0.9 PEGMEA, 0.1 PEGDA, 0 aerosil 380, 20 LiTFSI",2023-12-14,"PCB print",2,0.028,1.6433,"PCB print",FALSE
"SS_103",2.8986e-06,"PEGMEA","PEGDA",0.9,0.1,"Aerosil 380",0,"LiTFSI",20,"0.9 PEGMEA, 0.1 PEGDA, 0 aerosil 380, 20 LiTFSI",2023-12-14,"PCB print",2,0.028,1.6433,"PCB print",FALSE
"SS_103",2.7586e-06,"PEGMEA","PEGDA",0.9,0.1,"Aerosil 380",0,"LiTFSI",20,"0.9 PEGMEA, 0.1 PEGDA, 0 aerosil 380, 20 LiTFSI",2023-12-14,"PCB print",2,0.028,1.6433,"PCB print",FALSE
"SS_103",2.8369e-06,"PEGMEA","PEGDA",0.9,0.1,"Aerosil 380",0,"LiTFSI",20,"0.9 PEGMEA, 0.1 PEGDA, 0 aerosil 380, 20 LiTFSI",2023-12-14,"PCB print",2,0.028,1.6433,"PCB print",FALSE
"SS_103",2.9412e-06,"PEGMEA","PEGDA",0.9,0.1,"Aerosil 380",0,"LiTFSI",20,"0.9 PEGMEA, 0.1 PEGDA, 0 aerosil 380, 20 LiTFSI",2023-12-14,"PCB print",2,0.028,1.6433,"PCB print",FALSE
"SS_103",4.3431e-06,"PEGMEA","PEGDA",0.9,0.1,"Aerosil 380",0,"LiTFSI",20,"0.9 PEGMEA, 0.1 PEGDA, 0 aerosil 380, 20 LiTFSI",2023-12-14,"PCB print",2,0.028,1.6433,"PCB print",FALSE
"SS_103",4.5198e-06,"PEGMEA","PEGDA",0.9,0.1,"Aerosil 380",0,"LiTFSI",20,"0.9 PEGMEA, 0.1 PEGDA, 0 aerosil 380, 20 LiTFSI",2023-12-14,"PCB print",2,0.028,1.6433,"PCB print",FALSE
"SS_103",4.215e-06,"PEGMEA","PEGDA",0.9,0.1,"Aerosil 380",0,"LiTFSI",20,"0.9 PEGMEA, 0.1 PEGDA, 0 aerosil 380, 20 LiTFSI",2023-12-14,"PCB print",2,0.028,1.6433,"PCB print",FALSE
"SS_103",4.171e-06,"PEGMEA","PEGDA",0.9,0.1,"Aerosil 380",0,"LiTFSI",20,"0.9 PEGMEA, 0.1 PEGDA, 0 aerosil 380, 20 LiTFSI",2023-12-14,"PCB print",2,0.028,1.6433,"PCB print",FALSE
"SS_104",6.4725e-07,"PEGMEA","PEGDA",0.9,0.1,"Aerosil 380",15,"LiTFSI",30,"0.9 PEGMEA, 0.1 PEGDA, 15 aerosil 380, 30 LiTFSI",2023-12-28,"PCB print",2,0.028,2.4133,"PCB print",FALSE
"SS_104",6.4725e-07,"PEGMEA","PEGDA",0.9,0.1,"Aerosil 380",15,"LiTFSI",30,"0.9 PEGMEA, 0.1 PEGDA, 15 aerosil 380, 30 LiTFSI",2023-12-28,"PCB print",2,0.028,2.4133,"PCB print",FALSE
"SS_104",6.3694e-07,"PEGMEA","PEGDA",0.9,0.1,"Aerosil 380",15,"LiTFSI",30,"0.9 PEGMEA, 0.1 PEGDA, 15 aerosil 380, 30 LiTFSI",2023-12-28,"PCB print",2,0.028,2.4133,"PCB print",FALSE
"SS_104",6.4205e-07,"PEGMEA","PEGDA",0.9,0.1,"Aerosil 380",15,"LiTFSI",30,"0.9 PEGMEA, 0.1 PEGDA, 15 aerosil 380, 30 LiTFSI",2023-12-28,"PCB print",2,0.028,2.4133,"PCB print",FALSE
"SS_104",8.4034e-07,"PEGMEA","PEGDA",0.9,0.1,"Aerosil 380",15,"LiTFSI",30,"0.9 PEGMEA, 0.1 PEGDA, 15 aerosil 380, 30 LiTFSI",2023-12-28,"PCB print",2,0.028,2.4133,"PCB print",FALSE
"SS_104",8.8889e-07,"PEGMEA","PEGDA",0.9,0.1,"Aerosil 380",15,"LiTFSI",30,"0.9 PEGMEA, 0.1 PEGDA, 15 aerosil 380, 30 LiTFSI",2023-12-28,"PCB print",2,0.028,2.4133,"PCB print",FALSE
"SS_104",9.1743e-07,"PEGMEA","PEGDA",0.9,0.1,"Aerosil 380",15,"LiTFSI",30,"0.9 PEGMEA, 0.1 PEGDA, 15 aerosil 380, 30 LiTFSI",2023-12-28,"PCB print",2,0.028,2.4133,"PCB print",FALSE
"SS_104",9.3458e-07,"PEGMEA","PEGDA",0.9,0.1,"Aerosil 380",15,"LiTFSI",30,"0.9 PEGMEA, 0.1 PEGDA, 15 aerosil 380, 30 LiTFSI",2023-12-28,"PCB print",2,0.028,2.4133,"PCB print",FALSE
"SS_105",1.6e-06,"PEGMEA","PEGDA",0.9,0.1,"Aerosil 380",15,"LiTFSI",25.7,"0.9 PEGMEA, 0.1 PEGDA, 15 aerosil 380, 25.7 LiTFSI",2023-12-28,"PCB print",2,0.028,2.4167,"PCB print",FALSE
"SS_105",1.6194e-06,"PEGMEA","PEGDA",0.9,0.1,"Aerosil 380",15,"LiTFSI",25.7,"0.9 PEGMEA, 0.1 PEGDA, 15 aerosil 380, 25.7 LiTFSI",2023-12-28,"PCB print",2,0.028,2.4167,"PCB print",FALSE
"SS_105",1.7094e-06,"PEGMEA","PEGDA",0.9,0.1,"Aerosil 380",15,"LiTFSI",25.7,"0.9 PEGMEA, 0.1 PEGDA, 15 aerosil 380, 25.7 LiTFSI",2023-12-28,"PCB print",2,0.028,2.4167,"PCB print",FALSE
"SS_105",1.7021e-06,"PEGMEA","PEGDA",0.9,0.1,"Aerosil 380",15,"LiTFSI",25.7,"0.9 PEGMEA, 0.1 PEGDA, 15 aerosil 380, 25.7 LiTFSI",2023-12-28,"PCB print",2,0.028,2.4167,"PCB print",FALSE
"SS_105",2.5478e-06,"PEGMEA","PEGDA",0.9,0.1,"Aerosil 380",15,"LiTFSI",25.7,"0.9 PEGMEA, 0.1 PEGDA, 15 aerosil 380, 25.7 LiTFSI",2023-12-28,"PCB print",2,0.028,2.4167,"PCB print",FALSE
"SS_105",2.4845e-06,"PEGMEA","PEGDA",0.9,0.1,"Aerosil 380",15,"LiTFSI",25.7,"0.9 PEGMEA, 0.1 PEGDA, 15 aerosil 380, 25.7 LiTFSI",2023-12-28,"PCB print",2,0.028,2.4167,"PCB print",FALSE
"SS_105",2.439e-06,"PEGMEA","PEGDA",0.9,0.1,"Aerosil 380",15,"LiTFSI",25.7,"0.9 PEGMEA, 0.1 PEGDA, 15 aerosil 380, 25.7 LiTFSI",2023-12-28,"PCB print",2,0.028,2.4167,"PCB print",FALSE
"SS_105",2.454e-06,"PEGMEA","PEGDA",0.9,0.1,"Aerosil 380",15,"LiTFSI",25.7,"0.9 PEGMEA, 0.1 PEGDA, 15 aerosil 380, 25.7 LiTFSI",2023-12-28,"PCB print",2,0.028,2.4167,"PCB print",FALSE
"SS_106",5.3191e-07,"PEGMEA","PEGDA",0.9,0.1,"Aerosil 380",15,"LiTFSI",21.4,"0.9 PEGMEA, 0.1 PEGDA, 15 aerosil 380, 21.4 LiTFSI",2023-12-28,"PCB print",2,0.028,2.5433,"PCB print",FALSE
"SS_106",5.0125e-07,"PEGMEA","PEGDA",0.9,0.1,"Aerosil 380",15,"LiTFSI",21.4,"0.9 PEGMEA, 0.1 PEGDA, 15 aerosil 380, 21.4 LiTFSI",2023-12-28,"PCB print",2,0.028,2.5433,"PCB print",FALSE
"SS_106",5.0063e-07,"PEGMEA","PEGDA",0.9,0.1,"Aerosil 380",15,"LiTFSI",21.4,"0.9 PEGMEA, 0.1 PEGDA, 15 aerosil 380, 21.4 LiTFSI",2023-12-28,"PCB print",2,0.028,2.5433,"PCB print",FALSE
"SS_106",5.0955e-07,"PEGMEA","PEGDA",0.9,0.1,"Aerosil 380",15,"LiTFSI",21.4,"0.9 PEGMEA, 0.1 PEGDA, 15 aerosil 380, 21.4 LiTFSI",2023-12-28,"PCB print",2,0.028,2.5433,"PCB print",FALSE
"SS_106",4.9322e-07,"PEGMEA","PEGDA",0.9,0.1,"Aerosil 380",15,"LiTFSI",21.4,"0.9 PEGMEA, 0.1 PEGDA, 15 aerosil 380, 21.4 LiTFSI",2023-12-28,"PCB print",2,0.028,2.5433,"PCB print",FALSE
"SS_106",5.0505e-07,"PEGMEA","PEGDA",0.9,0.1,"Aerosil 380",15,"LiTFSI",21.4,"0.9 PEGMEA, 0.1 PEGDA, 15 aerosil 380, 21.4 LiTFSI",2023-12-28,"PCB print",2,0.028,2.5433,"PCB print",FALSE
"SS_106",5.0569e-07,"PEGMEA","PEGDA",0.9,0.1,"Aerosil 380",15,"LiTFSI",21.4,"0.9 PEGMEA, 0.1 PEGDA, 15 aerosil 380, 21.4 LiTFSI",2023-12-28,"PCB print",2,0.028,2.5433,"PCB print",FALSE
"SS_106",5.0314e-07,"PEGMEA","PEGDA",0.9,0.1,"Aerosil 380",15,"LiTFSI",21.4,"0.9 PEGMEA, 0.1 PEGDA, 15 aerosil 380, 21.4 LiTFSI",2023-12-28,"PCB print",2,0.028,2.5433,"PCB print",FALSE
"SS_107",2.1739e-06,"PEGMEA","PEGDA",0.9,0.1,"Aerosil 380",15,"LiTFSI",17.1,"0.9 PEGMEA, 0.1 PEGDA, 15 aerosil 380, 17.1 LiTFSI",2023-12-28,"PCB print",2,0.028,2.5867,"PCB print",FALSE
"SS_107",2.2099e-06,"PEGMEA","PEGDA",0.9,0.1,"Aerosil 380",15,"LiTFSI",17.1,"0.9 PEGMEA, 0.1 PEGDA, 15 aerosil 380, 17.1 LiTFSI",2023-12-28,"PCB print",2,0.028,2.5867,"PCB print",FALSE
"SS_107",2.2857e-06,"PEGMEA","PEGDA",0.9,0.1,"Aerosil 380",15,"LiTFSI",17.1,"0.9 PEGMEA, 0.1 PEGDA, 15 aerosil 380, 17.1 LiTFSI",2023-12-28,"PCB print",2,0.028,2.5867,"PCB print",FALSE
"SS_107",2.1858e-06,"PEGMEA","PEGDA",0.9,0.1,"Aerosil 380",15,"LiTFSI",17.1,"0.9 PEGMEA, 0.1 PEGDA, 15 aerosil 380, 17.1 LiTFSI",2023-12-28,"PCB print",2,0.028,2.5867,"PCB print",FALSE
"SS_107",3.252e-06,"PEGMEA","PEGDA",0.9,0.1,"Aerosil 380",15,"LiTFSI",17.1,"0.9 PEGMEA, 0.1 PEGDA, 15 aerosil 380, 17.1 LiTFSI",2023-12-28,"PCB print",2,0.028,2.5867,"PCB print",FALSE
"SS_107",3.3333e-06,"PEGMEA","PEGDA",0.9,0.1,"Aerosil 380",15,"LiTFSI",17.1,"0.9 PEGMEA, 0.1 PEGDA, 15 aerosil 380, 17.1 LiTFSI",2023-12-28,"PCB print",2,0.028,2.5867,"PCB print",FALSE
"SS_107",3.2258e-06,"PEGMEA","PEGDA",0.9,0.1,"Aerosil 380",15,"LiTFSI",17.1,"0.9 PEGMEA, 0.1 PEGDA, 15 aerosil 380, 17.1 LiTFSI",2023-12-28,"PCB print",2,0.028,2.5867,"PCB print",FALSE
"SS_107",3.4188e-06,"PEGMEA","PEGDA",0.9,0.1,"Aerosil 380",15,"LiTFSI",17.1,"0.9 PEGMEA, 0.1 PEGDA, 15 aerosil 380, 17.1 LiTFSI",2023-12-28,"PCB print",2,0.028,2.5867,"PCB print",FALSE
"SS_108",8.5288e-07,"PEGMEA","PEGDA",0.9,0.1,"Aerosil 380",15,"LiTFSI",12.9,"0.9 PEGMEA, 0.1 PEGDA, 15 aerosil 380, 12.9 LiTFSI",2023-12-28,"PCB print",2,0.028,2.2,"PCB print",FALSE
"SS_108",9.009e-07,"PEGMEA","PEGDA",0.9,0.1,"Aerosil 380",15,"LiTFSI",12.9,"0.9 PEGMEA, 0.1 PEGDA, 15 aerosil 380, 12.9 LiTFSI",2023-12-28,"PCB print",2,0.028,2.2,"PCB print",FALSE
"SS_108",8.9888e-07,"PEGMEA","PEGDA",0.9,0.1,"Aerosil 380",15,"LiTFSI",12.9,"0.9 PEGMEA, 0.1 PEGDA, 15 aerosil 380, 12.9 LiTFSI",2023-12-28,"PCB print",2,0.028,2.2,"PCB print",FALSE
"SS_108",8.83e-07,"PEGMEA","PEGDA",0.9,0.1,"Aerosil 380",15,"LiTFSI",12.9,"0.9 PEGMEA, 0.1 PEGDA, 15 aerosil 380, 12.9 LiTFSI",2023-12-28,"PCB print",2,0.028,2.2,"PCB print",FALSE
"SS_108",6.9204e-07,"PEGMEA","PEGDA",0.9,0.1,"Aerosil 380",15,"LiTFSI",12.9,"0.9 PEGMEA, 0.1 PEGDA, 15 aerosil 380, 12.9 LiTFSI",2023-12-28,"PCB print",2,0.028,2.2,"PCB print",FALSE
"SS_108",6.5574e-07,"PEGMEA","PEGDA",0.9,0.1,"Aerosil 380",15,"LiTFSI",12.9,"0.9 PEGMEA, 0.1 PEGDA, 15 aerosil 380, 12.9 LiTFSI",2023-12-28,"PCB print",2,0.028,2.2,"PCB print",FALSE
"SS_108",7.3529e-07,"PEGMEA","PEGDA",0.9,0.1,"Aerosil 380",15,"LiTFSI",12.9,"0.9 PEGMEA, 0.1 PEGDA, 15 aerosil 380, 12.9 LiTFSI",2023-12-28,"PCB print",2,0.028,2.2,"PCB print",FALSE
"SS_108",7.722e-07,"PEGMEA","PEGDA",0.9,0.1,"Aerosil 380",15,"LiTFSI",12.9,"0.9 PEGMEA, 0.1 PEGDA, 15 aerosil 380, 12.9 LiTFSI",2023-12-28,"PCB print",2,0.028,2.2,"PCB print",FALSE
"SS_109",2.439e-06,"PEGMEA","PEGDA",0.9,0.1,"Aerosil 380",15,"LiTFSI",8.57,"0.9 PEGMEA, 0.1 PEGDA, 15 aerosil 380, 8.57 LiTFSI",2023-12-28,"PCB print",2,0.028,1.3767,"PCB print",FALSE
"SS_109",2.3529e-06,"PEGMEA","PEGDA",0.9,0.1,"Aerosil 380",15,"LiTFSI",8.57,"0.9 PEGMEA, 0.1 PEGDA, 15 aerosil 380, 8.57 LiTFSI",2023-12-28,"PCB print",2,0.028,1.3767,"PCB print",FALSE
"SS_109",2.4242e-06,"PEGMEA","PEGDA",0.9,0.1,"Aerosil 380",15,"LiTFSI",8.57,"0.9 PEGMEA, 0.1 PEGDA, 15 aerosil 380, 8.57 LiTFSI",2023-12-28,"PCB print",2,0.028,1.3767,"PCB print",FALSE
"SS_109",2.3669e-06,"PEGMEA","PEGDA",0.9,0.1,"Aerosil 380",15,"LiTFSI",8.57,"0.9 PEGMEA, 0.1 PEGDA, 15 aerosil 380, 8.57 LiTFSI",2023-12-28,"PCB print",2,0.028,1.3767,"PCB print",FALSE
"SS_109",3.1746e-06,"PEGMEA","PEGDA",0.9,0.1,"Aerosil 380",15,"LiTFSI",8.57,"0.9 PEGMEA, 0.1 PEGDA, 15 aerosil 380, 8.57 LiTFSI",2023-12-28,"PCB print",2,0.028,1.3767,"PCB print",FALSE
"SS_109",3.3058e-06,"PEGMEA","PEGDA",0.9,0.1,"Aerosil 380",15,"LiTFSI",8.57,"0.9 PEGMEA, 0.1 PEGDA, 15 aerosil 380, 8.57 LiTFSI",2023-12-28,"PCB print",2,0.028,1.3767,"PCB print",FALSE
"SS_109",3.252e-06,"PEGMEA","PEGDA",0.9,0.1,"Aerosil 380",15,"LiTFSI",8.57,"0.9 PEGMEA, 0.1 PEGDA, 15 aerosil 380, 8.57 LiTFSI",2023-12-28,"PCB print",2,0.028,1.3767,"PCB print",FALSE
"SS_109",2.9851e-06,"PEGMEA","PEGDA",0.9,0.1,"Aerosil 380",15,"LiTFSI",8.57,"0.9 PEGMEA, 0.1 PEGDA, 15 aerosil 380, 8.57 LiTFSI",2023-12-28,"PCB print",2,0.028,1.3767,"PCB print",FALSE
"SS_11",2.5316e-06,"PEGMEA","PEGDA",0.9,0.1,"Aerosil 380",7.5,"LiTFSI",8.57,"0.9 PEGMEA, 0.1 PEGDA, 7.5 aerosil 380, 8.57 LiTFSI",2023-10-25,"PCB print",2,0.028,1.24,"PCB print",FALSE
"SS_11",2.439e-06,"PEGMEA","PEGDA",0.9,0.1,"Aerosil 380",7.5,"LiTFSI",8.57,"0.9 PEGMEA, 0.1 PEGDA, 7.5 aerosil 380, 8.57 LiTFSI",2023-10-25,"PCB print",2,0.028,1.24,"PCB print",FALSE
"SS_11",1.5873e-06,"PEGMEA","PEGDA",0.9,0.1,"Aerosil 380",7.5,"LiTFSI",8.57,"0.9 PEGMEA, 0.1 PEGDA, 7.5 aerosil 380, 8.57 LiTFSI",2023-10-25,"PCB print",2,0.028,1.24,"PCB print",FALSE
"SS_11",1.6e-06,"PEGMEA","PEGDA",0.9,0.1,"Aerosil 380",7.5,"LiTFSI",8.57,"0.9 PEGMEA, 0.1 PEGDA, 7.5 aerosil 380, 8.57 LiTFSI",2023-10-25,"PCB print",2,0.028,1.24,"PCB print",FALSE
"SS_11",0,"PEGMEA","PEGDA",0.9,0.1,"Aerosil 380",7.5,"LiTFSI",8.57,"0.9 PEGMEA, 0.1 PEGDA, 7.5 aerosil 380, 8.57 LiTFSI",2023-10-25,"PCB print",2,0.028,1.24,"PCB print",FALSE
"SS_11",0,"PEGMEA","PEGDA",0.9,0.1,"Aerosil 380",7.5,"LiTFSI",8.57,"0.9 PEGMEA, 0.1 PEGDA, 7.5 aerosil 380, 8.57 LiTFSI",2023-10-25,"PCB print",2,0.028,1.24,"PCB print",FALSE
"SS_11",0,"PEGMEA","PEGDA",0.9,0.1,"Aerosil 380",7.5,"LiTFSI",8.57,"0.9 PEGMEA, 0.1 PEGDA, 7.5 aerosil 380, 8.57 LiTFSI",2023-10-25,"PCB print",2,0.028,1.24,"PCB print",FALSE
"SS_110",1.2903e-06,"PEGMEA","PEGDA",0.9,0.1,"Aerosil 380",15,"LiTFSI",4.29,"0.9 PEGMEA, 0.1 PEGDA, 15 aerosil 380, 4.29 LiTFSI",2023-12-28,"PCB print",2,0.028,1.5367,"PCB print",FALSE
"SS_110",1.2862e-06,"PEGMEA","PEGDA",0.9,0.1,"Aerosil 380",15,"LiTFSI",4.29,"0.9 PEGMEA, 0.1 PEGDA, 15 aerosil 380, 4.29 LiTFSI",2023-12-28,"PCB print",2,0.028,1.5367,"PCB print",FALSE
"SS_110",1.278e-06,"PEGMEA","PEGDA",0.9,0.1,"Aerosil 380",15,"LiTFSI",4.29,"0.9 PEGMEA, 0.1 PEGDA, 15 aerosil 380, 4.29 LiTFSI",2023-12-28,"PCB print",2,0.028,1.5367,"PCB print",FALSE
"SS_110",1.2862e-06,"PEGMEA","PEGDA",0.9,0.1,"Aerosil 380",15,"LiTFSI",4.29,"0.9 PEGMEA, 0.1 PEGDA, 15 aerosil 380, 4.29 LiTFSI",2023-12-28,"PCB print",2,0.028,1.5367,"PCB print",FALSE
"SS_110",2.2346e-06,"PEGMEA","PEGDA",0.9,0.1,"Aerosil 380",15,"LiTFSI",4.29,"0.9 PEGMEA, 0.1 PEGDA, 15 aerosil 380, 4.29 LiTFSI",2023-12-28,"PCB print",2,0.028,1.5367,"PCB print",FALSE
"SS_110",2.1978e-06,"PEGMEA","PEGDA",0.9,0.1,"Aerosil 380",15,"LiTFSI",4.29,"0.9 PEGMEA, 0.1 PEGDA, 15 aerosil 380, 4.29 LiTFSI",2023-12-28,"PCB print",2,0.028,1.5367,"PCB print",FALSE
"SS_110",2.0725e-06,"PEGMEA","PEGDA",0.9,0.1,"Aerosil 380",15,"LiTFSI",4.29,"0.9 PEGMEA, 0.1 PEGDA, 15 aerosil 380, 4.29 LiTFSI",2023-12-28,"PCB print",2,0.028,1.5367,"PCB print",FALSE
"SS_110",2.2472e-06,"PEGMEA","PEGDA",0.9,0.1,"Aerosil 380",15,"LiTFSI",4.29,"0.9 PEGMEA, 0.1 PEGDA, 15 aerosil 380, 4.29 LiTFSI",2023-12-28,"PCB print",2,0.028,1.5367,"PCB print",FALSE
"SS_111",1.0309e-06,"PEGMEA","PEGDA",0.9,0.1,"Aerosil 380",15,"LiTFSI",0,"0.9 PEGMEA, 0.1 PEGDA, 15 aerosil 380, 0 LiTFSI",2023-12-28,"PCB print",2,0.028,1.72,"PCB print",FALSE
"SS_111",1.0499e-06,"PEGMEA","PEGDA",0.9,0.1,"Aerosil 380",15,"LiTFSI",0,"0.9 PEGMEA, 0.1 PEGDA, 15 aerosil 380, 0 LiTFSI",2023-12-28,"PCB print",2,0.028,1.72,"PCB print",FALSE
"SS_111",1.1019e-06,"PEGMEA","PEGDA",0.9,0.1,"Aerosil 380",15,"LiTFSI",0,"0.9 PEGMEA, 0.1 PEGDA, 15 aerosil 380, 0 LiTFSI",2023-12-28,"PCB print",2,0.028,1.72,"PCB print",FALSE
"SS_111",1.0283e-06,"PEGMEA","PEGDA",0.9,0.1,"Aerosil 380",15,"LiTFSI",0,"0.9 PEGMEA, 0.1 PEGDA, 15 aerosil 380, 0 LiTFSI",2023-12-28,"PCB print",2,0.028,1.72,"PCB print",FALSE
"SS_111",1.81e-06,"PEGMEA","PEGDA",0.9,0.1,"Aerosil 380",15,"LiTFSI",0,"0.9 PEGMEA, 0.1 PEGDA, 15 aerosil 380, 0 LiTFSI",2023-12-28,"PCB print",2,0.028,1.72,"PCB print",FALSE
"SS_111",1.7621e-06,"PEGMEA","PEGDA",0.9,0.1,"Aerosil 380",15,"LiTFSI",0,"0.9 PEGMEA, 0.1 PEGDA, 15 aerosil 380, 0 LiTFSI",2023-12-28,"PCB print",2,0.028,1.72,"PCB print",FALSE
"SS_111",1.7094e-06,"PEGMEA","PEGDA",0.9,0.1,"Aerosil 380",15,"LiTFSI",0,"0.9 PEGMEA, 0.1 PEGDA, 15 aerosil 380, 0 LiTFSI",2023-12-28,"PCB print",2,0.028,1.72,"PCB print",FALSE
"SS_111",1.6949e-06,"PEGMEA","PEGDA",0.9,0.1,"Aerosil 380",15,"LiTFSI",0,"0.9 PEGMEA, 0.1 PEGDA, 15 aerosil 380, 0 LiTFSI",2023-12-28,"PCB print",2,0.028,1.72,"PCB print",FALSE
"SS_112",1.1673e-06,"PEGMEA","PEGDA",0.9,0.1,"Aerosil 380",15,"LiTFSI",10,"0.9 PEGMEA, 0.1 PEGDA, 15 aerosil 380, 10 LiTFSI",2023-11-21,"Coin cell",1,1.9436,0.2987,"Coin cell",FALSE
"SS_113",1.5819e-06,"PEGMEA","PEGDA",0.9,0.1,"Aerosil 380",12.8,"LiTFSI",10,"0.9 PEGMEA, 0.1 PEGDA, 12.8 aerosil 380, 10 LiTFSI",2023-11-21,"Coin cell",1,1.9436,0.25,"Coin cell",FALSE
"SS_114",3.3205e-06,"PEGMEA","PEGDA",0.9,0.1,"Aerosil 380",10.7,"LiTFSI",10,"0.9 PEGMEA, 0.1 PEGDA, 10.7 aerosil 380, 10 LiTFSI",2023-11-21,"Coin cell",1,1.8085,0.3743,"Coin cell",FALSE
"SS_115",2.407e-06,"PEGMEA","PEGDA",0.9,0.1,"Aerosil 380",8.56,"LiTFSI",10,"0.9 PEGMEA, 0.1 PEGDA, 8.56 aerosil 380, 10 LiTFSI",2023-11-21,"Coin cell",1,1.9436,0.3243,"Coin cell",FALSE
"SS_116",1.5407e-06,"PEGMEA","PEGDA",0.9,0.1,"Aerosil 380",6.42,"LiTFSI",10,"0.9 PEGMEA, 0.1 PEGDA, 6.42 aerosil 380, 10 LiTFSI",2023-11-21,"Coin cell",1,1.9436,0.1933,"Coin cell",FALSE
"SS_117",NA,"PEGMEA","PEGDA",0.9,0.1,"Aerosil 380",4.28,"LiTFSI",10,"0.9 PEGMEA, 0.1 PEGDA, 4.29 aerosil 380, 10 LiTFSI",2023-11-21,"Coin cell",1,0,0,"Coin cell",FALSE
"SS_118",4.9693e-06,"PEGMEA","PEGDA",0.9,0.1,"Aerosil 380",2.14,"LiTFSI",10,"0.9 PEGMEA, 0.1 PEGDA, 2.14 aerosil 380, 10 LiTFSI",2023-11-21,"Coin cell",1,1.7112,0.2057,"Coin cell",FALSE
"SS_119",2.6943e-06,"PEGMEA","PEGDA",0.9,0.1,"Aerosil 380",0,"LiTFSI",10,"0.9 PEGMEA, 0.1 PEGDA, 0 aerosil 380, 10 LiTFSI",2023-11-21,"Coin cell",1,1.9436,0.3663,"Coin cell",FALSE
"SS_12",2.0833e-06,"PEGMEA","PEGDA",0.9,0.1,"Aerosil 380",7.5,"LiTFSI",12.9,"0.9 PEGMEA, 0.1 PEGDA, 7.5 aerosil 380, 12.9 LiTFSI",2023-10-25,"PCB print",2,0.028,2.62,"PCB print",FALSE
"SS_12",2.1505e-06,"PEGMEA","PEGDA",0.9,0.1,"Aerosil 380",7.5,"LiTFSI",12.9,"0.9 PEGMEA, 0.1 PEGDA, 7.5 aerosil 380, 12.9 LiTFSI",2023-10-25,"PCB print",2,0.028,2.62,"PCB print",FALSE
"SS_12",2.3392e-06,"PEGMEA","PEGDA",0.9,0.1,"Aerosil 380",7.5,"LiTFSI",12.9,"0.9 PEGMEA, 0.1 PEGDA, 7.5 aerosil 380, 12.9 LiTFSI",2023-10-25,"PCB print",2,0.028,2.62,"PCB print",FALSE
"SS_12",2.5974e-06,"PEGMEA","PEGDA",0.9,0.1,"Aerosil 380",7.5,"LiTFSI",12.9,"0.9 PEGMEA, 0.1 PEGDA, 7.5 aerosil 380, 12.9 LiTFSI",2023-10-25,"PCB print",2,0.028,2.62,"PCB print",FALSE
"SS_12",2.5316e-06,"PEGMEA","PEGDA",0.9,0.1,"Aerosil 380",7.5,"LiTFSI",12.9,"0.9 PEGMEA, 0.1 PEGDA, 7.5 aerosil 380, 12.9 LiTFSI",2023-10-25,"PCB print",2,0.028,2.62,"PCB print",FALSE
"SS_12",0,"PEGMEA","PEGDA",0.9,0.1,"Aerosil 380",7.5,"LiTFSI",12.9,"0.9 PEGMEA, 0.1 PEGDA, 7.5 aerosil 380, 12.9 LiTFSI",2023-10-25,"PCB print",2,0.028,2.62,"PCB print",FALSE
"SS_12",1e-04,"PEGMEA","PEGDA",0.9,0.1,"Aerosil 380",7.5,"LiTFSI",12.9,"0.9 PEGMEA, 0.1 PEGDA, 7.5 aerosil 380, 12.9 LiTFSI",2023-10-25,"PCB print",2,0.028,2.62,"PCB print",FALSE
"SS_12",1e-04,"PEGMEA","PEGDA",0.9,0.1,"Aerosil 380",7.5,"LiTFSI",12.9,"0.9 PEGMEA, 0.1 PEGDA, 7.5 aerosil 380, 12.9 LiTFSI",2023-10-25,"PCB print",2,0.028,2.62,"PCB print",FALSE
"SS_120",8.3595e-07,"PEGMEA","PEGDA",0.9,0.1,"Aerosil 380",15,"LiTFSI",10,"0.9 PEGMEA, 0.1 PEGDA, 15 aerosil 380, 10 LiTFSI",2023-11-21,"Coin cell",1,1.9436,0.252,"Coin cell",FALSE
"SS_121",2.3908e-06,"PEGMEA","PEGDA",0.9,0.1,"Aerosil 380",12.8,"LiTFSI",10,"0.9 PEGMEA, 0.1 PEGDA, 12.8 aerosil 380, 10 LiTFSI",2023-11-21,"Coin cell",1,1.9436,0.25,"Coin cell",FALSE
"SS_122",2.6376e-06,"PEGMEA","PEGDA",0.9,0.1,"Aerosil 380",10.7,"LiTFSI",10,"0.9 PEGMEA, 0.1 PEGDA, 10.7 aerosil 380, 10 LiTFSI",2023-11-21,"Coin cell",1,1.9436,0.298,"Coin cell",FALSE
"SS_123",2.4213e-06,"PEGMEA","PEGDA",0.9,0.1,"Aerosil 380",8.56,"LiTFSI",10,"0.9 PEGMEA, 0.1 PEGDA, 8.56 aerosil 380, 10 LiTFSI",2023-11-21,"Coin cell",1,1.9436,0.2937,"Coin cell",FALSE
"SS_124",1.7935e-06,"PEGMEA","PEGDA",0.9,0.1,"Aerosil 380",6.42,"LiTFSI",10,"0.9 PEGMEA, 0.1 PEGDA, 6.42 aerosil 380, 10 LiTFSI",2023-11-21,"Coin cell",1,1.9436,0.3017,"Coin cell",FALSE
"SS_125",8.2574e-06,"PEGMEA","PEGDA",0.9,0.1,"Aerosil 380",4.28,"LiTFSI",10,"0.9 PEGMEA, 0.1 PEGDA, 4.29 aerosil 380, 10 LiTFSI",2023-11-21,"Coin cell",1,1.8574,0.648,"Coin cell",FALSE
"SS_126",6.4595e-06,"PEGMEA","PEGDA",0.9,0.1,"Aerosil 380",2.14,"LiTFSI",10,"0.9 PEGMEA, 0.1 PEGDA, 2.14 aerosil 380, 10 LiTFSI",2023-11-21,"Coin cell",1,1.7632,0.5197,"Coin cell",FALSE
"SS_127",2.7294e-06,"PEGMEA","PEGDA",0.9,0.1,"Aerosil 380",0,"LiTFSI",10,"0.9 PEGMEA, 0.1 PEGDA, 0 aerosil 380, 10 LiTFSI",2023-11-21,"Coin cell",1,1.9436,0.3463,"Coin cell",FALSE
"SS_128",5.3476e-06,"PEGMEA","PEGDA",0.9,0.1,"Aerosil 380",15,"LiTFSI",20,"0.9 PEGMEA, 0.1 PEGDA, 15 aerosil 380, 20 LiTFSI",2023-11-21,"Coin cell",1,1.9436,0.306,"Coin cell",FALSE
"SS_128",5.4348e-06,"PEGMEA","PEGDA",0.9,0.1,"Aerosil 380",15,"LiTFSI",20,"0.9 PEGMEA, 0.1 PEGDA, 15 aerosil 380, 20 LiTFSI",2023-11-21,"Coin cell",1,1.9436,0.306,"Coin cell",FALSE
"SS_128",5.7803e-06,"PEGMEA","PEGDA",0.9,0.1,"Aerosil 380",15,"LiTFSI",20,"0.9 PEGMEA, 0.1 PEGDA, 15 aerosil 380, 20 LiTFSI",2023-11-21,"Coin cell",1,1.9436,0.306,"Coin cell",FALSE
"SS_128",1.4747e-06,"PEGMEA","PEGDA",0.9,0.1,"Aerosil 380",15,"LiTFSI",20,"0.9 PEGMEA, 0.1 PEGDA, 15 aerosil 380, 20 LiTFSI",2023-11-21,"Coin cell",1,1.9436,0.306,"Coin cell",FALSE
"SS_129",6.8611e-06,"PEGMEA","PEGDA",0.9,0.1,"Aerosil 380",12.8,"LiTFSI",20,"0.9 PEGMEA, 0.1 PEGDA, 12.8 aerosil 380, 20 LiTFSI",2023-11-21,"Coin cell",1,1.9436,0.3533,"Coin cell",FALSE
"SS_129",7.0053e-06,"PEGMEA","PEGDA",0.9,0.1,"Aerosil 380",12.8,"LiTFSI",20,"0.9 PEGMEA, 0.1 PEGDA, 12.8 aerosil 380, 20 LiTFSI",2023-11-21,"Coin cell",1,1.9436,0.3533,"Coin cell",FALSE
"SS_129",6.8847e-06,"PEGMEA","PEGDA",0.9,0.1,"Aerosil 380",12.8,"LiTFSI",20,"0.9 PEGMEA, 0.1 PEGDA, 12.8 aerosil 380, 20 LiTFSI",2023-11-21,"Coin cell",1,1.9436,0.3533,"Coin cell",FALSE
"SS_129",1.759e-06,"PEGMEA","PEGDA",0.9,0.1,"Aerosil 380",12.8,"LiTFSI",20,"0.9 PEGMEA, 0.1 PEGDA, 12.8 aerosil 380, 20 LiTFSI",2023-11-21,"Coin cell",1,1.9436,0.3533,"Coin cell",FALSE
"SS_13",2.8369e-06,"PEGMEA","PEGDA",0.9,0.1,"Aerosil 380",7.5,"LiTFSI",17.1,"0.9 PEGMEA, 0.1 PEGDA, 7.5 aerosil 380, 17.1 LiTFSI",2023-10-25,"PCB print",2,0.028,1.5167,"PCB print",FALSE
"SS_13",3.0075e-06,"PEGMEA","PEGDA",0.9,0.1,"Aerosil 380",7.5,"LiTFSI",17.1,"0.9 PEGMEA, 0.1 PEGDA, 7.5 aerosil 380, 17.1 LiTFSI",2023-10-25,"PCB print",2,0.028,1.5167,"PCB print",FALSE
"SS_13",3.0534e-06,"PEGMEA","PEGDA",0.9,0.1,"Aerosil 380",7.5,"LiTFSI",17.1,"0.9 PEGMEA, 0.1 PEGDA, 7.5 aerosil 380, 17.1 LiTFSI",2023-10-25,"PCB print",2,0.028,1.5167,"PCB print",FALSE
"SS_13",2.1978e-06,"PEGMEA","PEGDA",0.9,0.1,"Aerosil 380",7.5,"LiTFSI",17.1,"0.9 PEGMEA, 0.1 PEGDA, 7.5 aerosil 380, 17.1 LiTFSI",2023-10-25,"PCB print",2,0.028,1.5167,"PCB print",FALSE
"SS_13",2.381e-06,"PEGMEA","PEGDA",0.9,0.1,"Aerosil 380",7.5,"LiTFSI",17.1,"0.9 PEGMEA, 0.1 PEGDA, 7.5 aerosil 380, 17.1 LiTFSI",2023-10-25,"PCB print",2,0.028,1.5167,"PCB print",FALSE
"SS_13",0,"PEGMEA","PEGDA",0.9,0.1,"Aerosil 380",7.5,"LiTFSI",17.1,"0.9 PEGMEA, 0.1 PEGDA, 7.5 aerosil 380, 17.1 LiTFSI",2023-10-25,"PCB print",2,0.028,1.5167,"PCB print",FALSE
"SS_13",0,"PEGMEA","PEGDA",0.9,0.1,"Aerosil 380",7.5,"LiTFSI",17.1,"0.9 PEGMEA, 0.1 PEGDA, 7.5 aerosil 380, 17.1 LiTFSI",2023-10-25,"PCB print",2,0.028,1.5167,"PCB print",FALSE
"SS_13",0,"PEGMEA","PEGDA",0.9,0.1,"Aerosil 380",7.5,"LiTFSI",17.1,"0.9 PEGMEA, 0.1 PEGDA, 7.5 aerosil 380, 17.1 LiTFSI",2023-10-25,"PCB print",2,0.028,1.5167,"PCB print",FALSE
"SS_130",0,"PEGMEA","PEGDA",0.9,0.1,"Aerosil 380",10.7,"LiTFSI",20,"0.9 PEGMEA, 0.1 PEGDA, 10.7 aerosil 380, 20 LiTFSI",2023-11-21,"Coin cell",1,1.9436,0.518,"Coin cell",FALSE
"SS_130",0,"PEGMEA","PEGDA",0.9,0.1,"Aerosil 380",10.7,"LiTFSI",20,"0.9 PEGMEA, 0.1 PEGDA, 10.7 aerosil 380, 20 LiTFSI",2023-11-21,"Coin cell",1,1.9436,0.518,"Coin cell",FALSE
"SS_130",0,"PEGMEA","PEGDA",0.9,0.1,"Aerosil 380",10.7,"LiTFSI",20,"0.9 PEGMEA, 0.1 PEGDA, 10.7 aerosil 380, 20 LiTFSI",2023-11-21,"Coin cell",1,1.9436,0.518,"Coin cell",FALSE
"SS_130",2.4028e-06,"PEGMEA","PEGDA",0.9,0.1,"Aerosil 380",10.7,"LiTFSI",20,"0.9 PEGMEA, 0.1 PEGDA, 10.7 aerosil 380, 20 LiTFSI",2023-11-21,"Coin cell",1,1.9436,0.518,"Coin cell",FALSE
"SS_131",6.2992e-06,"PEGMEA","PEGDA",0.9,0.1,"Aerosil 380",8.56,"LiTFSI",20,"0.9 PEGMEA, 0.1 PEGDA, 8.56 aerosil 380, 20 LiTFSI",2023-11-21,"Coin cell",1,1.9436,0.3957,"Coin cell",FALSE
"SS_131",6.2696e-06,"PEGMEA","PEGDA",0.9,0.1,"Aerosil 380",8.56,"LiTFSI",20,"0.9 PEGMEA, 0.1 PEGDA, 8.56 aerosil 380, 20 LiTFSI",2023-11-21,"Coin cell",1,1.9436,0.3957,"Coin cell",FALSE
"SS_131",6.5466e-06,"PEGMEA","PEGDA",0.9,0.1,"Aerosil 380",8.56,"LiTFSI",20,"0.9 PEGMEA, 0.1 PEGDA, 8.56 aerosil 380, 20 LiTFSI",2023-11-21,"Coin cell",1,1.9436,0.3957,"Coin cell",FALSE
"SS_131",1.7377e-06,"PEGMEA","PEGDA",0.9,0.1,"Aerosil 380",8.56,"LiTFSI",20,"0.9 PEGMEA, 0.1 PEGDA, 8.56 aerosil 380, 20 LiTFSI",2023-11-21,"Coin cell",1,1.9436,0.3957,"Coin cell",FALSE
