Repository: Jay2-davic/SPOC_code

# Studying-Polymers-on a-Chip (SPOC) Data Cleaning and Processing
Author: Jay Jimenez jimenez45@llnl.gov

# Project Description

The SPOC project aims to establish an automated, high-throughput experimentation workflow to screen solid state polymer electrolytes. This repository contains code to reproduce the data cleaning workflow, data processing, and active learning for the SPOC project. Electrochemical impedance spectroscopy processing code is included as a Python file which was used to determine bulk ionic conductivities.

File: output/steps/step0_raw_data.csv (part 5 of 32)
"sample_ID","ionic_conductivity_final","fcomp_mat1","fcomp_mat2","fcomp_mat1_ratio","fcomp_mat2_ratio","fcomp_additive","fcomp_additive_wt_pct","fcomp_salt","fcomp_salt_wt_pct","fcomp_formulation","date_casted","cast_type","fab_method","area_cm2","spe_thickness_avg","print_type","flag_for_removal"
"SS_132",5.4348e-06,"PEGMEA","PEGDA",0.9,0.1,"Aerosil 380",6.42,"LiTFSI",20,"0.9 PEGMEA, 0.1 PEGDA, 6.42 aerosil 380, 20 LiTFSI",2023-11-21,"Coin cell",1,1.9436,0.2697,"Coin cell",FALSE
"SS_132",5.457e-06,"PEGMEA","PEGDA",0.9,0.1,"Aerosil 380",6.42,"LiTFSI",20,"0.9 PEGMEA, 0.1 PEGDA, 6.42 aerosil 380, 20 LiTFSI",2023-11-21,"Coin cell",1,1.9436,0.2697,"Coin cell",FALSE
"SS_132",5.291e-06,"PEGMEA","PEGDA",0.9,0.1,"Aerosil 380",6.42,"LiTFSI",20,"0.9 PEGMEA, 0.1 PEGDA, 6.42 aerosil 380, 20 LiTFSI",2023-11-21,"Coin cell",1,1.9436,0.2697,"Coin cell",FALSE
"SS_132",2.3353e-06,"PEGMEA","PEGDA",0.9,0.1,"Aerosil 380",6.42,"LiTFSI",20,"0.9 PEGMEA, 0.1 PEGDA, 6.42 aerosil 380, 20 LiTFSI",2023-11-21,"Coin cell",1,1.9436,0.2697,"Coin cell",FALSE
"SS_133",5.5479e-06,"PEGMEA","PEGDA",0.9,0.1,"Aerosil 380",4.28,"LiTFSI",20,"0.9 PEGMEA, 0.1 PEGDA, 4.29 aerosil 380, 20 LiTFSI",2023-11-21,"Coin cell",1,1.9436,0.2803,"Coin cell",FALSE
"SS_133",5.7637e-06,"PEGMEA","PEGDA",0.9,0.1,"Aerosil 380",4.28,"LiTFSI",20,"0.9 PEGMEA, 0.1 PEGDA, 4.29 aerosil 380, 20 LiTFSI",2023-11-21,"Coin cell",1,1.9436,0.2803,"Coin cell",FALSE
"SS_133",5.698e-06,"PEGMEA","PEGDA",0.9,0.1,"Aerosil 380",4.28,"LiTFSI",20,"0.9 PEGMEA, 0.1 PEGDA, 4.29 aerosil 380, 20 LiTFSI",2023-11-21,"Coin cell",1,1.9436,0.2803,"Coin cell",FALSE
"SS_133",4.0901e-06,"PEGMEA","PEGDA",0.9,0.1,"Aerosil 380",4.28,"LiTFSI",20,"0.9 PEGMEA, 0.1 PEGDA, 4.29 aerosil 380, 20 LiTFSI",2023-11-21,"Coin cell",1,1.9436,0.2803,"Coin cell",FALSE
"SS_134",4.9383e-06,"PEGMEA","PEGDA",0.9,0.1,"Aerosil 380",2.14,"LiTFSI",20,"0.9 PEGMEA, 0.1 PEGDA, 2.14 aerosil 380, 20 LiTFSI",2023-11-21,"Coin cell",1,1.9436,0.269,"Coin cell",FALSE
"SS_134",4.878e-06,"PEGMEA","PEGDA",0.9,0.1,"Aerosil 380",2.14,"LiTFSI",20,"0.9 PEGMEA, 0.1 PEGDA, 2.14 aerosil 380, 20 LiTFSI",2023-11-21,"Coin cell",1,1.9436,0.269,"Coin cell",FALSE
"SS_134",4.8662e-06,"PEGMEA","PEGDA",0.9,0.1,"Aerosil 380",2.14,"LiTFSI",20,"0.9 PEGMEA, 0.1 PEGDA, 2.14 aerosil 380, 20 LiTFSI",2023-11-21,"Coin cell",1,1.9436,0.269,"Coin cell",FALSE
"SS_134",3.4959e-06,"PEGMEA","PEGDA",0.9,0.1,"Aerosil 380",2.14,"LiTFSI",20,"0.9 PEGMEA, 0.1 PEGDA, 2.14 aerosil 380, 20 LiTFSI",2023-11-21,"Coin cell",1,1.9436,0.269,"Coin cell",FALSE
"SS_135",6.1162e-06,"PEGMEA","PEGDA",0.9,0.1,"Aerosil 380",0,"LiTFSI",20,"0.9 PEGMEA, 0.1 PEGDA, 0 aerosil 380, 20 LiTFSI",2023-11-21,"Coin cell",1,1.9436,0.341,"Coin cell",FALSE
"SS_135",6.2598e-06,"PEGMEA","PEGDA",0.9,0.1,"Aerosil 380",0,"LiTFSI",20,"0.9 PEGMEA, 0.1 PEGDA, 0 aerosil 380, 20 LiTFSI",2023-11-21,"Coin cell",1,1.9436,0.341,"Coin cell",FALSE
"SS_135",6.2992e-06,"PEGMEA","PEGDA",0.9,0.1,"Aerosil 380",0,"LiTFSI",20,"0.9 PEGMEA, 0.1 PEGDA, 0 aerosil 380, 20 LiTFSI",2023-11-21,"Coin cell",1,1.9436,0.341,"Coin cell",FALSE
"SS_135",3.8266e-06,"PEGMEA","PEGDA",0.9,0.1,"Aerosil 380",0,"LiTFSI",20,"0.9 PEGMEA, 0.1 PEGDA, 0 aerosil 380, 20 LiTFSI",2023-11-21,"Coin cell",1,1.9436,0.341,"Coin cell",FALSE
"SS_136",1.6667e-07,"PEGMEA","PEGDA",0.9,0.1,"Aerosil 380",15,"LiTFSI",20,"0.9 PEGMEA, 0.1 PEGDA, 15 aerosil 380, 20 LiTFSI",2023-11-21,"Coin cell",1,1.9436,0.3047,"Coin cell",FALSE
"SS_136",2.1277e-07,"PEGMEA","PEGDA",0.9,0.1,"Aerosil 380",15,"LiTFSI",20,"0.9 PEGMEA, 0.1 PEGDA, 15 aerosil 380, 20 LiTFSI",2023-11-21,"Coin cell",1,1.9436,0.3047,"Coin cell",FALSE
"SS_136",1.7167e-07,"PEGMEA","PEGDA",0.9,0.1,"Aerosil 380",15,"LiTFSI",20,"0.9 PEGMEA, 0.1 PEGDA, 15 aerosil 380, 20 LiTFSI",2023-11-21,"Coin cell",1,1.9436,0.3047,"Coin cell",FALSE
"SS_136",1.6194e-07,"PEGMEA","PEGDA",0.9,0.1,"Aerosil 380",15,"LiTFSI",20,"0.9 PEGMEA, 0.1 PEGDA, 15 aerosil 380, 20 LiTFSI",2023-11-21,"Coin cell",1,1.9436,0.3047,"Coin cell",FALSE
"SS_136",1.2313e-06,"PEGMEA","PEGDA",0.9,0.1,"Aerosil 380",15,"LiTFSI",20,"0.9 PEGMEA, 0.1 PEGDA, 15 aerosil 380, 20 LiTFSI",2023-11-21,"Coin cell",1,1.9436,0.3047,"Coin cell",FALSE
"SS_137",3.0303e-06,"PEGMEA","PEGDA",0.9,0.1,"Aerosil 380",12.8,"LiTFSI",20,"0.9 PEGMEA, 0.1 PEGDA, 12.8 aerosil 380, 20 LiTFSI",2023-11-21,"Coin cell",1,1.9436,0.3703,"Coin cell",FALSE
"SS_137",2.8986e-06,"PEGMEA","PEGDA",0.9,0.1,"Aerosil 380",12.8,"LiTFSI",20,"0.9 PEGMEA, 0.1 PEGDA, 12.8 aerosil 380, 20 LiTFSI",2023-11-21,"Coin cell",1,1.9436,0.3703,"Coin cell",FALSE
"SS_137",6.0423e-06,"PEGMEA","PEGDA",0.9,0.1,"Aerosil 380",12.8,"LiTFSI",20,"0.9 PEGMEA, 0.1 PEGDA, 12.8 aerosil 380, 20 LiTFSI",2023-11-21,"Coin cell",1,1.9436,0.3703,"Coin cell",FALSE
"SS_137",6.3291e-06,"PEGMEA","PEGDA",0.9,0.1,"Aerosil 380",12.8,"LiTFSI",20,"0.9 PEGMEA, 0.1 PEGDA, 12.8 aerosil 380, 20 LiTFSI",2023-11-21,"Coin cell",1,1.9436,0.3703,"Coin cell",FALSE
"SS_137",1.9828e-06,"PEGMEA","PEGDA",0.9,0.1,"Aerosil 380",12.8,"LiTFSI",20,"0.9 PEGMEA, 0.1 PEGDA, 12.8 aerosil 380, 20 LiTFSI",2023-11-21,"Coin cell",1,1.9436,0.3703,"Coin cell",FALSE
"SS_138",3.8835e-06,"PEGMEA","PEGDA",0.9,0.1,"Aerosil 380",10.7,"LiTFSI",20,"0.9 PEGMEA, 0.1 PEGDA, 10.7 aerosil 380, 20 LiTFSI",2023-11-21,"Coin cell",1,1.9436,0.3233,"Coin cell",FALSE
"SS_138",5.2425e-06,"PEGMEA","PEGDA",0.9,0.1,"Aerosil 380",10.7,"LiTFSI",20,"0.9 PEGMEA, 0.1 PEGDA, 10.7 aerosil 380, 20 LiTFSI",2023-11-21,"Coin cell",1,1.9436,0.3233,"Coin cell",FALSE
"SS_138",2.0769e-06,"PEGMEA","PEGDA",0.9,0.1,"Aerosil 380",10.7,"LiTFSI",20,"0.9 PEGMEA, 0.1 PEGDA, 10.7 aerosil 380, 20 LiTFSI",2023-11-21,"Coin cell",1,1.9436,0.3233,"Coin cell",FALSE
"SS_139",9.5923e-07,"PEGMEA","PEGDA",0.9,0.1,"Aerosil 380",8.56,"LiTFSI",20,"0.9 PEGMEA, 0.1 PEGDA, 8.56 aerosil 380, 20 LiTFSI",2023-11-21,"Coin cell",1,1.9436,0.2537,"Coin cell",FALSE
"SS_139",1.2121e-06,"PEGMEA","PEGDA",0.9,0.1,"Aerosil 380",8.56,"LiTFSI",20,"0.9 PEGMEA, 0.1 PEGDA, 8.56 aerosil 380, 20 LiTFSI",2023-11-21,"Coin cell",1,1.9436,0.2537,"Coin cell",FALSE
"SS_139",1.4422e-06,"PEGMEA","PEGDA",0.9,0.1,"Aerosil 380",8.56,"LiTFSI",20,"0.9 PEGMEA, 0.1 PEGDA, 8.56 aerosil 380, 20 LiTFSI",2023-11-21,"Coin cell",1,1.9436,0.2537,"Coin cell",FALSE
"SS_14",2.0725e-06,"PEGMEA","PEGDA",0.9,0.1,"Aerosil 380",7.5,"LiTFSI",21.4,"0.9 PEGMEA, 0.1 PEGDA, 7.5 aerosil 380, 21.4 LiTFSI",2023-10-25,"PCB print",2,0.028,2.1433,"PCB print",FALSE
"SS_14",2.381e-06,"PEGMEA","PEGDA",0.9,0.1,"Aerosil 380",7.5,"LiTFSI",21.4,"0.9 PEGMEA, 0.1 PEGDA, 7.5 aerosil 380, 21.4 LiTFSI",2023-10-25,"PCB print",2,0.028,2.1433,"PCB print",FALSE
"SS_14",2.454e-06,"PEGMEA","PEGDA",0.9,0.1,"Aerosil 380",7.5,"LiTFSI",21.4,"0.9 PEGMEA, 0.1 PEGDA, 7.5 aerosil 380, 21.4 LiTFSI",2023-10-25,"PCB print",2,0.028,2.1433,"PCB print",FALSE
"SS_14",0,"PEGMEA","PEGDA",0.9,0.1,"Aerosil 380",7.5,"LiTFSI",21.4,"0.9 PEGMEA, 0.1 PEGDA, 7.5 aerosil 380, 21.4 LiTFSI",2023-10-25,"PCB print",2,0.028,2.1433,"PCB print",FALSE
"SS_14",0,"PEGMEA","PEGDA",0.9,0.1,"Aerosil 380",7.5,"LiTFSI",21.4,"0.9 PEGMEA, 0.1 PEGDA, 7.5 aerosil 380, 21.4 LiTFSI",2023-10-25,"PCB print",2,0.028,2.1433,"PCB print",FALSE
"SS_14",0,"PEGMEA","PEGDA",0.9,0.1,"Aerosil 380",7.5,"LiTFSI",21.4,"0.9 PEGMEA, 0.1 PEGDA, 7.5 aerosil 380, 21.4 LiTFSI",2023-10-25,"PCB print",2,0.028,2.1433,"PCB print",FALSE
"SS_140",0,"PEGMEA","PEGDA",0.9,0.1,"Aerosil 380",6.42,"LiTFSI",20,"0.9 PEGMEA, 0.1 PEGDA, 6.42 aerosil 380, 20 LiTFSI",2023-11-21,"Coin cell",1,1.9436,0.2253,"Coin cell",FALSE
"SS_140",5.4127e-06,"PEGMEA","PEGDA",0.9,0.1,"Aerosil 380",6.42,"LiTFSI",20,"0.9 PEGMEA, 0.1 PEGDA, 6.42 aerosil 380, 20 LiTFSI",2023-11-21,"Coin cell",1,1.9436,0.2253,"Coin cell",FALSE
"SS_140",2.172e-06,"PEGMEA","PEGDA",0.9,0.1,"Aerosil 380",6.42,"LiTFSI",20,"0.9 PEGMEA, 0.1 PEGDA, 6.42 aerosil 380, 20 LiTFSI",2023-11-21,"Coin cell",1,1.9436,0.2253,"Coin cell",FALSE
"SS_141",0,"PEGMEA","PEGDA",0.9,0.1,"Aerosil 380",4.28,"LiTFSI",20,"0.9 PEGMEA, 0.1 PEGDA, 4.29 aerosil 380, 20 LiTFSI",2023-11-21,"Coin cell",1,1.9436,0.1867,"Coin cell",FALSE
"SS_141",3.5714e-06,"PEGMEA","PEGDA",0.9,0.1,"Aerosil 380",4.28,"LiTFSI",20,"0.9 PEGMEA, 0.1 PEGDA, 4.29 aerosil 380, 20 LiTFSI",2023-11-21,"Coin cell",1,1.9436,0.1867,"Coin cell",FALSE
"SS_141",1.8802e-06,"PEGMEA","PEGDA",0.9,0.1,"Aerosil 380",4.28,"LiTFSI",20,"0.9 PEGMEA, 0.1 PEGDA, 4.29 aerosil 380, 20 LiTFSI",2023-11-21,"Coin cell",1,1.9436,0.1867,"Coin cell",FALSE
"SS_142",3.6697e-06,"PEGMEA","PEGDA",0.9,0.1,"Aerosil 380",2.14,"LiTFSI",20,"0.9 PEGMEA, 0.1 PEGDA, 2.14 aerosil 380, 20 LiTFSI",2023-11-21,"Coin cell",1,1.9436,0.2887,"Coin cell",FALSE
"SS_142",3.5714e-06,"PEGMEA","PEGDA",0.9,0.1,"Aerosil 380",2.14,"LiTFSI",20,"0.9 PEGMEA, 0.1 PEGDA, 2.14 aerosil 380, 20 LiTFSI",2023-11-21,"Coin cell",1,1.9436,0.2887,"Coin cell",FALSE
"SS_142",3.5398e-06,"PEGMEA","PEGDA",0.9,0.1,"Aerosil 380",2.14,"LiTFSI",20,"0.9 PEGMEA, 0.1 PEGDA, 2.14 aerosil 380, 20 LiTFSI",2023-11-21,"Coin cell",1,1.9436,0.2887,"Coin cell",FALSE
"SS_142",3.0326e-06,"PEGMEA","PEGDA",0.9,0.1,"Aerosil 380",2.14,"LiTFSI",20,"0.9 PEGMEA, 0.1 PEGDA, 2.14 aerosil 380, 20 LiTFSI",2023-11-21,"Coin cell",1,1.9436,0.2887,"Coin cell",FALSE
"SS_143",3.8095e-06,"PEGMEA","PEGDA",0.9,0.1,"Aerosil 380",0,"LiTFSI",20,"0.9 PEGMEA, 0.1 PEGDA, 0 aerosil 380, 20 LiTFSI",2023-11-21,"Coin cell",1,1.9436,0.2847,"Coin cell",FALSE
"SS_143",3.8095e-06,"PEGMEA","PEGDA",0.9,0.1,"Aerosil 380",0,"LiTFSI",20,"0.9 PEGMEA, 0.1 PEGDA, 0 aerosil 380, 20 LiTFSI",2023-11-21,"Coin cell",1,1.9436,0.2847,"Coin cell",FALSE
"SS_143",3.7736e-06,"PEGMEA","PEGDA",0.9,0.1,"Aerosil 380",0,"LiTFSI",20,"0.9 PEGMEA, 0.1 PEGDA, 0 aerosil 380, 20 LiTFSI",2023-11-21,"Coin cell",1,1.9436,0.2847,"Coin cell",FALSE
"SS_143",3.2984e-06,"PEGMEA","PEGDA",0.9,0.1,"Aerosil 380",0,"LiTFSI",20,"0.9 PEGMEA, 0.1 PEGDA, 0 aerosil 380, 20 LiTFSI",2023-11-21,"Coin cell",1,1.9436,0.2847,"Coin cell",FALSE
"SS_144",0,"PEGMEA","PEGDA",0.9,0.1,"Aerosil 380",15,"LiTFSI",10,"0.9 PEGMEA, 0.1 PEGDA, 15 aerosil 380, 10 LiTFSI",2024-01-04,"PCB print",3,0.028,0.8237,"PCB print",FALSE
"SS_144",0,"PEGMEA","PEGDA",0.9,0.1,"Aerosil 380",15,"LiTFSI",10,"0.9 PEGMEA, 0.1 PEGDA, 15 aerosil 380, 10 LiTFSI",2024-01-04,"PCB print",3,0.028,0.8237,"PCB print",FALSE
"SS_144",0,"PEGMEA","PEGDA",0.9,0.1,"Aerosil 380",15,"LiTFSI",10,"0.9 PEGMEA, 0.1 PEGDA, 15 aerosil 380, 10 LiTFSI",2024-01-04,"PCB print",3,0.028,0.8237,"PCB print",FALSE
"SS_144",0,"PEGMEA","PEGDA",0.9,0.1,"Aerosil 380",15,"LiTFSI",10,"0.9 PEGMEA, 0.1 PEGDA, 15 aerosil 380, 10 LiTFSI",2024-01-04,"PCB print",3,0.028,0.8237,"PCB print",FALSE
"SS_144",0,"PEGMEA","PEGDA",0.9,0.1,"Aerosil 380",15,"LiTFSI",10,"0.9 PEGMEA, 0.1 PEGDA, 15 aerosil 380, 10 LiTFSI",2024-01-04,"PCB print",3,0.028,0.8237,"PCB print",FALSE
"SS_144",0,"PEGMEA","PEGDA",0.9,0.1,"Aerosil 380",15,"LiTFSI",10,"0.9 PEGMEA, 0.1 PEGDA, 15 aerosil 380, 10 LiTFSI",2024-01-04,"PCB print",3,0.028,0.8237,"PCB print",FALSE
"SS_144",0,"PEGMEA","PEGDA",0.9,0.1,"Aerosil 380",15,"LiTFSI",10,"0.9 PEGMEA, 0.1 PEGDA, 15 aerosil 380, 10 LiTFSI",2024-01-04,"PCB print",3,0.028,0.8237,"PCB print",FALSE
"SS_144",0,"PEGMEA","PEGDA",0.9,0.1,"Aerosil 380",15,"LiTFSI",10,"0.9 PEGMEA, 0.1 PEGDA, 15 aerosil 380, 10 LiTFSI",2024-01-04,"PCB print",3,0.028,0.8237,"PCB print",FALSE
"SS_144",0,"PEGMEA","PEGDA",0.9,0.1,"Aerosil 380",15,"LiTFSI",10,"0.9 PEGMEA, 0.1 PEGDA, 15 aerosil 380, 10 LiTFSI",2024-01-04,"PCB print",3,0.028,0.8237,"PCB print",FALSE
"SS_144",0,"PEGMEA","PEGDA",0.9,0.1,"Aerosil 380",15,"LiTFSI",10,"0.9 PEGMEA, 0.1 PEGDA, 15 aerosil 380, 10 LiTFSI",2024-01-04,"PCB print",3,0.028,0.8237,"PCB print",FALSE
"SS_144",0,"PEGMEA","PEGDA",0.9,0.1,"Aerosil 380",15,"LiTFSI",10,"0.9 PEGMEA, 0.1 PEGDA, 15 aerosil 380, 10 LiTFSI",2024-01-04,"PCB print",3,0.028,0.8237,"PCB print",FALSE
"SS_144",0,"PEGMEA","PEGDA",0.9,0.1,"Aerosil 380",15,"LiTFSI",10,"0.9 PEGMEA, 0.1 PEGDA, 15 aerosil 380, 10 LiTFSI",2024-01-04,"PCB print",3,0.028,0.8237,"PCB print",FALSE
"SS_145",1e-04,"PEGMEA","PEGDA",0.9,0.1,"Aerosil 380",12.9,"LiTFSI",10,"0.9 PEGMEA, 0.1 PEGDA, 12.9 aerosil 380, 10 LiTFSI",2024-01-04,"PCB print",3,0.028,0.6457,"PCB print",FALSE
"SS_145",1e-04,"PEGMEA","PEGDA",0.9,0.1,"Aerosil 380",12.9,"LiTFSI",10,"0.9 PEGMEA, 0.1 PEGDA, 12.9 aerosil 380, 10 LiTFSI",2024-01-04,"PCB print",3,0.028,0.6457,"PCB print",FALSE
"SS_145",1e-04,"PEGMEA","PEGDA",0.9,0.1,"Aerosil 380",12.9,"LiTFSI",10,"0.9 PEGMEA, 0.1 PEGDA, 12.9 aerosil 380, 10 LiTFSI",2024-01-04,"PCB print",3,0.028,0.6457,"PCB print",FALSE
"SS_145",1e-04,"PEGMEA","PEGDA",0.9,0.1,"Aerosil 380",12.9,"LiTFSI",10,"0.9 PEGMEA, 0.1 PEGDA, 12.9 aerosil 380, 10 LiTFSI",2024-01-04,"PCB print",3,0.028,0.6457,"PCB print",FALSE
"SS_145",1e-04,"PEGMEA","PEGDA",0.9,0.1,"Aerosil 380",12.9,"LiTFSI",10,"0.9 PEGMEA, 0.1 PEGDA, 12.9 aerosil 380, 10 LiTFSI",2024-01-04,"PCB print",3,0.028,0.6457,"PCB print",FALSE
"SS_145",1e-04,"PEGMEA","PEGDA",0.9,0.1,"Aerosil 380",12.9,"LiTFSI",10,"0.9 PEGMEA, 0.1 PEGDA, 12.9 aerosil 380, 10 LiTFSI",2024-01-04,"PCB print",3,0.028,0.6457,"PCB print",FALSE
"SS_145",2e-04,"PEGMEA","PEGDA",0.9,0.1,"Aerosil 380",12.9,"LiTFSI",10,"0.9 PEGMEA, 0.1 PEGDA, 12.9 aerosil 380, 10 LiTFSI",2024-01-04,"PCB print",3,0.028,0.6457,"PCB print",FALSE
"SS_145",1e-04,"PEGMEA","PEGDA",0.9,0.1,"Aerosil 380",12.9,"LiTFSI",10,"0.9 PEGMEA, 0.1 PEGDA, 12.9 aerosil 380, 10 LiTFSI",2024-01-04,"PCB print",3,0.028,0.6457,"PCB print",FALSE
"SS_145",1e-04,"PEGMEA","PEGDA",0.9,0.1,"Aerosil 380",12.9,"LiTFSI",10,"0.9 PEGMEA, 0.1 PEGDA, 12.9 aerosil 380, 10 LiTFSI",2024-01-04,"PCB print",3,0.028,0.6457,"PCB print",FALSE
"SS_145",1e-04,"PEGMEA","PEGDA",0.9,0.1,"Aerosil 380",12.9,"LiTFSI",10,"0.9 PEGMEA, 0.1 PEGDA, 12.9 aerosil 380, 10 LiTFSI",2024-01-04,"PCB print",3,0.028,0.6457,"PCB print",FALSE
"SS_145",1e-04,"PEGMEA","PEGDA",0.9,0.1,"Aerosil 380",12.9,"LiTFSI",10,"0.9 PEGMEA, 0.1 PEGDA, 12.9 aerosil 380, 10 LiTFSI",2024-01-04,"PCB print",3,0.028,0.6457,"PCB print",FALSE
"SS_145",1e-04,"PEGMEA","PEGDA",0.9,0.1,"Aerosil 380",12.9,"LiTFSI",10,"0.9 PEGMEA, 0.1 PEGDA, 12.9 aerosil 380, 10 LiTFSI",2024-01-04,"PCB print",3,0.028,0.6457,"PCB print",FALSE
"SS_146",0,"PEGMEA","PEGDA",0.9,0.1,"Aerosil 380",10.7,"LiTFSI",10,"0.9 PEGMEA, 0.1 PEGDA, 10.7 aerosil 380, 10 LiTFSI",2024-01-04,"PCB print",3,0.028,0.999,"PCB print",FALSE
"SS_146",0,"PEGMEA","PEGDA",0.9,0.1,"Aerosil 380",10.7,"LiTFSI",10,"0.9 PEGMEA, 0.1 PEGDA, 10.7 aerosil 380, 10 LiTFSI",2024-01-04,"PCB print",3,0.028,0.999,"PCB print",FALSE
"SS_146",0,"PEGMEA","PEGDA",0.9,0.1,"Aerosil 380",10.7,"LiTFSI",10,"0.9 PEGMEA, 0.1 PEGDA, 10.7 aerosil 380, 10 LiTFSI",2024-01-04,"PCB print",3,0.028,0.999,"PCB print",FALSE
"SS_146",0,"PEGMEA","PEGDA",0.9,0.1,"Aerosil 380",10.7,"LiTFSI",10,"0.9 PEGMEA, 0.1 PEGDA, 10.7 aerosil 380, 10 LiTFSI",2024-01-04,"PCB print",3,0.028,0.999,"PCB print",FALSE
"SS_146",0,"PEGMEA","PEGDA",0.9,0.1,"Aerosil 380",10.7,"LiTFSI",10,"0.9 PEGMEA, 0.1 PEGDA, 10.7 aerosil 380, 10 LiTFSI",2024-01-04,"PCB print",3,0.028,0.999,"PCB print",FALSE
"SS_146",0,"PEGMEA","PEGDA",0.9,0.1,"Aerosil 380",10.7,"LiTFSI",10,"0.9 PEGMEA, 0.1 PEGDA, 10.7 aerosil 380, 10 LiTFSI",2024-01-04,"PCB print",3,0.028,0.999,"PCB print",FALSE
"SS_146",7.9681e-06,"PEGMEA","PEGDA",0.9,0.1,"Aerosil 380",10.7,"LiTFSI",10,"0.9 PEGMEA, 0.1 PEGDA, 10.7 aerosil 380, 10 LiTFSI",2024-01-04,"PCB print",3,0.028,0.999,"PCB print",FALSE
"SS_146",7.7973e-06,"PEGMEA","PEGDA",0.9,0.1,"Aerosil 380",10.7,"LiTFSI",10,"0.9 PEGMEA, 0.1 PEGDA, 10.7 aerosil 380, 10 LiTFSI",2024-01-04,"PCB print",3,0.028,0.999,"PCB print",FALSE
"SS_146",7.326e-06,"PEGMEA","PEGDA",0.9,0.1,"Aerosil 380",10.7,"LiTFSI",10,"0.9 PEGMEA, 0.1 PEGDA, 10.7 aerosil 380, 10 LiTFSI",2024-01-04,"PCB print",3,0.028,0.999,"PCB print",FALSE
"SS_146",0,"PEGMEA","PEGDA",0.9,0.1,"Aerosil 380",10.7,"LiTFSI",10,"0.9 PEGMEA, 0.1 PEGDA, 10.7 aerosil 380, 10 LiTFSI",2024-01-04,"PCB print",3,0.028,0.999,"PCB print",FALSE
"SS_146",0,"PEGMEA","PEGDA",0.9,0.1,"Aerosil 380",10.7,"LiTFSI",10,"0.9 PEGMEA, 0.1 PEGDA, 10.7 aerosil 380, 10 LiTFSI",2024-01-04,"PCB print",3,0.028,0.999,"PCB print",FALSE
"SS_146",0,"PEGMEA","PEGDA",0.9,0.1,"Aerosil 380",10.7,"LiTFSI",10,"0.9 PEGMEA, 0.1 PEGDA, 10.7 aerosil 380, 10 LiTFSI",2024-01-04,"PCB print",3,0.028,0.999,"PCB print",FALSE
"SS_147",0,"PEGMEA","PEGDA",0.9,0.1,"Aerosil 380",8.57,"LiTFSI",10,"0.9 PEGMEA, 0.1 PEGDA, 8.57 aerosil 380, 10 LiTFSI",2024-01-04,"PCB print",3,0.028,0.8307,"PCB print",FALSE
"SS_147",0,"PEGMEA","PEGDA",0.9,0.1,"Aerosil 380",8.57,"LiTFSI",10,"0.9 PEGMEA, 0.1 PEGDA, 8.57 aerosil 380, 10 LiTFSI",2024-01-04,"PCB print",3,0.028,0.8307,"PCB print",FALSE
"SS_147",0,"PEGMEA","PEGDA",0.9,0.1,"Aerosil 380",8.57,"LiTFSI",10,"0.9 PEGMEA, 0.1 PEGDA, 8.57 aerosil 380, 10 LiTFSI",2024-01-04,"PCB print",3,0.028,0.8307,"PCB print",FALSE
"SS_147",0,"PEGMEA","PEGDA",0.9,0.1,"Aerosil 380",8.57,"LiTFSI",10,"0.9 PEGMEA, 0.1 PEGDA, 8.57 aerosil 380, 10 LiTFSI",2024-01-04,"PCB print",3,0.028,0.8307,"PCB print",FALSE
"SS_147",0,"PEGMEA","PEGDA",0.9,0.1,"Aerosil 380",8.57,"LiTFSI",10,"0.9 PEGMEA, 0.1 PEGDA, 8.57 aerosil 380, 10 LiTFSI",2024-01-04,"PCB print",3,0.028,0.8307,"PCB print",FALSE
"SS_147",0,"PEGMEA","PEGDA",0.9,0.1,"Aerosil 380",8.57,"LiTFSI",10,"0.9 PEGMEA, 0.1 PEGDA, 8.57 aerosil 380, 10 LiTFSI",2024-01-04,"PCB print",3,0.028,0.8307,"PCB print",FALSE
"SS_147",0,"PEGMEA","PEGDA",0.9,0.1,"Aerosil 380",8.57,"LiTFSI",10,"0.9 PEGMEA, 0.1 PEGDA, 8.57 aerosil 380, 10 LiTFSI",2024-01-04,"PCB print",3,0.028,0.8307,"PCB print",FALSE
"SS_147",0,"PEGMEA","PEGDA",0.9,0.1,"Aerosil 380",8.57,"LiTFSI",10,"0.9 PEGMEA, 0.1 PEGDA, 8.57 aerosil 380, 10 LiTFSI",2024-01-04,"PCB print",3,0.028,0.8307,"PCB print",FALSE
"SS_147",0,"PEGMEA","PEGDA",0.9,0.1,"Aerosil 380",8.57,"LiTFSI",10,"0.9 PEGMEA, 0.1 PEGDA, 8.57 aerosil 380, 10 LiTFSI",2024-01-04,"PCB print",3,0.028,0.8307,"PCB print",FALSE
"SS_147",0,"PEGMEA","PEGDA",0.9,0.1,"Aerosil 380",8.57,"LiTFSI",10,"0.9 PEGMEA, 0.1 PEGDA, 8.57 aerosil 380, 10 LiTFSI",2024-01-04,"PCB print",3,0.028,0.8307,"PCB print",FALSE
"SS_147",0,"PEGMEA","PEGDA",0.9,0.1,"Aerosil 380",8.57,"LiTFSI",10,"0.9 PEGMEA, 0.1 PEGDA, 8.57 aerosil 380, 10 LiTFSI",2024-01-04,"PCB print",3,0.028,0.8307,"PCB print",FALSE
"SS_147",0,"PEGMEA","PEGDA",0.9,0.1,"Aerosil 380",8.57,"LiTFSI",10,"0.9 PEGMEA, 0.1 PEGDA, 8.57 aerosil 380, 10 LiTFSI",2024-01-04,"PCB print",3,0.028,0.8307,"PCB print",FALSE
"SS_148",0,"PEGMEA","PEGDA",0.9,0.1,"Aerosil 380",6.43,"LiTFSI",10,"0.9 PEGMEA, 0.1 PEGDA, 6.43 aerosil 380, 10 LiTFSI",2024-01-04,"PCB print",3,0.028,0.1623,"PCB print",FALSE
"SS_148",0,"PEGMEA","PEGDA",0.9,0.1,"Aerosil 380",6.43,"LiTFSI",10,"0.9 PEGMEA, 0.1 PEGDA, 6.43 aerosil 380, 10 LiTFSI",2024-01-04,"PCB print",3,0.028,0.1623,"PCB print",FALSE
"SS_148",0,"PEGMEA","PEGDA",0.9,0.1,"Aerosil 380",6.43,"LiTFSI",10,"0.9 PEGMEA, 0.1 PEGDA, 6.43 aerosil 380, 10 LiTFSI",2024-01-04,"PCB print",3,0.028,0.1623,"PCB print",FALSE
"SS_148",9.7561e-06,"PEGMEA","PEGDA",0.9,0.1,"Aerosil 380",6.43,"LiTFSI",10,"0.9 PEGMEA, 0.1 PEGDA, 6.43 aerosil 380, 10 LiTFSI",2024-01-04,"PCB print",3,0.028,0.1623,"PCB print",FALSE
"SS_148",0,"PEGMEA","PEGDA",0.9,0.1,"Aerosil 380",6.43,"LiTFSI",10,"0.9 PEGMEA, 0.1 PEGDA, 6.43 aerosil 380, 10 LiTFSI",2024-01-04,"PCB print",3,0.028,0.1623,"PCB print",FALSE
"SS_148",9.6386e-06,"PEGMEA","PEGDA",0.9,0.1,"Aerosil 380",6.43,"LiTFSI",10,"0.9 PEGMEA, 0.1 PEGDA, 6.43 aerosil 380, 10 LiTFSI",2024-01-04,"PCB print",3,0.028,0.1623,"PCB print",FALSE
"SS_148",7.7071e-06,"PEGMEA","PEGDA",0.9,0.1,"Aerosil 380",6.43,"LiTFSI",10,"0.9 PEGMEA, 0.1 PEGDA, 6.43 aerosil 380, 10 LiTFSI",2024-01-04,"PCB print",3,0.028,0.1623,"PCB print",FALSE
"SS_148",7.7821e-06,"PEGMEA","PEGDA",0.9,0.1,"Aerosil 380",6.43,"LiTFSI",10,"0.9 PEGMEA, 0.1 PEGDA, 6.43 aerosil 380, 10 LiTFSI",2024-01-04,"PCB print",3,0.028,0.1623,"PCB print",FALSE
"SS_148",7.9208e-06,"PEGMEA","PEGDA",0.9,0.1,"Aerosil 380",6.43,"LiTFSI",10,"0.9 PEGMEA, 0.1 PEGDA, 6.43 aerosil 380, 10 LiTFSI",2024-01-04,"PCB print",3,0.028,0.1623,"PCB print",FALSE
"SS_148",8.316e-06,"PEGMEA","PEGDA",0.9,0.1,"Aerosil 380",6.43,"LiTFSI",10,"0.9 PEGMEA, 0.1 PEGDA, 6.43 aerosil 380, 10 LiTFSI",2024-01-04,"PCB print",3,0.028,0.1623,"PCB print",FALSE
"SS_148",7.8125e-06,"PEGMEA","PEGDA",0.9,0.1,"Aerosil 380",6.43,"LiTFSI",10,"0.9 PEGMEA, 0.1 PEGDA, 6.43 aerosil 380, 10 LiTFSI",2024-01-04,"PCB print",3,0.028,0.1623,"PCB print",FALSE
"SS_148",8.0972e-06,"PEGMEA","PEGDA",0.9,0.1,"Aerosil 380",6.43,"LiTFSI",10,"0.9 PEGMEA, 0.1 PEGDA, 6.43 aerosil 380, 10 LiTFSI",2024-01-04,"PCB print",3,0.028,0.1623,"PCB print",FALSE
"SS_149",0,"PEGMEA","PEGDA",0.9,0.1,"Aerosil 380",4.29,"LiTFSI",10,"0.9 PEGMEA, 0.1 PEGDA, 4.29 aerosil 380, 10 LiTFSI",2024-01-04,"PCB print",3,0.028,0.9587,"PCB print",FALSE
"SS_149",0,"PEGMEA","PEGDA",0.9,0.1,"Aerosil 380",4.29,"LiTFSI",10,"0.9 PEGMEA, 0.1 PEGDA, 4.29 aerosil 380, 10 LiTFSI",2024-01-04,"PCB print",3,0.028,0.9587,"PCB print",FALSE
"SS_149",0,"PEGMEA","PEGDA",0.9,0.1,"Aerosil 380",4.29,"LiTFSI",10,"0.9 PEGMEA, 0.1 PEGDA, 4.29 aerosil 380, 10 LiTFSI",2024-01-04,"PCB print",3,0.028,0.9587,"PCB print",FALSE
"SS_149",0,"PEGMEA","PEGDA",0.9,0.1,"Aerosil 380",4.29,"LiTFSI",10,"0.9 PEGMEA, 0.1 PEGDA, 4.29 aerosil 380, 10 LiTFSI",2024-01-04,"PCB print",3,0.028,0.9587,"PCB print",FALSE
"SS_149",0,"PEGMEA","PEGDA",0.9,0.1,"Aerosil 380",4.29,"LiTFSI",10,"0.9 PEGMEA, 0.1 PEGDA, 4.29 aerosil 380, 10 LiTFSI",2024-01-04,"PCB print",3,0.028,0.9587,"PCB print",FALSE
"SS_149",0,"PEGMEA","PEGDA",0.9,0.1,"Aerosil 380",4.29,"LiTFSI",10,"0.9 PEGMEA, 0.1 PEGDA, 4.29 aerosil 380, 10 LiTFSI",2024-01-04,"PCB print",3,0.028,0.9587,"PCB print",FALSE
"SS_149",7.1048e-06,"PEGMEA","PEGDA",0.9,0.1,"Aerosil 380",4.29,"LiTFSI",10,"0.9 PEGMEA, 0.1 PEGDA, 4.29 aerosil 380, 10 LiTFSI",2024-01-04,"PCB print",3,0.028,0.9587,"PCB print",FALSE
"SS_149",7.0796e-06,"PEGMEA","PEGDA",0.9,0.1,"Aerosil 380",4.29,"LiTFSI",10,"0.9 PEGMEA, 0.1 PEGDA, 4.29 aerosil 380, 10 LiTFSI",2024-01-04,"PCB print",3,0.028,0.9587,"PCB print",FALSE
"SS_149",7.1048e-06,"PEGMEA","PEGDA",0.9,0.1,"Aerosil 380",4.29,"LiTFSI",10,"0.9 PEGMEA, 0.1 PEGDA, 4.29 aerosil 380, 10 LiTFSI",2024-01-04,"PCB print",3,0.028,0.9587,"PCB print",FALSE
"SS_149",0,"PEGMEA","PEGDA",0.9,0.1,"Aerosil 380",4.29,"LiTFSI",10,"0.9 PEGMEA, 0.1 PEGDA, 4.29 aerosil 380, 10 LiTFSI",2024-01-04,"PCB print",3,0.028,0.9587,"PCB print",FALSE
"SS_149",0,"PEGMEA","PEGDA",0.9,0.1,"Aerosil 380",4.29,"LiTFSI",10,"0.9 PEGMEA, 0.1 PEGDA, 4.29 aerosil 380, 10 LiTFSI",2024-01-04,"PCB print",3,0.028,0.9587,"PCB print",FALSE
"SS_149",0,"PEGMEA","PEGDA",0.9,0.1,"Aerosil 380",4.29,"LiTFSI",10,"0.9 PEGMEA, 0.1 PEGDA, 4.29 aerosil 380, 10 LiTFSI",2024-01-04,"PCB print",3,0.028,0.9587,"PCB print",FALSE
"SS_15",1.9139e-06,"PEGMEA","PEGDA",0.9,0.1,"Aerosil 380",7.5,"LiTFSI",25.7,"0.9 PEGMEA, 0.1 PEGDA, 7.5 aerosil 380, 25.7 LiTFSI",2023-10-25,"PCB print",2,0.028,1.95,"PCB print",FALSE
"SS_15",2.2857e-06,"PEGMEA","PEGDA",0.9,0.1,"Aerosil 380",7.5,"LiTFSI",25.7,"0.9 PEGMEA, 0.1 PEGDA, 7.5 aerosil 380, 25.7 LiTFSI",2023-10-25,"PCB print",2,0.028,1.95,"PCB print",FALSE
"SS_15",2.2727e-06,"PEGMEA","PEGDA",0.9,0.1,"Aerosil 380",7.5,"LiTFSI",25.7,"0.9 PEGMEA, 0.1 PEGDA, 7.5 aerosil 380, 25.7 LiTFSI",2023-10-25,"PCB print",2,0.028,1.95,"PCB print",FALSE
"SS_15",0,"PEGMEA","PEGDA",0.9,0.1,"Aerosil 380",7.5,"LiTFSI",25.7,"0.9 PEGMEA, 0.1 PEGDA, 7.5 aerosil 380, 25.7 LiTFSI",2023-10-25,"PCB print",2,0.028,1.95,"PCB print",FALSE
"SS_15",0,"PEGMEA","PEGDA",0.9,0.1,"Aerosil 380",7.5,"LiTFSI",25.7,"0.9 PEGMEA, 0.1 PEGDA, 7.5 aerosil 380, 25.7 LiTFSI",2023-10-25,"PCB print",2,0.028,1.95,"PCB print",FALSE
"SS_15",0,"PEGMEA","PEGDA",0.9,0.1,"Aerosil 380",7.5,"LiTFSI",25.7,"0.9 PEGMEA, 0.1 PEGDA, 7.5 aerosil 380, 25.7 LiTFSI",2023-10-25,"PCB print",2,0.028,1.95,"PCB print",FALSE
"SS_150",6.6007e-06,"PEGMEA","PEGDA",0.9,0.1,"Aerosil 380",2.14,"LiTFSI",10,"0.9 PEGMEA, 0.1 PEGDA, 2.14 aerosil 380, 10 LiTFSI",2024-01-04,"PCB print",3,0.028,1.83,"PCB print",FALSE
"SS_150",6.6007e-06,"PEGMEA","PEGDA",0.9,0.1,"Aerosil 380",2.14,"LiTFSI",10,"0.9 PEGMEA, 0.1 PEGDA, 2.14 aerosil 380, 10 LiTFSI",2024-01-04,"PCB print",3,0.028,1.83,"PCB print",FALSE
"SS_150",6.5466e-06,"PEGMEA","PEGDA",0.9,0.1,"Aerosil 380",2.14,"LiTFSI",10,"0.9 PEGMEA, 0.1 PEGDA, 2.14 aerosil 380, 10 LiTFSI",2024-01-04,"PCB print",3,0.028,1.83,"PCB print",FALSE
"SS_150",5.2425e-06,"PEGMEA","PEGDA",0.9,0.1,"Aerosil 380",2.14,"LiTFSI",10,"0.9 PEGMEA, 0.1 PEGDA, 2.14 aerosil 380, 10 LiTFSI",2024-01-04,"PCB print",3,0.028,1.83,"PCB print",FALSE
"SS_150",4.9751e-06,"PEGMEA","PEGDA",0.9,0.1,"Aerosil 380",2.14,"LiTFSI",10,"0.9 PEGMEA, 0.1 PEGDA, 2.14 aerosil 380, 10 LiTFSI",2024-01-04,"PCB print",3,0.028,1.83,"PCB print",FALSE
"SS_150",5.3548e-06,"PEGMEA","PEGDA",0.9,0.1,"Aerosil 380",2.14,"LiTFSI",10,"0.9 PEGMEA, 0.1 PEGDA, 2.14 aerosil 380, 10 LiTFSI",2024-01-04,"PCB print",3,0.028,1.83,"PCB print",FALSE
"SS_150",5.571e-06,"PEGMEA","PEGDA",0.9,0.1,"Aerosil 380",2.14,"LiTFSI",10,"0.9 PEGMEA, 0.1 PEGDA, 2.14 aerosil 380, 10 LiTFSI",2024-01-04,"PCB print",3,0.028,1.83,"PCB print",FALSE
"SS_150",5.0697e-06,"PEGMEA","PEGDA",0.9,0.1,"Aerosil 380",2.14,"LiTFSI",10,"0.9 PEGMEA, 0.1 PEGDA, 2.14 aerosil 380, 10 LiTFSI",2024-01-04,"PCB print",3,0.028,1.83,"PCB print",FALSE
"SS_150",5.2356e-06,"PEGMEA","PEGDA",0.9,0.1,"Aerosil 380",2.14,"LiTFSI",10,"0.9 PEGMEA, 0.1 PEGDA, 2.14 aerosil 380, 10 LiTFSI",2024-01-04,"PCB print",3,0.028,1.83,"PCB print",FALSE
"SS_150",0,"PEGMEA","PEGDA",0.9,0.1,"Aerosil 380",2.14,"LiTFSI",10,"0.9 PEGMEA, 0.1 PEGDA, 2.14 aerosil 380, 10 LiTFSI",2024-01-04,"PCB print",3,0.028,1.83,"PCB print",FALSE
"SS_150",0,"PEGMEA","PEGDA",0.9,0.1,"Aerosil 380",2.14,"LiTFSI",10,"0.9 PEGMEA, 0.1 PEGDA, 2.14 aerosil 380, 10 LiTFSI",2024-01-04,"PCB print",3,0.028,1.83,"PCB print",FALSE
"SS_150",0,"PEGMEA","PEGDA",0.9,0.1,"Aerosil 380",2.14,"LiTFSI",10,"0.9 PEGMEA, 0.1 PEGDA, 2.14 aerosil 380, 10 LiTFSI",2024-01-04,"PCB print",3,0.028,1.83,"PCB print",FALSE
"SS_151",0,"PEGMEA","PEGDA",0.9,0.1,"Aerosil 380",0,"LiTFSI",10,"0.9 PEGMEA, 0.1 PEGDA, 0 aerosil 380, 10 LiTFSI",2024-01-04,"PCB print",3,0.028,0.046,"PCB print",FALSE
"SS_151",0,"PEGMEA","PEGDA",0.9,0.1,"Aerosil 380",0,"LiTFSI",10,"0.9 PEGMEA, 0.1 PEGDA, 0 aerosil 380, 10 LiTFSI",2024-01-04,"PCB print",3,0.028,0.046,"PCB print",FALSE
"SS_151",0,"PEGMEA","PEGDA",0.9,0.1,"Aerosil 380",0,"LiTFSI",10,"0.9 PEGMEA, 0.1 PEGDA, 0 aerosil 380, 10 LiTFSI",2024-01-04,"PCB print",3,0.028,0.046,"PCB print",FALSE
"SS_151",0,"PEGMEA","PEGDA",0.9,0.1,"Aerosil 380",0,"LiTFSI",10,"0.9 PEGMEA, 0.1 PEGDA, 0 aerosil 380, 10 LiTFSI",2024-01-04,"PCB print",3,0.028,0.046,"PCB print",FALSE
"SS_151",0,"PEGMEA","PEGDA",0.9,0.1,"Aerosil 380",0,"LiTFSI",10,"0.9 PEGMEA, 0.1 PEGDA, 0 aerosil 380, 10 LiTFSI",2024-01-04,"PCB print",3,0.028,0.046,"PCB print",FALSE
"SS_151",0,"PEGMEA","PEGDA",0.9,0.1,"Aerosil 380",0,"LiTFSI",10,"0.9 PEGMEA, 0.1 PEGDA, 0 aerosil 380, 10 LiTFSI",2024-01-04,"PCB print",3,0.028,0.046,"PCB print",FALSE
"SS_151",0,"PEGMEA","PEGDA",0.9,0.1,"Aerosil 380",0,"LiTFSI",10,"0.9 PEGMEA, 0.1 PEGDA, 0 aerosil 380, 10 LiTFSI",2024-01-04,"PCB print",3,0.028,0.046,"PCB print",FALSE
"SS_151",0,"PEGMEA","PEGDA",0.9,0.1,"Aerosil 380",0,"LiTFSI",10,"0.9 PEGMEA, 0.1 PEGDA, 0 aerosil 380, 10 LiTFSI",2024-01-04,"PCB print",3,0.028,0.046,"PCB print",FALSE
"SS_151",0,"PEGMEA","PEGDA",0.9,0.1,"Aerosil 380",0,"LiTFSI",10,"0.9 PEGMEA, 0.1 PEGDA, 0 aerosil 380, 10 LiTFSI",2024-01-04,"PCB print",3,0.028,0.046,"PCB print",FALSE
"SS_152",4.6948e-06,"PEGMEA","PEGDA",0.9,0.1,"Aerosil 380",15,"LiTFSI",10,"0.9 PEGMEA, 0.1 PEGDA, 15 aerosil 380, 10 LiTFSI",2024-01-04,"PCB print",3,0.028,0.0467,"PCB print",FALSE
"SS_152",4.5977e-06,"PEGMEA","PEGDA",0.9,0.1,"Aerosil 380",15,"LiTFSI",10,"0.9 PEGMEA, 0.1 PEGDA, 15 aerosil 380, 10 LiTFSI",2024-01-04,"PCB print",3,0.028,0.0467,"PCB print",FALSE
"SS_152",4.603e-06,"PEGMEA","PEGDA",0.9,0.1,"Aerosil 380",15,"LiTFSI",10,"0.9 PEGMEA, 0.1 PEGDA, 15 aerosil 380, 10 LiTFSI",2024-01-04,"PCB print",3,0.028,0.0467,"PCB print",FALSE
"SS_152",4.4101e-06,"PEGMEA","PEGDA",0.9,0.1,"Aerosil 380",15,"LiTFSI",10,"0.9 PEGMEA, 0.1 PEGDA, 15 aerosil 380, 10 LiTFSI",2024-01-04,"PCB print",3,0.028,0.0467,"PCB print",FALSE
"SS_152",4.2689e-06,"PEGMEA","PEGDA",0.9,0.1,"Aerosil 380",15,"LiTFSI",10,"0.9 PEGMEA, 0.1 PEGDA, 15 aerosil 380, 10 LiTFSI",2024-01-04,"PCB print",3,0.028,0.0467,"PCB print",FALSE
"SS_152",4.1973e-06,"PEGMEA","PEGDA",0.9,0.1,"Aerosil 380",15,"LiTFSI",10,"0.9 PEGMEA, 0.1 PEGDA, 15 aerosil 380, 10 LiTFSI",2024-01-04,"PCB print",3,0.028,0.0467,"PCB print",FALSE
"SS_152",4.2644e-06,"PEGMEA","PEGDA",0.9,0.1,"Aerosil 380",15,"LiTFSI",10,"0.9 PEGMEA, 0.1 PEGDA, 15 aerosil 380, 10 LiTFSI",2024-01-04,"PCB print",3,0.028,0.0467,"PCB print",FALSE
"SS_152",4.2553e-06,"PEGMEA","PEGDA",0.9,0.1,"Aerosil 380",15,"LiTFSI",10,"0.9 PEGMEA, 0.1 PEGDA, 15 aerosil 380, 10 LiTFSI",2024-01-04,"PCB print",3,0.028,0.0467,"PCB print",FALSE
"SS_152",4.5249e-06,"PEGMEA","PEGDA",0.9,0.1,"Aerosil 380",15,"LiTFSI",10,"0.9 PEGMEA, 0.1 PEGDA, 15 aerosil 380, 10 LiTFSI",2024-01-04,"PCB print",3,0.028,0.0467,"PCB print",FALSE
"SS_152",5.5096e-06,"PEGMEA","PEGDA",0.9,0.1,"Aerosil 380",15,"LiTFSI",10,"0.9 PEGMEA, 0.1 PEGDA, 15 aerosil 380, 10 LiTFSI",2024-01-04,"PCB print",3,0.028,0.0467,"PCB print",FALSE
"SS_152",4.9322e-06,"PEGMEA","PEGDA",0.9,0.1,"Aerosil 380",15,"LiTFSI",10,"0.9 PEGMEA, 0.1 PEGDA, 15 aerosil 380, 10 LiTFSI",2024-01-04,"PCB print",3,0.028,0.0467,"PCB print",FALSE
"SS_152",4.9566e-06,"PEGMEA","PEGDA",0.9,0.1,"Aerosil 380",15,"LiTFSI",10,"0.9 PEGMEA, 0.1 PEGDA, 15 aerosil 380, 10 LiTFSI",2024-01-04,"PCB print",3,0.028,0.0467,"PCB print",FALSE
"SS_153",1e-04,"PEGMEA","PEGDA",0.9,0.1,"Aerosil 380",12.9,"LiTFSI",10,"0.9 PEGMEA, 0.1 PEGDA, 12.9 aerosil 380, 10 LiTFSI",2024-01-04,"PCB print",3,0.028,0.687,"PCB print",FALSE
"SS_153",1e-04,"PEGMEA","PEGDA",0.9,0.1,"Aerosil 380",12.9,"LiTFSI",10,"0.9 PEGMEA, 0.1 PEGDA, 12.9 aerosil 380, 10 LiTFSI",2024-01-04,"PCB print",3,0.028,0.687,"PCB print",FALSE
"SS_153",1e-04,"PEGMEA","PEGDA",0.9,0.1,"Aerosil 380",12.9,"LiTFSI",10,"0.9 PEGMEA, 0.1 PEGDA, 12.9 aerosil 380, 10 LiTFSI",2024-01-04,"PCB print",3,0.028,0.687,"PCB print",FALSE
"SS_153",1e-04,"PEGMEA","PEGDA",0.9,0.1,"Aerosil 380",12.9,"LiTFSI",10,"0.9 PEGMEA, 0.1 PEGDA, 12.9 aerosil 380, 10 LiTFSI",2024-01-04,"PCB print",3,0.028,0.687,"PCB print",FALSE
"SS_153",1e-04,"PEGMEA","PEGDA",0.9,0.1,"Aerosil 380",12.9,"LiTFSI",10,"0.9 PEGMEA, 0.1 PEGDA, 12.9 aerosil 380, 10 LiTFSI",2024-01-04,"PCB print",3,0.028,0.687,"PCB print",FALSE
"SS_153",1e-04,"PEGMEA","PEGDA",0.9,0.1,"Aerosil 380",12.9,"LiTFSI",10,"0.9 PEGMEA, 0.1 PEGDA, 12.9 aerosil 380, 10 LiTFSI",2024-01-04,"PCB print",3,0.028,0.687,"PCB print",FALSE
"SS_153",1e-04,"PEGMEA","PEGDA",0.9,0.1,"Aerosil 380",12.9,"LiTFSI",10,"0.9 PEGMEA, 0.1 PEGDA, 12.9 aerosil 380, 10 LiTFSI",2024-01-04,"PCB print",3,0.028,0.687,"PCB print",FALSE
"SS_153",1e-04,"PEGMEA","PEGDA",0.9,0.1,"Aerosil 380",12.9,"LiTFSI",10,"0.9 PEGMEA, 0.1 PEGDA, 12.9 aerosil 380, 10 LiTFSI",2024-01-04,"PCB print",3,0.028,0.687,"PCB print",FALSE
"SS_153",1e-04,"PEGMEA","PEGDA",0.9,0.1,"Aerosil 380",12.9,"LiTFSI",10,"0.9 PEGMEA, 0.1 PEGDA, 12.9 aerosil 380, 10 LiTFSI",2024-01-04,"PCB print",3,0.028,0.687,"PCB print",FALSE
"SS_153",0,"PEGMEA","PEGDA",0.9,0.1,"Aerosil 380",12.9,"LiTFSI",10,"0.9 PEGMEA, 0.1 PEGDA, 12.9 aerosil 380, 10 LiTFSI",2024-01-04,"PCB print",3,0.028,0.687,"PCB print",FALSE
"SS_153",0,"PEGMEA","PEGDA",0.9,0.1,"Aerosil 380",12.9,"LiTFSI",10,"0.9 PEGMEA, 0.1 PEGDA, 12.9 aerosil 380, 10 LiTFSI",2024-01-04,"PCB print",3,0.028,0.687,"PCB print",FALSE
"SS_153",0,"PEGMEA","PEGDA",0.9,0.1,"Aerosil 380",12.9,"LiTFSI",10,"0.9 PEGMEA, 0.1 PEGDA, 12.9 aerosil 380, 10 LiTFSI",2024-01-04,"PCB print",3,0.028,0.687,"PCB print",FALSE
"SS_154",7.9051e-06,"PEGMEA","PEGDA",0.9,0.1,"Aerosil 380",10.7,"LiTFSI",10,"0.9 PEGMEA, 0.1 PEGDA, 10.7 aerosil 380, 10 LiTFSI",2024-01-04,"PCB print",3,0.028,1.619,"PCB print",FALSE
"SS_154",7.7071e-06,"PEGMEA","PEGDA",0.9,0.1,"Aerosil 380",10.7,"LiTFSI",10,"0.9 PEGMEA, 0.1 PEGDA, 10.7 aerosil 380, 10 LiTFSI",2024-01-04,"PCB print",3,0.028,1.619,"PCB print",FALSE
"SS_154",8.1466e-06,"PEGMEA","PEGDA",0.9,0.1,"Aerosil 380",10.7,"LiTFSI",10,"0.9 PEGMEA, 0.1 PEGDA, 10.7 aerosil 380, 10 LiTFSI",2024-01-04,"PCB print",3,0.028,1.619,"PCB print",FALSE
"SS_154",4.4346e-06,"PEGMEA","PEGDA",0.9,0.1,"Aerosil 380",10.7,"LiTFSI",10,"0.9 PEGMEA, 0.1 PEGDA, 10.7 aerosil 380, 10 LiTFSI",2024-01-04,"PCB print",3,0.028,1.619,"PCB print",FALSE
"SS_154",4.2508e-06,"PEGMEA","PEGDA",0.9,0.1,"Aerosil 380",10.7,"LiTFSI",10,"0.9 PEGMEA, 0.1 PEGDA, 10.7 aerosil 380, 10 LiTFSI",2024-01-04,"PCB print",3,0.028,1.619,"PCB print",FALSE
"SS_154",4.3011e-06,"PEGMEA","PEGDA",0.9,0.1,"Aerosil 380",10.7,"LiTFSI",10,"0.9 PEGMEA, 0.1 PEGDA, 10.7 aerosil 380, 10 LiTFSI",2024-01-04,"PCB print",3,0.028,1.619,"PCB print",FALSE
"SS_154",9.1116e-09,"PEGMEA","PEGDA",0.9,0.1,"Aerosil 380",10.7,"LiTFSI",10,"0.9 PEGMEA, 0.1 PEGDA, 10.7 aerosil 380, 10 LiTFSI",2024-01-04,"PCB print",3,0.028,1.619,"PCB print",FALSE
"SS_154",8e-04,"PEGMEA","PEGDA",0.9,0.1,"Aerosil 380",10.7,"LiTFSI",10,"0.9 PEGMEA, 0.1 PEGDA, 10.7 aerosil 380, 10 LiTFSI",2024-01-04,"PCB print",3,0.028,1.619,"PCB print",FALSE
"SS_154",5.7637e-06,"PEGMEA","PEGDA",0.9,0.1,"Aerosil 380",10.7,"LiTFSI",10,"0.9 PEGMEA, 0.1 PEGDA, 10.7 aerosil 380, 10 LiTFSI",2024-01-04,"PCB print",3,0.028,1.619,"PCB print",FALSE
"SS_154",5.7389e-06,"PEGMEA","PEGDA",0.9,0.1,"Aerosil 380",10.7,"LiTFSI",10,"0.9 PEGMEA, 0.1 PEGDA, 10.7 aerosil 380, 10 LiTFSI",2024-01-04,"PCB print",3,0.028,1.619,"PCB print",FALSE
"SS_154",5.6577e-06,"PEGMEA","PEGDA",0.9,0.1,"Aerosil 380",10.7,"LiTFSI",10,"0.9 PEGMEA, 0.1 PEGDA, 10.7 aerosil 380, 10 LiTFSI",2024-01-04,"PCB print",3,0.028,1.619,"PCB print",FALSE
"SS_155",0,"PEGMEA","PEGDA",0.9,0.1,"Aerosil 380",8.57,"LiTFSI",10,"0.9 PEGMEA, 0.1 PEGDA, 8.57 aerosil 380, 10 LiTFSI",2024-01-04,"PCB print",3,0.028,0.973,"PCB print",FALSE
"SS_155",0,"PEGMEA","PEGDA",0.9,0.1,"Aerosil 380",8.57,"LiTFSI",10,"0.9 PEGMEA, 0.1 PEGDA, 8.57 aerosil 380, 10 LiTFSI",2024-01-04,"PCB print",3,0.028,0.973,"PCB print",FALSE
"SS_155",0,"PEGMEA","PEGDA",0.9,0.1,"Aerosil 380",8.57,"LiTFSI",10,"0.9 PEGMEA, 0.1 PEGDA, 8.57 aerosil 380, 10 LiTFSI",2024-01-04,"PCB print",3,0.028,0.973,"PCB print",FALSE
"SS_155",0,"PEGMEA","PEGDA",0.9,0.1,"Aerosil 380",8.57,"LiTFSI",10,"0.9 PEGMEA, 0.1 PEGDA, 8.57 aerosil 380, 10 LiTFSI",2024-01-04,"PCB print",3,0.028,0.973,"PCB print",FALSE
"SS_155",0,"PEGMEA","PEGDA",0.9,0.1,"Aerosil 380",8.57,"LiTFSI",10,"0.9 PEGMEA, 0.1 PEGDA, 8.57 aerosil 380, 10 LiTFSI",2024-01-04,"PCB print",3,0.028,0.973,"PCB print",FALSE
"SS_155",0,"PEGMEA","PEGDA",0.9,0.1,"Aerosil 380",8.57,"LiTFSI",10,"0.9 PEGMEA, 0.1 PEGDA, 8.57 aerosil 380, 10 LiTFSI",2024-01-04,"PCB print",3,0.028,0.973,"PCB print",FALSE
"SS_155",1e-04,"PEGMEA","PEGDA",0.9,0.1,"Aerosil 380",8.57,"LiTFSI",10,"0.9 PEGMEA, 0.1 PEGDA, 8.57 aerosil 380, 10 LiTFSI",2024-01-04,"PCB print",3,0.028,0.973,"PCB print",FALSE
"SS_155",1e-04,"PEGMEA","PEGDA",0.9,0.1,"Aerosil 380",8.57,"LiTFSI",10,"0.9 PEGMEA, 0.1 PEGDA, 8.57 aerosil 380, 10 LiTFSI",2024-01-04,"PCB print",3,0.028,0.973,"PCB print",FALSE
"SS_155",0,"PEGMEA","PEGDA",0.9,0.1,"Aerosil 380",8.57,"LiTFSI",10,"0.9 PEGMEA, 0.1 PEGDA, 8.57 aerosil 380, 10 LiTFSI",2024-01-04,"PCB print",3,0.028,0.973,"PCB print",FALSE
"SS_155",1e-04,"PEGMEA","PEGDA",0.9,0.1,"Aerosil 380",8.57,"LiTFSI",10,"0.9 PEGMEA, 0.1 PEGDA, 8.57 aerosil 380, 10 LiTFSI",2024-01-04,"PCB print",3,0.028,0.973,"PCB print",FALSE
"SS_155",1e-04,"PEGMEA","PEGDA",0.9,0.1,"Aerosil 380",8.57,"LiTFSI",10,"0.9 PEGMEA, 0.1 PEGDA, 8.57 aerosil 380, 10 LiTFSI",2024-01-04,"PCB print",3,0.028,0.973,"PCB print",FALSE
"SS_155",1e-04,"PEGMEA","PEGDA",0.9,0.1,"Aerosil 380",8.57,"LiTFSI",10,"0.9 PEGMEA, 0.1 PEGDA, 8.57 aerosil 380, 10 LiTFSI",2024-01-04,"PCB print",3,0.028,0.973,"PCB print",FALSE
"SS_156",0,"PEGMEA","PEGDA",0.9,0.1,"Aerosil 380",6.43,"LiTFSI",10,"0.9 PEGMEA, 0.1 PEGDA, 6.43 aerosil 380, 10 LiTFSI",2024-01-04,"PCB print",3,0.028,0.472,"PCB print",FALSE
"SS_156",0,"PEGMEA","PEGDA",0.9,0.1,"Aerosil 380",6.43,"LiTFSI",10,"0.9 PEGMEA, 0.1 PEGDA, 6.43 aerosil 380, 10 LiTFSI",2024-01-04,"PCB print",3,0.028,0.472,"PCB print",FALSE
"SS_156",0,"PEGMEA","PEGDA",0.9,0.1,"Aerosil 380",6.43,"LiTFSI",10,"0.9 PEGMEA, 0.1 PEGDA, 6.43 aerosil 380, 10 LiTFSI",2024-01-04,"PCB print",3,0.028,0.472,"PCB print",FALSE
"SS_156",0,"PEGMEA","PEGDA",0.9,0.1,"Aerosil 380",6.43,"LiTFSI",10,"0.9 PEGMEA, 0.1 PEGDA, 6.43 aerosil 380, 10 LiTFSI",2024-01-04,"PCB print",3,0.028,0.472,"PCB print",FALSE
"SS_156",0,"PEGMEA","PEGDA",0.9,0.1,"Aerosil 380",6.43,"LiTFSI",10,"0.9 PEGMEA, 0.1 PEGDA, 6.43 aerosil 380, 10 LiTFSI",2024-01-04,"PCB print",3,0.028,0.472,"PCB print",FALSE
"SS_156",0,"PEGMEA","PEGDA",0.9,0.1,"Aerosil 380",6.43,"LiTFSI",10,"0.9 PEGMEA, 0.1 PEGDA, 6.43 aerosil 380, 10 LiTFSI",2024-01-04,"PCB print",3,0.028,0.472,"PCB print",FALSE
"SS_156",0,"PEGMEA","PEGDA",0.9,0.1,"Aerosil 380",6.43,"LiTFSI",10,"0.9 PEGMEA, 0.1 PEGDA, 6.43 aerosil 380, 10 LiTFSI",2024-01-04,"PCB print",3,0.028,0.472,"PCB print",FALSE
"SS_156",0,"PEGMEA","PEGDA",0.9,0.1,"Aerosil 380",6.43,"LiTFSI",10,"0.9 PEGMEA, 0.1 PEGDA, 6.43 aerosil 380, 10 LiTFSI",2024-01-04,"PCB print",3,0.028,0.472,"PCB print",FALSE
"SS_156",0,"PEGMEA","PEGDA",0.9,0.1,"Aerosil 380",6.43,"LiTFSI",10,"0.9 PEGMEA, 0.1 PEGDA, 6.43 aerosil 380, 10 LiTFSI",2024-01-04,"PCB print",3,0.028,0.472,"PCB print",FALSE
"SS_156",0,"PEGMEA","PEGDA",0.9,0.1,"Aerosil 380",6.43,"LiTFSI",10,"0.9 PEGMEA, 0.1 PEGDA, 6.43 aerosil 380, 10 LiTFSI",2024-01-04,"PCB print",3,0.028,0.472,"PCB print",FALSE
"SS_156",0,"PEGMEA","PEGDA",0.9,0.1,"Aerosil 380",6.43,"LiTFSI",10,"0.9 PEGMEA, 0.1 PEGDA, 6.43 aerosil 380, 10 LiTFSI",2024-01-04,"PCB print",3,0.028,0.472,"PCB print",FALSE
"SS_156",0,"PEGMEA","PEGDA",0.9,0.1,"Aerosil 380",6.43,"LiTFSI",10,"0.9 PEGMEA, 0.1 PEGDA, 6.43 aerosil 380, 10 LiTFSI",2024-01-04,"PCB print",3,0.028,0.472,"PCB print",FALSE
"SS_157",5.2016e-09,"PEGMEA","PEGDA",0.9,0.1,"Aerosil 380",4.29,"LiTFSI",10,"0.9 PEGMEA, 0.1 PEGDA, 4.29 aerosil 380, 10 LiTFSI",2024-01-04,"PCB print",3,0.028,0.7913,"PCB print",FALSE
"SS_157",4.1068e-09,"PEGMEA","PEGDA",0.9,0.1,"Aerosil 380",4.29,"LiTFSI",10,"0.9 PEGMEA, 0.1 PEGDA, 4.29 aerosil 380, 10 LiTFSI",2024-01-04,"PCB print",3,0.028,0.7913,"PCB print",FALSE
"SS_157",4.0733e-09,"PEGMEA","PEGDA",0.9,0.1,"Aerosil 380",4.29,"LiTFSI",10,"0.9 PEGMEA, 0.1 PEGDA, 4.29 aerosil 380, 10 LiTFSI",2024-01-04,"PCB print",3,0.028,0.7913,"PCB print",FALSE
"SS_157",5.148e-07,"PEGMEA","PEGDA",0.9,0.1,"Aerosil 380",4.29,"LiTFSI",10,"0.9 PEGMEA, 0.1 PEGDA, 4.29 aerosil 380, 10 LiTFSI",2024-01-04,"PCB print",3,0.028,0.7913,"PCB print",FALSE
"SS_157",5.9435e-07,"PEGMEA","PEGDA",0.9,0.1,"Aerosil 380",4.29,"LiTFSI",10,"0.9 PEGMEA, 0.1 PEGDA, 4.29 aerosil 380, 10 LiTFSI",2024-01-04,"PCB print",3,0.028,0.7913,"PCB print",FALSE
"SS_157",6.0241e-07,"PEGMEA","PEGDA",0.9,0.1,"Aerosil 380",4.29,"LiTFSI",10,"0.9 PEGMEA, 0.1 PEGDA, 4.29 aerosil 380, 10 LiTFSI",2024-01-04,"PCB print",3,0.028,0.7913,"PCB print",FALSE
"SS_157",6.5466e-07,"PEGMEA","PEGDA",0.9,0.1,"Aerosil 380",4.29,"LiTFSI",10,"0.9 PEGMEA, 0.1 PEGDA, 4.29 aerosil 380, 10 LiTFSI",2024-01-04,"PCB print",3,0.028,0.7913,"PCB print",FALSE
"SS_157",6.6445e-07,"PEGMEA","PEGDA",0.9,0.1,"Aerosil 380",4.29,"LiTFSI",10,"0.9 PEGMEA, 0.1 PEGDA, 4.29 aerosil 380, 10 LiTFSI",2024-01-04,"PCB print",3,0.028,0.7913,"PCB print",FALSE
"SS_157",6.7797e-07,"PEGMEA","PEGDA",0.9,0.1,"Aerosil 380",4.29,"LiTFSI",10,"0.9 PEGMEA, 0.1 PEGDA, 4.29 aerosil 380, 10 LiTFSI",2024-01-04,"PCB print",3,0.028,0.7913,"PCB print",FALSE
"SS_157",7.0053e-06,"PEGMEA","PEGDA",0.9,0.1,"Aerosil 380",4.29,"LiTFSI",10,"0.9 PEGMEA, 0.1 PEGDA, 4.29 aerosil 380, 10 LiTFSI",2024-01-04,"PCB print",3,0.028,0.7913,"PCB print",FALSE
"SS_157",7.2993e-06,"PEGMEA","PEGDA",0.9,0.1,"Aerosil 380",4.29,"LiTFSI",10,"0.9 PEGMEA, 0.1 PEGDA, 4.29 aerosil 380, 10 LiTFSI",2024-01-04,"PCB print",3,0.028,0.7913,"PCB print",FALSE
"SS_157",6.9808e-06,"PEGMEA","PEGDA",0.9,0.1,"Aerosil 380",4.29,"LiTFSI",10,"0.9 PEGMEA, 0.1 PEGDA, 4.29 aerosil 380, 10 LiTFSI",2024-01-04,"PCB print",3,0.028,0.7913,"PCB print",FALSE
