Repository: Jay2-davic/SPOC_code

# Studying-Polymers-on a-Chip (SPOC) Data Cleaning and Processing
Author: Jay Jimenez jimenez45@llnl.gov

# Project Description

The SPOC project aims to establish an automated, high-throughput experimentation workflow to screen solid state polymer electrolytes. This repository contains code to reproduce the data cleaning workflow, data processing, and active learning for the SPOC project. Electrochemical impedance spectroscopy processing code is included as a Python file which was used to determine bulk ionic conductivities.

File: output/steps/step0_raw_data.csv (part 6 of 32)
"sample_ID","ionic_conductivity_final","fcomp_mat1","fcomp_mat2","fcomp_mat1_ratio","fcomp_mat2_ratio","fcomp_additive","fcomp_additive_wt_pct","fcomp_salt","fcomp_salt_wt_pct","fcomp_formulation","date_casted","cast_type","fab_method","area_cm2","spe_thickness_avg","print_type","flag_for_removal"
"SS_158",7.2464e-06,"PEGMEA","PEGDA",0.9,0.1,"Aerosil 380",2.14,"LiTFSI",10,"0.9 PEGMEA, 0.1 PEGDA, 2.14 aerosil 380, 10 LiTFSI",2024-01-04,"PCB print",3,0.028,2.6055,"PCB print",FALSE
"SS_158",7.5614e-06,"PEGMEA","PEGDA",0.9,0.1,"Aerosil 380",2.14,"LiTFSI",10,"0.9 PEGMEA, 0.1 PEGDA, 2.14 aerosil 380, 10 LiTFSI",2024-01-04,"PCB print",3,0.028,2.6055,"PCB print",FALSE
"SS_158",6.7227e-06,"PEGMEA","PEGDA",0.9,0.1,"Aerosil 380",2.14,"LiTFSI",10,"0.9 PEGMEA, 0.1 PEGDA, 2.14 aerosil 380, 10 LiTFSI",2024-01-04,"PCB print",3,0.028,2.6055,"PCB print",FALSE
"SS_158",7.0922e-06,"PEGMEA","PEGDA",0.9,0.1,"Aerosil 380",2.14,"LiTFSI",10,"0.9 PEGMEA, 0.1 PEGDA, 2.14 aerosil 380, 10 LiTFSI",2024-01-04,"PCB print",3,0.028,2.6055,"PCB print",FALSE
"SS_158",7.2072e-06,"PEGMEA","PEGDA",0.9,0.1,"Aerosil 380",2.14,"LiTFSI",10,"0.9 PEGMEA, 0.1 PEGDA, 2.14 aerosil 380, 10 LiTFSI",2024-01-04,"PCB print",3,0.028,2.6055,"PCB print",FALSE
"SS_158",7.0922e-06,"PEGMEA","PEGDA",0.9,0.1,"Aerosil 380",2.14,"LiTFSI",10,"0.9 PEGMEA, 0.1 PEGDA, 2.14 aerosil 380, 10 LiTFSI",2024-01-04,"PCB print",3,0.028,2.6055,"PCB print",FALSE
"SS_158",8.2816e-06,"PEGMEA","PEGDA",0.9,0.1,"Aerosil 380",2.14,"LiTFSI",10,"0.9 PEGMEA, 0.1 PEGDA, 2.14 aerosil 380, 10 LiTFSI",2024-01-04,"PCB print",3,0.028,2.6055,"PCB print",FALSE
"SS_158",8.6022e-06,"PEGMEA","PEGDA",0.9,0.1,"Aerosil 380",2.14,"LiTFSI",10,"0.9 PEGMEA, 0.1 PEGDA, 2.14 aerosil 380, 10 LiTFSI",2024-01-04,"PCB print",3,0.028,2.6055,"PCB print",FALSE
"SS_158",8.316e-06,"PEGMEA","PEGDA",0.9,0.1,"Aerosil 380",2.14,"LiTFSI",10,"0.9 PEGMEA, 0.1 PEGDA, 2.14 aerosil 380, 10 LiTFSI",2024-01-04,"PCB print",3,0.028,2.6055,"PCB print",FALSE
"SS_158",0,"PEGMEA","PEGDA",0.9,0.1,"Aerosil 380",2.14,"LiTFSI",10,"0.9 PEGMEA, 0.1 PEGDA, 2.14 aerosil 380, 10 LiTFSI",2024-01-04,"PCB print",3,0.028,2.6055,"PCB print",FALSE
"SS_158",0,"PEGMEA","PEGDA",0.9,0.1,"Aerosil 380",2.14,"LiTFSI",10,"0.9 PEGMEA, 0.1 PEGDA, 2.14 aerosil 380, 10 LiTFSI",2024-01-04,"PCB print",3,0.028,2.6055,"PCB print",FALSE
"SS_158",0,"PEGMEA","PEGDA",0.9,0.1,"Aerosil 380",2.14,"LiTFSI",10,"0.9 PEGMEA, 0.1 PEGDA, 2.14 aerosil 380, 10 LiTFSI",2024-01-04,"PCB print",3,0.028,2.6055,"PCB print",FALSE
"SS_159",4.0323e-06,"PEGMEA","PEGDA",0.9,0.1,"Aerosil 380",0,"LiTFSI",10,"0.9 PEGMEA, 0.1 PEGDA, 0 aerosil 380, 10 LiTFSI",2024-01-04,"PCB print",3,0.028,1.6415,"PCB print",FALSE
"SS_159",4.2283e-06,"PEGMEA","PEGDA",0.9,0.1,"Aerosil 380",0,"LiTFSI",10,"0.9 PEGMEA, 0.1 PEGDA, 0 aerosil 380, 10 LiTFSI",2024-01-04,"PCB print",3,0.028,1.6415,"PCB print",FALSE
"SS_159",4.0161e-06,"PEGMEA","PEGDA",0.9,0.1,"Aerosil 380",0,"LiTFSI",10,"0.9 PEGMEA, 0.1 PEGDA, 0 aerosil 380, 10 LiTFSI",2024-01-04,"PCB print",3,0.028,1.6415,"PCB print",FALSE
"SS_159",0,"PEGMEA","PEGDA",0.9,0.1,"Aerosil 380",0,"LiTFSI",10,"0.9 PEGMEA, 0.1 PEGDA, 0 aerosil 380, 10 LiTFSI",2024-01-04,"PCB print",3,0.028,1.6415,"PCB print",FALSE
"SS_159",0,"PEGMEA","PEGDA",0.9,0.1,"Aerosil 380",0,"LiTFSI",10,"0.9 PEGMEA, 0.1 PEGDA, 0 aerosil 380, 10 LiTFSI",2024-01-04,"PCB print",3,0.028,1.6415,"PCB print",FALSE
"SS_159",0,"PEGMEA","PEGDA",0.9,0.1,"Aerosil 380",0,"LiTFSI",10,"0.9 PEGMEA, 0.1 PEGDA, 0 aerosil 380, 10 LiTFSI",2024-01-04,"PCB print",3,0.028,1.6415,"PCB print",FALSE
"SS_159",0,"PEGMEA","PEGDA",0.9,0.1,"Aerosil 380",0,"LiTFSI",10,"0.9 PEGMEA, 0.1 PEGDA, 0 aerosil 380, 10 LiTFSI",2024-01-04,"PCB print",3,0.028,1.6415,"PCB print",FALSE
"SS_159",0,"PEGMEA","PEGDA",0.9,0.1,"Aerosil 380",0,"LiTFSI",10,"0.9 PEGMEA, 0.1 PEGDA, 0 aerosil 380, 10 LiTFSI",2024-01-04,"PCB print",3,0.028,1.6415,"PCB print",FALSE
"SS_159",0,"PEGMEA","PEGDA",0.9,0.1,"Aerosil 380",0,"LiTFSI",10,"0.9 PEGMEA, 0.1 PEGDA, 0 aerosil 380, 10 LiTFSI",2024-01-04,"PCB print",3,0.028,1.6415,"PCB print",FALSE
"SS_159",0,"PEGMEA","PEGDA",0.9,0.1,"Aerosil 380",0,"LiTFSI",10,"0.9 PEGMEA, 0.1 PEGDA, 0 aerosil 380, 10 LiTFSI",2024-01-04,"PCB print",3,0.028,1.6415,"PCB print",FALSE
"SS_159",0,"PEGMEA","PEGDA",0.9,0.1,"Aerosil 380",0,"LiTFSI",10,"0.9 PEGMEA, 0.1 PEGDA, 0 aerosil 380, 10 LiTFSI",2024-01-04,"PCB print",3,0.028,1.6415,"PCB print",FALSE
"SS_159",0,"PEGMEA","PEGDA",0.9,0.1,"Aerosil 380",0,"LiTFSI",10,"0.9 PEGMEA, 0.1 PEGDA, 0 aerosil 380, 10 LiTFSI",2024-01-04,"PCB print",3,0.028,1.6415,"PCB print",FALSE
"SS_16",1.7467e-06,"PEGMEA","PEGDA",0.9,0.1,"Aerosil 380",7.5,"LiTFSI",30,"0.9 PEGMEA, 0.1 PEGDA, 7.5 aerosil 380, 30 LiTFSI",2023-10-25,"PCB print",2,0.028,2.1967,"PCB print",FALSE
"SS_16",2.0942e-06,"PEGMEA","PEGDA",0.9,0.1,"Aerosil 380",7.5,"LiTFSI",30,"0.9 PEGMEA, 0.1 PEGDA, 7.5 aerosil 380, 30 LiTFSI",2023-10-25,"PCB print",2,0.028,2.1967,"PCB print",FALSE
"SS_16",2.1277e-06,"PEGMEA","PEGDA",0.9,0.1,"Aerosil 380",7.5,"LiTFSI",30,"0.9 PEGMEA, 0.1 PEGDA, 7.5 aerosil 380, 30 LiTFSI",2023-10-25,"PCB print",2,0.028,2.1967,"PCB print",FALSE
"SS_16",0,"PEGMEA","PEGDA",0.9,0.1,"Aerosil 380",7.5,"LiTFSI",30,"0.9 PEGMEA, 0.1 PEGDA, 7.5 aerosil 380, 30 LiTFSI",2023-10-25,"PCB print",2,0.028,2.1967,"PCB print",FALSE
"SS_16",0,"PEGMEA","PEGDA",0.9,0.1,"Aerosil 380",7.5,"LiTFSI",30,"0.9 PEGMEA, 0.1 PEGDA, 7.5 aerosil 380, 30 LiTFSI",2023-10-25,"PCB print",2,0.028,2.1967,"PCB print",FALSE
"SS_16",0,"PEGMEA","PEGDA",0.9,0.1,"Aerosil 380",7.5,"LiTFSI",30,"0.9 PEGMEA, 0.1 PEGDA, 7.5 aerosil 380, 30 LiTFSI",2023-10-25,"PCB print",2,0.028,2.1967,"PCB print",FALSE
"SS_160",0,"PEGMEA","PEGDA",0.9,0.1,"Aerosil 380",15,"LiTFSI",10,"0.9 PEGMEA, 0.1 PEGDA, 15 aerosil 380, 10 LiTFSI",2024-01-18,"Bulk cast",3,0.028,2.1567,"PCB print",FALSE
"SS_160",0,"PEGMEA","PEGDA",0.9,0.1,"Aerosil 380",15,"LiTFSI",10,"0.9 PEGMEA, 0.1 PEGDA, 15 aerosil 380, 10 LiTFSI",2024-01-18,"Bulk cast",3,0.028,2.1567,"PCB print",FALSE
"SS_160",0,"PEGMEA","PEGDA",0.9,0.1,"Aerosil 380",15,"LiTFSI",10,"0.9 PEGMEA, 0.1 PEGDA, 15 aerosil 380, 10 LiTFSI",2024-01-18,"Bulk cast",3,0.028,2.1567,"PCB print",FALSE
"SS_160",1e-04,"PEGMEA","PEGDA",0.9,0.1,"Aerosil 380",15,"LiTFSI",10,"0.9 PEGMEA, 0.1 PEGDA, 15 aerosil 380, 10 LiTFSI",2024-01-18,"Bulk cast",3,0.028,2.1567,"PCB print",FALSE
"SS_160",0,"PEGMEA","PEGDA",0.9,0.1,"Aerosil 380",15,"LiTFSI",10,"0.9 PEGMEA, 0.1 PEGDA, 15 aerosil 380, 10 LiTFSI",2024-01-18,"Bulk cast",3,0.028,2.1567,"PCB print",FALSE
"SS_160",1e-04,"PEGMEA","PEGDA",0.9,0.1,"Aerosil 380",15,"LiTFSI",10,"0.9 PEGMEA, 0.1 PEGDA, 15 aerosil 380, 10 LiTFSI",2024-01-18,"Bulk cast",3,0.028,2.1567,"PCB print",FALSE
"SS_160",0,"PEGMEA","PEGDA",0.9,0.1,"Aerosil 380",15,"LiTFSI",10,"0.9 PEGMEA, 0.1 PEGDA, 15 aerosil 380, 10 LiTFSI",2024-01-18,"Bulk cast",3,0.028,2.1567,"PCB print",FALSE
"SS_160",1e-04,"PEGMEA","PEGDA",0.9,0.1,"Aerosil 380",15,"LiTFSI",10,"0.9 PEGMEA, 0.1 PEGDA, 15 aerosil 380, 10 LiTFSI",2024-01-18,"Bulk cast",3,0.028,2.1567,"PCB print",FALSE
"SS_160",1e-04,"PEGMEA","PEGDA",0.9,0.1,"Aerosil 380",15,"LiTFSI",10,"0.9 PEGMEA, 0.1 PEGDA, 15 aerosil 380, 10 LiTFSI",2024-01-18,"Bulk cast",3,0.028,2.1567,"PCB print",FALSE
"SS_160",0,"PEGMEA","PEGDA",0.9,0.1,"Aerosil 380",15,"LiTFSI",10,"0.9 PEGMEA, 0.1 PEGDA, 15 aerosil 380, 10 LiTFSI",2024-01-18,"Bulk cast",3,0.028,2.1567,"PCB print",FALSE
"SS_160",0,"PEGMEA","PEGDA",0.9,0.1,"Aerosil 380",15,"LiTFSI",10,"0.9 PEGMEA, 0.1 PEGDA, 15 aerosil 380, 10 LiTFSI",2024-01-18,"Bulk cast",3,0.028,2.1567,"PCB print",FALSE
"SS_160",0,"PEGMEA","PEGDA",0.9,0.1,"Aerosil 380",15,"LiTFSI",10,"0.9 PEGMEA, 0.1 PEGDA, 15 aerosil 380, 10 LiTFSI",2024-01-18,"Bulk cast",3,0.028,2.1567,"PCB print",FALSE
"SS_161",0,"PEGMEA","PEGDA",0.9,0.1,"Aerosil 380",12.9,"LiTFSI",10,"0.9 PEGMEA, 0.1 PEGDA, 12.9 aerosil 380, 10 LiTFSI",2024-01-18,"Bulk cast",3,0.028,1.9433,"PCB print",FALSE
"SS_161",0,"PEGMEA","PEGDA",0.9,0.1,"Aerosil 380",12.9,"LiTFSI",10,"0.9 PEGMEA, 0.1 PEGDA, 12.9 aerosil 380, 10 LiTFSI",2024-01-18,"Bulk cast",3,0.028,1.9433,"PCB print",FALSE
"SS_161",0,"PEGMEA","PEGDA",0.9,0.1,"Aerosil 380",12.9,"LiTFSI",10,"0.9 PEGMEA, 0.1 PEGDA, 12.9 aerosil 380, 10 LiTFSI",2024-01-18,"Bulk cast",3,0.028,1.9433,"PCB print",FALSE
"SS_161",0,"PEGMEA","PEGDA",0.9,0.1,"Aerosil 380",12.9,"LiTFSI",10,"0.9 PEGMEA, 0.1 PEGDA, 12.9 aerosil 380, 10 LiTFSI",2024-01-18,"Bulk cast",3,0.028,1.9433,"PCB print",FALSE
"SS_161",0,"PEGMEA","PEGDA",0.9,0.1,"Aerosil 380",12.9,"LiTFSI",10,"0.9 PEGMEA, 0.1 PEGDA, 12.9 aerosil 380, 10 LiTFSI",2024-01-18,"Bulk cast",3,0.028,1.9433,"PCB print",FALSE
"SS_161",0,"PEGMEA","PEGDA",0.9,0.1,"Aerosil 380",12.9,"LiTFSI",10,"0.9 PEGMEA, 0.1 PEGDA, 12.9 aerosil 380, 10 LiTFSI",2024-01-18,"Bulk cast",3,0.028,1.9433,"PCB print",FALSE
"SS_161",0,"PEGMEA","PEGDA",0.9,0.1,"Aerosil 380",12.9,"LiTFSI",10,"0.9 PEGMEA, 0.1 PEGDA, 12.9 aerosil 380, 10 LiTFSI",2024-01-18,"Bulk cast",3,0.028,1.9433,"PCB print",FALSE
"SS_161",0,"PEGMEA","PEGDA",0.9,0.1,"Aerosil 380",12.9,"LiTFSI",10,"0.9 PEGMEA, 0.1 PEGDA, 12.9 aerosil 380, 10 LiTFSI",2024-01-18,"Bulk cast",3,0.028,1.9433,"PCB print",FALSE
"SS_161",0,"PEGMEA","PEGDA",0.9,0.1,"Aerosil 380",12.9,"LiTFSI",10,"0.9 PEGMEA, 0.1 PEGDA, 12.9 aerosil 380, 10 LiTFSI",2024-01-18,"Bulk cast",3,0.028,1.9433,"PCB print",FALSE
"SS_161",0,"PEGMEA","PEGDA",0.9,0.1,"Aerosil 380",12.9,"LiTFSI",10,"0.9 PEGMEA, 0.1 PEGDA, 12.9 aerosil 380, 10 LiTFSI",2024-01-18,"Bulk cast",3,0.028,1.9433,"PCB print",FALSE
"SS_161",0,"PEGMEA","PEGDA",0.9,0.1,"Aerosil 380",12.9,"LiTFSI",10,"0.9 PEGMEA, 0.1 PEGDA, 12.9 aerosil 380, 10 LiTFSI",2024-01-18,"Bulk cast",3,0.028,1.9433,"PCB print",FALSE
"SS_162",7.5472e-06,"PEGMEA","PEGDA",0.9,0.1,"Aerosil 380",10.7,"LiTFSI",10,"0.9 PEGMEA, 0.1 PEGDA, 10.7 aerosil 380, 10 LiTFSI",2024-01-18,"Bulk cast",3,0.028,0,"PCB print",FALSE
"SS_162",9.0909e-06,"PEGMEA","PEGDA",0.9,0.1,"Aerosil 380",10.7,"LiTFSI",10,"0.9 PEGMEA, 0.1 PEGDA, 10.7 aerosil 380, 10 LiTFSI",2024-01-18,"Bulk cast",3,0.028,0,"PCB print",FALSE
"SS_162",7.4212e-06,"PEGMEA","PEGDA",0.9,0.1,"Aerosil 380",10.7,"LiTFSI",10,"0.9 PEGMEA, 0.1 PEGDA, 10.7 aerosil 380, 10 LiTFSI",2024-01-18,"Bulk cast",3,0.028,0,"PCB print",FALSE
"SS_162",0,"PEGMEA","PEGDA",0.9,0.1,"Aerosil 380",10.7,"LiTFSI",10,"0.9 PEGMEA, 0.1 PEGDA, 10.7 aerosil 380, 10 LiTFSI",2024-01-18,"Bulk cast",3,0.028,0,"PCB print",FALSE
"SS_162",0,"PEGMEA","PEGDA",0.9,0.1,"Aerosil 380",10.7,"LiTFSI",10,"0.9 PEGMEA, 0.1 PEGDA, 10.7 aerosil 380, 10 LiTFSI",2024-01-18,"Bulk cast",3,0.028,0,"PCB print",FALSE
"SS_162",0,"PEGMEA","PEGDA",0.9,0.1,"Aerosil 380",10.7,"LiTFSI",10,"0.9 PEGMEA, 0.1 PEGDA, 10.7 aerosil 380, 10 LiTFSI",2024-01-18,"Bulk cast",3,0.028,0,"PCB print",FALSE
"SS_162",0,"PEGMEA","PEGDA",0.9,0.1,"Aerosil 380",10.7,"LiTFSI",10,"0.9 PEGMEA, 0.1 PEGDA, 10.7 aerosil 380, 10 LiTFSI",2024-01-18,"Bulk cast",3,0.028,0,"PCB print",FALSE
"SS_162",0,"PEGMEA","PEGDA",0.9,0.1,"Aerosil 380",10.7,"LiTFSI",10,"0.9 PEGMEA, 0.1 PEGDA, 10.7 aerosil 380, 10 LiTFSI",2024-01-18,"Bulk cast",3,0.028,0,"PCB print",FALSE
"SS_162",0,"PEGMEA","PEGDA",0.9,0.1,"Aerosil 380",10.7,"LiTFSI",10,"0.9 PEGMEA, 0.1 PEGDA, 10.7 aerosil 380, 10 LiTFSI",2024-01-18,"Bulk cast",3,0.028,0,"PCB print",FALSE
"SS_162",4.5662e-06,"PEGMEA","PEGDA",0.9,0.1,"Aerosil 380",10.7,"LiTFSI",10,"0.9 PEGMEA, 0.1 PEGDA, 10.7 aerosil 380, 10 LiTFSI",2024-01-18,"Bulk cast",3,0.028,0,"PCB print",FALSE
"SS_162",4.4494e-06,"PEGMEA","PEGDA",0.9,0.1,"Aerosil 380",10.7,"LiTFSI",10,"0.9 PEGMEA, 0.1 PEGDA, 10.7 aerosil 380, 10 LiTFSI",2024-01-18,"Bulk cast",3,0.028,0,"PCB print",FALSE
"SS_162",4.4199e-06,"PEGMEA","PEGDA",0.9,0.1,"Aerosil 380",10.7,"LiTFSI",10,"0.9 PEGMEA, 0.1 PEGDA, 10.7 aerosil 380, 10 LiTFSI",2024-01-18,"Bulk cast",3,0.028,0,"PCB print",FALSE
"SS_163",3e-04,"PEGMEA","PEGDA",0.9,0.1,"Aerosil 380",8.57,"LiTFSI",10,"0.9 PEGMEA, 0.1 PEGDA, 8.57 aerosil 380, 10 LiTFSI",2024-01-18,"Bulk cast",3,0.028,0,"PCB print",FALSE
"SS_163",4e-04,"PEGMEA","PEGDA",0.9,0.1,"Aerosil 380",8.57,"LiTFSI",10,"0.9 PEGMEA, 0.1 PEGDA, 8.57 aerosil 380, 10 LiTFSI",2024-01-18,"Bulk cast",3,0.028,0,"PCB print",FALSE
"SS_163",1e-04,"PEGMEA","PEGDA",0.9,0.1,"Aerosil 380",8.57,"LiTFSI",10,"0.9 PEGMEA, 0.1 PEGDA, 8.57 aerosil 380, 10 LiTFSI",2024-01-18,"Bulk cast",3,0.028,0,"PCB print",FALSE
"SS_163",0,"PEGMEA","PEGDA",0.9,0.1,"Aerosil 380",8.57,"LiTFSI",10,"0.9 PEGMEA, 0.1 PEGDA, 8.57 aerosil 380, 10 LiTFSI",2024-01-18,"Bulk cast",3,0.028,0,"PCB print",FALSE
"SS_163",0,"PEGMEA","PEGDA",0.9,0.1,"Aerosil 380",8.57,"LiTFSI",10,"0.9 PEGMEA, 0.1 PEGDA, 8.57 aerosil 380, 10 LiTFSI",2024-01-18,"Bulk cast",3,0.028,0,"PCB print",FALSE
"SS_163",0,"PEGMEA","PEGDA",0.9,0.1,"Aerosil 380",8.57,"LiTFSI",10,"0.9 PEGMEA, 0.1 PEGDA, 8.57 aerosil 380, 10 LiTFSI",2024-01-18,"Bulk cast",3,0.028,0,"PCB print",FALSE
"SS_163",0,"PEGMEA","PEGDA",0.9,0.1,"Aerosil 380",8.57,"LiTFSI",10,"0.9 PEGMEA, 0.1 PEGDA, 8.57 aerosil 380, 10 LiTFSI",2024-01-18,"Bulk cast",3,0.028,0,"PCB print",FALSE
"SS_163",0,"PEGMEA","PEGDA",0.9,0.1,"Aerosil 380",8.57,"LiTFSI",10,"0.9 PEGMEA, 0.1 PEGDA, 8.57 aerosil 380, 10 LiTFSI",2024-01-18,"Bulk cast",3,0.028,0,"PCB print",FALSE
"SS_163",0,"PEGMEA","PEGDA",0.9,0.1,"Aerosil 380",8.57,"LiTFSI",10,"0.9 PEGMEA, 0.1 PEGDA, 8.57 aerosil 380, 10 LiTFSI",2024-01-18,"Bulk cast",3,0.028,0,"PCB print",FALSE
"SS_163",5.7061e-06,"PEGMEA","PEGDA",0.9,0.1,"Aerosil 380",8.57,"LiTFSI",10,"0.9 PEGMEA, 0.1 PEGDA, 8.57 aerosil 380, 10 LiTFSI",2024-01-18,"Bulk cast",3,0.028,0,"PCB print",FALSE
"SS_163",5.8824e-06,"PEGMEA","PEGDA",0.9,0.1,"Aerosil 380",8.57,"LiTFSI",10,"0.9 PEGMEA, 0.1 PEGDA, 8.57 aerosil 380, 10 LiTFSI",2024-01-18,"Bulk cast",3,0.028,0,"PCB print",FALSE
"SS_163",6.0332e-06,"PEGMEA","PEGDA",0.9,0.1,"Aerosil 380",8.57,"LiTFSI",10,"0.9 PEGMEA, 0.1 PEGDA, 8.57 aerosil 380, 10 LiTFSI",2024-01-18,"Bulk cast",3,0.028,0,"PCB print",FALSE
"SS_164",1.6667e-06,"PEGMEA","PEGDA",0.9,0.1,"Aerosil 380",6.43,"LiTFSI",10,"0.9 PEGMEA, 0.1 PEGDA, 6.43 aerosil 380, 10 LiTFSI",2024-01-18,"Bulk cast",3,0.028,0,"PCB print",FALSE
"SS_164",1.105e-06,"PEGMEA","PEGDA",0.9,0.1,"Aerosil 380",6.43,"LiTFSI",10,"0.9 PEGMEA, 0.1 PEGDA, 6.43 aerosil 380, 10 LiTFSI",2024-01-18,"Bulk cast",3,0.028,0,"PCB print",FALSE
"SS_164",8.316e-08,"PEGMEA","PEGDA",0.9,0.1,"Aerosil 380",6.43,"LiTFSI",10,"0.9 PEGMEA, 0.1 PEGDA, 6.43 aerosil 380, 10 LiTFSI",2024-01-18,"Bulk cast",3,0.028,0,"PCB print",FALSE
"SS_164",1.9608e-06,"PEGMEA","PEGDA",0.9,0.1,"Aerosil 380",6.43,"LiTFSI",10,"0.9 PEGMEA, 0.1 PEGDA, 6.43 aerosil 380, 10 LiTFSI",2024-01-18,"Bulk cast",3,0.028,0,"PCB print",FALSE
"SS_164",1.8519e-06,"PEGMEA","PEGDA",0.9,0.1,"Aerosil 380",6.43,"LiTFSI",10,"0.9 PEGMEA, 0.1 PEGDA, 6.43 aerosil 380, 10 LiTFSI",2024-01-18,"Bulk cast",3,0.028,0,"PCB print",FALSE
"SS_164",2.0513e-06,"PEGMEA","PEGDA",0.9,0.1,"Aerosil 380",6.43,"LiTFSI",10,"0.9 PEGMEA, 0.1 PEGDA, 6.43 aerosil 380, 10 LiTFSI",2024-01-18,"Bulk cast",3,0.028,0,"PCB print",FALSE
"SS_164",2.0408e-06,"PEGMEA","PEGDA",0.9,0.1,"Aerosil 380",6.43,"LiTFSI",10,"0.9 PEGMEA, 0.1 PEGDA, 6.43 aerosil 380, 10 LiTFSI",2024-01-18,"Bulk cast",3,0.028,0,"PCB print",FALSE
"SS_164",1.8605e-06,"PEGMEA","PEGDA",0.9,0.1,"Aerosil 380",6.43,"LiTFSI",10,"0.9 PEGMEA, 0.1 PEGDA, 6.43 aerosil 380, 10 LiTFSI",2024-01-18,"Bulk cast",3,0.028,0,"PCB print",FALSE
"SS_164",2.1858e-06,"PEGMEA","PEGDA",0.9,0.1,"Aerosil 380",6.43,"LiTFSI",10,"0.9 PEGMEA, 0.1 PEGDA, 6.43 aerosil 380, 10 LiTFSI",2024-01-18,"Bulk cast",3,0.028,0,"PCB print",FALSE
"SS_164",1.0724e-08,"PEGMEA","PEGDA",0.9,0.1,"Aerosil 380",6.43,"LiTFSI",10,"0.9 PEGMEA, 0.1 PEGDA, 6.43 aerosil 380, 10 LiTFSI",2024-01-18,"Bulk cast",3,0.028,0,"PCB print",FALSE
"SS_164",4.3057e-09,"PEGMEA","PEGDA",0.9,0.1,"Aerosil 380",6.43,"LiTFSI",10,"0.9 PEGMEA, 0.1 PEGDA, 6.43 aerosil 380, 10 LiTFSI",2024-01-18,"Bulk cast",3,0.028,0,"PCB print",FALSE
"SS_164",5.3691e-09,"PEGMEA","PEGDA",0.9,0.1,"Aerosil 380",6.43,"LiTFSI",10,"0.9 PEGMEA, 0.1 PEGDA, 6.43 aerosil 380, 10 LiTFSI",2024-01-18,"Bulk cast",3,0.028,0,"PCB print",FALSE
"SS_165",4.8019e-06,"PEGMEA","PEGDA",0.9,0.1,"Aerosil 380",4.29,"LiTFSI",10,"0.9 PEGMEA, 0.1 PEGDA, 4.29 aerosil 380, 10 LiTFSI",2024-01-18,"Bulk cast",3,0.028,2.1467,"PCB print",FALSE
"SS_165",4.7676e-06,"PEGMEA","PEGDA",0.9,0.1,"Aerosil 380",4.29,"LiTFSI",10,"0.9 PEGMEA, 0.1 PEGDA, 4.29 aerosil 380, 10 LiTFSI",2024-01-18,"Bulk cast",3,0.028,2.1467,"PCB print",FALSE
"SS_165",4.8485e-06,"PEGMEA","PEGDA",0.9,0.1,"Aerosil 380",4.29,"LiTFSI",10,"0.9 PEGMEA, 0.1 PEGDA, 4.29 aerosil 380, 10 LiTFSI",2024-01-18,"Bulk cast",3,0.028,2.1467,"PCB print",FALSE
"SS_165",4.3057e-06,"PEGMEA","PEGDA",0.9,0.1,"Aerosil 380",4.29,"LiTFSI",10,"0.9 PEGMEA, 0.1 PEGDA, 4.29 aerosil 380, 10 LiTFSI",2024-01-18,"Bulk cast",3,0.028,2.1467,"PCB print",FALSE
"SS_165",4.6729e-06,"PEGMEA","PEGDA",0.9,0.1,"Aerosil 380",4.29,"LiTFSI",10,"0.9 PEGMEA, 0.1 PEGDA, 4.29 aerosil 380, 10 LiTFSI",2024-01-18,"Bulk cast",3,0.028,2.1467,"PCB print",FALSE
"SS_165",4.1929e-06,"PEGMEA","PEGDA",0.9,0.1,"Aerosil 380",4.29,"LiTFSI",10,"0.9 PEGMEA, 0.1 PEGDA, 4.29 aerosil 380, 10 LiTFSI",2024-01-18,"Bulk cast",3,0.028,2.1467,"PCB print",FALSE
"SS_165",2.7027e-06,"PEGMEA","PEGDA",0.9,0.1,"Aerosil 380",4.29,"LiTFSI",10,"0.9 PEGMEA, 0.1 PEGDA, 4.29 aerosil 380, 10 LiTFSI",2024-01-18,"Bulk cast",3,0.028,2.1467,"PCB print",FALSE
"SS_165",2.5641e-06,"PEGMEA","PEGDA",0.9,0.1,"Aerosil 380",4.29,"LiTFSI",10,"0.9 PEGMEA, 0.1 PEGDA, 4.29 aerosil 380, 10 LiTFSI",2024-01-18,"Bulk cast",3,0.028,2.1467,"PCB print",FALSE
"SS_165",2.6667e-06,"PEGMEA","PEGDA",0.9,0.1,"Aerosil 380",4.29,"LiTFSI",10,"0.9 PEGMEA, 0.1 PEGDA, 4.29 aerosil 380, 10 LiTFSI",2024-01-18,"Bulk cast",3,0.028,2.1467,"PCB print",FALSE
"SS_165",4.745e-06,"PEGMEA","PEGDA",0.9,0.1,"Aerosil 380",4.29,"LiTFSI",10,"0.9 PEGMEA, 0.1 PEGDA, 4.29 aerosil 380, 10 LiTFSI",2024-01-18,"Bulk cast",3,0.028,2.1467,"PCB print",FALSE
"SS_165",5.1348e-06,"PEGMEA","PEGDA",0.9,0.1,"Aerosil 380",4.29,"LiTFSI",10,"0.9 PEGMEA, 0.1 PEGDA, 4.29 aerosil 380, 10 LiTFSI",2024-01-18,"Bulk cast",3,0.028,2.1467,"PCB print",FALSE
"SS_165",4.635e-06,"PEGMEA","PEGDA",0.9,0.1,"Aerosil 380",4.29,"LiTFSI",10,"0.9 PEGMEA, 0.1 PEGDA, 4.29 aerosil 380, 10 LiTFSI",2024-01-18,"Bulk cast",3,0.028,2.1467,"PCB print",FALSE
"SS_166",0,"PEGMEA","PEGDA",0.9,0.1,"Aerosil 380",2.14,"LiTFSI",10,"0.9 PEGMEA, 0.1 PEGDA, 2.14 aerosil 380, 10 LiTFSI",2024-01-18,"Bulk cast",3,0.028,1.58,"PCB print",FALSE
"SS_166",0,"PEGMEA","PEGDA",0.9,0.1,"Aerosil 380",2.14,"LiTFSI",10,"0.9 PEGMEA, 0.1 PEGDA, 2.14 aerosil 380, 10 LiTFSI",2024-01-18,"Bulk cast",3,0.028,1.58,"PCB print",FALSE
"SS_166",0,"PEGMEA","PEGDA",0.9,0.1,"Aerosil 380",2.14,"LiTFSI",10,"0.9 PEGMEA, 0.1 PEGDA, 2.14 aerosil 380, 10 LiTFSI",2024-01-18,"Bulk cast",3,0.028,1.58,"PCB print",FALSE
"SS_166",0,"PEGMEA","PEGDA",0.9,0.1,"Aerosil 380",2.14,"LiTFSI",10,"0.9 PEGMEA, 0.1 PEGDA, 2.14 aerosil 380, 10 LiTFSI",2024-01-18,"Bulk cast",3,0.028,1.58,"PCB print",FALSE
"SS_166",0,"PEGMEA","PEGDA",0.9,0.1,"Aerosil 380",2.14,"LiTFSI",10,"0.9 PEGMEA, 0.1 PEGDA, 2.14 aerosil 380, 10 LiTFSI",2024-01-18,"Bulk cast",3,0.028,1.58,"PCB print",FALSE
"SS_166",0,"PEGMEA","PEGDA",0.9,0.1,"Aerosil 380",2.14,"LiTFSI",10,"0.9 PEGMEA, 0.1 PEGDA, 2.14 aerosil 380, 10 LiTFSI",2024-01-18,"Bulk cast",3,0.028,1.58,"PCB print",FALSE
"SS_166",1e-04,"PEGMEA","PEGDA",0.9,0.1,"Aerosil 380",2.14,"LiTFSI",10,"0.9 PEGMEA, 0.1 PEGDA, 2.14 aerosil 380, 10 LiTFSI",2024-01-18,"Bulk cast",3,0.028,1.58,"PCB print",FALSE
"SS_166",1e-04,"PEGMEA","PEGDA",0.9,0.1,"Aerosil 380",2.14,"LiTFSI",10,"0.9 PEGMEA, 0.1 PEGDA, 2.14 aerosil 380, 10 LiTFSI",2024-01-18,"Bulk cast",3,0.028,1.58,"PCB print",FALSE
"SS_166",1e-04,"PEGMEA","PEGDA",0.9,0.1,"Aerosil 380",2.14,"LiTFSI",10,"0.9 PEGMEA, 0.1 PEGDA, 2.14 aerosil 380, 10 LiTFSI",2024-01-18,"Bulk cast",3,0.028,1.58,"PCB print",FALSE
"SS_166",0,"PEGMEA","PEGDA",0.9,0.1,"Aerosil 380",2.14,"LiTFSI",10,"0.9 PEGMEA, 0.1 PEGDA, 2.14 aerosil 380, 10 LiTFSI",2024-01-18,"Bulk cast",3,0.028,1.58,"PCB print",FALSE
"SS_166",0,"PEGMEA","PEGDA",0.9,0.1,"Aerosil 380",2.14,"LiTFSI",10,"0.9 PEGMEA, 0.1 PEGDA, 2.14 aerosil 380, 10 LiTFSI",2024-01-18,"Bulk cast",3,0.028,1.58,"PCB print",FALSE
"SS_166",0,"PEGMEA","PEGDA",0.9,0.1,"Aerosil 380",2.14,"LiTFSI",10,"0.9 PEGMEA, 0.1 PEGDA, 2.14 aerosil 380, 10 LiTFSI",2024-01-18,"Bulk cast",3,0.028,1.58,"PCB print",FALSE
"SS_167",2.8369e-06,"PEGMEA","PEGDA",0.9,0.1,"Aerosil 380",0,"LiTFSI",10,"0.9 PEGMEA, 0.1 PEGDA, 0 aerosil 380, 10 LiTFSI",2024-01-18,"Bulk cast",3,0.028,1.1467,"PCB print",FALSE
"SS_167",2.8777e-06,"PEGMEA","PEGDA",0.9,0.1,"Aerosil 380",0,"LiTFSI",10,"0.9 PEGMEA, 0.1 PEGDA, 0 aerosil 380, 10 LiTFSI",2024-01-18,"Bulk cast",3,0.028,1.1467,"PCB print",FALSE
"SS_167",2.8169e-06,"PEGMEA","PEGDA",0.9,0.1,"Aerosil 380",0,"LiTFSI",10,"0.9 PEGMEA, 0.1 PEGDA, 0 aerosil 380, 10 LiTFSI",2024-01-18,"Bulk cast",3,0.028,1.1467,"PCB print",FALSE
"SS_167",3.3333e-06,"PEGMEA","PEGDA",0.9,0.1,"Aerosil 380",0,"LiTFSI",10,"0.9 PEGMEA, 0.1 PEGDA, 0 aerosil 380, 10 LiTFSI",2024-01-18,"Bulk cast",3,0.028,1.1467,"PCB print",FALSE
"SS_167",3.1496e-06,"PEGMEA","PEGDA",0.9,0.1,"Aerosil 380",0,"LiTFSI",10,"0.9 PEGMEA, 0.1 PEGDA, 0 aerosil 380, 10 LiTFSI",2024-01-18,"Bulk cast",3,0.028,1.1467,"PCB print",FALSE
"SS_167",3.1746e-06,"PEGMEA","PEGDA",0.9,0.1,"Aerosil 380",0,"LiTFSI",10,"0.9 PEGMEA, 0.1 PEGDA, 0 aerosil 380, 10 LiTFSI",2024-01-18,"Bulk cast",3,0.028,1.1467,"PCB print",FALSE
"SS_167",4.0984e-06,"PEGMEA","PEGDA",0.9,0.1,"Aerosil 380",0,"LiTFSI",10,"0.9 PEGMEA, 0.1 PEGDA, 0 aerosil 380, 10 LiTFSI",2024-01-18,"Bulk cast",3,0.028,1.1467,"PCB print",FALSE
"SS_167",4.0201e-06,"PEGMEA","PEGDA",0.9,0.1,"Aerosil 380",0,"LiTFSI",10,"0.9 PEGMEA, 0.1 PEGDA, 0 aerosil 380, 10 LiTFSI",2024-01-18,"Bulk cast",3,0.028,1.1467,"PCB print",FALSE
"SS_167",4.0942e-06,"PEGMEA","PEGDA",0.9,0.1,"Aerosil 380",0,"LiTFSI",10,"0.9 PEGMEA, 0.1 PEGDA, 0 aerosil 380, 10 LiTFSI",2024-01-18,"Bulk cast",3,0.028,1.1467,"PCB print",FALSE
"SS_167",2.7586e-06,"PEGMEA","PEGDA",0.9,0.1,"Aerosil 380",0,"LiTFSI",10,"0.9 PEGMEA, 0.1 PEGDA, 0 aerosil 380, 10 LiTFSI",2024-01-18,"Bulk cast",3,0.028,1.1467,"PCB print",FALSE
"SS_167",2.8169e-06,"PEGMEA","PEGDA",0.9,0.1,"Aerosil 380",0,"LiTFSI",10,"0.9 PEGMEA, 0.1 PEGDA, 0 aerosil 380, 10 LiTFSI",2024-01-18,"Bulk cast",3,0.028,1.1467,"PCB print",FALSE
"SS_167",2.963e-06,"PEGMEA","PEGDA",0.9,0.1,"Aerosil 380",0,"LiTFSI",10,"0.9 PEGMEA, 0.1 PEGDA, 0 aerosil 380, 10 LiTFSI",2024-01-18,"Bulk cast",3,0.028,1.1467,"PCB print",FALSE
"SS_168",0,"PEGMEA","PEGDA",0.9,0.1,"Aerosil 380",15,"LiTFSI",10,"0.9 PEGMEA, 0.1 PEGDA, 15 aerosil 380, 10 LiTFSI",2024-01-18,"Bulk cast",3,0.028,0,"PCB print",FALSE
"SS_168",0,"PEGMEA","PEGDA",0.9,0.1,"Aerosil 380",15,"LiTFSI",10,"0.9 PEGMEA, 0.1 PEGDA, 15 aerosil 380, 10 LiTFSI",2024-01-18,"Bulk cast",3,0.028,0,"PCB print",FALSE
"SS_168",0,"PEGMEA","PEGDA",0.9,0.1,"Aerosil 380",15,"LiTFSI",10,"0.9 PEGMEA, 0.1 PEGDA, 15 aerosil 380, 10 LiTFSI",2024-01-18,"Bulk cast",3,0.028,0,"PCB print",FALSE
"SS_168",0,"PEGMEA","PEGDA",0.9,0.1,"Aerosil 380",15,"LiTFSI",10,"0.9 PEGMEA, 0.1 PEGDA, 15 aerosil 380, 10 LiTFSI",2024-01-18,"Bulk cast",3,0.028,0,"PCB print",FALSE
"SS_168",0,"PEGMEA","PEGDA",0.9,0.1,"Aerosil 380",15,"LiTFSI",10,"0.9 PEGMEA, 0.1 PEGDA, 15 aerosil 380, 10 LiTFSI",2024-01-18,"Bulk cast",3,0.028,0,"PCB print",FALSE
"SS_168",0,"PEGMEA","PEGDA",0.9,0.1,"Aerosil 380",15,"LiTFSI",10,"0.9 PEGMEA, 0.1 PEGDA, 15 aerosil 380, 10 LiTFSI",2024-01-18,"Bulk cast",3,0.028,0,"PCB print",FALSE
"SS_168",0,"PEGMEA","PEGDA",0.9,0.1,"Aerosil 380",15,"LiTFSI",10,"0.9 PEGMEA, 0.1 PEGDA, 15 aerosil 380, 10 LiTFSI",2024-01-18,"Bulk cast",3,0.028,0,"PCB print",FALSE
"SS_168",0,"PEGMEA","PEGDA",0.9,0.1,"Aerosil 380",15,"LiTFSI",10,"0.9 PEGMEA, 0.1 PEGDA, 15 aerosil 380, 10 LiTFSI",2024-01-18,"Bulk cast",3,0.028,0,"PCB print",FALSE
"SS_168",0,"PEGMEA","PEGDA",0.9,0.1,"Aerosil 380",15,"LiTFSI",10,"0.9 PEGMEA, 0.1 PEGDA, 15 aerosil 380, 10 LiTFSI",2024-01-18,"Bulk cast",3,0.028,0,"PCB print",FALSE
"SS_168",3.9604e-06,"PEGMEA","PEGDA",0.9,0.1,"Aerosil 380",15,"LiTFSI",10,"0.9 PEGMEA, 0.1 PEGDA, 15 aerosil 380, 10 LiTFSI",2024-01-18,"Bulk cast",3,0.028,0,"PCB print",FALSE
"SS_168",4.158e-06,"PEGMEA","PEGDA",0.9,0.1,"Aerosil 380",15,"LiTFSI",10,"0.9 PEGMEA, 0.1 PEGDA, 15 aerosil 380, 10 LiTFSI",2024-01-18,"Bulk cast",3,0.028,0,"PCB print",FALSE
"SS_168",4.1667e-06,"PEGMEA","PEGDA",0.9,0.1,"Aerosil 380",15,"LiTFSI",10,"0.9 PEGMEA, 0.1 PEGDA, 15 aerosil 380, 10 LiTFSI",2024-01-18,"Bulk cast",3,0.028,0,"PCB print",FALSE
"SS_169",9.3897e-06,"PEGMEA","PEGDA",0.9,0.1,"Aerosil 380",12.9,"LiTFSI",10,"0.9 PEGMEA, 0.1 PEGDA, 12.9 aerosil 380, 10 LiTFSI",2024-01-18,"Bulk cast",3,0.028,0,"PCB print",FALSE
"SS_169",6.2893e-06,"PEGMEA","PEGDA",0.9,0.1,"Aerosil 380",12.9,"LiTFSI",10,"0.9 PEGMEA, 0.1 PEGDA, 12.9 aerosil 380, 10 LiTFSI",2024-01-18,"Bulk cast",3,0.028,0,"PCB print",FALSE
"SS_169",4.6296e-06,"PEGMEA","PEGDA",0.9,0.1,"Aerosil 380",12.9,"LiTFSI",10,"0.9 PEGMEA, 0.1 PEGDA, 12.9 aerosil 380, 10 LiTFSI",2024-01-18,"Bulk cast",3,0.028,0,"PCB print",FALSE
"SS_169",0,"PEGMEA","PEGDA",0.9,0.1,"Aerosil 380",12.9,"LiTFSI",10,"0.9 PEGMEA, 0.1 PEGDA, 12.9 aerosil 380, 10 LiTFSI",2024-01-18,"Bulk cast",3,0.028,0,"PCB print",FALSE
"SS_169",0,"PEGMEA","PEGDA",0.9,0.1,"Aerosil 380",12.9,"LiTFSI",10,"0.9 PEGMEA, 0.1 PEGDA, 12.9 aerosil 380, 10 LiTFSI",2024-01-18,"Bulk cast",3,0.028,0,"PCB print",FALSE
"SS_169",0,"PEGMEA","PEGDA",0.9,0.1,"Aerosil 380",12.9,"LiTFSI",10,"0.9 PEGMEA, 0.1 PEGDA, 12.9 aerosil 380, 10 LiTFSI",2024-01-18,"Bulk cast",3,0.028,0,"PCB print",FALSE
"SS_169",0,"PEGMEA","PEGDA",0.9,0.1,"Aerosil 380",12.9,"LiTFSI",10,"0.9 PEGMEA, 0.1 PEGDA, 12.9 aerosil 380, 10 LiTFSI",2024-01-18,"Bulk cast",3,0.028,0,"PCB print",FALSE
"SS_169",0,"PEGMEA","PEGDA",0.9,0.1,"Aerosil 380",12.9,"LiTFSI",10,"0.9 PEGMEA, 0.1 PEGDA, 12.9 aerosil 380, 10 LiTFSI",2024-01-18,"Bulk cast",3,0.028,0,"PCB print",FALSE
"SS_169",0,"PEGMEA","PEGDA",0.9,0.1,"Aerosil 380",12.9,"LiTFSI",10,"0.9 PEGMEA, 0.1 PEGDA, 12.9 aerosil 380, 10 LiTFSI",2024-01-18,"Bulk cast",3,0.028,0,"PCB print",FALSE
"SS_169",0,"PEGMEA","PEGDA",0.9,0.1,"Aerosil 380",12.9,"LiTFSI",10,"0.9 PEGMEA, 0.1 PEGDA, 12.9 aerosil 380, 10 LiTFSI",2024-01-18,"Bulk cast",3,0.028,0,"PCB print",FALSE
"SS_169",0,"PEGMEA","PEGDA",0.9,0.1,"Aerosil 380",12.9,"LiTFSI",10,"0.9 PEGMEA, 0.1 PEGDA, 12.9 aerosil 380, 10 LiTFSI",2024-01-18,"Bulk cast",3,0.028,0,"PCB print",FALSE
"SS_169",0,"PEGMEA","PEGDA",0.9,0.1,"Aerosil 380",12.9,"LiTFSI",10,"0.9 PEGMEA, 0.1 PEGDA, 12.9 aerosil 380, 10 LiTFSI",2024-01-18,"Bulk cast",3,0.028,0,"PCB print",FALSE
"SS_17",3.3898e-07,"PEGMEA","PEGDA",0.9,0.1,"Aerosil 380",15,"LiTFSI",0,"0.9 PEGMEA, 0.1 PEGDA, 15 aerosil 380, 0 LiTFSI",2023-10-25,"PCB print",2,0.028,0,"PCB print",FALSE
"SS_17",2.0202e-07,"PEGMEA","PEGDA",0.9,0.1,"Aerosil 380",15,"LiTFSI",0,"0.9 PEGMEA, 0.1 PEGDA, 15 aerosil 380, 0 LiTFSI",2023-10-25,"PCB print",2,0.028,0,"PCB print",FALSE
"SS_17",1.7544e-07,"PEGMEA","PEGDA",0.9,0.1,"Aerosil 380",15,"LiTFSI",0,"0.9 PEGMEA, 0.1 PEGDA, 15 aerosil 380, 0 LiTFSI",2023-10-25,"PCB print",2,0.028,0,"PCB print",FALSE
"SS_170",3.9604e-06,"PEGMEA","PEGDA",0.9,0.1,"Aerosil 380",10.7,"LiTFSI",10,"0.9 PEGMEA, 0.1 PEGDA, 10.7 aerosil 380, 10 LiTFSI",2024-01-18,"Bulk cast",3,0.028,0,"PCB print",FALSE
"SS_170",4.603e-06,"PEGMEA","PEGDA",0.9,0.1,"Aerosil 380",10.7,"LiTFSI",10,"0.9 PEGMEA, 0.1 PEGDA, 10.7 aerosil 380, 10 LiTFSI",2024-01-18,"Bulk cast",3,0.028,0,"PCB print",FALSE
"SS_170",4.1026e-06,"PEGMEA","PEGDA",0.9,0.1,"Aerosil 380",10.7,"LiTFSI",10,"0.9 PEGMEA, 0.1 PEGDA, 10.7 aerosil 380, 10 LiTFSI",2024-01-18,"Bulk cast",3,0.028,0,"PCB print",FALSE
"SS_170",1.9512e-06,"PEGMEA","PEGDA",0.9,0.1,"Aerosil 380",10.7,"LiTFSI",10,"0.9 PEGMEA, 0.1 PEGDA, 10.7 aerosil 380, 10 LiTFSI",2024-01-18,"Bulk cast",3,0.028,0,"PCB print",FALSE
"SS_170",2.4242e-06,"PEGMEA","PEGDA",0.9,0.1,"Aerosil 380",10.7,"LiTFSI",10,"0.9 PEGMEA, 0.1 PEGDA, 10.7 aerosil 380, 10 LiTFSI",2024-01-18,"Bulk cast",3,0.028,0,"PCB print",FALSE
"SS_170",1.9324e-06,"PEGMEA","PEGDA",0.9,0.1,"Aerosil 380",10.7,"LiTFSI",10,"0.9 PEGMEA, 0.1 PEGDA, 10.7 aerosil 380, 10 LiTFSI",2024-01-18,"Bulk cast",3,0.028,0,"PCB print",FALSE
"SS_170",0,"PEGMEA","PEGDA",0.9,0.1,"Aerosil 380",10.7,"LiTFSI",10,"0.9 PEGMEA, 0.1 PEGDA, 10.7 aerosil 380, 10 LiTFSI",2024-01-18,"Bulk cast",3,0.028,0,"PCB print",FALSE
"SS_170",1e-04,"PEGMEA","PEGDA",0.9,0.1,"Aerosil 380",10.7,"LiTFSI",10,"0.9 PEGMEA, 0.1 PEGDA, 10.7 aerosil 380, 10 LiTFSI",2024-01-18,"Bulk cast",3,0.028,0,"PCB print",FALSE
"SS_170",0,"PEGMEA","PEGDA",0.9,0.1,"Aerosil 380",10.7,"LiTFSI",10,"0.9 PEGMEA, 0.1 PEGDA, 10.7 aerosil 380, 10 LiTFSI",2024-01-18,"Bulk cast",3,0.028,0,"PCB print",FALSE
"SS_170",3.0075e-06,"PEGMEA","PEGDA",0.9,0.1,"Aerosil 380",10.7,"LiTFSI",10,"0.9 PEGMEA, 0.1 PEGDA, 10.7 aerosil 380, 10 LiTFSI",2024-01-18,"Bulk cast",3,0.028,0,"PCB print",FALSE
"SS_170",2.9412e-06,"PEGMEA","PEGDA",0.9,0.1,"Aerosil 380",10.7,"LiTFSI",10,"0.9 PEGMEA, 0.1 PEGDA, 10.7 aerosil 380, 10 LiTFSI",2024-01-18,"Bulk cast",3,0.028,0,"PCB print",FALSE
"SS_170",2.8571e-06,"PEGMEA","PEGDA",0.9,0.1,"Aerosil 380",10.7,"LiTFSI",10,"0.9 PEGMEA, 0.1 PEGDA, 10.7 aerosil 380, 10 LiTFSI",2024-01-18,"Bulk cast",3,0.028,0,"PCB print",FALSE
"SS_171",2e-04,"PEGMEA","PEGDA",0.9,0.1,"Aerosil 380",8.57,"LiTFSI",10,"0.9 PEGMEA, 0.1 PEGDA, 8.57 aerosil 380, 10 LiTFSI",2024-01-18,"Bulk cast",3,0.028,0,"PCB print",FALSE
"SS_171",0,"PEGMEA","PEGDA",0.9,0.1,"Aerosil 380",8.57,"LiTFSI",10,"0.9 PEGMEA, 0.1 PEGDA, 8.57 aerosil 380, 10 LiTFSI",2024-01-18,"Bulk cast",3,0.028,0,"PCB print",FALSE
"SS_171",1.7544e-06,"PEGMEA","PEGDA",0.9,0.1,"Aerosil 380",8.57,"LiTFSI",10,"0.9 PEGMEA, 0.1 PEGDA, 8.57 aerosil 380, 10 LiTFSI",2024-01-18,"Bulk cast",3,0.028,0,"PCB print",FALSE
"SS_171",0,"PEGMEA","PEGDA",0.9,0.1,"Aerosil 380",8.57,"LiTFSI",10,"0.9 PEGMEA, 0.1 PEGDA, 8.57 aerosil 380, 10 LiTFSI",2024-01-18,"Bulk cast",3,0.028,0,"PCB print",FALSE
"SS_171",0,"PEGMEA","PEGDA",0.9,0.1,"Aerosil 380",8.57,"LiTFSI",10,"0.9 PEGMEA, 0.1 PEGDA, 8.57 aerosil 380, 10 LiTFSI",2024-01-18,"Bulk cast",3,0.028,0,"PCB print",FALSE
"SS_171",0,"PEGMEA","PEGDA",0.9,0.1,"Aerosil 380",8.57,"LiTFSI",10,"0.9 PEGMEA, 0.1 PEGDA, 8.57 aerosil 380, 10 LiTFSI",2024-01-18,"Bulk cast",3,0.028,0,"PCB print",FALSE
"SS_171",0,"PEGMEA","PEGDA",0.9,0.1,"Aerosil 380",8.57,"LiTFSI",10,"0.9 PEGMEA, 0.1 PEGDA, 8.57 aerosil 380, 10 LiTFSI",2024-01-18,"Bulk cast",3,0.028,0,"PCB print",FALSE
"SS_171",0,"PEGMEA","PEGDA",0.9,0.1,"Aerosil 380",8.57,"LiTFSI",10,"0.9 PEGMEA, 0.1 PEGDA, 8.57 aerosil 380, 10 LiTFSI",2024-01-18,"Bulk cast",3,0.028,0,"PCB print",FALSE
"SS_171",0,"PEGMEA","PEGDA",0.9,0.1,"Aerosil 380",8.57,"LiTFSI",10,"0.9 PEGMEA, 0.1 PEGDA, 8.57 aerosil 380, 10 LiTFSI",2024-01-18,"Bulk cast",3,0.028,0,"PCB print",FALSE
"SS_171",1.0989e-07,"PEGMEA","PEGDA",0.9,0.1,"Aerosil 380",8.57,"LiTFSI",10,"0.9 PEGMEA, 0.1 PEGDA, 8.57 aerosil 380, 10 LiTFSI",2024-01-18,"Bulk cast",3,0.028,0,"PCB print",FALSE
"SS_171",3.1496e-06,"PEGMEA","PEGDA",0.9,0.1,"Aerosil 380",8.57,"LiTFSI",10,"0.9 PEGMEA, 0.1 PEGDA, 8.57 aerosil 380, 10 LiTFSI",2024-01-18,"Bulk cast",3,0.028,0,"PCB print",FALSE
"SS_171",5.6657e-08,"PEGMEA","PEGDA",0.9,0.1,"Aerosil 380",8.57,"LiTFSI",10,"0.9 PEGMEA, 0.1 PEGDA, 8.57 aerosil 380, 10 LiTFSI",2024-01-18,"Bulk cast",3,0.028,0,"PCB print",FALSE
"SS_172",5.3121e-08,"PEGMEA","PEGDA",0.9,0.1,"Aerosil 380",6.43,"LiTFSI",10,"0.9 PEGMEA, 0.1 PEGDA, 6.43 aerosil 380, 10 LiTFSI",2024-01-18,"Bulk cast",3,0.028,0,"PCB print",FALSE
"SS_172",1.9608e-06,"PEGMEA","PEGDA",0.9,0.1,"Aerosil 380",6.43,"LiTFSI",10,"0.9 PEGMEA, 0.1 PEGDA, 6.43 aerosil 380, 10 LiTFSI",2024-01-18,"Bulk cast",3,0.028,0,"PCB print",FALSE
"SS_172",2.9851e-06,"PEGMEA","PEGDA",0.9,0.1,"Aerosil 380",6.43,"LiTFSI",10,"0.9 PEGMEA, 0.1 PEGDA, 6.43 aerosil 380, 10 LiTFSI",2024-01-18,"Bulk cast",3,0.028,0,"PCB print",FALSE
"SS_172",1.0025e-06,"PEGMEA","PEGDA",0.9,0.1,"Aerosil 380",6.43,"LiTFSI",10,"0.9 PEGMEA, 0.1 PEGDA, 6.43 aerosil 380, 10 LiTFSI",2024-01-18,"Bulk cast",3,0.028,0,"PCB print",FALSE
"SS_172",5.2356e-07,"PEGMEA","PEGDA",0.9,0.1,"Aerosil 380",6.43,"LiTFSI",10,"0.9 PEGMEA, 0.1 PEGDA, 6.43 aerosil 380, 10 LiTFSI",2024-01-18,"Bulk cast",3,0.028,0,"PCB print",FALSE
"SS_172",2.7586e-06,"PEGMEA","PEGDA",0.9,0.1,"Aerosil 380",6.43,"LiTFSI",10,"0.9 PEGMEA, 0.1 PEGDA, 6.43 aerosil 380, 10 LiTFSI",2024-01-18,"Bulk cast",3,0.028,0,"PCB print",FALSE
"SS_172",2.7027e-06,"PEGMEA","PEGDA",0.9,0.1,"Aerosil 380",6.43,"LiTFSI",10,"0.9 PEGMEA, 0.1 PEGDA, 6.43 aerosil 380, 10 LiTFSI",2024-01-18,"Bulk cast",3,0.028,0,"PCB print",FALSE
"SS_172",9.9256e-08,"PEGMEA","PEGDA",0.9,0.1,"Aerosil 380",6.43,"LiTFSI",10,"0.9 PEGMEA, 0.1 PEGDA, 6.43 aerosil 380, 10 LiTFSI",2024-01-18,"Bulk cast",3,0.028,0,"PCB print",FALSE
"SS_172",4.0942e-09,"PEGMEA","PEGDA",0.9,0.1,"Aerosil 380",6.43,"LiTFSI",10,"0.9 PEGMEA, 0.1 PEGDA, 6.43 aerosil 380, 10 LiTFSI",2024-01-18,"Bulk cast",3,0.028,0,"PCB print",FALSE
"SS_172",9.901e-12,"PEGMEA","PEGDA",0.9,0.1,"Aerosil 380",6.43,"LiTFSI",10,"0.9 PEGMEA, 0.1 PEGDA, 6.43 aerosil 380, 10 LiTFSI",2024-01-18,"Bulk cast",3,0.028,0,"PCB print",FALSE
"SS_173",2.0833e-06,"PEGMEA","PEGDA",0.9,0.1,"Aerosil 380",4.29,"LiTFSI",10,"0.9 PEGMEA, 0.1 PEGDA, 4.29 aerosil 380, 10 LiTFSI",2024-01-18,"Bulk cast",3,0.028,1.7633,"PCB print",FALSE
"SS_173",2.6316e-06,"PEGMEA","PEGDA",0.9,0.1,"Aerosil 380",4.29,"LiTFSI",10,"0.9 PEGMEA, 0.1 PEGDA, 4.29 aerosil 380, 10 LiTFSI",2024-01-18,"Bulk cast",3,0.028,1.7633,"PCB print",FALSE
"SS_173",2.2346e-06,"PEGMEA","PEGDA",0.9,0.1,"Aerosil 380",4.29,"LiTFSI",10,"0.9 PEGMEA, 0.1 PEGDA, 4.29 aerosil 380, 10 LiTFSI",2024-01-18,"Bulk cast",3,0.028,1.7633,"PCB print",FALSE
"SS_173",2.9197e-06,"PEGMEA","PEGDA",0.9,0.1,"Aerosil 380",4.29,"LiTFSI",10,"0.9 PEGMEA, 0.1 PEGDA, 4.29 aerosil 380, 10 LiTFSI",2024-01-18,"Bulk cast",3,0.028,1.7633,"PCB print",FALSE
"SS_173",3.2258e-06,"PEGMEA","PEGDA",0.9,0.1,"Aerosil 380",4.29,"LiTFSI",10,"0.9 PEGMEA, 0.1 PEGDA, 4.29 aerosil 380, 10 LiTFSI",2024-01-18,"Bulk cast",3,0.028,1.7633,"PCB print",FALSE
"SS_173",3.252e-08,"PEGMEA","PEGDA",0.9,0.1,"Aerosil 380",4.29,"LiTFSI",10,"0.9 PEGMEA, 0.1 PEGDA, 4.29 aerosil 380, 10 LiTFSI",2024-01-18,"Bulk cast",3,0.028,1.7633,"PCB print",FALSE
"SS_173",0,"PEGMEA","PEGDA",0.9,0.1,"Aerosil 380",4.29,"LiTFSI",10,"0.9 PEGMEA, 0.1 PEGDA, 4.29 aerosil 380, 10 LiTFSI",2024-01-18,"Bulk cast",3,0.028,1.7633,"PCB print",FALSE
"SS_173",0,"PEGMEA","PEGDA",0.9,0.1,"Aerosil 380",4.29,"LiTFSI",10,"0.9 PEGMEA, 0.1 PEGDA, 4.29 aerosil 380, 10 LiTFSI",2024-01-18,"Bulk cast",3,0.028,1.7633,"PCB print",FALSE
"SS_173",0,"PEGMEA","PEGDA",0.9,0.1,"Aerosil 380",4.29,"LiTFSI",10,"0.9 PEGMEA, 0.1 PEGDA, 4.29 aerosil 380, 10 LiTFSI",2024-01-18,"Bulk cast",3,0.028,1.7633,"PCB print",FALSE
"SS_173",0,"PEGMEA","PEGDA",0.9,0.1,"Aerosil 380",4.29,"LiTFSI",10,"0.9 PEGMEA, 0.1 PEGDA, 4.29 aerosil 380, 10 LiTFSI",2024-01-18,"Bulk cast",3,0.028,1.7633,"PCB print",FALSE
"SS_173",0,"PEGMEA","PEGDA",0.9,0.1,"Aerosil 380",4.29,"LiTFSI",10,"0.9 PEGMEA, 0.1 PEGDA, 4.29 aerosil 380, 10 LiTFSI",2024-01-18,"Bulk cast",3,0.028,1.7633,"PCB print",FALSE
"SS_173",0,"PEGMEA","PEGDA",0.9,0.1,"Aerosil 380",4.29,"LiTFSI",10,"0.9 PEGMEA, 0.1 PEGDA, 4.29 aerosil 380, 10 LiTFSI",2024-01-18,"Bulk cast",3,0.028,1.7633,"PCB print",FALSE
"SS_174",5.0633e-06,"PEGMEA","PEGDA",0.9,0.1,"Aerosil 380",2.14,"LiTFSI",10,"0.9 PEGMEA, 0.1 PEGDA, 2.14 aerosil 380, 10 LiTFSI",2024-01-18,"Bulk cast",3,0.028,1.6433,"PCB print",FALSE
"SS_174",5.2288e-06,"PEGMEA","PEGDA",0.9,0.1,"Aerosil 380",2.14,"LiTFSI",10,"0.9 PEGMEA, 0.1 PEGDA, 2.14 aerosil 380, 10 LiTFSI",2024-01-18,"Bulk cast",3,0.028,1.6433,"PCB print",FALSE
"SS_174",5.0826e-06,"PEGMEA","PEGDA",0.9,0.1,"Aerosil 380",2.14,"LiTFSI",10,"0.9 PEGMEA, 0.1 PEGDA, 2.14 aerosil 380, 10 LiTFSI",2024-01-18,"Bulk cast",3,0.028,1.6433,"PCB print",FALSE
"SS_174",1e-04,"PEGMEA","PEGDA",0.9,0.1,"Aerosil 380",2.14,"LiTFSI",10,"0.9 PEGMEA, 0.1 PEGDA, 2.14 aerosil 380, 10 LiTFSI",2024-01-18,"Bulk cast",3,0.028,1.6433,"PCB print",FALSE
"SS_174",1e-04,"PEGMEA","PEGDA",0.9,0.1,"Aerosil 380",2.14,"LiTFSI",10,"0.9 PEGMEA, 0.1 PEGDA, 2.14 aerosil 380, 10 LiTFSI",2024-01-18,"Bulk cast",3,0.028,1.6433,"PCB print",FALSE
"SS_174",1e-04,"PEGMEA","PEGDA",0.9,0.1,"Aerosil 380",2.14,"LiTFSI",10,"0.9 PEGMEA, 0.1 PEGDA, 2.14 aerosil 380, 10 LiTFSI",2024-01-18,"Bulk cast",3,0.028,1.6433,"PCB print",FALSE
"SS_174",4e-04,"PEGMEA","PEGDA",0.9,0.1,"Aerosil 380",2.14,"LiTFSI",10,"0.9 PEGMEA, 0.1 PEGDA, 2.14 aerosil 380, 10 LiTFSI",2024-01-18,"Bulk cast",3,0.028,1.6433,"PCB print",FALSE
"SS_174",1e-04,"PEGMEA","PEGDA",0.9,0.1,"Aerosil 380",2.14,"LiTFSI",10,"0.9 PEGMEA, 0.1 PEGDA, 2.14 aerosil 380, 10 LiTFSI",2024-01-18,"Bulk cast",3,0.028,1.6433,"PCB print",FALSE
"SS_174",3e-04,"PEGMEA","PEGDA",0.9,0.1,"Aerosil 380",2.14,"LiTFSI",10,"0.9 PEGMEA, 0.1 PEGDA, 2.14 aerosil 380, 10 LiTFSI",2024-01-18,"Bulk cast",3,0.028,1.6433,"PCB print",FALSE
"SS_174",0,"PEGMEA","PEGDA",0.9,0.1,"Aerosil 380",2.14,"LiTFSI",10,"0.9 PEGMEA, 0.1 PEGDA, 2.14 aerosil 380, 10 LiTFSI",2024-01-18,"Bulk cast",3,0.028,1.6433,"PCB print",FALSE
"SS_174",0,"PEGMEA","PEGDA",0.9,0.1,"Aerosil 380",2.14,"LiTFSI",10,"0.9 PEGMEA, 0.1 PEGDA, 2.14 aerosil 380, 10 LiTFSI",2024-01-18,"Bulk cast",3,0.028,1.6433,"PCB print",FALSE
"SS_174",0,"PEGMEA","PEGDA",0.9,0.1,"Aerosil 380",2.14,"LiTFSI",10,"0.9 PEGMEA, 0.1 PEGDA, 2.14 aerosil 380, 10 LiTFSI",2024-01-18,"Bulk cast",3,0.028,1.6433,"PCB print",FALSE
"SS_175",2.5806e-06,"PEGMEA","PEGDA",0.9,0.1,"Aerosil 380",0,"LiTFSI",10,"0.9 PEGMEA, 0.1 PEGDA, 0 aerosil 380, 10 LiTFSI",2024-01-18,"Bulk cast",3,0.028,1.4567,"PCB print",FALSE
"SS_175",2.5e-06,"PEGMEA","PEGDA",0.9,0.1,"Aerosil 380",0,"LiTFSI",10,"0.9 PEGMEA, 0.1 PEGDA, 0 aerosil 380, 10 LiTFSI",2024-01-18,"Bulk cast",3,0.028,1.4567,"PCB print",FALSE
"SS_175",2.7027e-06,"PEGMEA","PEGDA",0.9,0.1,"Aerosil 380",0,"LiTFSI",10,"0.9 PEGMEA, 0.1 PEGDA, 0 aerosil 380, 10 LiTFSI",2024-01-18,"Bulk cast",3,0.028,1.4567,"PCB print",FALSE
"SS_175",3.3898e-06,"PEGMEA","PEGDA",0.9,0.1,"Aerosil 380",0,"LiTFSI",10,"0.9 PEGMEA, 0.1 PEGDA, 0 aerosil 380, 10 LiTFSI",2024-01-18,"Bulk cast",3,0.028,1.4567,"PCB print",FALSE
"SS_175",3.3898e-06,"PEGMEA","PEGDA",0.9,0.1,"Aerosil 380",0,"LiTFSI",10,"0.9 PEGMEA, 0.1 PEGDA, 0 aerosil 380, 10 LiTFSI",2024-01-18,"Bulk cast",3,0.028,1.4567,"PCB print",FALSE
"SS_175",3.3058e-06,"PEGMEA","PEGDA",0.9,0.1,"Aerosil 380",0,"LiTFSI",10,"0.9 PEGMEA, 0.1 PEGDA, 0 aerosil 380, 10 LiTFSI",2024-01-18,"Bulk cast",3,0.028,1.4567,"PCB print",FALSE
"SS_175",4.6404e-06,"PEGMEA","PEGDA",0.9,0.1,"Aerosil 380",0,"LiTFSI",10,"0.9 PEGMEA, 0.1 PEGDA, 0 aerosil 380, 10 LiTFSI",2024-01-18,"Bulk cast",3,0.028,1.4567,"PCB print",FALSE
"SS_175",4.8368e-06,"PEGMEA","PEGDA",0.9,0.1,"Aerosil 380",0,"LiTFSI",10,"0.9 PEGMEA, 0.1 PEGDA, 0 aerosil 380, 10 LiTFSI",2024-01-18,"Bulk cast",3,0.028,1.4567,"PCB print",FALSE
"SS_175",4.9505e-06,"PEGMEA","PEGDA",0.9,0.1,"Aerosil 380",0,"LiTFSI",10,"0.9 PEGMEA, 0.1 PEGDA, 0 aerosil 380, 10 LiTFSI",2024-01-18,"Bulk cast",3,0.028,1.4567,"PCB print",FALSE
"SS_175",2.8571e-06,"PEGMEA","PEGDA",0.9,0.1,"Aerosil 380",0,"LiTFSI",10,"0.9 PEGMEA, 0.1 PEGDA, 0 aerosil 380, 10 LiTFSI",2024-01-18,"Bulk cast",3,0.028,1.4567,"PCB print",FALSE
"SS_175",2.7586e-06,"PEGMEA","PEGDA",0.9,0.1,"Aerosil 380",0,"LiTFSI",10,"0.9 PEGMEA, 0.1 PEGDA, 0 aerosil 380, 10 LiTFSI",2024-01-18,"Bulk cast",3,0.028,1.4567,"PCB print",FALSE
"SS_175",2.9197e-06,"PEGMEA","PEGDA",0.9,0.1,"Aerosil 380",0,"LiTFSI",10,"0.9 PEGMEA, 0.1 PEGDA, 0 aerosil 380, 10 LiTFSI",2024-01-18,"Bulk cast",3,0.028,1.4567,"PCB print",FALSE
"SS_176",3.0076e-06,"PEGMEA","PEGDA",0.9,0.1,"Aerosil 380",15,"LiTFSI",10,"0.9 PEGMEA, 0.1 PEGDA, 15 aerosil 380, 10 LiTFSI",2024-03-04,"Coin cell",2,1.89,0.2141,"Coin cell",FALSE
"SS_176",1.4649e-06,"PEGMEA","PEGDA",0.9,0.1,"Aerosil 380",15,"LiTFSI",10,"0.9 PEGMEA, 0.1 PEGDA, 15 aerosil 380, 10 LiTFSI",2024-03-04,"Coin cell",2,1.89,0.2141,"Coin cell",FALSE
"SS_177",0,"PEGMEA","PEGDA",0.9,0.1,"Aerosil 380",12.8,"LiTFSI",10,"0.9 PEGMEA, 0.1 PEGDA, 12.8 aerosil 380, 10 LiTFSI",2024-03-04,"Coin cell",2,1.89,0.2141,"Coin cell",FALSE
