Repository: Jay2-davic/SPOC_code

# Studying-Polymers-on a-Chip (SPOC) Data Cleaning and Processing
Author: Jay Jimenez jimenez45@llnl.gov

# Project Description

The SPOC project aims to establish an automated, high-throughput experimentation workflow to screen solid state polymer electrolytes. This repository contains code to reproduce the data cleaning workflow, data processing, and active learning for the SPOC project. Electrochemical impedance spectroscopy processing code is included as a Python file which was used to determine bulk ionic conductivities.

File: output/steps/step0_raw_data.csv (part 7 of 32)
"sample_ID","ionic_conductivity_final","fcomp_mat1","fcomp_mat2","fcomp_mat1_ratio","fcomp_mat2_ratio","fcomp_additive","fcomp_additive_wt_pct","fcomp_salt","fcomp_salt_wt_pct","fcomp_formulation","date_casted","cast_type","fab_method","area_cm2","spe_thickness_avg","print_type","flag_for_removal"
"SS_177",1e-04,"PEGMEA","PEGDA",0.9,0.1,"Aerosil 380",12.8,"LiTFSI",10,"0.9 PEGMEA, 0.1 PEGDA, 12.8 aerosil 380, 10 LiTFSI",2024-03-04,"Coin cell",2,1.89,0.2141,"Coin cell",FALSE
"SS_178",1e-04,"PEGMEA","PEGDA",0.9,0.1,"Aerosil 380",10.7,"LiTFSI",10,"0.9 PEGMEA, 0.1 PEGDA, 10.7 aerosil 380, 10 LiTFSI",2024-03-04,"Coin cell",2,1.89,0.2141,"Coin cell",FALSE
"SS_178",1e-04,"PEGMEA","PEGDA",0.9,0.1,"Aerosil 380",10.7,"LiTFSI",10,"0.9 PEGMEA, 0.1 PEGDA, 10.7 aerosil 380, 10 LiTFSI",2024-03-04,"Coin cell",2,1.89,0.2141,"Coin cell",FALSE
"SS_179",3.9702e-06,"PEGMEA","PEGDA",0.9,0.1,"Aerosil 380",8.56,"LiTFSI",10,"0.9 PEGMEA, 0.1 PEGDA, 8.56 aerosil 380, 10 LiTFSI",2024-03-04,"Coin cell",2,1.89,0.2141,"Coin cell",FALSE
"SS_18",3.5714e-06,"PEGMEA","PEGDA",0.9,0.1,"Aerosil 380",15,"LiTFSI",4.29,"0.9 PEGMEA, 0.1 PEGDA, 15 aerosil 380, 4.29 LiTFSI",2023-10-25,"PCB print",2,0.028,0,"PCB print",FALSE
"SS_18",1.9802e-07,"PEGMEA","PEGDA",0.9,0.1,"Aerosil 380",15,"LiTFSI",4.29,"0.9 PEGMEA, 0.1 PEGDA, 15 aerosil 380, 4.29 LiTFSI",2023-10-25,"PCB print",2,0.028,0,"PCB print",FALSE
"SS_18",1.9048e-07,"PEGMEA","PEGDA",0.9,0.1,"Aerosil 380",15,"LiTFSI",4.29,"0.9 PEGMEA, 0.1 PEGDA, 15 aerosil 380, 4.29 LiTFSI",2023-10-25,"PCB print",2,0.028,0,"PCB print",FALSE
"SS_180",1e-04,"PEGMEA","PEGDA",0.9,0.1,"Aerosil 380",6.42,"LiTFSI",10,"0.9 PEGMEA, 0.1 PEGDA, 6.42 aerosil 380, 10 LiTFSI",2024-03-04,"Coin cell",2,1.89,0.2141,"Coin cell",FALSE
"SS_180",1e-04,"PEGMEA","PEGDA",0.9,0.1,"Aerosil 380",6.42,"LiTFSI",10,"0.9 PEGMEA, 0.1 PEGDA, 6.42 aerosil 380, 10 LiTFSI",2024-03-04,"Coin cell",2,1.89,0.2141,"Coin cell",FALSE
"SS_181",1e-04,"PEGMEA","PEGDA",0.9,0.1,"Aerosil 380",4.28,"LiTFSI",10,"0.9 PEGMEA, 0.1 PEGDA, 4.29 aerosil 380, 10 LiTFSI",2024-03-04,"Coin cell",2,1.89,0.2141,"Coin cell",FALSE
"SS_181",0,"PEGMEA","PEGDA",0.9,0.1,"Aerosil 380",4.28,"LiTFSI",10,"0.9 PEGMEA, 0.1 PEGDA, 4.29 aerosil 380, 10 LiTFSI",2024-03-04,"Coin cell",2,1.89,0.2141,"Coin cell",FALSE
"SS_182",1e-04,"PEGMEA","PEGDA",0.9,0.1,"Aerosil 380",2.14,"LiTFSI",10,"0.9 PEGMEA, 0.1 PEGDA, 2.14 aerosil 380, 10 LiTFSI",2024-03-04,"Coin cell",2,1.89,0.2141,"Coin cell",FALSE
"SS_182",0,"PEGMEA","PEGDA",0.9,0.1,"Aerosil 380",2.14,"LiTFSI",10,"0.9 PEGMEA, 0.1 PEGDA, 2.14 aerosil 380, 10 LiTFSI",2024-03-04,"Coin cell",2,1.89,0.2141,"Coin cell",FALSE
"SS_183",NA,"PEGMEA","PEGDA",0.9,0.1,"Aerosil 380",0,"LiTFSI",10,"0.9 PEGMEA, 0.1 PEGDA, 0 aerosil 380, 10 LiTFSI",2024-03-04,"Coin cell",2,1.89,0.2141,"Coin cell",FALSE
"SS_184",4.5837e-06,"PEGMEA","PEGDA",0.9,0.1,"Aerosil 380",15,"LiTFSI",10,"0.9 PEGMEA, 0.1 PEGDA, 15 aerosil 380, 10 LiTFSI",2024-03-11,"Coin cell",2,1.89,0.2141,"Coin cell",FALSE
"SS_184",8.8934e-06,"PEGMEA","PEGDA",0.9,0.1,"Aerosil 380",15,"LiTFSI",10,"0.9 PEGMEA, 0.1 PEGDA, 15 aerosil 380, 10 LiTFSI",2024-03-11,"Coin cell",2,1.89,0.2141,"Coin cell",FALSE
"SS_185",NA,"PEGMEA","PEGDA",0.9,0.1,"Aerosil 380",12.8,"LiTFSI",10,"0.9 PEGMEA, 0.1 PEGDA, 12.8 aerosil 380, 10 LiTFSI",2024-03-04,"Coin cell",2,1.89,0.2141,"Coin cell",FALSE
"SS_186",0,"PEGMEA","PEGDA",0.9,0.1,"Aerosil 380",10.7,"LiTFSI",10,"0.9 PEGMEA, 0.1 PEGDA, 10.7 aerosil 380, 10 LiTFSI",2024-03-08,"Coin cell",2,1.89,0.2141,"Coin cell",FALSE
"SS_187",2.3342e-06,"PEGMEA","PEGDA",0.9,0.1,"Aerosil 380",8.56,"LiTFSI",10,"0.9 PEGMEA, 0.1 PEGDA, 8.56 aerosil 380, 10 LiTFSI",2024-03-08,"Coin cell",2,1.89,0.2141,"Coin cell",FALSE
"SS_187",9.1365e-06,"PEGMEA","PEGDA",0.9,0.1,"Aerosil 380",8.56,"LiTFSI",10,"0.9 PEGMEA, 0.1 PEGDA, 8.56 aerosil 380, 10 LiTFSI",2024-03-08,"Coin cell",2,1.89,0.2141,"Coin cell",FALSE
"SS_187",5.8335e-06,"PEGMEA","PEGDA",0.9,0.1,"Aerosil 380",8.56,"LiTFSI",10,"0.9 PEGMEA, 0.1 PEGDA, 8.56 aerosil 380, 10 LiTFSI",2024-03-08,"Coin cell",2,1.89,0.2141,"Coin cell",FALSE
"SS_188",NA,"PEGMEA","PEGDA",0.9,0.1,"Aerosil 380",6.42,"LiTFSI",10,"0.9 PEGMEA, 0.1 PEGDA, 6.42 aerosil 380, 10 LiTFSI",2024-03-04,"Coin cell",2,1.89,0.2141,"Coin cell",FALSE
"SS_189",NA,"PEGMEA","PEGDA",0.9,0.1,"Aerosil 380",4.28,"LiTFSI",10,"0.9 PEGMEA, 0.1 PEGDA, 4.29 aerosil 380, 10 LiTFSI",2024-03-04,"Coin cell",2,1.89,0.2141,"Coin cell",FALSE
"SS_19",3.3058e-06,"PEGMEA","PEGDA",0.9,0.1,"Aerosil 380",15,"LiTFSI",8.57,"0.9 PEGMEA, 0.1 PEGDA, 15 aerosil 380, 8.57 LiTFSI",2023-10-25,"PCB print",2,0.028,2.0233,"PCB print",FALSE
"SS_19",1.5625e-07,"PEGMEA","PEGDA",0.9,0.1,"Aerosil 380",15,"LiTFSI",8.57,"0.9 PEGMEA, 0.1 PEGDA, 15 aerosil 380, 8.57 LiTFSI",2023-10-25,"PCB print",2,0.028,2.0233,"PCB print",FALSE
"SS_19",1.5094e-07,"PEGMEA","PEGDA",0.9,0.1,"Aerosil 380",15,"LiTFSI",8.57,"0.9 PEGMEA, 0.1 PEGDA, 15 aerosil 380, 8.57 LiTFSI",2023-10-25,"PCB print",2,0.028,2.0233,"PCB print",FALSE
"SS_19",1e-04,"PEGMEA","PEGDA",0.9,0.1,"Aerosil 380",15,"LiTFSI",8.57,"0.9 PEGMEA, 0.1 PEGDA, 15 aerosil 380, 8.57 LiTFSI",2023-10-25,"PCB print",2,0.028,2.0233,"PCB print",FALSE
"SS_19",2.7064e-06,"PEGMEA","PEGDA",0.9,0.1,"Aerosil 380",15,"LiTFSI",8.57,"0.9 PEGMEA, 0.1 PEGDA, 15 aerosil 380, 8.57 LiTFSI",2023-10-25,"PCB print",2,0.028,2.0233,"PCB print",FALSE
"SS_19",2.7166e-06,"PEGMEA","PEGDA",0.9,0.1,"Aerosil 380",15,"LiTFSI",8.57,"0.9 PEGMEA, 0.1 PEGDA, 15 aerosil 380, 8.57 LiTFSI",2023-10-25,"PCB print",2,0.028,2.0233,"PCB print",FALSE
"SS_190",NA,"PEGMEA","PEGDA",0.9,0.1,"Aerosil 380",2.14,"LiTFSI",10,"0.9 PEGMEA, 0.1 PEGDA, 2.14 aerosil 380, 10 LiTFSI",2024-03-04,"Coin cell",2,1.89,0.2141,"Coin cell",FALSE
"SS_191",8.8934e-06,"PEGMEA","PEGDA",0.9,0.1,"Aerosil 380",0,"LiTFSI",10,"0.9 PEGMEA, 0.1 PEGDA, 0 aerosil 380, 10 LiTFSI",2024-03-11,"Coin cell",2,1.89,0.2141,"Coin cell",FALSE
"SS_191",9.0855e-06,"PEGMEA","PEGDA",0.9,0.1,"Aerosil 380",0,"LiTFSI",10,"0.9 PEGMEA, 0.1 PEGDA, 0 aerosil 380, 10 LiTFSI",2024-03-11,"Coin cell",2,1.89,0.2141,"Coin cell",FALSE
"SS_192",NA,"PEGMEA","PEGDA",0.9,0.1,"Aerosil 380",15,"LiTFSI",10,"0.9 PEGMEA, 0.1 PEGDA, 15 aerosil 380, 10 LiTFSI",2024-03-29,"Coin cell",2,1.89,0.2141,"Coin cell",FALSE
"SS_193",2e-04,"PEGMEA","PEGDA",0.9,0.1,"Aerosil 380",12.8,"LiTFSI",10,"0.9 PEGMEA, 0.1 PEGDA, 12.8 aerosil 380, 10 LiTFSI",2024-03-29,"Coin cell",2,1.89,0.2141,"Coin cell",FALSE
"SS_193",2e-04,"PEGMEA","PEGDA",0.9,0.1,"Aerosil 380",12.8,"LiTFSI",10,"0.9 PEGMEA, 0.1 PEGDA, 12.8 aerosil 380, 10 LiTFSI",2024-03-29,"Coin cell",2,1.89,0.2141,"Coin cell",FALSE
"SS_193",2e-04,"PEGMEA","PEGDA",0.9,0.1,"Aerosil 380",12.8,"LiTFSI",10,"0.9 PEGMEA, 0.1 PEGDA, 12.8 aerosil 380, 10 LiTFSI",2024-03-29,"Coin cell",2,1.89,0.2141,"Coin cell",FALSE
"SS_193",4.0602e-06,"PEGMEA","PEGDA",0.9,0.1,"Aerosil 380",12.8,"LiTFSI",10,"0.9 PEGMEA, 0.1 PEGDA, 12.8 aerosil 380, 10 LiTFSI",2024-03-29,"Coin cell",2,1.89,0.2141,"Coin cell",FALSE
"SS_193",4.0313e-06,"PEGMEA","PEGDA",0.9,0.1,"Aerosil 380",12.8,"LiTFSI",10,"0.9 PEGMEA, 0.1 PEGDA, 12.8 aerosil 380, 10 LiTFSI",2024-03-29,"Coin cell",2,1.89,0.2141,"Coin cell",FALSE
"SS_193",3.9887e-06,"PEGMEA","PEGDA",0.9,0.1,"Aerosil 380",12.8,"LiTFSI",10,"0.9 PEGMEA, 0.1 PEGDA, 12.8 aerosil 380, 10 LiTFSI",2024-03-29,"Coin cell",2,1.89,0.2141,"Coin cell",FALSE
"SS_194",0.0011,"PEGMEA","PEGDA",0.9,0.1,"Aerosil 380",10.7,"LiTFSI",10,"0.9 PEGMEA, 0.1 PEGDA, 10.7 aerosil 380, 10 LiTFSI",2024-03-29,"Coin cell",2,1.89,0.2141,"Coin cell",FALSE
"SS_194",9e-04,"PEGMEA","PEGDA",0.9,0.1,"Aerosil 380",10.7,"LiTFSI",10,"0.9 PEGMEA, 0.1 PEGDA, 10.7 aerosil 380, 10 LiTFSI",2024-03-29,"Coin cell",2,1.89,0.2141,"Coin cell",FALSE
"SS_194",0.0011,"PEGMEA","PEGDA",0.9,0.1,"Aerosil 380",10.7,"LiTFSI",10,"0.9 PEGMEA, 0.1 PEGDA, 10.7 aerosil 380, 10 LiTFSI",2024-03-29,"Coin cell",2,1.89,0.2141,"Coin cell",FALSE
"SS_194",0,"PEGMEA","PEGDA",0.9,0.1,"Aerosil 380",10.7,"LiTFSI",10,"0.9 PEGMEA, 0.1 PEGDA, 10.7 aerosil 380, 10 LiTFSI",2024-03-29,"Coin cell",2,1.89,0.2141,"Coin cell",FALSE
"SS_194",0,"PEGMEA","PEGDA",0.9,0.1,"Aerosil 380",10.7,"LiTFSI",10,"0.9 PEGMEA, 0.1 PEGDA, 10.7 aerosil 380, 10 LiTFSI",2024-03-29,"Coin cell",2,1.89,0.2141,"Coin cell",FALSE
"SS_194",0,"PEGMEA","PEGDA",0.9,0.1,"Aerosil 380",10.7,"LiTFSI",10,"0.9 PEGMEA, 0.1 PEGDA, 10.7 aerosil 380, 10 LiTFSI",2024-03-29,"Coin cell",2,1.89,0.2141,"Coin cell",FALSE
"SS_195",NA,"PEGMEA","PEGDA",0.9,0.1,"Aerosil 380",8.56,"LiTFSI",10,"0.9 PEGMEA, 0.1 PEGDA, 8.56 aerosil 380, 10 LiTFSI",2024-03-29,"Coin cell",2,1.89,0.2141,"Coin cell",FALSE
"SS_196",NA,"PEGMEA","PEGDA",0.9,0.1,"Aerosil 380",6.42,"LiTFSI",10,"0.9 PEGMEA, 0.1 PEGDA, 6.42 aerosil 380, 10 LiTFSI",2024-03-29,"Coin cell",2,1.89,0.2141,"Coin cell",FALSE
"SS_197",3e-04,"PEGMEA","PEGDA",0.9,0.1,"Aerosil 380",4.28,"LiTFSI",10,"0.9 PEGMEA, 0.1 PEGDA, 4.29 aerosil 380, 10 LiTFSI",2024-03-29,"Coin cell",2,1.89,0.2141,"Coin cell",FALSE
"SS_197",3e-04,"PEGMEA","PEGDA",0.9,0.1,"Aerosil 380",4.28,"LiTFSI",10,"0.9 PEGMEA, 0.1 PEGDA, 4.29 aerosil 380, 10 LiTFSI",2024-03-29,"Coin cell",2,1.89,0.2141,"Coin cell",FALSE
"SS_197",4e-04,"PEGMEA","PEGDA",0.9,0.1,"Aerosil 380",4.28,"LiTFSI",10,"0.9 PEGMEA, 0.1 PEGDA, 4.29 aerosil 380, 10 LiTFSI",2024-03-29,"Coin cell",2,1.89,0.2141,"Coin cell",FALSE
"SS_197",7.4039e-06,"PEGMEA","PEGDA",0.9,0.1,"Aerosil 380",4.28,"LiTFSI",10,"0.9 PEGMEA, 0.1 PEGDA, 4.29 aerosil 380, 10 LiTFSI",2024-03-29,"Coin cell",2,1.89,0.2141,"Coin cell",FALSE
"SS_197",7.4039e-06,"PEGMEA","PEGDA",0.9,0.1,"Aerosil 380",4.28,"LiTFSI",10,"0.9 PEGMEA, 0.1 PEGDA, 4.29 aerosil 380, 10 LiTFSI",2024-03-29,"Coin cell",2,1.89,0.2141,"Coin cell",FALSE
"SS_197",7.3559e-06,"PEGMEA","PEGDA",0.9,0.1,"Aerosil 380",4.28,"LiTFSI",10,"0.9 PEGMEA, 0.1 PEGDA, 4.29 aerosil 380, 10 LiTFSI",2024-03-29,"Coin cell",2,1.89,0.2141,"Coin cell",FALSE
"SS_198",2.1053,"PEGMEA","PEGDA",0.9,0.1,"Aerosil 380",2.14,"LiTFSI",10,"0.9 PEGMEA, 0.1 PEGDA, 2.14 aerosil 380, 10 LiTFSI",2024-03-29,"Coin cell",2,1.89,0.2141,"Coin cell",FALSE
"SS_198",2.0725,"PEGMEA","PEGDA",0.9,0.1,"Aerosil 380",2.14,"LiTFSI",10,"0.9 PEGMEA, 0.1 PEGDA, 2.14 aerosil 380, 10 LiTFSI",2024-03-29,"Coin cell",2,1.89,0.2141,"Coin cell",FALSE
"SS_198",2.0942,"PEGMEA","PEGDA",0.9,0.1,"Aerosil 380",2.14,"LiTFSI",10,"0.9 PEGMEA, 0.1 PEGDA, 2.14 aerosil 380, 10 LiTFSI",2024-03-29,"Coin cell",2,1.89,0.2141,"Coin cell",FALSE
"SS_198",0,"PEGMEA","PEGDA",0.9,0.1,"Aerosil 380",2.14,"LiTFSI",10,"0.9 PEGMEA, 0.1 PEGDA, 2.14 aerosil 380, 10 LiTFSI",2024-03-29,"Coin cell",2,1.89,0.2141,"Coin cell",FALSE
"SS_198",0,"PEGMEA","PEGDA",0.9,0.1,"Aerosil 380",2.14,"LiTFSI",10,"0.9 PEGMEA, 0.1 PEGDA, 2.14 aerosil 380, 10 LiTFSI",2024-03-29,"Coin cell",2,1.89,0.2141,"Coin cell",FALSE
"SS_198",0,"PEGMEA","PEGDA",0.9,0.1,"Aerosil 380",2.14,"LiTFSI",10,"0.9 PEGMEA, 0.1 PEGDA, 2.14 aerosil 380, 10 LiTFSI",2024-03-29,"Coin cell",2,1.89,0.2141,"Coin cell",FALSE
"SS_199",NA,"PEGMEA","PEGDA",0.9,0.1,"Aerosil 380",0,"LiTFSI",10,"0.9 PEGMEA, 0.1 PEGDA, 0 aerosil 380, 10 LiTFSI",2024-03-29,"Coin cell",2,1.89,0.2141,"Coin cell",FALSE
"SS_20",1.4286e-07,"PEGMEA","PEGDA",0.9,0.1,"Aerosil 380",15,"LiTFSI",12.9,"0.9 PEGMEA, 0.1 PEGDA, 15 aerosil 380, 12.9 LiTFSI",2023-10-25,"PCB print",2,0.028,0.86,"PCB print",FALSE
"SS_20",2.0305e-07,"PEGMEA","PEGDA",0.9,0.1,"Aerosil 380",15,"LiTFSI",12.9,"0.9 PEGMEA, 0.1 PEGDA, 15 aerosil 380, 12.9 LiTFSI",2023-10-25,"PCB print",2,0.028,0.86,"PCB print",FALSE
"SS_20",3.9216e-07,"PEGMEA","PEGDA",0.9,0.1,"Aerosil 380",15,"LiTFSI",12.9,"0.9 PEGMEA, 0.1 PEGDA, 15 aerosil 380, 12.9 LiTFSI",2023-10-25,"PCB print",2,0.028,0.86,"PCB print",FALSE
"SS_20",0,"PEGMEA","PEGDA",0.9,0.1,"Aerosil 380",15,"LiTFSI",12.9,"0.9 PEGMEA, 0.1 PEGDA, 15 aerosil 380, 12.9 LiTFSI",2023-10-25,"PCB print",2,0.028,0.86,"PCB print",FALSE
"SS_20",1.5281e-06,"PEGMEA","PEGDA",0.9,0.1,"Aerosil 380",15,"LiTFSI",12.9,"0.9 PEGMEA, 0.1 PEGDA, 15 aerosil 380, 12.9 LiTFSI",2023-10-25,"PCB print",2,0.028,0.86,"PCB print",FALSE
"SS_20",2.8178e-06,"PEGMEA","PEGDA",0.9,0.1,"Aerosil 380",15,"LiTFSI",12.9,"0.9 PEGMEA, 0.1 PEGDA, 15 aerosil 380, 12.9 LiTFSI",2023-10-25,"PCB print",2,0.028,0.86,"PCB print",FALSE
"SS_200",NA,"PEGMEA","PEGDA",0.9,0.1,"Aerosil 380",15,"LiTFSI",10,"0.9 PEGMEA, 0.1 PEGDA, 15 aerosil 380, 10 LiTFSI",2024-03-29,"Coin cell",2,1.89,0.2141,"Coin cell",FALSE
"SS_201",2e-04,"PEGMEA","PEGDA",0.9,0.1,"Aerosil 380",12.8,"LiTFSI",10,"0.9 PEGMEA, 0.1 PEGDA, 12.8 aerosil 380, 10 LiTFSI",2024-03-29,"Coin cell",2,1.89,0.2141,"Coin cell",FALSE
"SS_201",2e-04,"PEGMEA","PEGDA",0.9,0.1,"Aerosil 380",12.8,"LiTFSI",10,"0.9 PEGMEA, 0.1 PEGDA, 12.8 aerosil 380, 10 LiTFSI",2024-03-29,"Coin cell",2,1.89,0.2141,"Coin cell",FALSE
"SS_201",2e-04,"PEGMEA","PEGDA",0.9,0.1,"Aerosil 380",12.8,"LiTFSI",10,"0.9 PEGMEA, 0.1 PEGDA, 12.8 aerosil 380, 10 LiTFSI",2024-03-29,"Coin cell",2,1.89,0.2141,"Coin cell",FALSE
"SS_201",3.9748e-06,"PEGMEA","PEGDA",0.9,0.1,"Aerosil 380",12.8,"LiTFSI",10,"0.9 PEGMEA, 0.1 PEGDA, 12.8 aerosil 380, 10 LiTFSI",2024-03-29,"Coin cell",2,1.89,0.2141,"Coin cell",FALSE
"SS_201",3.9609e-06,"PEGMEA","PEGDA",0.9,0.1,"Aerosil 380",12.8,"LiTFSI",10,"0.9 PEGMEA, 0.1 PEGDA, 12.8 aerosil 380, 10 LiTFSI",2024-03-29,"Coin cell",2,1.89,0.2141,"Coin cell",FALSE
"SS_201",3.9333e-06,"PEGMEA","PEGDA",0.9,0.1,"Aerosil 380",12.8,"LiTFSI",10,"0.9 PEGMEA, 0.1 PEGDA, 12.8 aerosil 380, 10 LiTFSI",2024-03-29,"Coin cell",2,1.89,0.2141,"Coin cell",FALSE
"SS_202",1.3793,"PEGMEA","PEGDA",0.9,0.1,"Aerosil 380",10.7,"LiTFSI",10,"0.9 PEGMEA, 0.1 PEGDA, 10.7 aerosil 380, 10 LiTFSI",2024-03-29,"Coin cell",2,1.89,0.2141,"Coin cell",FALSE
"SS_202",0.0673,"PEGMEA","PEGDA",0.9,0.1,"Aerosil 380",10.7,"LiTFSI",10,"0.9 PEGMEA, 0.1 PEGDA, 10.7 aerosil 380, 10 LiTFSI",2024-03-29,"Coin cell",2,1.89,0.2141,"Coin cell",FALSE
"SS_202",0.0024,"PEGMEA","PEGDA",0.9,0.1,"Aerosil 380",10.7,"LiTFSI",10,"0.9 PEGMEA, 0.1 PEGDA, 10.7 aerosil 380, 10 LiTFSI",2024-03-29,"Coin cell",2,1.89,0.2141,"Coin cell",FALSE
"SS_202",0,"PEGMEA","PEGDA",0.9,0.1,"Aerosil 380",10.7,"LiTFSI",10,"0.9 PEGMEA, 0.1 PEGDA, 10.7 aerosil 380, 10 LiTFSI",2024-03-29,"Coin cell",2,1.89,0.2141,"Coin cell",FALSE
"SS_202",0,"PEGMEA","PEGDA",0.9,0.1,"Aerosil 380",10.7,"LiTFSI",10,"0.9 PEGMEA, 0.1 PEGDA, 10.7 aerosil 380, 10 LiTFSI",2024-03-29,"Coin cell",2,1.89,0.2141,"Coin cell",FALSE
"SS_202",0,"PEGMEA","PEGDA",0.9,0.1,"Aerosil 380",10.7,"LiTFSI",10,"0.9 PEGMEA, 0.1 PEGDA, 10.7 aerosil 380, 10 LiTFSI",2024-03-29,"Coin cell",2,1.89,0.2141,"Coin cell",FALSE
"SS_203",NA,"PEGMEA","PEGDA",0.9,0.1,"Aerosil 380",8.56,"LiTFSI",10,"0.9 PEGMEA, 0.1 PEGDA, 8.56 aerosil 380, 10 LiTFSI",2024-03-29,"Coin cell",2,1.89,0.2141,"Coin cell",FALSE
"SS_204",NA,"PEGMEA","PEGDA",0.9,0.1,"Aerosil 380",6.42,"LiTFSI",10,"0.9 PEGMEA, 0.1 PEGDA, 6.42 aerosil 380, 10 LiTFSI",2024-03-29,"Coin cell",2,1.89,0.2141,"Coin cell",FALSE
"SS_205",4e-04,"PEGMEA","PEGDA",0.9,0.1,"Aerosil 380",4.28,"LiTFSI",10,"0.9 PEGMEA, 0.1 PEGDA, 4.29 aerosil 380, 10 LiTFSI",2024-03-29,"Coin cell",2,1.89,0.2141,"Coin cell",FALSE
"SS_205",4e-04,"PEGMEA","PEGDA",0.9,0.1,"Aerosil 380",4.28,"LiTFSI",10,"0.9 PEGMEA, 0.1 PEGDA, 4.29 aerosil 380, 10 LiTFSI",2024-03-29,"Coin cell",2,1.89,0.2141,"Coin cell",FALSE
"SS_205",3e-04,"PEGMEA","PEGDA",0.9,0.1,"Aerosil 380",4.28,"LiTFSI",10,"0.9 PEGMEA, 0.1 PEGDA, 4.29 aerosil 380, 10 LiTFSI",2024-03-29,"Coin cell",2,1.89,0.2141,"Coin cell",FALSE
"SS_205",7.2616e-06,"PEGMEA","PEGDA",0.9,0.1,"Aerosil 380",4.28,"LiTFSI",10,"0.9 PEGMEA, 0.1 PEGDA, 4.29 aerosil 380, 10 LiTFSI",2024-03-29,"Coin cell",2,1.89,0.2141,"Coin cell",FALSE
"SS_205",7.2153e-06,"PEGMEA","PEGDA",0.9,0.1,"Aerosil 380",4.28,"LiTFSI",10,"0.9 PEGMEA, 0.1 PEGDA, 4.29 aerosil 380, 10 LiTFSI",2024-03-29,"Coin cell",2,1.89,0.2141,"Coin cell",FALSE
"SS_205",7.1696e-06,"PEGMEA","PEGDA",0.9,0.1,"Aerosil 380",4.28,"LiTFSI",10,"0.9 PEGMEA, 0.1 PEGDA, 4.29 aerosil 380, 10 LiTFSI",2024-03-29,"Coin cell",2,1.89,0.2141,"Coin cell",FALSE
"SS_206",1.0582,"PEGMEA","PEGDA",0.9,0.1,"Aerosil 380",2.14,"LiTFSI",10,"0.9 PEGMEA, 0.1 PEGDA, 2.14 aerosil 380, 10 LiTFSI",2024-03-29,"Coin cell",2,1.89,0.2141,"Coin cell",FALSE
"SS_206",2.4242,"PEGMEA","PEGDA",0.9,0.1,"Aerosil 380",2.14,"LiTFSI",10,"0.9 PEGMEA, 0.1 PEGDA, 2.14 aerosil 380, 10 LiTFSI",2024-03-29,"Coin cell",2,1.89,0.2141,"Coin cell",FALSE
"SS_206",2.2989,"PEGMEA","PEGDA",0.9,0.1,"Aerosil 380",2.14,"LiTFSI",10,"0.9 PEGMEA, 0.1 PEGDA, 2.14 aerosil 380, 10 LiTFSI",2024-03-29,"Coin cell",2,1.89,0.2141,"Coin cell",FALSE
"SS_206",5.1027e-06,"PEGMEA","PEGDA",0.9,0.1,"Aerosil 380",2.14,"LiTFSI",10,"0.9 PEGMEA, 0.1 PEGDA, 2.14 aerosil 380, 10 LiTFSI",2024-03-29,"Coin cell",2,1.89,0.2141,"Coin cell",FALSE
"SS_206",5.1027e-06,"PEGMEA","PEGDA",0.9,0.1,"Aerosil 380",2.14,"LiTFSI",10,"0.9 PEGMEA, 0.1 PEGDA, 2.14 aerosil 380, 10 LiTFSI",2024-03-29,"Coin cell",2,1.89,0.2141,"Coin cell",FALSE
"SS_206",5.0572e-06,"PEGMEA","PEGDA",0.9,0.1,"Aerosil 380",2.14,"LiTFSI",10,"0.9 PEGMEA, 0.1 PEGDA, 2.14 aerosil 380, 10 LiTFSI",2024-03-29,"Coin cell",2,1.89,0.2141,"Coin cell",FALSE
"SS_207",NA,"PEGMEA","PEGDA",0.9,0.1,"Aerosil 380",0,"LiTFSI",10,"0.9 PEGMEA, 0.1 PEGDA, 0 aerosil 380, 10 LiTFSI",2024-03-29,"Coin cell",2,1.89,0.2141,"Coin cell",FALSE
"SS_208",4.1956e-06,"PEGMEA","PEGDA",0.9,0.1,"Aerosil 380",15,"LiTFSI",10,"0.9 PEGMEA, 0.1 PEGDA, 15 aerosil 380, 10 LiTFSI",2024-05-07,"Coin cell",2,1.89,0.2141,"Coin cell",FALSE
"SS_208",4.1647e-06,"PEGMEA","PEGDA",0.9,0.1,"Aerosil 380",15,"LiTFSI",10,"0.9 PEGMEA, 0.1 PEGDA, 15 aerosil 380, 10 LiTFSI",2024-05-07,"Coin cell",2,1.89,0.2141,"Coin cell",FALSE
"SS_208",4.0895e-06,"PEGMEA","PEGDA",0.9,0.1,"Aerosil 380",15,"LiTFSI",10,"0.9 PEGMEA, 0.1 PEGDA, 15 aerosil 380, 10 LiTFSI",2024-05-07,"Coin cell",2,1.89,0.2141,"Coin cell",FALSE
"SS_209",6.548e-06,"PEGMEA","PEGDA",0.9,0.1,"Aerosil 380",12.8,"LiTFSI",10,"0.9 PEGMEA, 0.1 PEGDA, 12.8 aerosil 380, 10 LiTFSI",2024-05-07,"Coin cell",2,1.89,0.2141,"Coin cell",FALSE
"SS_209",6.548e-06,"PEGMEA","PEGDA",0.9,0.1,"Aerosil 380",12.8,"LiTFSI",10,"0.9 PEGMEA, 0.1 PEGDA, 12.8 aerosil 380, 10 LiTFSI",2024-05-07,"Coin cell",2,1.89,0.2141,"Coin cell",FALSE
"SS_209",6.548e-06,"PEGMEA","PEGDA",0.9,0.1,"Aerosil 380",12.8,"LiTFSI",10,"0.9 PEGMEA, 0.1 PEGDA, 12.8 aerosil 380, 10 LiTFSI",2024-05-07,"Coin cell",2,1.89,0.2141,"Coin cell",FALSE
"SS_21",1.8265e-06,"PEGMEA","PEGDA",0.9,0.1,"Aerosil 380",15,"LiTFSI",30,"0.9 PEGMEA, 0.1 PEGDA, 15 aerosil 380, 30 LiTFSI",2023-10-25,"Bulk cast",2,0.028,0,"PCB print",FALSE
"SS_21",1.7021e-06,"PEGMEA","PEGDA",0.9,0.1,"Aerosil 380",15,"LiTFSI",30,"0.9 PEGMEA, 0.1 PEGDA, 15 aerosil 380, 30 LiTFSI",2023-10-25,"Bulk cast",2,0.028,0,"PCB print",FALSE
"SS_21",1.8957e-06,"PEGMEA","PEGDA",0.9,0.1,"Aerosil 380",15,"LiTFSI",30,"0.9 PEGMEA, 0.1 PEGDA, 15 aerosil 380, 30 LiTFSI",2023-10-25,"Bulk cast",2,0.028,0,"PCB print",FALSE
"SS_210",5.4201e-06,"PEGMEA","PEGDA",0.9,0.1,"Aerosil 380",10.7,"LiTFSI",10,"0.9 PEGMEA, 0.1 PEGDA, 10.7 aerosil 380, 10 LiTFSI",2024-05-07,"Coin cell",2,1.89,0.2141,"Coin cell",FALSE
"SS_210",5.3687e-06,"PEGMEA","PEGDA",0.9,0.1,"Aerosil 380",10.7,"LiTFSI",10,"0.9 PEGMEA, 0.1 PEGDA, 10.7 aerosil 380, 10 LiTFSI",2024-05-07,"Coin cell",2,1.89,0.2141,"Coin cell",FALSE
"SS_210",5.3434e-06,"PEGMEA","PEGDA",0.9,0.1,"Aerosil 380",10.7,"LiTFSI",10,"0.9 PEGMEA, 0.1 PEGDA, 10.7 aerosil 380, 10 LiTFSI",2024-05-07,"Coin cell",2,1.89,0.2141,"Coin cell",FALSE
"SS_211",5.4725e-06,"PEGMEA","PEGDA",0.9,0.1,"Aerosil 380",8.56,"LiTFSI",10,"0.9 PEGMEA, 0.1 PEGDA, 8.56 aerosil 380, 10 LiTFSI",2024-05-07,"Coin cell",2,1.89,0.2141,"Coin cell",FALSE
"SS_211",5.4201e-06,"PEGMEA","PEGDA",0.9,0.1,"Aerosil 380",8.56,"LiTFSI",10,"0.9 PEGMEA, 0.1 PEGDA, 8.56 aerosil 380, 10 LiTFSI",2024-05-07,"Coin cell",2,1.89,0.2141,"Coin cell",FALSE
"SS_211",5.3943e-06,"PEGMEA","PEGDA",0.9,0.1,"Aerosil 380",8.56,"LiTFSI",10,"0.9 PEGMEA, 0.1 PEGDA, 8.56 aerosil 380, 10 LiTFSI",2024-05-07,"Coin cell",2,1.89,0.2141,"Coin cell",FALSE
"SS_212",4.72e-06,"PEGMEA","PEGDA",0.9,0.1,"Aerosil 380",6.42,"LiTFSI",10,"0.9 PEGMEA, 0.1 PEGDA, 6.42 aerosil 380, 10 LiTFSI",2024-05-07,"Coin cell",2,1.89,0.2141,"Coin cell",FALSE
"SS_212",4.7004e-06,"PEGMEA","PEGDA",0.9,0.1,"Aerosil 380",6.42,"LiTFSI",10,"0.9 PEGMEA, 0.1 PEGDA, 6.42 aerosil 380, 10 LiTFSI",2024-05-07,"Coin cell",2,1.89,0.2141,"Coin cell",FALSE
"SS_212",4.6617e-06,"PEGMEA","PEGDA",0.9,0.1,"Aerosil 380",6.42,"LiTFSI",10,"0.9 PEGMEA, 0.1 PEGDA, 6.42 aerosil 380, 10 LiTFSI",2024-05-07,"Coin cell",2,1.89,0.2141,"Coin cell",FALSE
"SS_213",7.4527e-06,"PEGMEA","PEGDA",0.9,0.1,"Aerosil 380",4.28,"LiTFSI",10,"0.9 PEGMEA, 0.1 PEGDA, 4.29 aerosil 380, 10 LiTFSI",2024-05-07,"Coin cell",2,1.89,0.2141,"Coin cell",FALSE
"SS_213",7.3559e-06,"PEGMEA","PEGDA",0.9,0.1,"Aerosil 380",4.28,"LiTFSI",10,"0.9 PEGMEA, 0.1 PEGDA, 4.29 aerosil 380, 10 LiTFSI",2024-05-07,"Coin cell",2,1.89,0.2141,"Coin cell",FALSE
"SS_213",7.2616e-06,"PEGMEA","PEGDA",0.9,0.1,"Aerosil 380",4.28,"LiTFSI",10,"0.9 PEGMEA, 0.1 PEGDA, 4.29 aerosil 380, 10 LiTFSI",2024-05-07,"Coin cell",2,1.89,0.2141,"Coin cell",FALSE
"SS_214",1.0892e-08,"PEGMEA","PEGDA",0.9,0.1,"Aerosil 380",2.14,"LiTFSI",10,"0.9 PEGMEA, 0.1 PEGDA, 2.14 aerosil 380, 10 LiTFSI",2024-05-07,"Coin cell",2,1.89,0.2141,"Coin cell",FALSE
"SS_214",1.0025e-08,"PEGMEA","PEGDA",0.9,0.1,"Aerosil 380",2.14,"LiTFSI",10,"0.9 PEGMEA, 0.1 PEGDA, 2.14 aerosil 380, 10 LiTFSI",2024-05-07,"Coin cell",2,1.89,0.2141,"Coin cell",FALSE
"SS_214",9.9369e-09,"PEGMEA","PEGDA",0.9,0.1,"Aerosil 380",2.14,"LiTFSI",10,"0.9 PEGMEA, 0.1 PEGDA, 2.14 aerosil 380, 10 LiTFSI",2024-05-07,"Coin cell",2,1.89,0.2141,"Coin cell",FALSE
"SS_215",2.6844e-06,"PEGMEA","PEGDA",0.9,0.1,"Aerosil 380",0,"LiTFSI",10,"0.9 PEGMEA, 0.1 PEGDA, 0 aerosil 380, 10 LiTFSI",2024-05-07,"Coin cell",2,1.89,0.2141,"Coin cell",FALSE
"SS_215",2.6844e-06,"PEGMEA","PEGDA",0.9,0.1,"Aerosil 380",0,"LiTFSI",10,"0.9 PEGMEA, 0.1 PEGDA, 0 aerosil 380, 10 LiTFSI",2024-05-07,"Coin cell",2,1.89,0.2141,"Coin cell",FALSE
"SS_215",2.6717e-06,"PEGMEA","PEGDA",0.9,0.1,"Aerosil 380",0,"LiTFSI",10,"0.9 PEGMEA, 0.1 PEGDA, 0 aerosil 380, 10 LiTFSI",2024-05-07,"Coin cell",2,1.89,0.2141,"Coin cell",FALSE
"SS_216",5.9309e-06,"PEGMEA","PEGDA",0.9,0.1,"Aerosil 380",15,"LiTFSI",10,"0.9 PEGMEA, 0.1 PEGDA, 15 aerosil 380, 10 LiTFSI",2024-05-07,"Coin cell",2,1.89,0.2141,"Coin cell",FALSE
"SS_216",5.9e-06,"PEGMEA","PEGDA",0.9,0.1,"Aerosil 380",15,"LiTFSI",10,"0.9 PEGMEA, 0.1 PEGDA, 15 aerosil 380, 10 LiTFSI",2024-05-07,"Coin cell",2,1.89,0.2141,"Coin cell",FALSE
"SS_216",5.9e-06,"PEGMEA","PEGDA",0.9,0.1,"Aerosil 380",15,"LiTFSI",10,"0.9 PEGMEA, 0.1 PEGDA, 15 aerosil 380, 10 LiTFSI",2024-05-07,"Coin cell",2,1.89,0.2141,"Coin cell",FALSE
"SS_217",4.425e-06,"PEGMEA","PEGDA",0.9,0.1,"Aerosil 380",12.8,"LiTFSI",10,"0.9 PEGMEA, 0.1 PEGDA, 12.8 aerosil 380, 10 LiTFSI",2024-05-07,"Coin cell",2,1.89,0.2141,"Coin cell",FALSE
"SS_217",4.3738e-06,"PEGMEA","PEGDA",0.9,0.1,"Aerosil 380",12.8,"LiTFSI",10,"0.9 PEGMEA, 0.1 PEGDA, 12.8 aerosil 380, 10 LiTFSI",2024-05-07,"Coin cell",2,1.89,0.2141,"Coin cell",FALSE
"SS_217",4.2747e-06,"PEGMEA","PEGDA",0.9,0.1,"Aerosil 380",12.8,"LiTFSI",10,"0.9 PEGMEA, 0.1 PEGDA, 12.8 aerosil 380, 10 LiTFSI",2024-05-07,"Coin cell",2,1.89,0.2141,"Coin cell",FALSE
"SS_218",5.6079e-06,"PEGMEA","PEGDA",0.9,0.1,"Aerosil 380",10.7,"LiTFSI",10,"0.9 PEGMEA, 0.1 PEGDA, 10.7 aerosil 380, 10 LiTFSI",2024-05-07,"Coin cell",2,1.89,0.2141,"Coin cell",FALSE
"SS_218",5.553e-06,"PEGMEA","PEGDA",0.9,0.1,"Aerosil 380",10.7,"LiTFSI",10,"0.9 PEGMEA, 0.1 PEGDA, 10.7 aerosil 380, 10 LiTFSI",2024-05-07,"Coin cell",2,1.89,0.2141,"Coin cell",FALSE
"SS_218",5.4462e-06,"PEGMEA","PEGDA",0.9,0.1,"Aerosil 380",10.7,"LiTFSI",10,"0.9 PEGMEA, 0.1 PEGDA, 10.7 aerosil 380, 10 LiTFSI",2024-05-07,"Coin cell",2,1.89,0.2141,"Coin cell",FALSE
"SS_219",5.664e-06,"PEGMEA","PEGDA",0.9,0.1,"Aerosil 380",8.56,"LiTFSI",10,"0.9 PEGMEA, 0.1 PEGDA, 8.56 aerosil 380, 10 LiTFSI",2024-05-07,"Coin cell",2,1.89,0.2141,"Coin cell",FALSE
"SS_219",5.5803e-06,"PEGMEA","PEGDA",0.9,0.1,"Aerosil 380",8.56,"LiTFSI",10,"0.9 PEGMEA, 0.1 PEGDA, 8.56 aerosil 380, 10 LiTFSI",2024-05-07,"Coin cell",2,1.89,0.2141,"Coin cell",FALSE
"SS_219",5.499e-06,"PEGMEA","PEGDA",0.9,0.1,"Aerosil 380",8.56,"LiTFSI",10,"0.9 PEGMEA, 0.1 PEGDA, 8.56 aerosil 380, 10 LiTFSI",2024-05-07,"Coin cell",2,1.89,0.2141,"Coin cell",FALSE
"SS_22",1.6e-07,"PEGMEA","PEGDA",0.9,0.1,"Aerosil 380",15,"LiTFSI",0,"0.9 PEGMEA, 0.1 PEGDA, 15 aerosil 380, 0 LiTFSI",2023-10-25,"Bulk cast",2,0.028,0,"PCB print",FALSE
"SS_220",5.6925e-06,"PEGMEA","PEGDA",0.9,0.1,"Aerosil 380",6.42,"LiTFSI",10,"0.9 PEGMEA, 0.1 PEGDA, 6.42 aerosil 380, 10 LiTFSI",2024-05-07,"Coin cell",2,1.89,0.2141,"Coin cell",FALSE
"SS_220",5.664e-06,"PEGMEA","PEGDA",0.9,0.1,"Aerosil 380",6.42,"LiTFSI",10,"0.9 PEGMEA, 0.1 PEGDA, 6.42 aerosil 380, 10 LiTFSI",2024-05-07,"Coin cell",2,1.89,0.2141,"Coin cell",FALSE
"SS_220",5.5803e-06,"PEGMEA","PEGDA",0.9,0.1,"Aerosil 380",6.42,"LiTFSI",10,"0.9 PEGMEA, 0.1 PEGDA, 6.42 aerosil 380, 10 LiTFSI",2024-05-07,"Coin cell",2,1.89,0.2141,"Coin cell",FALSE
"SS_221",6.5104e-06,"PEGMEA","PEGDA",0.9,0.1,"Aerosil 380",4.28,"LiTFSI",10,"0.9 PEGMEA, 0.1 PEGDA, 4.29 aerosil 380, 10 LiTFSI",2024-05-07,"Coin cell",2,1.89,0.2141,"Coin cell",FALSE
"SS_221",6.4e-06,"PEGMEA","PEGDA",0.9,0.1,"Aerosil 380",4.28,"LiTFSI",10,"0.9 PEGMEA, 0.1 PEGDA, 4.29 aerosil 380, 10 LiTFSI",2024-05-07,"Coin cell",2,1.89,0.2141,"Coin cell",FALSE
"SS_221",6.2586e-06,"PEGMEA","PEGDA",0.9,0.1,"Aerosil 380",4.28,"LiTFSI",10,"0.9 PEGMEA, 0.1 PEGDA, 4.29 aerosil 380, 10 LiTFSI",2024-05-07,"Coin cell",2,1.89,0.2141,"Coin cell",FALSE
"SS_222",1.4449e-06,"PEGMEA","PEGDA",0.9,0.1,"Aerosil 380",2.14,"LiTFSI",10,"0.9 PEGMEA, 0.1 PEGDA, 2.14 aerosil 380, 10 LiTFSI",2024-05-07,"Coin cell",2,1.89,0.2141,"Coin cell",FALSE
"SS_222",1.4431e-06,"PEGMEA","PEGDA",0.9,0.1,"Aerosil 380",2.14,"LiTFSI",10,"0.9 PEGMEA, 0.1 PEGDA, 2.14 aerosil 380, 10 LiTFSI",2024-05-07,"Coin cell",2,1.89,0.2141,"Coin cell",FALSE
"SS_222",1.4357e-06,"PEGMEA","PEGDA",0.9,0.1,"Aerosil 380",2.14,"LiTFSI",10,"0.9 PEGMEA, 0.1 PEGDA, 2.14 aerosil 380, 10 LiTFSI",2024-05-07,"Coin cell",2,1.89,0.2141,"Coin cell",FALSE
"SS_223",1.456e-06,"PEGMEA","PEGDA",0.9,0.1,"Aerosil 380",0,"LiTFSI",10,"0.9 PEGMEA, 0.1 PEGDA, 0 aerosil 380, 10 LiTFSI",2024-05-07,"Coin cell",2,1.89,0.2141,"Coin cell",FALSE
"SS_223",1.456e-06,"PEGMEA","PEGDA",0.9,0.1,"Aerosil 380",0,"LiTFSI",10,"0.9 PEGMEA, 0.1 PEGDA, 0 aerosil 380, 10 LiTFSI",2024-05-07,"Coin cell",2,1.89,0.2141,"Coin cell",FALSE
"SS_223",1.4505e-06,"PEGMEA","PEGDA",0.9,0.1,"Aerosil 380",0,"LiTFSI",10,"0.9 PEGMEA, 0.1 PEGDA, 0 aerosil 380, 10 LiTFSI",2024-05-07,"Coin cell",2,1.89,0.2141,"Coin cell",FALSE
"SS_224",0,"PEGMEA","PEGDA",0.9,0.1,"Aerosil 380",15,"LiTFSI",10,"0.9 PEGMEA, 0.1 PEGDA, 15 aerosil 380, 10 LiTFSI",2024-06-07,"Coin cell",3,1.89,0.2141,"Coin cell",FALSE
"SS_224",0,"PEGMEA","PEGDA",0.9,0.1,"Aerosil 380",15,"LiTFSI",10,"0.9 PEGMEA, 0.1 PEGDA, 15 aerosil 380, 10 LiTFSI",2024-06-07,"Coin cell",3,1.89,0.2141,"Coin cell",FALSE
"SS_224",0,"PEGMEA","PEGDA",0.9,0.1,"Aerosil 380",15,"LiTFSI",10,"0.9 PEGMEA, 0.1 PEGDA, 15 aerosil 380, 10 LiTFSI",2024-06-07,"Coin cell",3,1.89,0.2141,"Coin cell",FALSE
"SS_224",5.3444e-07,"PEGMEA","PEGDA",0.9,0.1,"Aerosil 380",15,"LiTFSI",10,"0.9 PEGMEA, 0.1 PEGDA, 15 aerosil 380, 10 LiTFSI",2024-06-07,"Coin cell",3,1.89,0.2141,"Coin cell",FALSE
"SS_224",5.4963e-07,"PEGMEA","PEGDA",0.9,0.1,"Aerosil 380",15,"LiTFSI",10,"0.9 PEGMEA, 0.1 PEGDA, 15 aerosil 380, 10 LiTFSI",2024-06-07,"Coin cell",3,1.89,0.2141,"Coin cell",FALSE
"SS_224",5.5935e-07,"PEGMEA","PEGDA",0.9,0.1,"Aerosil 380",15,"LiTFSI",10,"0.9 PEGMEA, 0.1 PEGDA, 15 aerosil 380, 10 LiTFSI",2024-06-07,"Coin cell",3,1.89,0.2141,"Coin cell",FALSE
"SS_225",0,"PEGMEA","PEGDA",0.9,0.1,"Aerosil 380",12.8,"LiTFSI",10,"0.9 PEGMEA, 0.1 PEGDA, 12.8 aerosil 380, 10 LiTFSI",2024-06-07,"Coin cell",3,1.89,0.2301,"Coin cell",FALSE
"SS_225",0,"PEGMEA","PEGDA",0.9,0.1,"Aerosil 380",12.8,"LiTFSI",10,"0.9 PEGMEA, 0.1 PEGDA, 12.8 aerosil 380, 10 LiTFSI",2024-06-07,"Coin cell",3,1.89,0.2301,"Coin cell",FALSE
"SS_225",0,"PEGMEA","PEGDA",0.9,0.1,"Aerosil 380",12.8,"LiTFSI",10,"0.9 PEGMEA, 0.1 PEGDA, 12.8 aerosil 380, 10 LiTFSI",2024-06-07,"Coin cell",3,1.89,0.2301,"Coin cell",FALSE
"SS_225",1.1928e-06,"PEGMEA","PEGDA",0.9,0.1,"Aerosil 380",12.8,"LiTFSI",10,"0.9 PEGMEA, 0.1 PEGDA, 12.8 aerosil 380, 10 LiTFSI",2024-06-07,"Coin cell",3,1.89,0.2301,"Coin cell",FALSE
"SS_225",1.187e-06,"PEGMEA","PEGDA",0.9,0.1,"Aerosil 380",12.8,"LiTFSI",10,"0.9 PEGMEA, 0.1 PEGDA, 12.8 aerosil 380, 10 LiTFSI",2024-06-07,"Coin cell",3,1.89,0.2301,"Coin cell",FALSE
"SS_225",1.1809e-06,"PEGMEA","PEGDA",0.9,0.1,"Aerosil 380",12.8,"LiTFSI",10,"0.9 PEGMEA, 0.1 PEGDA, 12.8 aerosil 380, 10 LiTFSI",2024-06-07,"Coin cell",3,1.89,0.2301,"Coin cell",FALSE
"SS_226",2e-04,"PEGMEA","PEGDA",0.9,0.1,"Aerosil 380",10.7,"LiTFSI",10,"0.9 PEGMEA, 0.1 PEGDA, 10.7 aerosil 380, 10 LiTFSI",2024-06-07,"Coin cell",3,1.89,0.2301,"Coin cell",FALSE
"SS_226",1e-04,"PEGMEA","PEGDA",0.9,0.1,"Aerosil 380",10.7,"LiTFSI",10,"0.9 PEGMEA, 0.1 PEGDA, 10.7 aerosil 380, 10 LiTFSI",2024-06-07,"Coin cell",3,1.89,0.2301,"Coin cell",FALSE
"SS_226",4.2946e-06,"PEGMEA","PEGDA",0.9,0.1,"Aerosil 380",10.7,"LiTFSI",10,"0.9 PEGMEA, 0.1 PEGDA, 10.7 aerosil 380, 10 LiTFSI",2024-06-07,"Coin cell",3,1.89,0.2301,"Coin cell",FALSE
"SS_226",3.7551e-06,"PEGMEA","PEGDA",0.9,0.1,"Aerosil 380",10.7,"LiTFSI",10,"0.9 PEGMEA, 0.1 PEGDA, 10.7 aerosil 380, 10 LiTFSI",2024-06-07,"Coin cell",3,1.89,0.2301,"Coin cell",FALSE
"SS_226",3.1971e-06,"PEGMEA","PEGDA",0.9,0.1,"Aerosil 380",10.7,"LiTFSI",10,"0.9 PEGMEA, 0.1 PEGDA, 10.7 aerosil 380, 10 LiTFSI",2024-06-07,"Coin cell",3,1.89,0.2301,"Coin cell",FALSE
"SS_227",0,"PEGMEA","PEGDA",0.9,0.1,"Aerosil 380",8.56,"LiTFSI",10,"0.9 PEGMEA, 0.1 PEGDA, 8.56 aerosil 380, 10 LiTFSI",2024-06-07,"Coin cell",3,1.89,0.2301,"Coin cell",FALSE
"SS_227",0,"PEGMEA","PEGDA",0.9,0.1,"Aerosil 380",8.56,"LiTFSI",10,"0.9 PEGMEA, 0.1 PEGDA, 8.56 aerosil 380, 10 LiTFSI",2024-06-07,"Coin cell",3,1.89,0.2301,"Coin cell",FALSE
"SS_227",0,"PEGMEA","PEGDA",0.9,0.1,"Aerosil 380",8.56,"LiTFSI",10,"0.9 PEGMEA, 0.1 PEGDA, 8.56 aerosil 380, 10 LiTFSI",2024-06-07,"Coin cell",3,1.89,0.2301,"Coin cell",FALSE
"SS_227",7.0725e-07,"PEGMEA","PEGDA",0.9,0.1,"Aerosil 380",8.56,"LiTFSI",10,"0.9 PEGMEA, 0.1 PEGDA, 8.56 aerosil 380, 10 LiTFSI",2024-06-07,"Coin cell",3,1.89,0.2301,"Coin cell",FALSE
"SS_227",6.8325e-07,"PEGMEA","PEGDA",0.9,0.1,"Aerosil 380",8.56,"LiTFSI",10,"0.9 PEGMEA, 0.1 PEGDA, 8.56 aerosil 380, 10 LiTFSI",2024-06-07,"Coin cell",3,1.89,0.2301,"Coin cell",FALSE
"SS_227",6.6751e-07,"PEGMEA","PEGDA",0.9,0.1,"Aerosil 380",8.56,"LiTFSI",10,"0.9 PEGMEA, 0.1 PEGDA, 8.56 aerosil 380, 10 LiTFSI",2024-06-07,"Coin cell",3,1.89,0.2301,"Coin cell",FALSE
"SS_228",0,"PEGMEA","PEGDA",0.9,0.1,"Aerosil 380",6.42,"LiTFSI",10,"0.9 PEGMEA, 0.1 PEGDA, 6.42 aerosil 380, 10 LiTFSI",2024-06-07,"Coin cell",3,1.89,0.2301,"Coin cell",FALSE
"SS_228",0,"PEGMEA","PEGDA",0.9,0.1,"Aerosil 380",6.42,"LiTFSI",10,"0.9 PEGMEA, 0.1 PEGDA, 6.42 aerosil 380, 10 LiTFSI",2024-06-07,"Coin cell",3,1.89,0.2301,"Coin cell",FALSE
"SS_228",0,"PEGMEA","PEGDA",0.9,0.1,"Aerosil 380",6.42,"LiTFSI",10,"0.9 PEGMEA, 0.1 PEGDA, 6.42 aerosil 380, 10 LiTFSI",2024-06-07,"Coin cell",3,1.89,0.2301,"Coin cell",FALSE
"SS_228",9.5462e-07,"PEGMEA","PEGDA",0.9,0.1,"Aerosil 380",6.42,"LiTFSI",10,"0.9 PEGMEA, 0.1 PEGDA, 6.42 aerosil 380, 10 LiTFSI",2024-06-07,"Coin cell",3,1.89,0.2301,"Coin cell",FALSE
"SS_228",9.4789e-07,"PEGMEA","PEGDA",0.9,0.1,"Aerosil 380",6.42,"LiTFSI",10,"0.9 PEGMEA, 0.1 PEGDA, 6.42 aerosil 380, 10 LiTFSI",2024-06-07,"Coin cell",3,1.89,0.2301,"Coin cell",FALSE
"SS_228",9.3874e-07,"PEGMEA","PEGDA",0.9,0.1,"Aerosil 380",6.42,"LiTFSI",10,"0.9 PEGMEA, 0.1 PEGDA, 6.42 aerosil 380, 10 LiTFSI",2024-06-07,"Coin cell",3,1.89,0.2301,"Coin cell",FALSE
"SS_229",0,"PEGMEA","PEGDA",0.9,0.1,"Aerosil 380",4.28,"LiTFSI",10,"0.9 PEGMEA, 0.1 PEGDA, 4.29 aerosil 380, 10 LiTFSI",2024-06-07,"Coin cell",3,1.89,0.2301,"Coin cell",FALSE
"SS_229",0,"PEGMEA","PEGDA",0.9,0.1,"Aerosil 380",4.28,"LiTFSI",10,"0.9 PEGMEA, 0.1 PEGDA, 4.29 aerosil 380, 10 LiTFSI",2024-06-07,"Coin cell",3,1.89,0.2301,"Coin cell",FALSE
"SS_229",0,"PEGMEA","PEGDA",0.9,0.1,"Aerosil 380",4.28,"LiTFSI",10,"0.9 PEGMEA, 0.1 PEGDA, 4.29 aerosil 380, 10 LiTFSI",2024-06-07,"Coin cell",3,1.89,0.2301,"Coin cell",FALSE
"SS_229",1.1264e-06,"PEGMEA","PEGDA",0.9,0.1,"Aerosil 380",4.28,"LiTFSI",10,"0.9 PEGMEA, 0.1 PEGDA, 4.29 aerosil 380, 10 LiTFSI",2024-06-07,"Coin cell",3,1.89,0.2301,"Coin cell",FALSE
"SS_229",1.1208e-06,"PEGMEA","PEGDA",0.9,0.1,"Aerosil 380",4.28,"LiTFSI",10,"0.9 PEGMEA, 0.1 PEGDA, 4.29 aerosil 380, 10 LiTFSI",2024-06-07,"Coin cell",3,1.89,0.2301,"Coin cell",FALSE
"SS_229",1.1179e-06,"PEGMEA","PEGDA",0.9,0.1,"Aerosil 380",4.28,"LiTFSI",10,"0.9 PEGMEA, 0.1 PEGDA, 4.29 aerosil 380, 10 LiTFSI",2024-06-07,"Coin cell",3,1.89,0.2301,"Coin cell",FALSE
"SS_23",1.7094e-07,"PEGMEA","PEGDA",0.9,0.1,"none",0,"LiTFSI",30,"0.9 PEGMEA, 0.1 PEGDA, 30 LiTFSI",2023-10-26,"PCB print",2,0.028,1.6367,"PCB print",FALSE
"SS_23",1.6807e-07,"PEGMEA","PEGDA",0.9,0.1,"none",0,"LiTFSI",30,"0.9 PEGMEA, 0.1 PEGDA, 30 LiTFSI",2023-10-26,"PCB print",2,0.028,1.6367,"PCB print",FALSE
"SS_23",3.2e-08,"PEGMEA","PEGDA",0.9,0.1,"none",0,"LiTFSI",30,"0.9 PEGMEA, 0.1 PEGDA, 30 LiTFSI",2023-10-26,"PCB print",2,0.028,1.6367,"PCB print",FALSE
"SS_23",2.0942e-08,"PEGMEA","PEGDA",0.9,0.1,"none",0,"LiTFSI",30,"0.9 PEGMEA, 0.1 PEGDA, 30 LiTFSI",2023-10-26,"PCB print",2,0.028,1.6367,"PCB print",FALSE
"SS_23",2.3762e-06,"PEGMEA","PEGDA",0.9,0.1,"none",0,"LiTFSI",30,"0.9 PEGMEA, 0.1 PEGDA, 30 LiTFSI",2023-10-26,"PCB print",2,0.028,1.6367,"PCB print",FALSE
"SS_23",4.5667e-07,"PEGMEA","PEGDA",0.9,0.1,"none",0,"LiTFSI",30,"0.9 PEGMEA, 0.1 PEGDA, 30 LiTFSI",2023-10-26,"PCB print",2,0.028,1.6367,"PCB print",FALSE
"SS_23",2.4154e-06,"PEGMEA","PEGDA",0.9,0.1,"none",0,"LiTFSI",30,"0.9 PEGMEA, 0.1 PEGDA, 30 LiTFSI",2023-10-26,"PCB print",2,0.028,1.6367,"PCB print",FALSE
"SS_230",0,"PEGMEA","PEGDA",0.9,0.1,"Aerosil 380",2.14,"LiTFSI",10,"0.9 PEGMEA, 0.1 PEGDA, 2.14 aerosil 380, 10 LiTFSI",2024-06-07,"Coin cell",3,1.89,0.2301,"Coin cell",FALSE
"SS_230",0,"PEGMEA","PEGDA",0.9,0.1,"Aerosil 380",2.14,"LiTFSI",10,"0.9 PEGMEA, 0.1 PEGDA, 2.14 aerosil 380, 10 LiTFSI",2024-06-07,"Coin cell",3,1.89,0.2301,"Coin cell",FALSE
"SS_230",0,"PEGMEA","PEGDA",0.9,0.1,"Aerosil 380",2.14,"LiTFSI",10,"0.9 PEGMEA, 0.1 PEGDA, 2.14 aerosil 380, 10 LiTFSI",2024-06-07,"Coin cell",3,1.89,0.2301,"Coin cell",FALSE
"SS_230",1.2676e-06,"PEGMEA","PEGDA",0.9,0.1,"Aerosil 380",2.14,"LiTFSI",10,"0.9 PEGMEA, 0.1 PEGDA, 2.14 aerosil 380, 10 LiTFSI",2024-06-07,"Coin cell",3,1.89,0.2301,"Coin cell",FALSE
"SS_230",1.2324e-06,"PEGMEA","PEGDA",0.9,0.1,"Aerosil 380",2.14,"LiTFSI",10,"0.9 PEGMEA, 0.1 PEGDA, 2.14 aerosil 380, 10 LiTFSI",2024-06-07,"Coin cell",3,1.89,0.2301,"Coin cell",FALSE
"SS_230",1.2116e-06,"PEGMEA","PEGDA",0.9,0.1,"Aerosil 380",2.14,"LiTFSI",10,"0.9 PEGMEA, 0.1 PEGDA, 2.14 aerosil 380, 10 LiTFSI",2024-06-07,"Coin cell",3,1.89,0.2301,"Coin cell",FALSE
"SS_231",1e-04,"PEGMEA","PEGDA",0.9,0.1,"Aerosil 380",0,"LiTFSI",10,"0.9 PEGMEA, 0.1 PEGDA, 0 aerosil 380, 10 LiTFSI",2024-06-07,"Coin cell",3,1.89,0.2301,"Coin cell",FALSE
"SS_231",0,"PEGMEA","PEGDA",0.9,0.1,"Aerosil 380",0,"LiTFSI",10,"0.9 PEGMEA, 0.1 PEGDA, 0 aerosil 380, 10 LiTFSI",2024-06-07,"Coin cell",3,1.89,0.2301,"Coin cell",FALSE
"SS_231",1e-04,"PEGMEA","PEGDA",0.9,0.1,"Aerosil 380",0,"LiTFSI",10,"0.9 PEGMEA, 0.1 PEGDA, 0 aerosil 380, 10 LiTFSI",2024-06-07,"Coin cell",3,1.89,0.2301,"Coin cell",FALSE
"SS_231",1.44e-06,"PEGMEA","PEGDA",0.9,0.1,"Aerosil 380",0,"LiTFSI",10,"0.9 PEGMEA, 0.1 PEGDA, 0 aerosil 380, 10 LiTFSI",2024-06-07,"Coin cell",3,1.89,0.2301,"Coin cell",FALSE
"SS_231",1.3983e-06,"PEGMEA","PEGDA",0.9,0.1,"Aerosil 380",0,"LiTFSI",10,"0.9 PEGMEA, 0.1 PEGDA, 0 aerosil 380, 10 LiTFSI",2024-06-07,"Coin cell",3,1.89,0.2301,"Coin cell",FALSE
"SS_231",1.3724e-06,"PEGMEA","PEGDA",0.9,0.1,"Aerosil 380",0,"LiTFSI",10,"0.9 PEGMEA, 0.1 PEGDA, 0 aerosil 380, 10 LiTFSI",2024-06-07,"Coin cell",3,1.89,0.2301,"Coin cell",FALSE
"SS_232",0,"PEGMEA","PEGDA",0.9,0.1,"Aerosil 380",15,"LiTFSI",10,"0.9 PEGMEA, 0.1 PEGDA, 15 aerosil 380, 10 LiTFSI",2024-06-07,"Coin cell",3,1.89,0.2301,"Coin cell",FALSE
"SS_232",0,"PEGMEA","PEGDA",0.9,0.1,"Aerosil 380",15,"LiTFSI",10,"0.9 PEGMEA, 0.1 PEGDA, 15 aerosil 380, 10 LiTFSI",2024-06-07,"Coin cell",3,1.89,0.2301,"Coin cell",FALSE
"SS_232",0,"PEGMEA","PEGDA",0.9,0.1,"Aerosil 380",15,"LiTFSI",10,"0.9 PEGMEA, 0.1 PEGDA, 15 aerosil 380, 10 LiTFSI",2024-06-07,"Coin cell",3,1.89,0.2301,"Coin cell",FALSE
"SS_232",0,"PEGMEA","PEGDA",0.9,0.1,"Aerosil 380",15,"LiTFSI",10,"0.9 PEGMEA, 0.1 PEGDA, 15 aerosil 380, 10 LiTFSI",2024-06-07,"Coin cell",3,1.89,0.2301,"Coin cell",FALSE
"SS_232",0,"PEGMEA","PEGDA",0.9,0.1,"Aerosil 380",15,"LiTFSI",10,"0.9 PEGMEA, 0.1 PEGDA, 15 aerosil 380, 10 LiTFSI",2024-06-07,"Coin cell",3,1.89,0.2301,"Coin cell",FALSE
"SS_232",0,"PEGMEA","PEGDA",0.9,0.1,"Aerosil 380",15,"LiTFSI",10,"0.9 PEGMEA, 0.1 PEGDA, 15 aerosil 380, 10 LiTFSI",2024-06-07,"Coin cell",3,1.89,0.2301,"Coin cell",FALSE
"SS_232",6.8746e-07,"PEGMEA","PEGDA",0.9,0.1,"Aerosil 380",15,"LiTFSI",10,"0.9 PEGMEA, 0.1 PEGDA, 15 aerosil 380, 10 LiTFSI",2024-06-07,"Coin cell",3,1.89,0.2301,"Coin cell",FALSE
"SS_232",6.9018e-07,"PEGMEA","PEGDA",0.9,0.1,"Aerosil 380",15,"LiTFSI",10,"0.9 PEGMEA, 0.1 PEGDA, 15 aerosil 380, 10 LiTFSI",2024-06-07,"Coin cell",3,1.89,0.2301,"Coin cell",FALSE
"SS_232",6.8999e-07,"PEGMEA","PEGDA",0.9,0.1,"Aerosil 380",15,"LiTFSI",10,"0.9 PEGMEA, 0.1 PEGDA, 15 aerosil 380, 10 LiTFSI",2024-06-07,"Coin cell",3,1.89,0.2301,"Coin cell",FALSE
"SS_233",0,"PEGMEA","PEGDA",0.9,0.1,"Aerosil 380",12.8,"LiTFSI",10,"0.9 PEGMEA, 0.1 PEGDA, 12.8 aerosil 380, 10 LiTFSI",2024-06-07,"Coin cell",3,1.89,0.2301,"Coin cell",FALSE
"SS_233",0,"PEGMEA","PEGDA",0.9,0.1,"Aerosil 380",12.8,"LiTFSI",10,"0.9 PEGMEA, 0.1 PEGDA, 12.8 aerosil 380, 10 LiTFSI",2024-06-07,"Coin cell",3,1.89,0.2301,"Coin cell",FALSE
"SS_233",0,"PEGMEA","PEGDA",0.9,0.1,"Aerosil 380",12.8,"LiTFSI",10,"0.9 PEGMEA, 0.1 PEGDA, 12.8 aerosil 380, 10 LiTFSI",2024-06-07,"Coin cell",3,1.89,0.2301,"Coin cell",FALSE
"SS_233",1e-04,"PEGMEA","PEGDA",0.9,0.1,"Aerosil 380",12.8,"LiTFSI",10,"0.9 PEGMEA, 0.1 PEGDA, 12.8 aerosil 380, 10 LiTFSI",2024-06-07,"Coin cell",3,1.89,0.2301,"Coin cell",FALSE
"SS_233",1e-04,"PEGMEA","PEGDA",0.9,0.1,"Aerosil 380",12.8,"LiTFSI",10,"0.9 PEGMEA, 0.1 PEGDA, 12.8 aerosil 380, 10 LiTFSI",2024-06-07,"Coin cell",3,1.89,0.2301,"Coin cell",FALSE
"SS_233",1e-04,"PEGMEA","PEGDA",0.9,0.1,"Aerosil 380",12.8,"LiTFSI",10,"0.9 PEGMEA, 0.1 PEGDA, 12.8 aerosil 380, 10 LiTFSI",2024-06-07,"Coin cell",3,1.89,0.2301,"Coin cell",FALSE
"SS_233",1.1319e-06,"PEGMEA","PEGDA",0.9,0.1,"Aerosil 380",12.8,"LiTFSI",10,"0.9 PEGMEA, 0.1 PEGDA, 12.8 aerosil 380, 10 LiTFSI",2024-06-07,"Coin cell",3,1.89,0.2301,"Coin cell",FALSE
"SS_233",1.1243e-06,"PEGMEA","PEGDA",0.9,0.1,"Aerosil 380",12.8,"LiTFSI",10,"0.9 PEGMEA, 0.1 PEGDA, 12.8 aerosil 380, 10 LiTFSI",2024-06-07,"Coin cell",3,1.89,0.2301,"Coin cell",FALSE
"SS_233",1.1167e-06,"PEGMEA","PEGDA",0.9,0.1,"Aerosil 380",12.8,"LiTFSI",10,"0.9 PEGMEA, 0.1 PEGDA, 12.8 aerosil 380, 10 LiTFSI",2024-06-07,"Coin cell",3,1.89,0.2301,"Coin cell",FALSE
"SS_234",0,"PEGMEA","PEGDA",0.9,0.1,"Aerosil 380",10.7,"LiTFSI",10,"0.9 PEGMEA, 0.1 PEGDA, 10.7 aerosil 380, 10 LiTFSI",2024-06-07,"Coin cell",3,1.89,0.2301,"Coin cell",FALSE
"SS_234",0,"PEGMEA","PEGDA",0.9,0.1,"Aerosil 380",10.7,"LiTFSI",10,"0.9 PEGMEA, 0.1 PEGDA, 10.7 aerosil 380, 10 LiTFSI",2024-06-07,"Coin cell",3,1.89,0.2301,"Coin cell",FALSE
"SS_234",0,"PEGMEA","PEGDA",0.9,0.1,"Aerosil 380",10.7,"LiTFSI",10,"0.9 PEGMEA, 0.1 PEGDA, 10.7 aerosil 380, 10 LiTFSI",2024-06-07,"Coin cell",3,1.89,0.2301,"Coin cell",FALSE
"SS_234",1.0326e-06,"PEGMEA","PEGDA",0.9,0.1,"Aerosil 380",10.7,"LiTFSI",10,"0.9 PEGMEA, 0.1 PEGDA, 10.7 aerosil 380, 10 LiTFSI",2024-06-07,"Coin cell",3,1.89,0.2301,"Coin cell",FALSE
"SS_234",9.9717e-07,"PEGMEA","PEGDA",0.9,0.1,"Aerosil 380",10.7,"LiTFSI",10,"0.9 PEGMEA, 0.1 PEGDA, 10.7 aerosil 380, 10 LiTFSI",2024-06-07,"Coin cell",3,1.89,0.2301,"Coin cell",FALSE
