Repository: Jay2-davic/SPOC_code

# Studying-Polymers-on a-Chip (SPOC) Data Cleaning and Processing
Author: Jay Jimenez jimenez45@llnl.gov

# Project Description

The SPOC project aims to establish an automated, high-throughput experimentation workflow to screen solid state polymer electrolytes. This repository contains code to reproduce the data cleaning workflow, data processing, and active learning for the SPOC project. Electrochemical impedance spectroscopy processing code is included as a Python file which was used to determine bulk ionic conductivities.

File: output/steps/step0_raw_data.csv (part 8 of 32)
"sample_ID","ionic_conductivity_final","fcomp_mat1","fcomp_mat2","fcomp_mat1_ratio","fcomp_mat2_ratio","fcomp_additive","fcomp_additive_wt_pct","fcomp_salt","fcomp_salt_wt_pct","fcomp_formulation","date_casted","cast_type","fab_method","area_cm2","spe_thickness_avg","print_type","flag_for_removal"
"SS_234",9.7308e-07,"PEGMEA","PEGDA",0.9,0.1,"Aerosil 380",10.7,"LiTFSI",10,"0.9 PEGMEA, 0.1 PEGDA, 10.7 aerosil 380, 10 LiTFSI",2024-06-07,"Coin cell",3,1.89,0.2301,"Coin cell",FALSE
"SS_235",0,"PEGMEA","PEGDA",0.9,0.1,"Aerosil 380",8.56,"LiTFSI",10,"0.9 PEGMEA, 0.1 PEGDA, 8.56 aerosil 380, 10 LiTFSI",2024-06-07,"Coin cell",3,1.89,0.2301,"Coin cell",FALSE
"SS_235",0,"PEGMEA","PEGDA",0.9,0.1,"Aerosil 380",8.56,"LiTFSI",10,"0.9 PEGMEA, 0.1 PEGDA, 8.56 aerosil 380, 10 LiTFSI",2024-06-07,"Coin cell",3,1.89,0.2301,"Coin cell",FALSE
"SS_235",0,"PEGMEA","PEGDA",0.9,0.1,"Aerosil 380",8.56,"LiTFSI",10,"0.9 PEGMEA, 0.1 PEGDA, 8.56 aerosil 380, 10 LiTFSI",2024-06-07,"Coin cell",3,1.89,0.2301,"Coin cell",FALSE
"SS_235",9.9283e-07,"PEGMEA","PEGDA",0.9,0.1,"Aerosil 380",8.56,"LiTFSI",10,"0.9 PEGMEA, 0.1 PEGDA, 8.56 aerosil 380, 10 LiTFSI",2024-06-07,"Coin cell",3,1.89,0.2301,"Coin cell",FALSE
"SS_235",9.9455e-07,"PEGMEA","PEGDA",0.9,0.1,"Aerosil 380",8.56,"LiTFSI",10,"0.9 PEGMEA, 0.1 PEGDA, 8.56 aerosil 380, 10 LiTFSI",2024-06-07,"Coin cell",3,1.89,0.2301,"Coin cell",FALSE
"SS_235",9.9404e-07,"PEGMEA","PEGDA",0.9,0.1,"Aerosil 380",8.56,"LiTFSI",10,"0.9 PEGMEA, 0.1 PEGDA, 8.56 aerosil 380, 10 LiTFSI",2024-06-07,"Coin cell",3,1.89,0.2301,"Coin cell",FALSE
"SS_236",0,"PEGMEA","PEGDA",0.9,0.1,"Aerosil 380",6.42,"LiTFSI",10,"0.9 PEGMEA, 0.1 PEGDA, 6.42 aerosil 380, 10 LiTFSI",2024-06-07,"Coin cell",3,1.89,0.2301,"Coin cell",FALSE
"SS_236",0,"PEGMEA","PEGDA",0.9,0.1,"Aerosil 380",6.42,"LiTFSI",10,"0.9 PEGMEA, 0.1 PEGDA, 6.42 aerosil 380, 10 LiTFSI",2024-06-07,"Coin cell",3,1.89,0.2301,"Coin cell",FALSE
"SS_236",0,"PEGMEA","PEGDA",0.9,0.1,"Aerosil 380",6.42,"LiTFSI",10,"0.9 PEGMEA, 0.1 PEGDA, 6.42 aerosil 380, 10 LiTFSI",2024-06-07,"Coin cell",3,1.89,0.2301,"Coin cell",FALSE
"SS_236",0,"PEGMEA","PEGDA",0.9,0.1,"Aerosil 380",6.42,"LiTFSI",10,"0.9 PEGMEA, 0.1 PEGDA, 6.42 aerosil 380, 10 LiTFSI",2024-06-07,"Coin cell",3,1.89,0.2301,"Coin cell",FALSE
"SS_236",0,"PEGMEA","PEGDA",0.9,0.1,"Aerosil 380",6.42,"LiTFSI",10,"0.9 PEGMEA, 0.1 PEGDA, 6.42 aerosil 380, 10 LiTFSI",2024-06-07,"Coin cell",3,1.89,0.2301,"Coin cell",FALSE
"SS_236",0,"PEGMEA","PEGDA",0.9,0.1,"Aerosil 380",6.42,"LiTFSI",10,"0.9 PEGMEA, 0.1 PEGDA, 6.42 aerosil 380, 10 LiTFSI",2024-06-07,"Coin cell",3,1.89,0.2301,"Coin cell",FALSE
"SS_236",9.2664e-07,"PEGMEA","PEGDA",0.9,0.1,"Aerosil 380",6.42,"LiTFSI",10,"0.9 PEGMEA, 0.1 PEGDA, 6.42 aerosil 380, 10 LiTFSI",2024-06-07,"Coin cell",3,1.89,0.2301,"Coin cell",FALSE
"SS_236",9.0936e-07,"PEGMEA","PEGDA",0.9,0.1,"Aerosil 380",6.42,"LiTFSI",10,"0.9 PEGMEA, 0.1 PEGDA, 6.42 aerosil 380, 10 LiTFSI",2024-06-07,"Coin cell",3,1.89,0.2301,"Coin cell",FALSE
"SS_236",8.9619e-07,"PEGMEA","PEGDA",0.9,0.1,"Aerosil 380",6.42,"LiTFSI",10,"0.9 PEGMEA, 0.1 PEGDA, 6.42 aerosil 380, 10 LiTFSI",2024-06-07,"Coin cell",3,1.89,0.2301,"Coin cell",FALSE
"SS_237",0,"PEGMEA","PEGDA",0.9,0.1,"Aerosil 380",4.28,"LiTFSI",10,"0.9 PEGMEA, 0.1 PEGDA, 4.29 aerosil 380, 10 LiTFSI",2024-06-07,"Coin cell",3,1.89,0.2301,"Coin cell",FALSE
"SS_237",0,"PEGMEA","PEGDA",0.9,0.1,"Aerosil 380",4.28,"LiTFSI",10,"0.9 PEGMEA, 0.1 PEGDA, 4.29 aerosil 380, 10 LiTFSI",2024-06-07,"Coin cell",3,1.89,0.2301,"Coin cell",FALSE
"SS_237",0,"PEGMEA","PEGDA",0.9,0.1,"Aerosil 380",4.28,"LiTFSI",10,"0.9 PEGMEA, 0.1 PEGDA, 4.29 aerosil 380, 10 LiTFSI",2024-06-07,"Coin cell",3,1.89,0.2301,"Coin cell",FALSE
"SS_237",0,"PEGMEA","PEGDA",0.9,0.1,"Aerosil 380",4.28,"LiTFSI",10,"0.9 PEGMEA, 0.1 PEGDA, 4.29 aerosil 380, 10 LiTFSI",2024-06-07,"Coin cell",3,1.89,0.2301,"Coin cell",FALSE
"SS_237",0,"PEGMEA","PEGDA",0.9,0.1,"Aerosil 380",4.28,"LiTFSI",10,"0.9 PEGMEA, 0.1 PEGDA, 4.29 aerosil 380, 10 LiTFSI",2024-06-07,"Coin cell",3,1.89,0.2301,"Coin cell",FALSE
"SS_237",0,"PEGMEA","PEGDA",0.9,0.1,"Aerosil 380",4.28,"LiTFSI",10,"0.9 PEGMEA, 0.1 PEGDA, 4.29 aerosil 380, 10 LiTFSI",2024-06-07,"Coin cell",3,1.89,0.2301,"Coin cell",FALSE
"SS_237",1.1912e-06,"PEGMEA","PEGDA",0.9,0.1,"Aerosil 380",4.28,"LiTFSI",10,"0.9 PEGMEA, 0.1 PEGDA, 4.29 aerosil 380, 10 LiTFSI",2024-06-07,"Coin cell",3,1.89,0.2301,"Coin cell",FALSE
"SS_237",1.1719e-06,"PEGMEA","PEGDA",0.9,0.1,"Aerosil 380",4.28,"LiTFSI",10,"0.9 PEGMEA, 0.1 PEGDA, 4.29 aerosil 380, 10 LiTFSI",2024-06-07,"Coin cell",3,1.89,0.2301,"Coin cell",FALSE
"SS_237",1.1574e-06,"PEGMEA","PEGDA",0.9,0.1,"Aerosil 380",4.28,"LiTFSI",10,"0.9 PEGMEA, 0.1 PEGDA, 4.29 aerosil 380, 10 LiTFSI",2024-06-07,"Coin cell",3,1.89,0.2301,"Coin cell",FALSE
"SS_238",1e-04,"PEGMEA","PEGDA",0.9,0.1,"Aerosil 380",2.14,"LiTFSI",10,"0.9 PEGMEA, 0.1 PEGDA, 2.14 aerosil 380, 10 LiTFSI",2024-06-07,"Coin cell",3,1.89,0.2301,"Coin cell",FALSE
"SS_238",1e-04,"PEGMEA","PEGDA",0.9,0.1,"Aerosil 380",2.14,"LiTFSI",10,"0.9 PEGMEA, 0.1 PEGDA, 2.14 aerosil 380, 10 LiTFSI",2024-06-07,"Coin cell",3,1.89,0.2301,"Coin cell",FALSE
"SS_238",1e-04,"PEGMEA","PEGDA",0.9,0.1,"Aerosil 380",2.14,"LiTFSI",10,"0.9 PEGMEA, 0.1 PEGDA, 2.14 aerosil 380, 10 LiTFSI",2024-06-07,"Coin cell",3,1.89,0.2301,"Coin cell",FALSE
"SS_238",1.7273e-06,"PEGMEA","PEGDA",0.9,0.1,"Aerosil 380",2.14,"LiTFSI",10,"0.9 PEGMEA, 0.1 PEGDA, 2.14 aerosil 380, 10 LiTFSI",2024-06-07,"Coin cell",3,1.89,0.2301,"Coin cell",FALSE
"SS_238",1.6758e-06,"PEGMEA","PEGDA",0.9,0.1,"Aerosil 380",2.14,"LiTFSI",10,"0.9 PEGMEA, 0.1 PEGDA, 2.14 aerosil 380, 10 LiTFSI",2024-06-07,"Coin cell",3,1.89,0.2301,"Coin cell",FALSE
"SS_238",1.6598e-06,"PEGMEA","PEGDA",0.9,0.1,"Aerosil 380",2.14,"LiTFSI",10,"0.9 PEGMEA, 0.1 PEGDA, 2.14 aerosil 380, 10 LiTFSI",2024-06-07,"Coin cell",3,1.89,0.2301,"Coin cell",FALSE
"SS_239",4e-04,"PEGMEA","PEGDA",0.9,0.1,"Aerosil 380",0,"LiTFSI",10,"0.9 PEGMEA, 0.1 PEGDA, 0 aerosil 380, 10 LiTFSI",2024-06-07,"Coin cell",3,1.89,0.2301,"Coin cell",FALSE
"SS_239",1e-04,"PEGMEA","PEGDA",0.9,0.1,"Aerosil 380",0,"LiTFSI",10,"0.9 PEGMEA, 0.1 PEGDA, 0 aerosil 380, 10 LiTFSI",2024-06-07,"Coin cell",3,1.89,0.2301,"Coin cell",FALSE
"SS_239",1e-04,"PEGMEA","PEGDA",0.9,0.1,"Aerosil 380",0,"LiTFSI",10,"0.9 PEGMEA, 0.1 PEGDA, 0 aerosil 380, 10 LiTFSI",2024-06-07,"Coin cell",3,1.89,0.2301,"Coin cell",FALSE
"SS_239",1e-04,"PEGMEA","PEGDA",0.9,0.1,"Aerosil 380",0,"LiTFSI",10,"0.9 PEGMEA, 0.1 PEGDA, 0 aerosil 380, 10 LiTFSI",2024-06-07,"Coin cell",3,1.89,0.2301,"Coin cell",FALSE
"SS_239",3.3652e-06,"PEGMEA","PEGDA",0.9,0.1,"Aerosil 380",0,"LiTFSI",10,"0.9 PEGMEA, 0.1 PEGDA, 0 aerosil 380, 10 LiTFSI",2024-06-07,"Coin cell",3,1.89,0.2301,"Coin cell",FALSE
"SS_239",3.2675e-06,"PEGMEA","PEGDA",0.9,0.1,"Aerosil 380",0,"LiTFSI",10,"0.9 PEGMEA, 0.1 PEGDA, 0 aerosil 380, 10 LiTFSI",2024-06-07,"Coin cell",3,1.89,0.2301,"Coin cell",FALSE
"SS_239",3.2019e-06,"PEGMEA","PEGDA",0.9,0.1,"Aerosil 380",0,"LiTFSI",10,"0.9 PEGMEA, 0.1 PEGDA, 0 aerosil 380, 10 LiTFSI",2024-06-07,"Coin cell",3,1.89,0.2301,"Coin cell",FALSE
"SS_24",1.9608e-06,"PEGMEA","PEGDA",0.9,0.1,"none",0,"LiTFSI",25.7,"0.9 PEGMEA, 0.1 PEGDA, 25.7 LiTFSI",2023-10-26,"PCB print",2,0.028,1.6567,"PCB print",FALSE
"SS_24",1.8433e-06,"PEGMEA","PEGDA",0.9,0.1,"none",0,"LiTFSI",25.7,"0.9 PEGMEA, 0.1 PEGDA, 25.7 LiTFSI",2023-10-26,"PCB print",2,0.028,1.6567,"PCB print",FALSE
"SS_24",1.5209e-06,"PEGMEA","PEGDA",0.9,0.1,"none",0,"LiTFSI",25.7,"0.9 PEGMEA, 0.1 PEGDA, 25.7 LiTFSI",2023-10-26,"PCB print",2,0.028,1.6567,"PCB print",FALSE
"SS_24",2.2222e-08,"PEGMEA","PEGDA",0.9,0.1,"none",0,"LiTFSI",25.7,"0.9 PEGMEA, 0.1 PEGDA, 25.7 LiTFSI",2023-10-26,"PCB print",2,0.028,1.6567,"PCB print",FALSE
"SS_24",0,"PEGMEA","PEGDA",0.9,0.1,"none",0,"LiTFSI",25.7,"0.9 PEGMEA, 0.1 PEGDA, 25.7 LiTFSI",2023-10-26,"PCB print",2,0.028,1.6567,"PCB print",FALSE
"SS_24",0,"PEGMEA","PEGDA",0.9,0.1,"none",0,"LiTFSI",25.7,"0.9 PEGMEA, 0.1 PEGDA, 25.7 LiTFSI",2023-10-26,"PCB print",2,0.028,1.6567,"PCB print",FALSE
"SS_24",0,"PEGMEA","PEGDA",0.9,0.1,"none",0,"LiTFSI",25.7,"0.9 PEGMEA, 0.1 PEGDA, 25.7 LiTFSI",2023-10-26,"PCB print",2,0.028,1.6567,"PCB print",FALSE
"SS_240",0,"PEGMEA","PEGDA",0.9,0.1,"Aerosil 380",15,"LiTFSI",10,"0.9 PEGMEA, 0.1 PEGDA, 15 aerosil 380, 10 LiTFSI",2024-06-07,"Coin cell",3,1.89,0.2301,"Coin cell",FALSE
"SS_240",0,"PEGMEA","PEGDA",0.9,0.1,"Aerosil 380",15,"LiTFSI",10,"0.9 PEGMEA, 0.1 PEGDA, 15 aerosil 380, 10 LiTFSI",2024-06-07,"Coin cell",3,1.89,0.2301,"Coin cell",FALSE
"SS_240",0,"PEGMEA","PEGDA",0.9,0.1,"Aerosil 380",15,"LiTFSI",10,"0.9 PEGMEA, 0.1 PEGDA, 15 aerosil 380, 10 LiTFSI",2024-06-07,"Coin cell",3,1.89,0.2301,"Coin cell",FALSE
"SS_240",8.4419e-07,"PEGMEA","PEGDA",0.9,0.1,"Aerosil 380",15,"LiTFSI",10,"0.9 PEGMEA, 0.1 PEGDA, 15 aerosil 380, 10 LiTFSI",2024-06-07,"Coin cell",3,1.89,0.2301,"Coin cell",FALSE
"SS_240",8.4461e-07,"PEGMEA","PEGDA",0.9,0.1,"Aerosil 380",15,"LiTFSI",10,"0.9 PEGMEA, 0.1 PEGDA, 15 aerosil 380, 10 LiTFSI",2024-06-07,"Coin cell",3,1.89,0.2301,"Coin cell",FALSE
"SS_240",8.4117e-07,"PEGMEA","PEGDA",0.9,0.1,"Aerosil 380",15,"LiTFSI",10,"0.9 PEGMEA, 0.1 PEGDA, 15 aerosil 380, 10 LiTFSI",2024-06-07,"Coin cell",3,1.89,0.2301,"Coin cell",FALSE
"SS_241",0,"PEGMEA","PEGDA",0.9,0.1,"Aerosil 380",12.8,"LiTFSI",10,"0.9 PEGMEA, 0.1 PEGDA, 12.8 aerosil 380, 10 LiTFSI",2024-06-07,"Coin cell",3,1.89,0.2301,"Coin cell",FALSE
"SS_241",0,"PEGMEA","PEGDA",0.9,0.1,"Aerosil 380",12.8,"LiTFSI",10,"0.9 PEGMEA, 0.1 PEGDA, 12.8 aerosil 380, 10 LiTFSI",2024-06-07,"Coin cell",3,1.89,0.2301,"Coin cell",FALSE
"SS_241",0,"PEGMEA","PEGDA",0.9,0.1,"Aerosil 380",12.8,"LiTFSI",10,"0.9 PEGMEA, 0.1 PEGDA, 12.8 aerosil 380, 10 LiTFSI",2024-06-07,"Coin cell",3,1.89,0.2301,"Coin cell",FALSE
"SS_241",1.0865e-06,"PEGMEA","PEGDA",0.9,0.1,"Aerosil 380",12.8,"LiTFSI",10,"0.9 PEGMEA, 0.1 PEGDA, 12.8 aerosil 380, 10 LiTFSI",2024-06-07,"Coin cell",3,1.89,0.2301,"Coin cell",FALSE
"SS_241",1.0768e-06,"PEGMEA","PEGDA",0.9,0.1,"Aerosil 380",12.8,"LiTFSI",10,"0.9 PEGMEA, 0.1 PEGDA, 12.8 aerosil 380, 10 LiTFSI",2024-06-07,"Coin cell",3,1.89,0.2301,"Coin cell",FALSE
"SS_241",1.0643e-06,"PEGMEA","PEGDA",0.9,0.1,"Aerosil 380",12.8,"LiTFSI",10,"0.9 PEGMEA, 0.1 PEGDA, 12.8 aerosil 380, 10 LiTFSI",2024-06-07,"Coin cell",3,1.89,0.2301,"Coin cell",FALSE
"SS_242",NA,"PEGMEA","PEGDA",0.9,0.1,"Aerosil 380",10.7,"LiTFSI",10,"0.9 PEGMEA, 0.1 PEGDA, 10.7 aerosil 380, 10 LiTFSI",2024-06-07,"Coin cell",3,1.89,0.2301,"Coin cell",FALSE
"SS_243",1e-04,"PEGMEA","PEGDA",0.9,0.1,"Aerosil 380",8.56,"LiTFSI",10,"0.9 PEGMEA, 0.1 PEGDA, 8.56 aerosil 380, 10 LiTFSI",2024-06-07,"Coin cell",3,1.89,0.2301,"Coin cell",FALSE
"SS_243",0,"PEGMEA","PEGDA",0.9,0.1,"Aerosil 380",8.56,"LiTFSI",10,"0.9 PEGMEA, 0.1 PEGDA, 8.56 aerosil 380, 10 LiTFSI",2024-06-07,"Coin cell",3,1.89,0.2301,"Coin cell",FALSE
"SS_243",0,"PEGMEA","PEGDA",0.9,0.1,"Aerosil 380",8.56,"LiTFSI",10,"0.9 PEGMEA, 0.1 PEGDA, 8.56 aerosil 380, 10 LiTFSI",2024-06-07,"Coin cell",3,1.89,0.2301,"Coin cell",FALSE
"SS_243",8.6769e-07,"PEGMEA","PEGDA",0.9,0.1,"Aerosil 380",8.56,"LiTFSI",10,"0.9 PEGMEA, 0.1 PEGDA, 8.56 aerosil 380, 10 LiTFSI",2024-06-07,"Coin cell",3,1.89,0.2301,"Coin cell",FALSE
"SS_243",8.5547e-07,"PEGMEA","PEGDA",0.9,0.1,"Aerosil 380",8.56,"LiTFSI",10,"0.9 PEGMEA, 0.1 PEGDA, 8.56 aerosil 380, 10 LiTFSI",2024-06-07,"Coin cell",3,1.89,0.2301,"Coin cell",FALSE
"SS_243",8.5018e-07,"PEGMEA","PEGDA",0.9,0.1,"Aerosil 380",8.56,"LiTFSI",10,"0.9 PEGMEA, 0.1 PEGDA, 8.56 aerosil 380, 10 LiTFSI",2024-06-07,"Coin cell",3,1.89,0.2301,"Coin cell",FALSE
"SS_244",NA,"PEGMEA","PEGDA",0.9,0.1,"Aerosil 380",6.42,"LiTFSI",10,"0.9 PEGMEA, 0.1 PEGDA, 6.42 aerosil 380, 10 LiTFSI",2024-06-07,"Coin cell",3,1.89,0.2301,"Coin cell",FALSE
"SS_245",0,"PEGMEA","PEGDA",0.9,0.1,"Aerosil 380",4.28,"LiTFSI",10,"0.9 PEGMEA, 0.1 PEGDA, 4.29 aerosil 380, 10 LiTFSI",2024-06-07,"Coin cell",3,1.89,0.2301,"Coin cell",FALSE
"SS_245",0,"PEGMEA","PEGDA",0.9,0.1,"Aerosil 380",4.28,"LiTFSI",10,"0.9 PEGMEA, 0.1 PEGDA, 4.29 aerosil 380, 10 LiTFSI",2024-06-07,"Coin cell",3,1.89,0.2301,"Coin cell",FALSE
"SS_245",0,"PEGMEA","PEGDA",0.9,0.1,"Aerosil 380",4.28,"LiTFSI",10,"0.9 PEGMEA, 0.1 PEGDA, 4.29 aerosil 380, 10 LiTFSI",2024-06-07,"Coin cell",3,1.89,0.2301,"Coin cell",FALSE
"SS_245",1.1616e-06,"PEGMEA","PEGDA",0.9,0.1,"Aerosil 380",4.28,"LiTFSI",10,"0.9 PEGMEA, 0.1 PEGDA, 4.29 aerosil 380, 10 LiTFSI",2024-06-07,"Coin cell",3,1.89,0.2301,"Coin cell",FALSE
"SS_245",1.1869e-06,"PEGMEA","PEGDA",0.9,0.1,"Aerosil 380",4.28,"LiTFSI",10,"0.9 PEGMEA, 0.1 PEGDA, 4.29 aerosil 380, 10 LiTFSI",2024-06-07,"Coin cell",3,1.89,0.2301,"Coin cell",FALSE
"SS_245",1.2079e-06,"PEGMEA","PEGDA",0.9,0.1,"Aerosil 380",4.28,"LiTFSI",10,"0.9 PEGMEA, 0.1 PEGDA, 4.29 aerosil 380, 10 LiTFSI",2024-06-07,"Coin cell",3,1.89,0.2301,"Coin cell",FALSE
"SS_246",NA,"PEGMEA","PEGDA",0.9,0.1,"Aerosil 380",2.14,"LiTFSI",10,"0.9 PEGMEA, 0.1 PEGDA, 2.14 aerosil 380, 10 LiTFSI",2024-06-07,"Coin cell",3,1.89,0.2301,"Coin cell",FALSE
"SS_247",1e-04,"PEGMEA","PEGDA",0.9,0.1,"Aerosil 380",0,"LiTFSI",10,"0.9 PEGMEA, 0.1 PEGDA, 0 aerosil 380, 10 LiTFSI",2024-06-07,"Coin cell",3,1.89,0.2301,"Coin cell",FALSE
"SS_247",1e-04,"PEGMEA","PEGDA",0.9,0.1,"Aerosil 380",0,"LiTFSI",10,"0.9 PEGMEA, 0.1 PEGDA, 0 aerosil 380, 10 LiTFSI",2024-06-07,"Coin cell",3,1.89,0.2301,"Coin cell",FALSE
"SS_247",1e-04,"PEGMEA","PEGDA",0.9,0.1,"Aerosil 380",0,"LiTFSI",10,"0.9 PEGMEA, 0.1 PEGDA, 0 aerosil 380, 10 LiTFSI",2024-06-07,"Coin cell",3,1.89,0.2301,"Coin cell",FALSE
"SS_247",1.782e-06,"PEGMEA","PEGDA",0.9,0.1,"Aerosil 380",0,"LiTFSI",10,"0.9 PEGMEA, 0.1 PEGDA, 0 aerosil 380, 10 LiTFSI",2024-06-07,"Coin cell",3,1.89,0.2301,"Coin cell",FALSE
"SS_247",1.7684e-06,"PEGMEA","PEGDA",0.9,0.1,"Aerosil 380",0,"LiTFSI",10,"0.9 PEGMEA, 0.1 PEGDA, 0 aerosil 380, 10 LiTFSI",2024-06-07,"Coin cell",3,1.89,0.2301,"Coin cell",FALSE
"SS_247",1.7659e-06,"PEGMEA","PEGDA",0.9,0.1,"Aerosil 380",0,"LiTFSI",10,"0.9 PEGMEA, 0.1 PEGDA, 0 aerosil 380, 10 LiTFSI",2024-06-07,"Coin cell",3,1.89,0.2301,"Coin cell",FALSE
"SS_248",1.3053e-09,"PEGMEA","PEGDA",0.9,0.1,"Aerosil 380",10,"LiTFSI",0,"0.9 PEGMEA, 0.1 PEGDA, 10 aerosil 380, 0 LiTFSI",2024-06-27,"Coin cell",2,1.89,0.2541,"Coin cell",FALSE
"SS_248",1.2874e-09,"PEGMEA","PEGDA",0.9,0.1,"Aerosil 380",10,"LiTFSI",0,"0.9 PEGMEA, 0.1 PEGDA, 10 aerosil 380, 0 LiTFSI",2024-06-27,"Coin cell",2,1.89,0.2541,"Coin cell",FALSE
"SS_248",1.2749e-09,"PEGMEA","PEGDA",0.9,0.1,"Aerosil 380",10,"LiTFSI",0,"0.9 PEGMEA, 0.1 PEGDA, 10 aerosil 380, 0 LiTFSI",2024-06-27,"Coin cell",2,1.89,0.2541,"Coin cell",FALSE
"SS_249",2.8431e-10,"PEGMEA","PEGDA",0.9,0.1,"Aerosil 380",8.57,"LiTFSI",0,"0.9 PEGMEA, 0.1 PEGDA, 8.57 aerosil 380, 0 LiTFSI",2024-06-27,"Coin cell",2,1.89,0.2651,"Coin cell",FALSE
"SS_249",2.8359e-10,"PEGMEA","PEGDA",0.9,0.1,"Aerosil 380",8.57,"LiTFSI",0,"0.9 PEGMEA, 0.1 PEGDA, 8.57 aerosil 380, 0 LiTFSI",2024-06-27,"Coin cell",2,1.89,0.2651,"Coin cell",FALSE
"SS_249",2.8077e-10,"PEGMEA","PEGDA",0.9,0.1,"Aerosil 380",8.57,"LiTFSI",0,"0.9 PEGMEA, 0.1 PEGDA, 8.57 aerosil 380, 0 LiTFSI",2024-06-27,"Coin cell",2,1.89,0.2651,"Coin cell",FALSE
"SS_25",2.3256e-06,"PEGMEA","PEGDA",0.9,0.1,"none",0,"LiTFSI",21.4,"0.9 PEGMEA, 0.1 PEGDA, 21.4 LiTFSI",2023-10-26,"PCB print",2,0.028,1.8767,"PCB print",FALSE
"SS_25",2.6144e-06,"PEGMEA","PEGDA",0.9,0.1,"none",0,"LiTFSI",21.4,"0.9 PEGMEA, 0.1 PEGDA, 21.4 LiTFSI",2023-10-26,"PCB print",2,0.028,1.8767,"PCB print",FALSE
"SS_25",2.0942e-06,"PEGMEA","PEGDA",0.9,0.1,"none",0,"LiTFSI",21.4,"0.9 PEGMEA, 0.1 PEGDA, 21.4 LiTFSI",2023-10-26,"PCB print",2,0.028,1.8767,"PCB print",FALSE
"SS_25",1.99e-08,"PEGMEA","PEGDA",0.9,0.1,"none",0,"LiTFSI",21.4,"0.9 PEGMEA, 0.1 PEGDA, 21.4 LiTFSI",2023-10-26,"PCB print",2,0.028,1.8767,"PCB print",FALSE
"SS_25",0,"PEGMEA","PEGDA",0.9,0.1,"none",0,"LiTFSI",21.4,"0.9 PEGMEA, 0.1 PEGDA, 21.4 LiTFSI",2023-10-26,"PCB print",2,0.028,1.8767,"PCB print",FALSE
"SS_25",0,"PEGMEA","PEGDA",0.9,0.1,"none",0,"LiTFSI",21.4,"0.9 PEGMEA, 0.1 PEGDA, 21.4 LiTFSI",2023-10-26,"PCB print",2,0.028,1.8767,"PCB print",FALSE
"SS_25",0,"PEGMEA","PEGDA",0.9,0.1,"none",0,"LiTFSI",21.4,"0.9 PEGMEA, 0.1 PEGDA, 21.4 LiTFSI",2023-10-26,"PCB print",2,0.028,1.8767,"PCB print",FALSE
"SS_250",2.3422e-10,"PEGMEA","PEGDA",0.9,0.1,"Aerosil 380",7.14,"LiTFSI",0,"0.9 PEGMEA, 0.1 PEGDA, 7.14 aerosil 380, 0 LiTFSI",2024-06-27,"Coin cell",2,1.89,0.2631,"Coin cell",FALSE
"SS_250",2.3073e-10,"PEGMEA","PEGDA",0.9,0.1,"Aerosil 380",7.14,"LiTFSI",0,"0.9 PEGMEA, 0.1 PEGDA, 7.14 aerosil 380, 0 LiTFSI",2024-06-27,"Coin cell",2,1.89,0.2631,"Coin cell",FALSE
"SS_250",2.2824e-10,"PEGMEA","PEGDA",0.9,0.1,"Aerosil 380",7.14,"LiTFSI",0,"0.9 PEGMEA, 0.1 PEGDA, 7.14 aerosil 380, 0 LiTFSI",2024-06-27,"Coin cell",2,1.89,0.2631,"Coin cell",FALSE
"SS_251",2.7029e-10,"PEGMEA","PEGDA",0.9,0.1,"Aerosil 380",5.73,"LiTFSI",0,"0.9 PEGMEA, 0.1 PEGDA, 5.73 aerosil 380, 0 LiTFSI",2024-06-27,"Coin cell",2,1.89,0.2631,"Coin cell",FALSE
"SS_251",2.683e-10,"PEGMEA","PEGDA",0.9,0.1,"Aerosil 380",5.73,"LiTFSI",0,"0.9 PEGMEA, 0.1 PEGDA, 5.73 aerosil 380, 0 LiTFSI",2024-06-27,"Coin cell",2,1.89,0.2631,"Coin cell",FALSE
"SS_251",2.6726e-10,"PEGMEA","PEGDA",0.9,0.1,"Aerosil 380",5.73,"LiTFSI",0,"0.9 PEGMEA, 0.1 PEGDA, 5.73 aerosil 380, 0 LiTFSI",2024-06-27,"Coin cell",2,1.89,0.2631,"Coin cell",FALSE
"SS_252",3.7121e-10,"PEGMEA","PEGDA",0.9,0.1,"Aerosil 380",4.28,"LiTFSI",0,"0.9 PEGMEA, 0.1 PEGDA, 4.29 aerosil 380, 0 LiTFSI",2024-06-27,"Coin cell",2,1.89,0.2611,"Coin cell",FALSE
"SS_252",3.6951e-10,"PEGMEA","PEGDA",0.9,0.1,"Aerosil 380",4.28,"LiTFSI",0,"0.9 PEGMEA, 0.1 PEGDA, 4.29 aerosil 380, 0 LiTFSI",2024-06-27,"Coin cell",2,1.89,0.2611,"Coin cell",FALSE
"SS_252",3.6633e-10,"PEGMEA","PEGDA",0.9,0.1,"Aerosil 380",4.28,"LiTFSI",0,"0.9 PEGMEA, 0.1 PEGDA, 4.29 aerosil 380, 0 LiTFSI",2024-06-27,"Coin cell",2,1.89,0.2611,"Coin cell",FALSE
"SS_253",4.6019e-09,"PEGMEA","PEGDA",0.9,0.1,"Aerosil 380",2.86,"LiTFSI",0,"0.9 PEGMEA, 0.1 PEGDA, 2.86 aerosil 380, 0 LiTFSI",2024-06-27,"Coin cell",2,1.89,0.2251,"Coin cell",FALSE
"SS_253",4.5705e-09,"PEGMEA","PEGDA",0.9,0.1,"Aerosil 380",2.86,"LiTFSI",0,"0.9 PEGMEA, 0.1 PEGDA, 2.86 aerosil 380, 0 LiTFSI",2024-06-27,"Coin cell",2,1.89,0.2251,"Coin cell",FALSE
"SS_253",4.5412e-09,"PEGMEA","PEGDA",0.9,0.1,"Aerosil 380",2.86,"LiTFSI",0,"0.9 PEGMEA, 0.1 PEGDA, 2.86 aerosil 380, 0 LiTFSI",2024-06-27,"Coin cell",2,1.89,0.2251,"Coin cell",FALSE
"SS_254",7.388e-10,"PEGMEA","PEGDA",0.9,0.1,"Aerosil 380",1.43,"LiTFSI",0,"0.9 PEGMEA, 0.1 PEGDA, 1.43 aerosil 380, 0 LiTFSI",2024-06-27,"Coin cell",2,1.89,0.2541,"Coin cell",FALSE
"SS_254",7.2642e-10,"PEGMEA","PEGDA",0.9,0.1,"Aerosil 380",1.43,"LiTFSI",0,"0.9 PEGMEA, 0.1 PEGDA, 1.43 aerosil 380, 0 LiTFSI",2024-06-27,"Coin cell",2,1.89,0.2541,"Coin cell",FALSE
"SS_254",7.0859e-11,"PEGMEA","PEGDA",0.9,0.1,"Aerosil 380",1.43,"LiTFSI",0,"0.9 PEGMEA, 0.1 PEGDA, 1.43 aerosil 380, 0 LiTFSI",2024-06-27,"Coin cell",2,1.89,0.2541,"Coin cell",FALSE
"SS_255",1.3325e-09,"PEGMEA","PEGDA",0.9,0.1,"Aerosil 380",0,"LiTFSI",0,"0.9 PEGMEA, 0.1 PEGDA, 0 aerosil 380, 0 LiTFSI",2024-06-27,"Coin cell",2,1.89,0.2511,"Coin cell",FALSE
"SS_255",1.3144e-09,"PEGMEA","PEGDA",0.9,0.1,"Aerosil 380",0,"LiTFSI",0,"0.9 PEGMEA, 0.1 PEGDA, 0 aerosil 380, 0 LiTFSI",2024-06-27,"Coin cell",2,1.89,0.2511,"Coin cell",FALSE
"SS_255",1.3023e-08,"PEGMEA","PEGDA",0.9,0.1,"Aerosil 380",0,"LiTFSI",0,"0.9 PEGMEA, 0.1 PEGDA, 0 aerosil 380, 0 LiTFSI",2024-06-27,"Coin cell",2,1.89,0.2511,"Coin cell",FALSE
"SS_256",1.0449e-09,"PEGMEA","PEGDA",0.9,0.1,"Aerosil 380",10,"LiTFSI",0,"0.9 PEGMEA, 0.1 PEGDA, 10 aerosil 380, 0 LiTFSI",2024-06-27,"Coin cell",2,1.89,0.2551,"Coin cell",FALSE
"SS_256",1.0333e-09,"PEGMEA","PEGDA",0.9,0.1,"Aerosil 380",10,"LiTFSI",0,"0.9 PEGMEA, 0.1 PEGDA, 10 aerosil 380, 0 LiTFSI",2024-06-27,"Coin cell",2,1.89,0.2551,"Coin cell",FALSE
"SS_256",1.0243e-09,"PEGMEA","PEGDA",0.9,0.1,"Aerosil 380",10,"LiTFSI",0,"0.9 PEGMEA, 0.1 PEGDA, 10 aerosil 380, 0 LiTFSI",2024-06-27,"Coin cell",2,1.89,0.2551,"Coin cell",FALSE
"SS_257",3.8637e-10,"PEGMEA","PEGDA",0.9,0.1,"Aerosil 380",8.57,"LiTFSI",0,"0.9 PEGMEA, 0.1 PEGDA, 8.57 aerosil 380, 0 LiTFSI",2024-06-27,"Coin cell",2,1.89,0.2611,"Coin cell",FALSE
"SS_257",3.8213e-10,"PEGMEA","PEGDA",0.9,0.1,"Aerosil 380",8.57,"LiTFSI",0,"0.9 PEGMEA, 0.1 PEGDA, 8.57 aerosil 380, 0 LiTFSI",2024-06-27,"Coin cell",2,1.89,0.2611,"Coin cell",FALSE
"SS_257",3.7771e-10,"PEGMEA","PEGDA",0.9,0.1,"Aerosil 380",8.57,"LiTFSI",0,"0.9 PEGMEA, 0.1 PEGDA, 8.57 aerosil 380, 0 LiTFSI",2024-06-27,"Coin cell",2,1.89,0.2611,"Coin cell",FALSE
"SS_258",1.32e-09,"PEGMEA","PEGDA",0.9,0.1,"Aerosil 380",7.14,"LiTFSI",0,"0.9 PEGMEA, 0.1 PEGDA, 7.14 aerosil 380, 0 LiTFSI",2024-06-27,"Coin cell",2,1.89,0.2561,"Coin cell",FALSE
"SS_258",1.288e-09,"PEGMEA","PEGDA",0.9,0.1,"Aerosil 380",7.14,"LiTFSI",0,"0.9 PEGMEA, 0.1 PEGDA, 7.14 aerosil 380, 0 LiTFSI",2024-06-27,"Coin cell",2,1.89,0.2561,"Coin cell",FALSE
"SS_258",1.2782e-09,"PEGMEA","PEGDA",0.9,0.1,"Aerosil 380",7.14,"LiTFSI",0,"0.9 PEGMEA, 0.1 PEGDA, 7.14 aerosil 380, 0 LiTFSI",2024-06-27,"Coin cell",2,1.89,0.2561,"Coin cell",FALSE
"SS_259",3.6923e-10,"PEGMEA","PEGDA",0.9,0.1,"Aerosil 380",5.73,"LiTFSI",0,"0.9 PEGMEA, 0.1 PEGDA, 5.73 aerosil 380, 0 LiTFSI",2024-06-27,"Coin cell",2,1.89,0.2581,"Coin cell",FALSE
"SS_259",3.6715e-10,"PEGMEA","PEGDA",0.9,0.1,"Aerosil 380",5.73,"LiTFSI",0,"0.9 PEGMEA, 0.1 PEGDA, 5.73 aerosil 380, 0 LiTFSI",2024-06-27,"Coin cell",2,1.89,0.2581,"Coin cell",FALSE
"SS_259",3.667e-10,"PEGMEA","PEGDA",0.9,0.1,"Aerosil 380",5.73,"LiTFSI",0,"0.9 PEGMEA, 0.1 PEGDA, 5.73 aerosil 380, 0 LiTFSI",2024-06-27,"Coin cell",2,1.89,0.2581,"Coin cell",FALSE
"SS_26",2.4845e-06,"PEGMEA","PEGDA",0.9,0.1,"none",0,"LiTFSI",17.1,"0.9 PEGMEA, 0.1 PEGDA, 17.1 LiTFSI",2023-10-26,"PCB print",2,0.028,2.0533,"PCB print",FALSE
"SS_26",2.7211e-06,"PEGMEA","PEGDA",0.9,0.1,"none",0,"LiTFSI",17.1,"0.9 PEGMEA, 0.1 PEGDA, 17.1 LiTFSI",2023-10-26,"PCB print",2,0.028,2.0533,"PCB print",FALSE
"SS_26",2.6316e-06,"PEGMEA","PEGDA",0.9,0.1,"none",0,"LiTFSI",17.1,"0.9 PEGMEA, 0.1 PEGDA, 17.1 LiTFSI",2023-10-26,"PCB print",2,0.028,2.0533,"PCB print",FALSE
"SS_26",2.381e-08,"PEGMEA","PEGDA",0.9,0.1,"none",0,"LiTFSI",17.1,"0.9 PEGMEA, 0.1 PEGDA, 17.1 LiTFSI",2023-10-26,"PCB print",2,0.028,2.0533,"PCB print",FALSE
"SS_26",0,"PEGMEA","PEGDA",0.9,0.1,"none",0,"LiTFSI",17.1,"0.9 PEGMEA, 0.1 PEGDA, 17.1 LiTFSI",2023-10-26,"PCB print",2,0.028,2.0533,"PCB print",FALSE
"SS_26",0,"PEGMEA","PEGDA",0.9,0.1,"none",0,"LiTFSI",17.1,"0.9 PEGMEA, 0.1 PEGDA, 17.1 LiTFSI",2023-10-26,"PCB print",2,0.028,2.0533,"PCB print",FALSE
"SS_26",0,"PEGMEA","PEGDA",0.9,0.1,"none",0,"LiTFSI",17.1,"0.9 PEGMEA, 0.1 PEGDA, 17.1 LiTFSI",2023-10-26,"PCB print",2,0.028,2.0533,"PCB print",FALSE
"SS_260",3.149e-10,"PEGMEA","PEGDA",0.9,0.1,"Aerosil 380",4.28,"LiTFSI",0,"0.9 PEGMEA, 0.1 PEGDA, 4.29 aerosil 380, 0 LiTFSI",2024-06-27,"Coin cell",2,1.89,0.2681,"Coin cell",FALSE
"SS_260",3.1453e-10,"PEGMEA","PEGDA",0.9,0.1,"Aerosil 380",4.28,"LiTFSI",0,"0.9 PEGMEA, 0.1 PEGDA, 4.29 aerosil 380, 0 LiTFSI",2024-06-27,"Coin cell",2,1.89,0.2681,"Coin cell",FALSE
"SS_260",3.1122e-10,"PEGMEA","PEGDA",0.9,0.1,"Aerosil 380",4.28,"LiTFSI",0,"0.9 PEGMEA, 0.1 PEGDA, 4.29 aerosil 380, 0 LiTFSI",2024-06-27,"Coin cell",2,1.89,0.2681,"Coin cell",FALSE
"SS_261",1.3409e-09,"PEGMEA","PEGDA",0.9,0.1,"Aerosil 380",2.86,"LiTFSI",0,"0.9 PEGMEA, 0.1 PEGDA, 2.86 aerosil 380, 0 LiTFSI",2024-06-27,"Coin cell",2,1.89,0.2231,"Coin cell",FALSE
"SS_261",1.3285e-09,"PEGMEA","PEGDA",0.9,0.1,"Aerosil 380",2.86,"LiTFSI",0,"0.9 PEGMEA, 0.1 PEGDA, 2.86 aerosil 380, 0 LiTFSI",2024-06-27,"Coin cell",2,1.89,0.2231,"Coin cell",FALSE
"SS_261",1.323e-09,"PEGMEA","PEGDA",0.9,0.1,"Aerosil 380",2.86,"LiTFSI",0,"0.9 PEGMEA, 0.1 PEGDA, 2.86 aerosil 380, 0 LiTFSI",2024-06-27,"Coin cell",2,1.89,0.2231,"Coin cell",FALSE
"SS_262",6.2732e-10,"PEGMEA","PEGDA",0.9,0.1,"Aerosil 380",1.43,"LiTFSI",0,"0.9 PEGMEA, 0.1 PEGDA, 1.43 aerosil 380, 0 LiTFSI",2024-06-27,"Coin cell",2,1.89,0.2571,"Coin cell",FALSE
"SS_262",6.2142e-10,"PEGMEA","PEGDA",0.9,0.1,"Aerosil 380",1.43,"LiTFSI",0,"0.9 PEGMEA, 0.1 PEGDA, 1.43 aerosil 380, 0 LiTFSI",2024-06-27,"Coin cell",2,1.89,0.2571,"Coin cell",FALSE
"SS_262",6.1592e-10,"PEGMEA","PEGDA",0.9,0.1,"Aerosil 380",1.43,"LiTFSI",0,"0.9 PEGMEA, 0.1 PEGDA, 1.43 aerosil 380, 0 LiTFSI",2024-06-27,"Coin cell",2,1.89,0.2571,"Coin cell",FALSE
"SS_263",NA,"PEGMEA","PEGDA",0.9,0.1,"Aerosil 380",0,"LiTFSI",0,"0.9 PEGMEA, 0.1 PEGDA, 0 aerosil 380, 0 LiTFSI",2024-06-27,"Coin cell",2,1.89,0.251,"Coin cell",FALSE
"SS_264",1.4035e-07,"PEGMEA","PEGDA",0.9,0.1,"Aerosil 380",15,"LiTFSI",0,"0.9 PEGMEA, 0.1 PEGDA, 15 aerosil 380, 0 LiTFSI",2024-07-29,"Coin cell",2,1.89,0.2541,"Coin cell",FALSE
"SS_264",1.5444e-07,"PEGMEA","PEGDA",0.9,0.1,"Aerosil 380",15,"LiTFSI",0,"0.9 PEGMEA, 0.1 PEGDA, 15 aerosil 380, 0 LiTFSI",2024-07-29,"Coin cell",2,1.89,0.2541,"Coin cell",FALSE
"SS_264",1.5385e-07,"PEGMEA","PEGDA",0.9,0.1,"Aerosil 380",15,"LiTFSI",0,"0.9 PEGMEA, 0.1 PEGDA, 15 aerosil 380, 0 LiTFSI",2024-07-29,"Coin cell",2,1.89,0.2541,"Coin cell",FALSE
"SS_264",4.5267e-09,"PEGMEA","PEGDA",0.9,0.1,"Aerosil 380",15,"LiTFSI",0,"0.9 PEGMEA, 0.1 PEGDA, 15 aerosil 380, 0 LiTFSI",2024-07-29,"Coin cell",2,1.89,0.2541,"Coin cell",FALSE
"SS_264",4.7507e-09,"PEGMEA","PEGDA",0.9,0.1,"Aerosil 380",15,"LiTFSI",0,"0.9 PEGMEA, 0.1 PEGDA, 15 aerosil 380, 0 LiTFSI",2024-07-29,"Coin cell",2,1.89,0.2541,"Coin cell",FALSE
"SS_264",4.636e-09,"PEGMEA","PEGDA",0.9,0.1,"Aerosil 380",15,"LiTFSI",0,"0.9 PEGMEA, 0.1 PEGDA, 15 aerosil 380, 0 LiTFSI",2024-07-29,"Coin cell",2,1.89,0.2541,"Coin cell",FALSE
"SS_265",4.3908e-08,"PEGMEA","PEGDA",0.9,0.1,"Aerosil 380",12.8,"LiTFSI",0,"0.9 PEGMEA, 0.1 PEGDA, 12.8 aerosil 380, 0 LiTFSI",2024-07-29,"Coin cell",2,1.89,0.2651,"Coin cell",FALSE
"SS_265",5.5633e-08,"PEGMEA","PEGDA",0.9,0.1,"Aerosil 380",12.8,"LiTFSI",0,"0.9 PEGMEA, 0.1 PEGDA, 12.8 aerosil 380, 0 LiTFSI",2024-07-29,"Coin cell",2,1.89,0.2651,"Coin cell",FALSE
"SS_265",5.7971e-08,"PEGMEA","PEGDA",0.9,0.1,"Aerosil 380",12.8,"LiTFSI",0,"0.9 PEGMEA, 0.1 PEGDA, 12.8 aerosil 380, 0 LiTFSI",2024-07-29,"Coin cell",2,1.89,0.2651,"Coin cell",FALSE
"SS_265",1.7666e-09,"PEGMEA","PEGDA",0.9,0.1,"Aerosil 380",12.8,"LiTFSI",0,"0.9 PEGMEA, 0.1 PEGDA, 12.8 aerosil 380, 0 LiTFSI",2024-07-29,"Coin cell",2,1.89,0.2651,"Coin cell",FALSE
"SS_265",1.7643e-09,"PEGMEA","PEGDA",0.9,0.1,"Aerosil 380",12.8,"LiTFSI",0,"0.9 PEGMEA, 0.1 PEGDA, 12.8 aerosil 380, 0 LiTFSI",2024-07-29,"Coin cell",2,1.89,0.2651,"Coin cell",FALSE
"SS_265",1.7621e-09,"PEGMEA","PEGDA",0.9,0.1,"Aerosil 380",12.8,"LiTFSI",0,"0.9 PEGMEA, 0.1 PEGDA, 12.8 aerosil 380, 0 LiTFSI",2024-07-29,"Coin cell",2,1.89,0.2651,"Coin cell",FALSE
"SS_266",8.6207e-08,"PEGMEA","PEGDA",0.9,0.1,"Aerosil 380",10.7,"LiTFSI",0,"0.9 PEGMEA, 0.1 PEGDA, 10.7 aerosil 380, 0 LiTFSI",2024-07-29,"Coin cell",2,1.89,0.2631,"Coin cell",FALSE
"SS_266",7.9051e-08,"PEGMEA","PEGDA",0.9,0.1,"Aerosil 380",10.7,"LiTFSI",0,"0.9 PEGMEA, 0.1 PEGDA, 10.7 aerosil 380, 0 LiTFSI",2024-07-29,"Coin cell",2,1.89,0.2631,"Coin cell",FALSE
"SS_266",8.1466e-08,"PEGMEA","PEGDA",0.9,0.1,"Aerosil 380",10.7,"LiTFSI",0,"0.9 PEGMEA, 0.1 PEGDA, 10.7 aerosil 380, 0 LiTFSI",2024-07-29,"Coin cell",2,1.89,0.2631,"Coin cell",FALSE
"SS_266",2.4508e-09,"PEGMEA","PEGDA",0.9,0.1,"Aerosil 380",10.7,"LiTFSI",0,"0.9 PEGMEA, 0.1 PEGDA, 10.7 aerosil 380, 0 LiTFSI",2024-07-29,"Coin cell",2,1.89,0.2631,"Coin cell",FALSE
"SS_266",2.421e-09,"PEGMEA","PEGDA",0.9,0.1,"Aerosil 380",10.7,"LiTFSI",0,"0.9 PEGMEA, 0.1 PEGDA, 10.7 aerosil 380, 0 LiTFSI",2024-07-29,"Coin cell",2,1.89,0.2631,"Coin cell",FALSE
"SS_266",2.4084e-09,"PEGMEA","PEGDA",0.9,0.1,"Aerosil 380",10.7,"LiTFSI",0,"0.9 PEGMEA, 0.1 PEGDA, 10.7 aerosil 380, 0 LiTFSI",2024-07-29,"Coin cell",2,1.89,0.2631,"Coin cell",FALSE
"SS_267",4.2061e-07,"PEGMEA","PEGDA",0.9,0.1,"Aerosil 380",8.56,"LiTFSI",0,"0.9 PEGMEA, 0.1 PEGDA, 8.56 aerosil 380, 0 LiTFSI",2024-07-29,"Coin cell",2,1.89,0.2631,"Coin cell",FALSE
"SS_267",4.012e-07,"PEGMEA","PEGDA",0.9,0.1,"Aerosil 380",8.56,"LiTFSI",0,"0.9 PEGMEA, 0.1 PEGDA, 8.56 aerosil 380, 0 LiTFSI",2024-07-29,"Coin cell",2,1.89,0.2631,"Coin cell",FALSE
"SS_267",4.1929e-07,"PEGMEA","PEGDA",0.9,0.1,"Aerosil 380",8.56,"LiTFSI",0,"0.9 PEGMEA, 0.1 PEGDA, 8.56 aerosil 380, 0 LiTFSI",2024-07-29,"Coin cell",2,1.89,0.2631,"Coin cell",FALSE
"SS_267",1.3648e-08,"PEGMEA","PEGDA",0.9,0.1,"Aerosil 380",8.56,"LiTFSI",0,"0.9 PEGMEA, 0.1 PEGDA, 8.56 aerosil 380, 0 LiTFSI",2024-07-29,"Coin cell",2,1.89,0.2631,"Coin cell",FALSE
"SS_267",1.3515e-08,"PEGMEA","PEGDA",0.9,0.1,"Aerosil 380",8.56,"LiTFSI",0,"0.9 PEGMEA, 0.1 PEGDA, 8.56 aerosil 380, 0 LiTFSI",2024-07-29,"Coin cell",2,1.89,0.2631,"Coin cell",FALSE
"SS_267",1.3515e-08,"PEGMEA","PEGDA",0.9,0.1,"Aerosil 380",8.56,"LiTFSI",0,"0.9 PEGMEA, 0.1 PEGDA, 8.56 aerosil 380, 0 LiTFSI",2024-07-29,"Coin cell",2,1.89,0.2631,"Coin cell",FALSE
"SS_268",1.8605e-07,"PEGMEA","PEGDA",0.9,0.1,"Aerosil 380",6.42,"LiTFSI",0,"0.9 PEGMEA, 0.1 PEGDA, 6.42 aerosil 380, 0 LiTFSI",2024-07-29,"Coin cell",2,1.89,0.2611,"Coin cell",FALSE
"SS_268",2.1277e-07,"PEGMEA","PEGDA",0.9,0.1,"Aerosil 380",6.42,"LiTFSI",0,"0.9 PEGMEA, 0.1 PEGDA, 6.42 aerosil 380, 0 LiTFSI",2024-07-29,"Coin cell",2,1.89,0.2611,"Coin cell",FALSE
"SS_268",1.7544e-07,"PEGMEA","PEGDA",0.9,0.1,"Aerosil 380",6.42,"LiTFSI",0,"0.9 PEGMEA, 0.1 PEGDA, 6.42 aerosil 380, 0 LiTFSI",2024-07-29,"Coin cell",2,1.89,0.2611,"Coin cell",FALSE
"SS_268",5.7086e-09,"PEGMEA","PEGDA",0.9,0.1,"Aerosil 380",6.42,"LiTFSI",0,"0.9 PEGMEA, 0.1 PEGDA, 6.42 aerosil 380, 0 LiTFSI",2024-07-29,"Coin cell",2,1.89,0.2611,"Coin cell",FALSE
"SS_268",5.6618e-09,"PEGMEA","PEGDA",0.9,0.1,"Aerosil 380",6.42,"LiTFSI",0,"0.9 PEGMEA, 0.1 PEGDA, 6.42 aerosil 380, 0 LiTFSI",2024-07-29,"Coin cell",2,1.89,0.2611,"Coin cell",FALSE
"SS_268",5.6158e-09,"PEGMEA","PEGDA",0.9,0.1,"Aerosil 380",6.42,"LiTFSI",0,"0.9 PEGMEA, 0.1 PEGDA, 6.42 aerosil 380, 0 LiTFSI",2024-07-29,"Coin cell",2,1.89,0.2611,"Coin cell",FALSE
"SS_269",2.1505e-07,"PEGMEA","PEGDA",0.9,0.1,"Aerosil 380",4.28,"LiTFSI",0,"0.9 PEGMEA, 0.1 PEGDA, 4.29 aerosil 380, 0 LiTFSI",2024-07-29,"Coin cell",2,1.89,0.2251,"Coin cell",FALSE
"SS_269",2.139e-07,"PEGMEA","PEGDA",0.9,0.1,"Aerosil 380",4.28,"LiTFSI",0,"0.9 PEGMEA, 0.1 PEGDA, 4.29 aerosil 380, 0 LiTFSI",2024-07-29,"Coin cell",2,1.89,0.2251,"Coin cell",FALSE
"SS_269",2.1277e-07,"PEGMEA","PEGDA",0.9,0.1,"Aerosil 380",4.28,"LiTFSI",0,"0.9 PEGMEA, 0.1 PEGDA, 4.29 aerosil 380, 0 LiTFSI",2024-07-29,"Coin cell",2,1.89,0.2251,"Coin cell",FALSE
"SS_269",2.4242e-07,"PEGMEA","PEGDA",0.9,0.1,"Aerosil 380",4.28,"LiTFSI",0,"0.9 PEGMEA, 0.1 PEGDA, 4.29 aerosil 380, 0 LiTFSI",2024-07-29,"Coin cell",2,1.89,0.2251,"Coin cell",FALSE
"SS_269",2.2346e-07,"PEGMEA","PEGDA",0.9,0.1,"Aerosil 380",4.28,"LiTFSI",0,"0.9 PEGMEA, 0.1 PEGDA, 4.29 aerosil 380, 0 LiTFSI",2024-07-29,"Coin cell",2,1.89,0.2251,"Coin cell",FALSE
"SS_269",2.2857e-07,"PEGMEA","PEGDA",0.9,0.1,"Aerosil 380",4.28,"LiTFSI",0,"0.9 PEGMEA, 0.1 PEGDA, 4.29 aerosil 380, 0 LiTFSI",2024-07-29,"Coin cell",2,1.89,0.2251,"Coin cell",FALSE
"SS_269",5.955e-09,"PEGMEA","PEGDA",0.9,0.1,"Aerosil 380",4.28,"LiTFSI",0,"0.9 PEGMEA, 0.1 PEGDA, 4.29 aerosil 380, 0 LiTFSI",2024-07-29,"Coin cell",2,1.89,0.2251,"Coin cell",FALSE
"SS_269",5.955e-09,"PEGMEA","PEGDA",0.9,0.1,"Aerosil 380",4.28,"LiTFSI",0,"0.9 PEGMEA, 0.1 PEGDA, 4.29 aerosil 380, 0 LiTFSI",2024-07-29,"Coin cell",2,1.89,0.2251,"Coin cell",FALSE
"SS_269",5.955e-09,"PEGMEA","PEGDA",0.9,0.1,"Aerosil 380",4.28,"LiTFSI",0,"0.9 PEGMEA, 0.1 PEGDA, 4.29 aerosil 380, 0 LiTFSI",2024-07-29,"Coin cell",2,1.89,0.2251,"Coin cell",FALSE
"SS_27",2.5806e-06,"PEGMEA","PEGDA",0.9,0.1,"none",0,"LiTFSI",12.9,"0.9 PEGMEA, 0.1 PEGDA, 12.9 LiTFSI",2023-10-26,"PCB print",2,0.028,1.81,"PCB print",FALSE
"SS_27",2.7586e-06,"PEGMEA","PEGDA",0.9,0.1,"none",0,"LiTFSI",12.9,"0.9 PEGMEA, 0.1 PEGDA, 12.9 LiTFSI",2023-10-26,"PCB print",2,0.028,1.81,"PCB print",FALSE
"SS_27",2.5641e-06,"PEGMEA","PEGDA",0.9,0.1,"none",0,"LiTFSI",12.9,"0.9 PEGMEA, 0.1 PEGDA, 12.9 LiTFSI",2023-10-26,"PCB print",2,0.028,1.81,"PCB print",FALSE
"SS_27",2.2472e-08,"PEGMEA","PEGDA",0.9,0.1,"none",0,"LiTFSI",12.9,"0.9 PEGMEA, 0.1 PEGDA, 12.9 LiTFSI",2023-10-26,"PCB print",2,0.028,1.81,"PCB print",FALSE
"SS_27",0,"PEGMEA","PEGDA",0.9,0.1,"none",0,"LiTFSI",12.9,"0.9 PEGMEA, 0.1 PEGDA, 12.9 LiTFSI",2023-10-26,"PCB print",2,0.028,1.81,"PCB print",FALSE
"SS_27",0,"PEGMEA","PEGDA",0.9,0.1,"none",0,"LiTFSI",12.9,"0.9 PEGMEA, 0.1 PEGDA, 12.9 LiTFSI",2023-10-26,"PCB print",2,0.028,1.81,"PCB print",FALSE
"SS_27",0,"PEGMEA","PEGDA",0.9,0.1,"none",0,"LiTFSI",12.9,"0.9 PEGMEA, 0.1 PEGDA, 12.9 LiTFSI",2023-10-26,"PCB print",2,0.028,1.81,"PCB print",FALSE
"SS_270",2.5806e-07,"PEGMEA","PEGDA",0.9,0.1,"Aerosil 380",2.14,"LiTFSI",0,"0.9 PEGMEA, 0.1 PEGDA, 2.14 aerosil 380, 0 LiTFSI",2024-07-29,"Coin cell",2,1.89,0.2541,"Coin cell",FALSE
"SS_270",2.5806e-07,"PEGMEA","PEGDA",0.9,0.1,"Aerosil 380",2.14,"LiTFSI",0,"0.9 PEGMEA, 0.1 PEGDA, 2.14 aerosil 380, 0 LiTFSI",2024-07-29,"Coin cell",2,1.89,0.2541,"Coin cell",FALSE
"SS_270",2.5641e-07,"PEGMEA","PEGDA",0.9,0.1,"Aerosil 380",2.14,"LiTFSI",0,"0.9 PEGMEA, 0.1 PEGDA, 2.14 aerosil 380, 0 LiTFSI",2024-07-29,"Coin cell",2,1.89,0.2541,"Coin cell",FALSE
"SS_270",8.6182e-09,"PEGMEA","PEGDA",0.9,0.1,"Aerosil 380",2.14,"LiTFSI",0,"0.9 PEGMEA, 0.1 PEGDA, 2.14 aerosil 380, 0 LiTFSI",2024-07-29,"Coin cell",2,1.89,0.2541,"Coin cell",FALSE
"SS_270",8.5091e-09,"PEGMEA","PEGDA",0.9,0.1,"Aerosil 380",2.14,"LiTFSI",0,"0.9 PEGMEA, 0.1 PEGDA, 2.14 aerosil 380, 0 LiTFSI",2024-07-29,"Coin cell",2,1.89,0.2541,"Coin cell",FALSE
"SS_270",8.3506e-09,"PEGMEA","PEGDA",0.9,0.1,"Aerosil 380",2.14,"LiTFSI",0,"0.9 PEGMEA, 0.1 PEGDA, 2.14 aerosil 380, 0 LiTFSI",2024-07-29,"Coin cell",2,1.89,0.2541,"Coin cell",FALSE
"SS_271",4.5558e-06,"PEGMEA","PEGDA",0.9,0.1,"Aerosil 380",0,"LiTFSI",0,"0.9 PEGMEA, 0.1 PEGDA, 0 aerosil 380, 0 LiTFSI",2024-07-29,"Coin cell",2,1.89,0.2511,"Coin cell",FALSE
"SS_271",4.1026e-06,"PEGMEA","PEGDA",0.9,0.1,"Aerosil 380",0,"LiTFSI",0,"0.9 PEGMEA, 0.1 PEGDA, 0 aerosil 380, 0 LiTFSI",2024-07-29,"Coin cell",2,1.89,0.2511,"Coin cell",FALSE
"SS_271",4.1973e-06,"PEGMEA","PEGDA",0.9,0.1,"Aerosil 380",0,"LiTFSI",0,"0.9 PEGMEA, 0.1 PEGDA, 0 aerosil 380, 0 LiTFSI",2024-07-29,"Coin cell",2,1.89,0.2511,"Coin cell",FALSE
"SS_271",1.3125e-07,"PEGMEA","PEGDA",0.9,0.1,"Aerosil 380",0,"LiTFSI",0,"0.9 PEGMEA, 0.1 PEGDA, 0 aerosil 380, 0 LiTFSI",2024-07-29,"Coin cell",2,1.89,0.2511,"Coin cell",FALSE
"SS_271",1.3055e-07,"PEGMEA","PEGDA",0.9,0.1,"Aerosil 380",0,"LiTFSI",0,"0.9 PEGMEA, 0.1 PEGDA, 0 aerosil 380, 0 LiTFSI",2024-07-29,"Coin cell",2,1.89,0.2511,"Coin cell",FALSE
"SS_271",1.303e-07,"PEGMEA","PEGDA",0.9,0.1,"Aerosil 380",0,"LiTFSI",0,"0.9 PEGMEA, 0.1 PEGDA, 0 aerosil 380, 0 LiTFSI",2024-07-29,"Coin cell",2,1.89,0.2511,"Coin cell",FALSE
"SS_272",NA,"PEGMEA","PEGDA",0.9,0.1,"Aerosil 380",15,"LiTFSI",0,"0.9 PEGMEA, 0.1 PEGDA, 15 aerosil 380, 0 LiTFSI",2024-07-29,"Coin cell",2,1.89,0.2551,"Coin cell",FALSE
"SS_273",8.0645e-08,"PEGMEA","PEGDA",0.9,0.1,"Aerosil 380",12.8,"LiTFSI",0,"0.9 PEGMEA, 0.1 PEGDA, 12.8 aerosil 380, 0 LiTFSI",2024-07-29,"Coin cell",2,1.89,0.2611,"Coin cell",FALSE
"SS_273",8.5106e-08,"PEGMEA","PEGDA",0.9,0.1,"Aerosil 380",12.8,"LiTFSI",0,"0.9 PEGMEA, 0.1 PEGDA, 12.8 aerosil 380, 0 LiTFSI",2024-07-29,"Coin cell",2,1.89,0.2611,"Coin cell",FALSE
"SS_273",8.0483e-08,"PEGMEA","PEGDA",0.9,0.1,"Aerosil 380",12.8,"LiTFSI",0,"0.9 PEGMEA, 0.1 PEGDA, 12.8 aerosil 380, 0 LiTFSI",2024-07-29,"Coin cell",2,1.89,0.2611,"Coin cell",FALSE
"SS_273",8.5837e-08,"PEGMEA","PEGDA",0.9,0.1,"Aerosil 380",12.8,"LiTFSI",0,"0.9 PEGMEA, 0.1 PEGDA, 12.8 aerosil 380, 0 LiTFSI",2024-07-29,"Coin cell",2,1.89,0.2611,"Coin cell",FALSE
"SS_273",8.6393e-08,"PEGMEA","PEGDA",0.9,0.1,"Aerosil 380",12.8,"LiTFSI",0,"0.9 PEGMEA, 0.1 PEGDA, 12.8 aerosil 380, 0 LiTFSI",2024-07-29,"Coin cell",2,1.89,0.2611,"Coin cell",FALSE
"SS_273",8.3333e-08,"PEGMEA","PEGDA",0.9,0.1,"Aerosil 380",12.8,"LiTFSI",0,"0.9 PEGMEA, 0.1 PEGDA, 12.8 aerosil 380, 0 LiTFSI",2024-07-29,"Coin cell",2,1.89,0.2611,"Coin cell",FALSE
"SS_273",2.4758e-09,"PEGMEA","PEGDA",0.9,0.1,"Aerosil 380",12.8,"LiTFSI",0,"0.9 PEGMEA, 0.1 PEGDA, 12.8 aerosil 380, 0 LiTFSI",2024-07-29,"Coin cell",2,1.89,0.2611,"Coin cell",FALSE
"SS_273",2.4758e-09,"PEGMEA","PEGDA",0.9,0.1,"Aerosil 380",12.8,"LiTFSI",0,"0.9 PEGMEA, 0.1 PEGDA, 12.8 aerosil 380, 0 LiTFSI",2024-07-29,"Coin cell",2,1.89,0.2611,"Coin cell",FALSE
"SS_273",2.4713e-09,"PEGMEA","PEGDA",0.9,0.1,"Aerosil 380",12.8,"LiTFSI",0,"0.9 PEGMEA, 0.1 PEGDA, 12.8 aerosil 380, 0 LiTFSI",2024-07-29,"Coin cell",2,1.89,0.2611,"Coin cell",FALSE
"SS_274",6.0332e-07,"PEGMEA","PEGDA",0.9,0.1,"Aerosil 380",10.7,"LiTFSI",0,"0.9 PEGMEA, 0.1 PEGDA, 10.7 aerosil 380, 0 LiTFSI",2024-07-29,"Coin cell",2,1.89,0.2561,"Coin cell",FALSE
"SS_274",5.9259e-07,"PEGMEA","PEGDA",0.9,0.1,"Aerosil 380",10.7,"LiTFSI",0,"0.9 PEGMEA, 0.1 PEGDA, 10.7 aerosil 380, 0 LiTFSI",2024-07-29,"Coin cell",2,1.89,0.2561,"Coin cell",FALSE
"SS_274",3.252e-07,"PEGMEA","PEGDA",0.9,0.1,"Aerosil 380",10.7,"LiTFSI",0,"0.9 PEGMEA, 0.1 PEGDA, 10.7 aerosil 380, 0 LiTFSI",2024-07-29,"Coin cell",2,1.89,0.2561,"Coin cell",FALSE
"SS_274",6.2402e-07,"PEGMEA","PEGDA",0.9,0.1,"Aerosil 380",10.7,"LiTFSI",0,"0.9 PEGMEA, 0.1 PEGDA, 10.7 aerosil 380, 0 LiTFSI",2024-07-29,"Coin cell",2,1.89,0.2561,"Coin cell",FALSE
"SS_274",3.4783e-07,"PEGMEA","PEGDA",0.9,0.1,"Aerosil 380",10.7,"LiTFSI",0,"0.9 PEGMEA, 0.1 PEGDA, 10.7 aerosil 380, 0 LiTFSI",2024-07-29,"Coin cell",2,1.89,0.2561,"Coin cell",FALSE
"SS_274",4.7962e-07,"PEGMEA","PEGDA",0.9,0.1,"Aerosil 380",10.7,"LiTFSI",0,"0.9 PEGMEA, 0.1 PEGDA, 10.7 aerosil 380, 0 LiTFSI",2024-07-29,"Coin cell",2,1.89,0.2561,"Coin cell",FALSE
"SS_274",7.4452e-09,"PEGMEA","PEGDA",0.9,0.1,"Aerosil 380",10.7,"LiTFSI",0,"0.9 PEGMEA, 0.1 PEGDA, 10.7 aerosil 380, 0 LiTFSI",2024-07-29,"Coin cell",2,1.89,0.2561,"Coin cell",FALSE
"SS_274",7.4452e-09,"PEGMEA","PEGDA",0.9,0.1,"Aerosil 380",10.7,"LiTFSI",0,"0.9 PEGMEA, 0.1 PEGDA, 10.7 aerosil 380, 0 LiTFSI",2024-07-29,"Coin cell",2,1.89,0.2561,"Coin cell",FALSE
"SS_274",7.4452e-09,"PEGMEA","PEGDA",0.9,0.1,"Aerosil 380",10.7,"LiTFSI",0,"0.9 PEGMEA, 0.1 PEGDA, 10.7 aerosil 380, 0 LiTFSI",2024-07-29,"Coin cell",2,1.89,0.2561,"Coin cell",FALSE
"SS_275",3.9216e-08,"PEGMEA","PEGDA",0.9,0.1,"Aerosil 380",8.56,"LiTFSI",0,"0.9 PEGMEA, 0.1 PEGDA, 8.56 aerosil 380, 0 LiTFSI",2024-07-29,"Coin cell",2,1.89,0.2581,"Coin cell",FALSE
"SS_275",4.4893e-08,"PEGMEA","PEGDA",0.9,0.1,"Aerosil 380",8.56,"LiTFSI",0,"0.9 PEGMEA, 0.1 PEGDA, 8.56 aerosil 380, 0 LiTFSI",2024-07-29,"Coin cell",2,1.89,0.2581,"Coin cell",FALSE
"SS_275",6.2893e-08,"PEGMEA","PEGDA",0.9,0.1,"Aerosil 380",8.56,"LiTFSI",0,"0.9 PEGMEA, 0.1 PEGDA, 8.56 aerosil 380, 0 LiTFSI",2024-07-29,"Coin cell",2,1.89,0.2581,"Coin cell",FALSE
"SS_275",4.2105e-08,"PEGMEA","PEGDA",0.9,0.1,"Aerosil 380",8.56,"LiTFSI",0,"0.9 PEGMEA, 0.1 PEGDA, 8.56 aerosil 380, 0 LiTFSI",2024-07-29,"Coin cell",2,1.89,0.2581,"Coin cell",FALSE
"SS_275",4.386e-08,"PEGMEA","PEGDA",0.9,0.1,"Aerosil 380",8.56,"LiTFSI",0,"0.9 PEGMEA, 0.1 PEGDA, 8.56 aerosil 380, 0 LiTFSI",2024-07-29,"Coin cell",2,1.89,0.2581,"Coin cell",FALSE
"SS_275",4.3103e-08,"PEGMEA","PEGDA",0.9,0.1,"Aerosil 380",8.56,"LiTFSI",0,"0.9 PEGMEA, 0.1 PEGDA, 8.56 aerosil 380, 0 LiTFSI",2024-07-29,"Coin cell",2,1.89,0.2581,"Coin cell",FALSE
"SS_275",1.2529e-09,"PEGMEA","PEGDA",0.9,0.1,"Aerosil 380",8.56,"LiTFSI",0,"0.9 PEGMEA, 0.1 PEGDA, 8.56 aerosil 380, 0 LiTFSI",2024-07-29,"Coin cell",2,1.89,0.2581,"Coin cell",FALSE
"SS_275",1.2529e-09,"PEGMEA","PEGDA",0.9,0.1,"Aerosil 380",8.56,"LiTFSI",0,"0.9 PEGMEA, 0.1 PEGDA, 8.56 aerosil 380, 0 LiTFSI",2024-07-29,"Coin cell",2,1.89,0.2581,"Coin cell",FALSE
"SS_275",1.2415e-09,"PEGMEA","PEGDA",0.9,0.1,"Aerosil 380",8.56,"LiTFSI",0,"0.9 PEGMEA, 0.1 PEGDA, 8.56 aerosil 380, 0 LiTFSI",2024-07-29,"Coin cell",2,1.89,0.2581,"Coin cell",FALSE
"SS_276",1.0152e-07,"PEGMEA","PEGDA",0.9,0.1,"Aerosil 380",6.42,"LiTFSI",0,"0.9 PEGMEA, 0.1 PEGDA, 6.42 aerosil 380, 0 LiTFSI",2024-07-29,"Coin cell",2,1.89,0.2681,"Coin cell",FALSE
"SS_276",9.9502e-08,"PEGMEA","PEGDA",0.9,0.1,"Aerosil 380",6.42,"LiTFSI",0,"0.9 PEGMEA, 0.1 PEGDA, 6.42 aerosil 380, 0 LiTFSI",2024-07-29,"Coin cell",2,1.89,0.2681,"Coin cell",FALSE
