Repository: Jay2-davic/SPOC_code

# Studying-Polymers-on a-Chip (SPOC) Data Cleaning and Processing
Author: Jay Jimenez jimenez45@llnl.gov

# Project Description

The SPOC project aims to establish an automated, high-throughput experimentation workflow to screen solid state polymer electrolytes. This repository contains code to reproduce the data cleaning workflow, data processing, and active learning for the SPOC project. Electrochemical impedance spectroscopy processing code is included as a Python file which was used to determine bulk ionic conductivities.

File: output/steps/step0_raw_data.csv (part 9 of 32)
"sample_ID","ionic_conductivity_final","fcomp_mat1","fcomp_mat2","fcomp_mat1_ratio","fcomp_mat2_ratio","fcomp_additive","fcomp_additive_wt_pct","fcomp_salt","fcomp_salt_wt_pct","fcomp_formulation","date_casted","cast_type","fab_method","area_cm2","spe_thickness_avg","print_type","flag_for_removal"
"SS_276",7.6628e-08,"PEGMEA","PEGDA",0.9,0.1,"Aerosil 380",6.42,"LiTFSI",0,"0.9 PEGMEA, 0.1 PEGDA, 6.42 aerosil 380, 0 LiTFSI",2024-07-29,"Coin cell",2,1.89,0.2681,"Coin cell",FALSE
"SS_276",2.9369e-09,"PEGMEA","PEGDA",0.9,0.1,"Aerosil 380",6.42,"LiTFSI",0,"0.9 PEGMEA, 0.1 PEGDA, 6.42 aerosil 380, 0 LiTFSI",2024-07-29,"Coin cell",2,1.89,0.2681,"Coin cell",FALSE
"SS_276",2.7924e-09,"PEGMEA","PEGDA",0.9,0.1,"Aerosil 380",6.42,"LiTFSI",0,"0.9 PEGMEA, 0.1 PEGDA, 6.42 aerosil 380, 0 LiTFSI",2024-07-29,"Coin cell",2,1.89,0.2681,"Coin cell",FALSE
"SS_276",2.7279e-09,"PEGMEA","PEGDA",0.9,0.1,"Aerosil 380",6.42,"LiTFSI",0,"0.9 PEGMEA, 0.1 PEGDA, 6.42 aerosil 380, 0 LiTFSI",2024-07-29,"Coin cell",2,1.89,0.2681,"Coin cell",FALSE
"SS_277",1.3559e-07,"PEGMEA","PEGDA",0.9,0.1,"Aerosil 380",4.28,"LiTFSI",0,"0.9 PEGMEA, 0.1 PEGDA, 4.29 aerosil 380, 0 LiTFSI",2024-07-29,"Coin cell",2,1.89,0.2231,"Coin cell",FALSE
"SS_277",1.4545e-07,"PEGMEA","PEGDA",0.9,0.1,"Aerosil 380",4.28,"LiTFSI",0,"0.9 PEGMEA, 0.1 PEGDA, 4.29 aerosil 380, 0 LiTFSI",2024-07-29,"Coin cell",2,1.89,0.2231,"Coin cell",FALSE
"SS_277",1.2618e-07,"PEGMEA","PEGDA",0.9,0.1,"Aerosil 380",4.28,"LiTFSI",0,"0.9 PEGMEA, 0.1 PEGDA, 4.29 aerosil 380, 0 LiTFSI",2024-07-29,"Coin cell",2,1.89,0.2231,"Coin cell",FALSE
"SS_277",3.8702e-09,"PEGMEA","PEGDA",0.9,0.1,"Aerosil 380",4.28,"LiTFSI",0,"0.9 PEGMEA, 0.1 PEGDA, 4.29 aerosil 380, 0 LiTFSI",2024-07-29,"Coin cell",2,1.89,0.2231,"Coin cell",FALSE
"SS_277",3.8078e-09,"PEGMEA","PEGDA",0.9,0.1,"Aerosil 380",4.28,"LiTFSI",0,"0.9 PEGMEA, 0.1 PEGDA, 4.29 aerosil 380, 0 LiTFSI",2024-07-29,"Coin cell",2,1.89,0.2231,"Coin cell",FALSE
"SS_277",3.7834e-09,"PEGMEA","PEGDA",0.9,0.1,"Aerosil 380",4.28,"LiTFSI",0,"0.9 PEGMEA, 0.1 PEGDA, 4.29 aerosil 380, 0 LiTFSI",2024-07-29,"Coin cell",2,1.89,0.2231,"Coin cell",FALSE
"SS_278",NA,"PEGMEA","PEGDA",0.9,0.1,"Aerosil 380",2.14,"LiTFSI",0,"0.9 PEGMEA, 0.1 PEGDA, 2.14 aerosil 380, 0 LiTFSI",2024-07-29,"Coin cell",2,1.89,0.2571,"Coin cell",FALSE
"SS_279",5.168e-06,"PEGMEA","PEGDA",0.9,0.1,"Aerosil 380",0,"LiTFSI",0,"0.9 PEGMEA, 0.1 PEGDA, 0 aerosil 380, 0 LiTFSI",2024-07-29,"Coin cell",2,1.89,0.251,"Coin cell",FALSE
"SS_279",5.0891e-06,"PEGMEA","PEGDA",0.9,0.1,"Aerosil 380",0,"LiTFSI",0,"0.9 PEGMEA, 0.1 PEGDA, 0 aerosil 380, 0 LiTFSI",2024-07-29,"Coin cell",2,1.89,0.251,"Coin cell",FALSE
"SS_279",4.717e-06,"PEGMEA","PEGDA",0.9,0.1,"Aerosil 380",0,"LiTFSI",0,"0.9 PEGMEA, 0.1 PEGDA, 0 aerosil 380, 0 LiTFSI",2024-07-29,"Coin cell",2,1.89,0.251,"Coin cell",FALSE
"SS_279",1.5855e-07,"PEGMEA","PEGDA",0.9,0.1,"Aerosil 380",0,"LiTFSI",0,"0.9 PEGMEA, 0.1 PEGDA, 0 aerosil 380, 0 LiTFSI",2024-07-29,"Coin cell",2,1.89,0.251,"Coin cell",FALSE
"SS_279",1.5575e-07,"PEGMEA","PEGDA",0.9,0.1,"Aerosil 380",0,"LiTFSI",0,"0.9 PEGMEA, 0.1 PEGDA, 0 aerosil 380, 0 LiTFSI",2024-07-29,"Coin cell",2,1.89,0.251,"Coin cell",FALSE
"SS_279",1.5387e-07,"PEGMEA","PEGDA",0.9,0.1,"Aerosil 380",0,"LiTFSI",0,"0.9 PEGMEA, 0.1 PEGDA, 0 aerosil 380, 0 LiTFSI",2024-07-29,"Coin cell",2,1.89,0.251,"Coin cell",FALSE
"SS_28",2.2727e-06,"PEGMEA","PEGDA",0.9,0.1,"none",0,"LiTFSI",8.57,"0.9 PEGMEA, 0.1 PEGDA, 8.57 LiTFSI",2023-10-26,"PCB print",2,0.028,1.49,"PCB print",FALSE
"SS_28",2.1978e-06,"PEGMEA","PEGDA",0.9,0.1,"none",0,"LiTFSI",8.57,"0.9 PEGMEA, 0.1 PEGDA, 8.57 LiTFSI",2023-10-26,"PCB print",2,0.028,1.49,"PCB print",FALSE
"SS_28",2.2472e-06,"PEGMEA","PEGDA",0.9,0.1,"none",0,"LiTFSI",8.57,"0.9 PEGMEA, 0.1 PEGDA, 8.57 LiTFSI",2023-10-26,"PCB print",2,0.028,1.49,"PCB print",FALSE
"SS_28",2.2727e-08,"PEGMEA","PEGDA",0.9,0.1,"none",0,"LiTFSI",8.57,"0.9 PEGMEA, 0.1 PEGDA, 8.57 LiTFSI",2023-10-26,"PCB print",2,0.028,1.49,"PCB print",FALSE
"SS_28",0,"PEGMEA","PEGDA",0.9,0.1,"none",0,"LiTFSI",8.57,"0.9 PEGMEA, 0.1 PEGDA, 8.57 LiTFSI",2023-10-26,"PCB print",2,0.028,1.49,"PCB print",FALSE
"SS_28",0,"PEGMEA","PEGDA",0.9,0.1,"none",0,"LiTFSI",8.57,"0.9 PEGMEA, 0.1 PEGDA, 8.57 LiTFSI",2023-10-26,"PCB print",2,0.028,1.49,"PCB print",FALSE
"SS_28",0,"PEGMEA","PEGDA",0.9,0.1,"none",0,"LiTFSI",8.57,"0.9 PEGMEA, 0.1 PEGDA, 8.57 LiTFSI",2023-10-26,"PCB print",2,0.028,1.49,"PCB print",FALSE
"SS_280",1.5427e-06,"PEGMEA","PEGDA",0.9,0.1,"Aerosil 380",15,"LiTFSI",30,"0.9 PEGMEA, 0.1 PEGDA, 15 aerosil 380, 30 LiTFSI",2024-08-07,"Coin cell",2,1.89,0.2541,"Coin cell",FALSE
"SS_280",1.5427e-06,"PEGMEA","PEGDA",0.9,0.1,"Aerosil 380",15,"LiTFSI",30,"0.9 PEGMEA, 0.1 PEGDA, 15 aerosil 380, 30 LiTFSI",2024-08-07,"Coin cell",2,1.89,0.2541,"Coin cell",FALSE
"SS_280",1.5427e-06,"PEGMEA","PEGDA",0.9,0.1,"Aerosil 380",15,"LiTFSI",30,"0.9 PEGMEA, 0.1 PEGDA, 15 aerosil 380, 30 LiTFSI",2024-08-07,"Coin cell",2,1.89,0.2541,"Coin cell",FALSE
"SS_281",3.0572e-06,"PEGMEA","PEGDA",0.9,0.1,"Aerosil 380",12.8,"LiTFSI",30,"0.9 PEGMEA, 0.1 PEGDA, 12.8 aerosil 380, 30 LiTFSI",2024-08-07,"Coin cell",2,1.89,0.2651,"Coin cell",FALSE
"SS_281",2.8825e-06,"PEGMEA","PEGDA",0.9,0.1,"Aerosil 380",12.8,"LiTFSI",30,"0.9 PEGMEA, 0.1 PEGDA, 12.8 aerosil 380, 30 LiTFSI",2024-08-07,"Coin cell",2,1.89,0.2651,"Coin cell",FALSE
"SS_281",2.8234e-06,"PEGMEA","PEGDA",0.9,0.1,"Aerosil 380",12.8,"LiTFSI",30,"0.9 PEGMEA, 0.1 PEGDA, 12.8 aerosil 380, 30 LiTFSI",2024-08-07,"Coin cell",2,1.89,0.2651,"Coin cell",FALSE
"SS_282",3.5458e-06,"PEGMEA","PEGDA",0.9,0.1,"Aerosil 380",10.7,"LiTFSI",30,"0.9 PEGMEA, 0.1 PEGDA, 10.7 aerosil 380, 30 LiTFSI",2024-08-07,"Coin cell",2,1.89,0.2631,"Coin cell",FALSE
"SS_282",3.4637e-06,"PEGMEA","PEGDA",0.9,0.1,"Aerosil 380",10.7,"LiTFSI",30,"0.9 PEGMEA, 0.1 PEGDA, 10.7 aerosil 380, 30 LiTFSI",2024-08-07,"Coin cell",2,1.89,0.2631,"Coin cell",FALSE
"SS_282",3.4245e-06,"PEGMEA","PEGDA",0.9,0.1,"Aerosil 380",10.7,"LiTFSI",30,"0.9 PEGMEA, 0.1 PEGDA, 10.7 aerosil 380, 30 LiTFSI",2024-08-07,"Coin cell",2,1.89,0.2631,"Coin cell",FALSE
"SS_283",2.677e-06,"PEGMEA","PEGDA",0.9,0.1,"Aerosil 380",8.56,"LiTFSI",30,"0.9 PEGMEA, 0.1 PEGDA, 8.56 aerosil 380, 30 LiTFSI",2024-08-07,"Coin cell",2,1.89,0.2631,"Coin cell",FALSE
"SS_283",2.5177e-06,"PEGMEA","PEGDA",0.9,0.1,"Aerosil 380",8.56,"LiTFSI",30,"0.9 PEGMEA, 0.1 PEGDA, 8.56 aerosil 380, 30 LiTFSI",2024-08-07,"Coin cell",2,1.89,0.2631,"Coin cell",FALSE
"SS_283",2.4643e-06,"PEGMEA","PEGDA",0.9,0.1,"Aerosil 380",8.56,"LiTFSI",30,"0.9 PEGMEA, 0.1 PEGDA, 8.56 aerosil 380, 30 LiTFSI",2024-08-07,"Coin cell",2,1.89,0.2631,"Coin cell",FALSE
"SS_284",2.6628e-06,"PEGMEA","PEGDA",0.9,0.1,"Aerosil 380",6.42,"LiTFSI",30,"0.9 PEGMEA, 0.1 PEGDA, 6.42 aerosil 380, 30 LiTFSI",2024-08-07,"Coin cell",2,1.89,0.2611,"Coin cell",FALSE
"SS_284",2.5159e-06,"PEGMEA","PEGDA",0.9,0.1,"Aerosil 380",6.42,"LiTFSI",30,"0.9 PEGMEA, 0.1 PEGDA, 6.42 aerosil 380, 30 LiTFSI",2024-08-07,"Coin cell",2,1.89,0.2611,"Coin cell",FALSE
"SS_284",2.4382e-06,"PEGMEA","PEGDA",0.9,0.1,"Aerosil 380",6.42,"LiTFSI",30,"0.9 PEGMEA, 0.1 PEGDA, 6.42 aerosil 380, 30 LiTFSI",2024-08-07,"Coin cell",2,1.89,0.2611,"Coin cell",FALSE
"SS_285",2.4431e-06,"PEGMEA","PEGDA",0.9,0.1,"Aerosil 380",4.28,"LiTFSI",30,"0.9 PEGMEA, 0.1 PEGDA, 4.29 aerosil 380, 30 LiTFSI",2024-08-07,"Coin cell",2,1.89,0.2251,"Coin cell",FALSE
"SS_285",2.2191e-06,"PEGMEA","PEGDA",0.9,0.1,"Aerosil 380",4.28,"LiTFSI",30,"0.9 PEGMEA, 0.1 PEGDA, 4.29 aerosil 380, 30 LiTFSI",2024-08-07,"Coin cell",2,1.89,0.2251,"Coin cell",FALSE
"SS_285",2.1409e-06,"PEGMEA","PEGDA",0.9,0.1,"Aerosil 380",4.28,"LiTFSI",30,"0.9 PEGMEA, 0.1 PEGDA, 4.29 aerosil 380, 30 LiTFSI",2024-08-07,"Coin cell",2,1.89,0.2251,"Coin cell",FALSE
"SS_286",3.1078e-06,"PEGMEA","PEGDA",0.9,0.1,"Aerosil 380",2.14,"LiTFSI",30,"0.9 PEGMEA, 0.1 PEGDA, 2.14 aerosil 380, 30 LiTFSI",2024-08-07,"Coin cell",2,1.89,0.2541,"Coin cell",FALSE
"SS_286",2.9057e-06,"PEGMEA","PEGDA",0.9,0.1,"Aerosil 380",2.14,"LiTFSI",30,"0.9 PEGMEA, 0.1 PEGDA, 2.14 aerosil 380, 30 LiTFSI",2024-08-07,"Coin cell",2,1.89,0.2541,"Coin cell",FALSE
"SS_286",2.8292e-06,"PEGMEA","PEGDA",0.9,0.1,"Aerosil 380",2.14,"LiTFSI",30,"0.9 PEGMEA, 0.1 PEGDA, 2.14 aerosil 380, 30 LiTFSI",2024-08-07,"Coin cell",2,1.89,0.2541,"Coin cell",FALSE
"SS_287",4.0929e-06,"PEGMEA","PEGDA",0.9,0.1,"Aerosil 380",0,"LiTFSI",30,"0.9 PEGMEA, 0.1 PEGDA, 0 aerosil 380, 30 LiTFSI",2024-08-07,"Coin cell",2,1.89,0.2511,"Coin cell",FALSE
"SS_287",3.9754e-06,"PEGMEA","PEGDA",0.9,0.1,"Aerosil 380",0,"LiTFSI",30,"0.9 PEGMEA, 0.1 PEGDA, 0 aerosil 380, 30 LiTFSI",2024-08-07,"Coin cell",2,1.89,0.2511,"Coin cell",FALSE
"SS_287",3.926e-06,"PEGMEA","PEGDA",0.9,0.1,"Aerosil 380",0,"LiTFSI",30,"0.9 PEGMEA, 0.1 PEGDA, 0 aerosil 380, 30 LiTFSI",2024-08-07,"Coin cell",2,1.89,0.2511,"Coin cell",FALSE
"SS_288",1.3898e-06,"PEGMEA","PEGDA",0.9,0.1,"Aerosil 380",15,"LiTFSI",30,"0.9 PEGMEA, 0.1 PEGDA, 15 aerosil 380, 30 LiTFSI",2024-08-07,"Coin cell",2,1.89,0.2541,"Coin cell",FALSE
"SS_288",1.3882e-06,"PEGMEA","PEGDA",0.9,0.1,"Aerosil 380",15,"LiTFSI",30,"0.9 PEGMEA, 0.1 PEGDA, 15 aerosil 380, 30 LiTFSI",2024-08-07,"Coin cell",2,1.89,0.2541,"Coin cell",FALSE
"SS_288",1.3866e-06,"PEGMEA","PEGDA",0.9,0.1,"Aerosil 380",15,"LiTFSI",30,"0.9 PEGMEA, 0.1 PEGDA, 15 aerosil 380, 30 LiTFSI",2024-08-07,"Coin cell",2,1.89,0.2541,"Coin cell",FALSE
"SS_289",4.2608e-06,"PEGMEA","PEGDA",0.9,0.1,"Aerosil 380",12.8,"LiTFSI",30,"0.9 PEGMEA, 0.1 PEGDA, 12.8 aerosil 380, 30 LiTFSI",2024-08-07,"Coin cell",2,1.89,0.2651,"Coin cell",FALSE
"SS_289",3.8534e-06,"PEGMEA","PEGDA",0.9,0.1,"Aerosil 380",12.8,"LiTFSI",30,"0.9 PEGMEA, 0.1 PEGDA, 12.8 aerosil 380, 30 LiTFSI",2024-08-07,"Coin cell",2,1.89,0.2651,"Coin cell",FALSE
"SS_289",3.7087e-06,"PEGMEA","PEGDA",0.9,0.1,"Aerosil 380",12.8,"LiTFSI",30,"0.9 PEGMEA, 0.1 PEGDA, 12.8 aerosil 380, 30 LiTFSI",2024-08-07,"Coin cell",2,1.89,0.2651,"Coin cell",FALSE
"SS_29",2.5157e-07,"PEGMEA","PEGDA",0.9,0.1,"none",0,"LiTFSI",4.29,"0.9 PEGMEA, 0.1 PEGDA, 4.29 LiTFSI",2023-10-26,"PCB print",2,0.028,1.7767,"PCB print",FALSE
"SS_29",1.5504e-07,"PEGMEA","PEGDA",0.9,0.1,"none",0,"LiTFSI",4.29,"0.9 PEGMEA, 0.1 PEGDA, 4.29 LiTFSI",2023-10-26,"PCB print",2,0.028,1.7767,"PCB print",FALSE
"SS_29",1.99e-06,"PEGMEA","PEGDA",0.9,0.1,"none",0,"LiTFSI",4.29,"0.9 PEGMEA, 0.1 PEGDA, 4.29 LiTFSI",2023-10-26,"PCB print",2,0.028,1.7767,"PCB print",FALSE
"SS_29",2.2727e-08,"PEGMEA","PEGDA",0.9,0.1,"none",0,"LiTFSI",4.29,"0.9 PEGMEA, 0.1 PEGDA, 4.29 LiTFSI",2023-10-26,"PCB print",2,0.028,1.7767,"PCB print",FALSE
"SS_29",3.9169e-06,"PEGMEA","PEGDA",0.9,0.1,"none",0,"LiTFSI",4.29,"0.9 PEGMEA, 0.1 PEGDA, 4.29 LiTFSI",2023-10-26,"PCB print",2,0.028,1.7767,"PCB print",FALSE
"SS_29",0,"PEGMEA","PEGDA",0.9,0.1,"none",0,"LiTFSI",4.29,"0.9 PEGMEA, 0.1 PEGDA, 4.29 LiTFSI",2023-10-26,"PCB print",2,0.028,1.7767,"PCB print",FALSE
"SS_29",2.5586e-06,"PEGMEA","PEGDA",0.9,0.1,"none",0,"LiTFSI",4.29,"0.9 PEGMEA, 0.1 PEGDA, 4.29 LiTFSI",2023-10-26,"PCB print",2,0.028,1.7767,"PCB print",FALSE
"SS_290",1.7738e-06,"PEGMEA","PEGDA",0.9,0.1,"Aerosil 380",10.7,"LiTFSI",30,"0.9 PEGMEA, 0.1 PEGDA, 10.7 aerosil 380, 30 LiTFSI",2024-08-07,"Coin cell",2,1.89,0.2631,"Coin cell",FALSE
"SS_290",1.6968e-06,"PEGMEA","PEGDA",0.9,0.1,"Aerosil 380",10.7,"LiTFSI",30,"0.9 PEGMEA, 0.1 PEGDA, 10.7 aerosil 380, 30 LiTFSI",2024-08-07,"Coin cell",2,1.89,0.2631,"Coin cell",FALSE
"SS_290",1.6685e-06,"PEGMEA","PEGDA",0.9,0.1,"Aerosil 380",10.7,"LiTFSI",30,"0.9 PEGMEA, 0.1 PEGDA, 10.7 aerosil 380, 30 LiTFSI",2024-08-07,"Coin cell",2,1.89,0.2631,"Coin cell",FALSE
"SS_291",2.6729e-06,"PEGMEA","PEGDA",0.9,0.1,"Aerosil 380",8.56,"LiTFSI",30,"0.9 PEGMEA, 0.1 PEGDA, 8.56 aerosil 380, 30 LiTFSI",2024-08-07,"Coin cell",2,1.89,0.2631,"Coin cell",FALSE
"SS_291",2.4876e-06,"PEGMEA","PEGDA",0.9,0.1,"Aerosil 380",8.56,"LiTFSI",30,"0.9 PEGMEA, 0.1 PEGDA, 8.56 aerosil 380, 30 LiTFSI",2024-08-07,"Coin cell",2,1.89,0.2631,"Coin cell",FALSE
"SS_291",2.4172e-06,"PEGMEA","PEGDA",0.9,0.1,"Aerosil 380",8.56,"LiTFSI",30,"0.9 PEGMEA, 0.1 PEGDA, 8.56 aerosil 380, 30 LiTFSI",2024-08-07,"Coin cell",2,1.89,0.2631,"Coin cell",FALSE
"SS_292",3.6403e-06,"PEGMEA","PEGDA",0.9,0.1,"Aerosil 380",6.42,"LiTFSI",30,"0.9 PEGMEA, 0.1 PEGDA, 6.42 aerosil 380, 30 LiTFSI",2024-08-07,"Coin cell",2,1.89,0.2611,"Coin cell",FALSE
"SS_292",3.2775e-06,"PEGMEA","PEGDA",0.9,0.1,"Aerosil 380",6.42,"LiTFSI",30,"0.9 PEGMEA, 0.1 PEGDA, 6.42 aerosil 380, 30 LiTFSI",2024-08-07,"Coin cell",2,1.89,0.2611,"Coin cell",FALSE
"SS_292",3.1649e-06,"PEGMEA","PEGDA",0.9,0.1,"Aerosil 380",6.42,"LiTFSI",30,"0.9 PEGMEA, 0.1 PEGDA, 6.42 aerosil 380, 30 LiTFSI",2024-08-07,"Coin cell",2,1.89,0.2611,"Coin cell",FALSE
"SS_293",2.852e-06,"PEGMEA","PEGDA",0.9,0.1,"Aerosil 380",4.28,"LiTFSI",30,"0.9 PEGMEA, 0.1 PEGDA, 4.29 aerosil 380, 30 LiTFSI",2024-08-07,"Coin cell",2,1.89,0.2251,"Coin cell",FALSE
"SS_293",2.6216e-06,"PEGMEA","PEGDA",0.9,0.1,"Aerosil 380",4.28,"LiTFSI",30,"0.9 PEGMEA, 0.1 PEGDA, 4.29 aerosil 380, 30 LiTFSI",2024-08-07,"Coin cell",2,1.89,0.2251,"Coin cell",FALSE
"SS_293",2.5433e-06,"PEGMEA","PEGDA",0.9,0.1,"Aerosil 380",4.28,"LiTFSI",30,"0.9 PEGMEA, 0.1 PEGDA, 4.29 aerosil 380, 30 LiTFSI",2024-08-07,"Coin cell",2,1.89,0.2251,"Coin cell",FALSE
"SS_294",2.5357e-06,"PEGMEA","PEGDA",0.9,0.1,"Aerosil 380",2.14,"LiTFSI",30,"0.9 PEGMEA, 0.1 PEGDA, 2.14 aerosil 380, 30 LiTFSI",2024-08-07,"Coin cell",2,1.89,0.2541,"Coin cell",FALSE
"SS_294",2.4453e-06,"PEGMEA","PEGDA",0.9,0.1,"Aerosil 380",2.14,"LiTFSI",30,"0.9 PEGMEA, 0.1 PEGDA, 2.14 aerosil 380, 30 LiTFSI",2024-08-07,"Coin cell",2,1.89,0.2541,"Coin cell",FALSE
"SS_294",2.4094e-06,"PEGMEA","PEGDA",0.9,0.1,"Aerosil 380",2.14,"LiTFSI",30,"0.9 PEGMEA, 0.1 PEGDA, 2.14 aerosil 380, 30 LiTFSI",2024-08-07,"Coin cell",2,1.89,0.2541,"Coin cell",FALSE
"SS_295",4.5097e-06,"PEGMEA","PEGDA",0.9,0.1,"Aerosil 380",0,"LiTFSI",30,"0.9 PEGMEA, 0.1 PEGDA, 0 aerosil 380, 30 LiTFSI",2024-08-07,"Coin cell",2,1.89,0.2511,"Coin cell",FALSE
"SS_295",4.4869e-06,"PEGMEA","PEGDA",0.9,0.1,"Aerosil 380",0,"LiTFSI",30,"0.9 PEGMEA, 0.1 PEGDA, 0 aerosil 380, 30 LiTFSI",2024-08-07,"Coin cell",2,1.89,0.2511,"Coin cell",FALSE
"SS_295",4.4763e-06,"PEGMEA","PEGDA",0.9,0.1,"Aerosil 380",0,"LiTFSI",30,"0.9 PEGMEA, 0.1 PEGDA, 0 aerosil 380, 30 LiTFSI",2024-08-07,"Coin cell",2,1.89,0.2511,"Coin cell",FALSE
"SS_296",2.4471e-06,"PEGMEA","PEGDA",0.9,0.1,"Aerosil 380",15,"LiTFSI",30,"0.9 PEGMEA, 0.1 PEGDA, 15 aerosil 380, 30 LiTFSI",2024-08-07,"Coin cell",2,1.89,0.2541,"Coin cell",FALSE
"SS_296",2.3901e-06,"PEGMEA","PEGDA",0.9,0.1,"Aerosil 380",15,"LiTFSI",30,"0.9 PEGMEA, 0.1 PEGDA, 15 aerosil 380, 30 LiTFSI",2024-08-07,"Coin cell",2,1.89,0.2541,"Coin cell",FALSE
"SS_296",2.362e-06,"PEGMEA","PEGDA",0.9,0.1,"Aerosil 380",15,"LiTFSI",30,"0.9 PEGMEA, 0.1 PEGDA, 15 aerosil 380, 30 LiTFSI",2024-08-07,"Coin cell",2,1.89,0.2541,"Coin cell",FALSE
"SS_297",2.9831e-06,"PEGMEA","PEGDA",0.9,0.1,"Aerosil 380",12.8,"LiTFSI",30,"0.9 PEGMEA, 0.1 PEGDA, 12.8 aerosil 380, 30 LiTFSI",2024-08-07,"Coin cell",2,1.89,0.2651,"Coin cell",FALSE
"SS_297",2.8359e-06,"PEGMEA","PEGDA",0.9,0.1,"Aerosil 380",12.8,"LiTFSI",30,"0.9 PEGMEA, 0.1 PEGDA, 12.8 aerosil 380, 30 LiTFSI",2024-08-07,"Coin cell",2,1.89,0.2651,"Coin cell",FALSE
"SS_297",2.7775e-06,"PEGMEA","PEGDA",0.9,0.1,"Aerosil 380",12.8,"LiTFSI",30,"0.9 PEGMEA, 0.1 PEGDA, 12.8 aerosil 380, 30 LiTFSI",2024-08-07,"Coin cell",2,1.89,0.2651,"Coin cell",FALSE
"SS_298",3.1339e-06,"PEGMEA","PEGDA",0.9,0.1,"Aerosil 380",10.7,"LiTFSI",30,"0.9 PEGMEA, 0.1 PEGDA, 10.7 aerosil 380, 30 LiTFSI",2024-08-07,"Coin cell",2,1.89,0.2631,"Coin cell",FALSE
"SS_298",2.8685e-06,"PEGMEA","PEGDA",0.9,0.1,"Aerosil 380",10.7,"LiTFSI",30,"0.9 PEGMEA, 0.1 PEGDA, 10.7 aerosil 380, 30 LiTFSI",2024-08-07,"Coin cell",2,1.89,0.2631,"Coin cell",FALSE
"SS_298",2.767e-06,"PEGMEA","PEGDA",0.9,0.1,"Aerosil 380",10.7,"LiTFSI",30,"0.9 PEGMEA, 0.1 PEGDA, 10.7 aerosil 380, 30 LiTFSI",2024-08-07,"Coin cell",2,1.89,0.2631,"Coin cell",FALSE
"SS_299",2.3751e-06,"PEGMEA","PEGDA",0.9,0.1,"Aerosil 380",8.56,"LiTFSI",30,"0.9 PEGMEA, 0.1 PEGDA, 8.56 aerosil 380, 30 LiTFSI",2024-08-07,"Coin cell",2,1.89,0.2631,"Coin cell",FALSE
"SS_299",2.3534e-06,"PEGMEA","PEGDA",0.9,0.1,"Aerosil 380",8.56,"LiTFSI",30,"0.9 PEGMEA, 0.1 PEGDA, 8.56 aerosil 380, 30 LiTFSI",2024-08-07,"Coin cell",2,1.89,0.2631,"Coin cell",FALSE
"SS_299",2.3435e-06,"PEGMEA","PEGDA",0.9,0.1,"Aerosil 380",8.56,"LiTFSI",30,"0.9 PEGMEA, 0.1 PEGDA, 8.56 aerosil 380, 30 LiTFSI",2024-08-07,"Coin cell",2,1.89,0.2631,"Coin cell",FALSE
"SS_30",2.1053e-06,"PEGMEA","PEGDA",0.9,0.1,"none",0,"LiTFSI",0,"0.9 PEGMEA, 0.1 PEGDA, 0 LiTFSI",2023-10-26,"PCB print",2,0.028,1.6467,"PCB print",FALSE
"SS_30",1.8519e-07,"PEGMEA","PEGDA",0.9,0.1,"none",0,"LiTFSI",0,"0.9 PEGMEA, 0.1 PEGDA, 0 LiTFSI",2023-10-26,"PCB print",2,0.028,1.6467,"PCB print",FALSE
"SS_30",1.99e-06,"PEGMEA","PEGDA",0.9,0.1,"none",0,"LiTFSI",0,"0.9 PEGMEA, 0.1 PEGDA, 0 LiTFSI",2023-10-26,"PCB print",2,0.028,1.6467,"PCB print",FALSE
"SS_30",2.1858e-08,"PEGMEA","PEGDA",0.9,0.1,"none",0,"LiTFSI",0,"0.9 PEGMEA, 0.1 PEGDA, 0 LiTFSI",2023-10-26,"PCB print",2,0.028,1.6467,"PCB print",FALSE
"SS_30",0,"PEGMEA","PEGDA",0.9,0.1,"none",0,"LiTFSI",0,"0.9 PEGMEA, 0.1 PEGDA, 0 LiTFSI",2023-10-26,"PCB print",2,0.028,1.6467,"PCB print",FALSE
"SS_30",0,"PEGMEA","PEGDA",0.9,0.1,"none",0,"LiTFSI",0,"0.9 PEGMEA, 0.1 PEGDA, 0 LiTFSI",2023-10-26,"PCB print",2,0.028,1.6467,"PCB print",FALSE
"SS_30",2.6732e-06,"PEGMEA","PEGDA",0.9,0.1,"none",0,"LiTFSI",0,"0.9 PEGMEA, 0.1 PEGDA, 0 LiTFSI",2023-10-26,"PCB print",2,0.028,1.6467,"PCB print",FALSE
"SS_300",4.9837e-06,"PEGMEA","PEGDA",0.9,0.1,"Aerosil 380",6.42,"LiTFSI",30,"0.9 PEGMEA, 0.1 PEGDA, 6.42 aerosil 380, 30 LiTFSI",2024-08-07,"Coin cell",2,1.89,0.2611,"Coin cell",FALSE
"SS_300",4.6452e-06,"PEGMEA","PEGDA",0.9,0.1,"Aerosil 380",6.42,"LiTFSI",30,"0.9 PEGMEA, 0.1 PEGDA, 6.42 aerosil 380, 30 LiTFSI",2024-08-07,"Coin cell",2,1.89,0.2611,"Coin cell",FALSE
"SS_300",4.5176e-06,"PEGMEA","PEGDA",0.9,0.1,"Aerosil 380",6.42,"LiTFSI",30,"0.9 PEGMEA, 0.1 PEGDA, 6.42 aerosil 380, 30 LiTFSI",2024-08-07,"Coin cell",2,1.89,0.2611,"Coin cell",FALSE
"SS_301",2.4326e-06,"PEGMEA","PEGDA",0.9,0.1,"Aerosil 380",4.28,"LiTFSI",30,"0.9 PEGMEA, 0.1 PEGDA, 4.29 aerosil 380, 30 LiTFSI",2024-08-07,"Coin cell",2,1.89,0.2251,"Coin cell",FALSE
"SS_301",2.3697e-06,"PEGMEA","PEGDA",0.9,0.1,"Aerosil 380",4.28,"LiTFSI",30,"0.9 PEGMEA, 0.1 PEGDA, 4.29 aerosil 380, 30 LiTFSI",2024-08-07,"Coin cell",2,1.89,0.2251,"Coin cell",FALSE
"SS_301",2.3528e-06,"PEGMEA","PEGDA",0.9,0.1,"Aerosil 380",4.28,"LiTFSI",30,"0.9 PEGMEA, 0.1 PEGDA, 4.29 aerosil 380, 30 LiTFSI",2024-08-07,"Coin cell",2,1.89,0.2251,"Coin cell",FALSE
"SS_302",2.006e-06,"PEGMEA","PEGDA",0.9,0.1,"Aerosil 380",2.14,"LiTFSI",30,"0.9 PEGMEA, 0.1 PEGDA, 2.14 aerosil 380, 30 LiTFSI",2024-08-07,"Coin cell",2,1.89,0.2541,"Coin cell",FALSE
"SS_302",1.9841e-06,"PEGMEA","PEGDA",0.9,0.1,"Aerosil 380",2.14,"LiTFSI",30,"0.9 PEGMEA, 0.1 PEGDA, 2.14 aerosil 380, 30 LiTFSI",2024-08-07,"Coin cell",2,1.89,0.2541,"Coin cell",FALSE
"SS_302",1.9841e-06,"PEGMEA","PEGDA",0.9,0.1,"Aerosil 380",2.14,"LiTFSI",30,"0.9 PEGMEA, 0.1 PEGDA, 2.14 aerosil 380, 30 LiTFSI",2024-08-07,"Coin cell",2,1.89,0.2541,"Coin cell",FALSE
"SS_303",4.9334e-06,"PEGMEA","PEGDA",0.9,0.1,"Aerosil 380",0,"LiTFSI",30,"0.9 PEGMEA, 0.1 PEGDA, 0 aerosil 380, 30 LiTFSI",2024-08-07,"Coin cell",2,1.89,0.2511,"Coin cell",FALSE
"SS_303",4.798e-06,"PEGMEA","PEGDA",0.9,0.1,"Aerosil 380",0,"LiTFSI",30,"0.9 PEGMEA, 0.1 PEGDA, 0 aerosil 380, 30 LiTFSI",2024-08-07,"Coin cell",2,1.89,0.2511,"Coin cell",FALSE
"SS_303",4.7179e-06,"PEGMEA","PEGDA",0.9,0.1,"Aerosil 380",0,"LiTFSI",30,"0.9 PEGMEA, 0.1 PEGDA, 0 aerosil 380, 30 LiTFSI",2024-08-07,"Coin cell",2,1.89,0.2511,"Coin cell",FALSE
"SS_304",1.9361e-06,"PEGMEA","PEGDA",0.9,0.1,"Aerosil 380",15,"LiTFSI",20,"0.9 PEGMEA, 0.1 PEGDA, 15 aerosil 380, 20 LiTFSI",2024-08-12,"Coin cell",2,1.89,0.2541,"Coin cell",FALSE
"SS_304",1.9322e-06,"PEGMEA","PEGDA",0.9,0.1,"Aerosil 380",15,"LiTFSI",20,"0.9 PEGMEA, 0.1 PEGDA, 15 aerosil 380, 20 LiTFSI",2024-08-12,"Coin cell",2,1.89,0.2541,"Coin cell",FALSE
"SS_304",1.9306e-06,"PEGMEA","PEGDA",0.9,0.1,"Aerosil 380",15,"LiTFSI",20,"0.9 PEGMEA, 0.1 PEGDA, 15 aerosil 380, 20 LiTFSI",2024-08-12,"Coin cell",2,1.89,0.2541,"Coin cell",FALSE
"SS_305",2.383e-06,"PEGMEA","PEGDA",0.9,0.1,"Aerosil 380",12.8,"LiTFSI",20,"0.9 PEGMEA, 0.1 PEGDA, 12.8 aerosil 380, 20 LiTFSI",2024-08-12,"Coin cell",2,1.89,0.2651,"Coin cell",FALSE
"SS_305",2.3203e-06,"PEGMEA","PEGDA",0.9,0.1,"Aerosil 380",12.8,"LiTFSI",20,"0.9 PEGMEA, 0.1 PEGDA, 12.8 aerosil 380, 20 LiTFSI",2024-08-12,"Coin cell",2,1.89,0.2651,"Coin cell",FALSE
"SS_305",2.2938e-06,"PEGMEA","PEGDA",0.9,0.1,"Aerosil 380",12.8,"LiTFSI",20,"0.9 PEGMEA, 0.1 PEGDA, 12.8 aerosil 380, 20 LiTFSI",2024-08-12,"Coin cell",2,1.89,0.2651,"Coin cell",FALSE
"SS_306",3.5539e-06,"PEGMEA","PEGDA",0.9,0.1,"Aerosil 380",10.7,"LiTFSI",20,"0.9 PEGMEA, 0.1 PEGDA, 10.7 aerosil 380, 20 LiTFSI",2024-08-12,"Coin cell",2,1.89,0.2631,"Coin cell",FALSE
"SS_306",3.4211e-06,"PEGMEA","PEGDA",0.9,0.1,"Aerosil 380",10.7,"LiTFSI",20,"0.9 PEGMEA, 0.1 PEGDA, 10.7 aerosil 380, 20 LiTFSI",2024-08-12,"Coin cell",2,1.89,0.2631,"Coin cell",FALSE
"SS_306",3.3698e-06,"PEGMEA","PEGDA",0.9,0.1,"Aerosil 380",10.7,"LiTFSI",20,"0.9 PEGMEA, 0.1 PEGDA, 10.7 aerosil 380, 20 LiTFSI",2024-08-12,"Coin cell",2,1.89,0.2631,"Coin cell",FALSE
"SS_307",2.3255e-06,"PEGMEA","PEGDA",0.9,0.1,"Aerosil 380",8.56,"LiTFSI",20,"0.9 PEGMEA, 0.1 PEGDA, 8.56 aerosil 380, 20 LiTFSI",2024-08-12,"Coin cell",2,1.89,0.2631,"Coin cell",FALSE
"SS_307",2.2319e-06,"PEGMEA","PEGDA",0.9,0.1,"Aerosil 380",8.56,"LiTFSI",20,"0.9 PEGMEA, 0.1 PEGDA, 8.56 aerosil 380, 20 LiTFSI",2024-08-12,"Coin cell",2,1.89,0.2631,"Coin cell",FALSE
"SS_307",2.1974e-06,"PEGMEA","PEGDA",0.9,0.1,"Aerosil 380",8.56,"LiTFSI",20,"0.9 PEGMEA, 0.1 PEGDA, 8.56 aerosil 380, 20 LiTFSI",2024-08-12,"Coin cell",2,1.89,0.2631,"Coin cell",FALSE
"SS_308",3.5818e-06,"PEGMEA","PEGDA",0.9,0.1,"Aerosil 380",6.42,"LiTFSI",20,"0.9 PEGMEA, 0.1 PEGDA, 6.42 aerosil 380, 20 LiTFSI",2024-08-12,"Coin cell",2,1.89,0.2611,"Coin cell",FALSE
"SS_308",3.5296e-06,"PEGMEA","PEGDA",0.9,0.1,"Aerosil 380",6.42,"LiTFSI",20,"0.9 PEGMEA, 0.1 PEGDA, 6.42 aerosil 380, 20 LiTFSI",2024-08-12,"Coin cell",2,1.89,0.2611,"Coin cell",FALSE
"SS_308",3.5108e-06,"PEGMEA","PEGDA",0.9,0.1,"Aerosil 380",6.42,"LiTFSI",20,"0.9 PEGMEA, 0.1 PEGDA, 6.42 aerosil 380, 20 LiTFSI",2024-08-12,"Coin cell",2,1.89,0.2611,"Coin cell",FALSE
"SS_309",1e-04,"PEGMEA","PEGDA",0.9,0.1,"Aerosil 380",4.28,"LiTFSI",20,"0.9 PEGMEA, 0.1 PEGDA, 4.29 aerosil 380, 20 LiTFSI",2024-08-12,"Coin cell",2,1.89,0.2251,"Coin cell",FALSE
"SS_309",1e-04,"PEGMEA","PEGDA",0.9,0.1,"Aerosil 380",4.28,"LiTFSI",20,"0.9 PEGMEA, 0.1 PEGDA, 4.29 aerosil 380, 20 LiTFSI",2024-08-12,"Coin cell",2,1.89,0.2251,"Coin cell",FALSE
"SS_309",1e-04,"PEGMEA","PEGDA",0.9,0.1,"Aerosil 380",4.28,"LiTFSI",20,"0.9 PEGMEA, 0.1 PEGDA, 4.29 aerosil 380, 20 LiTFSI",2024-08-12,"Coin cell",2,1.89,0.2251,"Coin cell",FALSE
"SS_309",2.6867e-06,"PEGMEA","PEGDA",0.9,0.1,"Aerosil 380",4.28,"LiTFSI",20,"0.9 PEGMEA, 0.1 PEGDA, 4.29 aerosil 380, 20 LiTFSI",2024-08-12,"Coin cell",2,1.89,0.2251,"Coin cell",FALSE
"SS_309",2.6361e-06,"PEGMEA","PEGDA",0.9,0.1,"Aerosil 380",4.28,"LiTFSI",20,"0.9 PEGMEA, 0.1 PEGDA, 4.29 aerosil 380, 20 LiTFSI",2024-08-12,"Coin cell",2,1.89,0.2251,"Coin cell",FALSE
"SS_309",2.6147e-06,"PEGMEA","PEGDA",0.9,0.1,"Aerosil 380",4.28,"LiTFSI",20,"0.9 PEGMEA, 0.1 PEGDA, 4.29 aerosil 380, 20 LiTFSI",2024-08-12,"Coin cell",2,1.89,0.2251,"Coin cell",FALSE
"SS_31",2.6846e-06,"PEGMEA","PEGDA",0.9,0.1,"Aerosil 380",15,"LiTFSI",10,"0.9 PEGMEA, 0.1 PEGDA, 15 aerosil 380, 10 LiTFSI",2023-11-16,"PCB print",2,0.028,1.91,"PCB print",FALSE
"SS_310",2e-04,"PEGMEA","PEGDA",0.9,0.1,"Aerosil 380",2.14,"LiTFSI",20,"0.9 PEGMEA, 0.1 PEGDA, 2.14 aerosil 380, 20 LiTFSI",2024-08-12,"Coin cell",2,1.89,0.2541,"Coin cell",FALSE
"SS_310",3e-04,"PEGMEA","PEGDA",0.9,0.1,"Aerosil 380",2.14,"LiTFSI",20,"0.9 PEGMEA, 0.1 PEGDA, 2.14 aerosil 380, 20 LiTFSI",2024-08-12,"Coin cell",2,1.89,0.2541,"Coin cell",FALSE
"SS_310",1e-04,"PEGMEA","PEGDA",0.9,0.1,"Aerosil 380",2.14,"LiTFSI",20,"0.9 PEGMEA, 0.1 PEGDA, 2.14 aerosil 380, 20 LiTFSI",2024-08-12,"Coin cell",2,1.89,0.2541,"Coin cell",FALSE
"SS_310",2.8268e-06,"PEGMEA","PEGDA",0.9,0.1,"Aerosil 380",2.14,"LiTFSI",20,"0.9 PEGMEA, 0.1 PEGDA, 2.14 aerosil 380, 20 LiTFSI",2024-08-12,"Coin cell",2,1.89,0.2541,"Coin cell",FALSE
"SS_310",2.7778e-06,"PEGMEA","PEGDA",0.9,0.1,"Aerosil 380",2.14,"LiTFSI",20,"0.9 PEGMEA, 0.1 PEGDA, 2.14 aerosil 380, 20 LiTFSI",2024-08-12,"Coin cell",2,1.89,0.2541,"Coin cell",FALSE
"SS_310",2.7128e-06,"PEGMEA","PEGDA",0.9,0.1,"Aerosil 380",2.14,"LiTFSI",20,"0.9 PEGMEA, 0.1 PEGDA, 2.14 aerosil 380, 20 LiTFSI",2024-08-12,"Coin cell",2,1.89,0.2541,"Coin cell",FALSE
"SS_311",1e-04,"PEGMEA","PEGDA",0.9,0.1,"Aerosil 380",0,"LiTFSI",20,"0.9 PEGMEA, 0.1 PEGDA, 0 aerosil 380, 20 LiTFSI",2024-08-12,"Coin cell",2,1.89,0.2511,"Coin cell",FALSE
"SS_311",1e-04,"PEGMEA","PEGDA",0.9,0.1,"Aerosil 380",0,"LiTFSI",20,"0.9 PEGMEA, 0.1 PEGDA, 0 aerosil 380, 20 LiTFSI",2024-08-12,"Coin cell",2,1.89,0.2511,"Coin cell",FALSE
"SS_311",1e-04,"PEGMEA","PEGDA",0.9,0.1,"Aerosil 380",0,"LiTFSI",20,"0.9 PEGMEA, 0.1 PEGDA, 0 aerosil 380, 20 LiTFSI",2024-08-12,"Coin cell",2,1.89,0.2511,"Coin cell",FALSE
"SS_311",2.9511e-06,"PEGMEA","PEGDA",0.9,0.1,"Aerosil 380",0,"LiTFSI",20,"0.9 PEGMEA, 0.1 PEGDA, 0 aerosil 380, 20 LiTFSI",2024-08-12,"Coin cell",2,1.89,0.2511,"Coin cell",FALSE
"SS_311",2.8267e-06,"PEGMEA","PEGDA",0.9,0.1,"Aerosil 380",0,"LiTFSI",20,"0.9 PEGMEA, 0.1 PEGDA, 0 aerosil 380, 20 LiTFSI",2024-08-12,"Coin cell",2,1.89,0.2511,"Coin cell",FALSE
"SS_311",2.7719e-06,"PEGMEA","PEGDA",0.9,0.1,"Aerosil 380",0,"LiTFSI",20,"0.9 PEGMEA, 0.1 PEGDA, 0 aerosil 380, 20 LiTFSI",2024-08-12,"Coin cell",2,1.89,0.2511,"Coin cell",FALSE
"SS_312",1.7501e-06,"PEGMEA","PEGDA",0.9,0.1,"Aerosil 380",15,"LiTFSI",20,"0.9 PEGMEA, 0.1 PEGDA, 15 aerosil 380, 20 LiTFSI",2024-08-12,"Coin cell",2,1.89,0.2541,"Coin cell",FALSE
"SS_312",1.6356e-06,"PEGMEA","PEGDA",0.9,0.1,"Aerosil 380",15,"LiTFSI",20,"0.9 PEGMEA, 0.1 PEGDA, 15 aerosil 380, 20 LiTFSI",2024-08-12,"Coin cell",2,1.89,0.2541,"Coin cell",FALSE
"SS_312",1.5992e-06,"PEGMEA","PEGDA",0.9,0.1,"Aerosil 380",15,"LiTFSI",20,"0.9 PEGMEA, 0.1 PEGDA, 15 aerosil 380, 20 LiTFSI",2024-08-12,"Coin cell",2,1.89,0.2541,"Coin cell",FALSE
"SS_313",1.9772e-06,"PEGMEA","PEGDA",0.9,0.1,"Aerosil 380",12.8,"LiTFSI",20,"0.9 PEGMEA, 0.1 PEGDA, 12.8 aerosil 380, 20 LiTFSI",2024-08-12,"Coin cell",2,1.89,0.2651,"Coin cell",FALSE
"SS_313",1.8868e-06,"PEGMEA","PEGDA",0.9,0.1,"Aerosil 380",12.8,"LiTFSI",20,"0.9 PEGMEA, 0.1 PEGDA, 12.8 aerosil 380, 20 LiTFSI",2024-08-12,"Coin cell",2,1.89,0.2651,"Coin cell",FALSE
"SS_313",1.8541e-06,"PEGMEA","PEGDA",0.9,0.1,"Aerosil 380",12.8,"LiTFSI",20,"0.9 PEGMEA, 0.1 PEGDA, 12.8 aerosil 380, 20 LiTFSI",2024-08-12,"Coin cell",2,1.89,0.2651,"Coin cell",FALSE
"SS_314",3.184e-06,"PEGMEA","PEGDA",0.9,0.1,"Aerosil 380",10.7,"LiTFSI",20,"0.9 PEGMEA, 0.1 PEGDA, 10.7 aerosil 380, 20 LiTFSI",2024-08-12,"Coin cell",2,1.89,0.2631,"Coin cell",FALSE
"SS_314",2.9751e-06,"PEGMEA","PEGDA",0.9,0.1,"Aerosil 380",10.7,"LiTFSI",20,"0.9 PEGMEA, 0.1 PEGDA, 10.7 aerosil 380, 20 LiTFSI",2024-08-12,"Coin cell",2,1.89,0.2631,"Coin cell",FALSE
"SS_314",2.8959e-06,"PEGMEA","PEGDA",0.9,0.1,"Aerosil 380",10.7,"LiTFSI",20,"0.9 PEGMEA, 0.1 PEGDA, 10.7 aerosil 380, 20 LiTFSI",2024-08-12,"Coin cell",2,1.89,0.2631,"Coin cell",FALSE
"SS_315",2.9123e-06,"PEGMEA","PEGDA",0.9,0.1,"Aerosil 380",8.56,"LiTFSI",20,"0.9 PEGMEA, 0.1 PEGDA, 8.56 aerosil 380, 20 LiTFSI",2024-08-12,"Coin cell",2,1.89,0.2631,"Coin cell",FALSE
"SS_315",2.8561e-06,"PEGMEA","PEGDA",0.9,0.1,"Aerosil 380",8.56,"LiTFSI",20,"0.9 PEGMEA, 0.1 PEGDA, 8.56 aerosil 380, 20 LiTFSI",2024-08-12,"Coin cell",2,1.89,0.2631,"Coin cell",FALSE
"SS_315",2.8305e-06,"PEGMEA","PEGDA",0.9,0.1,"Aerosil 380",8.56,"LiTFSI",20,"0.9 PEGMEA, 0.1 PEGDA, 8.56 aerosil 380, 20 LiTFSI",2024-08-12,"Coin cell",2,1.89,0.2631,"Coin cell",FALSE
"SS_316",2.8385e-06,"PEGMEA","PEGDA",0.9,0.1,"Aerosil 380",6.42,"LiTFSI",20,"0.9 PEGMEA, 0.1 PEGDA, 6.42 aerosil 380, 20 LiTFSI",2024-08-12,"Coin cell",2,1.89,0.2611,"Coin cell",FALSE
"SS_316",2.6284e-06,"PEGMEA","PEGDA",0.9,0.1,"Aerosil 380",6.42,"LiTFSI",20,"0.9 PEGMEA, 0.1 PEGDA, 6.42 aerosil 380, 20 LiTFSI",2024-08-12,"Coin cell",2,1.89,0.2611,"Coin cell",FALSE
"SS_316",2.5484e-06,"PEGMEA","PEGDA",0.9,0.1,"Aerosil 380",6.42,"LiTFSI",20,"0.9 PEGMEA, 0.1 PEGDA, 6.42 aerosil 380, 20 LiTFSI",2024-08-12,"Coin cell",2,1.89,0.2611,"Coin cell",FALSE
"SS_317",1e-04,"PEGMEA","PEGDA",0.9,0.1,"Aerosil 380",4.28,"LiTFSI",20,"0.9 PEGMEA, 0.1 PEGDA, 4.29 aerosil 380, 20 LiTFSI",2024-08-12,"Coin cell",2,1.89,0.2251,"Coin cell",FALSE
"SS_317",1e-04,"PEGMEA","PEGDA",0.9,0.1,"Aerosil 380",4.28,"LiTFSI",20,"0.9 PEGMEA, 0.1 PEGDA, 4.29 aerosil 380, 20 LiTFSI",2024-08-12,"Coin cell",2,1.89,0.2251,"Coin cell",FALSE
"SS_317",1e-04,"PEGMEA","PEGDA",0.9,0.1,"Aerosil 380",4.28,"LiTFSI",20,"0.9 PEGMEA, 0.1 PEGDA, 4.29 aerosil 380, 20 LiTFSI",2024-08-12,"Coin cell",2,1.89,0.2251,"Coin cell",FALSE
"SS_317",2.4262e-06,"PEGMEA","PEGDA",0.9,0.1,"Aerosil 380",4.28,"LiTFSI",20,"0.9 PEGMEA, 0.1 PEGDA, 4.29 aerosil 380, 20 LiTFSI",2024-08-12,"Coin cell",2,1.89,0.2251,"Coin cell",FALSE
"SS_317",2.3468e-06,"PEGMEA","PEGDA",0.9,0.1,"Aerosil 380",4.28,"LiTFSI",20,"0.9 PEGMEA, 0.1 PEGDA, 4.29 aerosil 380, 20 LiTFSI",2024-08-12,"Coin cell",2,1.89,0.2251,"Coin cell",FALSE
"SS_317",2.3235e-06,"PEGMEA","PEGDA",0.9,0.1,"Aerosil 380",4.28,"LiTFSI",20,"0.9 PEGMEA, 0.1 PEGDA, 4.29 aerosil 380, 20 LiTFSI",2024-08-12,"Coin cell",2,1.89,0.2251,"Coin cell",FALSE
"SS_318",1e-04,"PEGMEA","PEGDA",0.9,0.1,"Aerosil 380",2.14,"LiTFSI",20,"0.9 PEGMEA, 0.1 PEGDA, 2.14 aerosil 380, 20 LiTFSI",2024-08-12,"Coin cell",2,1.89,0.2541,"Coin cell",FALSE
"SS_318",1e-04,"PEGMEA","PEGDA",0.9,0.1,"Aerosil 380",2.14,"LiTFSI",20,"0.9 PEGMEA, 0.1 PEGDA, 2.14 aerosil 380, 20 LiTFSI",2024-08-12,"Coin cell",2,1.89,0.2541,"Coin cell",FALSE
"SS_318",1e-04,"PEGMEA","PEGDA",0.9,0.1,"Aerosil 380",2.14,"LiTFSI",20,"0.9 PEGMEA, 0.1 PEGDA, 2.14 aerosil 380, 20 LiTFSI",2024-08-12,"Coin cell",2,1.89,0.2541,"Coin cell",FALSE
"SS_318",2.5429e-06,"PEGMEA","PEGDA",0.9,0.1,"Aerosil 380",2.14,"LiTFSI",20,"0.9 PEGMEA, 0.1 PEGDA, 2.14 aerosil 380, 20 LiTFSI",2024-08-12,"Coin cell",2,1.89,0.2541,"Coin cell",FALSE
"SS_318",2.5281e-06,"PEGMEA","PEGDA",0.9,0.1,"Aerosil 380",2.14,"LiTFSI",20,"0.9 PEGMEA, 0.1 PEGDA, 2.14 aerosil 380, 20 LiTFSI",2024-08-12,"Coin cell",2,1.89,0.2541,"Coin cell",FALSE
"SS_318",2.5234e-06,"PEGMEA","PEGDA",0.9,0.1,"Aerosil 380",2.14,"LiTFSI",20,"0.9 PEGMEA, 0.1 PEGDA, 2.14 aerosil 380, 20 LiTFSI",2024-08-12,"Coin cell",2,1.89,0.2541,"Coin cell",FALSE
"SS_319",1e-04,"PEGMEA","PEGDA",0.9,0.1,"Aerosil 380",0,"LiTFSI",20,"0.9 PEGMEA, 0.1 PEGDA, 0 aerosil 380, 20 LiTFSI",2024-08-12,"Coin cell",2,1.89,0.2511,"Coin cell",FALSE
"SS_319",1e-04,"PEGMEA","PEGDA",0.9,0.1,"Aerosil 380",0,"LiTFSI",20,"0.9 PEGMEA, 0.1 PEGDA, 0 aerosil 380, 20 LiTFSI",2024-08-12,"Coin cell",2,1.89,0.2511,"Coin cell",FALSE
"SS_319",1e-04,"PEGMEA","PEGDA",0.9,0.1,"Aerosil 380",0,"LiTFSI",20,"0.9 PEGMEA, 0.1 PEGDA, 0 aerosil 380, 20 LiTFSI",2024-08-12,"Coin cell",2,1.89,0.2511,"Coin cell",FALSE
"SS_319",2.4108e-06,"PEGMEA","PEGDA",0.9,0.1,"Aerosil 380",0,"LiTFSI",20,"0.9 PEGMEA, 0.1 PEGDA, 0 aerosil 380, 20 LiTFSI",2024-08-12,"Coin cell",2,1.89,0.2511,"Coin cell",FALSE
"SS_319",2.3771e-06,"PEGMEA","PEGDA",0.9,0.1,"Aerosil 380",0,"LiTFSI",20,"0.9 PEGMEA, 0.1 PEGDA, 0 aerosil 380, 20 LiTFSI",2024-08-12,"Coin cell",2,1.89,0.2511,"Coin cell",FALSE
"SS_319",2.3644e-06,"PEGMEA","PEGDA",0.9,0.1,"Aerosil 380",0,"LiTFSI",20,"0.9 PEGMEA, 0.1 PEGDA, 0 aerosil 380, 20 LiTFSI",2024-08-12,"Coin cell",2,1.89,0.2511,"Coin cell",FALSE
"SS_32",3.5714e-06,"PEGMEA","PEGDA",0.9,0.1,"Aerosil 380",12.9,"LiTFSI",10,"0.9 PEGMEA, 0.1 PEGDA, 12.9 aerosil 380, 10 LiTFSI",2023-11-16,"PCB print",2,0.028,2.4733,"PCB print",FALSE
"SS_320",2.4682e-06,"PEGMEA","PEGDA",0.9,0.1,"Aerosil 380",15,"LiTFSI",20,"0.9 PEGMEA, 0.1 PEGDA, 15 aerosil 380, 20 LiTFSI",2024-08-12,"Coin cell",2,1.89,0.2541,"Coin cell",FALSE
"SS_320",2.391e-06,"PEGMEA","PEGDA",0.9,0.1,"Aerosil 380",15,"LiTFSI",20,"0.9 PEGMEA, 0.1 PEGDA, 15 aerosil 380, 20 LiTFSI",2024-08-12,"Coin cell",2,1.89,0.2541,"Coin cell",FALSE
"SS_320",2.3632e-06,"PEGMEA","PEGDA",0.9,0.1,"Aerosil 380",15,"LiTFSI",20,"0.9 PEGMEA, 0.1 PEGDA, 15 aerosil 380, 20 LiTFSI",2024-08-12,"Coin cell",2,1.89,0.2541,"Coin cell",FALSE
"SS_321",2.8567e-06,"PEGMEA","PEGDA",0.9,0.1,"Aerosil 380",12.8,"LiTFSI",20,"0.9 PEGMEA, 0.1 PEGDA, 12.8 aerosil 380, 20 LiTFSI",2024-08-12,"Coin cell",2,1.89,0.2651,"Coin cell",FALSE
"SS_321",2.6495e-06,"PEGMEA","PEGDA",0.9,0.1,"Aerosil 380",12.8,"LiTFSI",20,"0.9 PEGMEA, 0.1 PEGDA, 12.8 aerosil 380, 20 LiTFSI",2024-08-12,"Coin cell",2,1.89,0.2651,"Coin cell",FALSE
"SS_321",2.5798e-06,"PEGMEA","PEGDA",0.9,0.1,"Aerosil 380",12.8,"LiTFSI",20,"0.9 PEGMEA, 0.1 PEGDA, 12.8 aerosil 380, 20 LiTFSI",2024-08-12,"Coin cell",2,1.89,0.2651,"Coin cell",FALSE
"SS_322",2.6704e-06,"PEGMEA","PEGDA",0.9,0.1,"Aerosil 380",10.7,"LiTFSI",20,"0.9 PEGMEA, 0.1 PEGDA, 10.7 aerosil 380, 20 LiTFSI",2024-08-12,"Coin cell",2,1.89,0.2631,"Coin cell",FALSE
"SS_322",2.6142e-06,"PEGMEA","PEGDA",0.9,0.1,"Aerosil 380",10.7,"LiTFSI",20,"0.9 PEGMEA, 0.1 PEGDA, 10.7 aerosil 380, 20 LiTFSI",2024-08-12,"Coin cell",2,1.89,0.2631,"Coin cell",FALSE
"SS_322",2.5904e-06,"PEGMEA","PEGDA",0.9,0.1,"Aerosil 380",10.7,"LiTFSI",20,"0.9 PEGMEA, 0.1 PEGDA, 10.7 aerosil 380, 20 LiTFSI",2024-08-12,"Coin cell",2,1.89,0.2631,"Coin cell",FALSE
"SS_323",3.3026e-06,"PEGMEA","PEGDA",0.9,0.1,"Aerosil 380",8.56,"LiTFSI",20,"0.9 PEGMEA, 0.1 PEGDA, 8.56 aerosil 380, 20 LiTFSI",2024-08-12,"Coin cell",2,1.89,0.2631,"Coin cell",FALSE
"SS_323",3.1602e-06,"PEGMEA","PEGDA",0.9,0.1,"Aerosil 380",8.56,"LiTFSI",20,"0.9 PEGMEA, 0.1 PEGDA, 8.56 aerosil 380, 20 LiTFSI",2024-08-12,"Coin cell",2,1.89,0.2631,"Coin cell",FALSE
"SS_323",3.0948e-06,"PEGMEA","PEGDA",0.9,0.1,"Aerosil 380",8.56,"LiTFSI",20,"0.9 PEGMEA, 0.1 PEGDA, 8.56 aerosil 380, 20 LiTFSI",2024-08-12,"Coin cell",2,1.89,0.2631,"Coin cell",FALSE
"SS_324",4.2029e-06,"PEGMEA","PEGDA",0.9,0.1,"Aerosil 380",6.42,"LiTFSI",20,"0.9 PEGMEA, 0.1 PEGDA, 6.42 aerosil 380, 20 LiTFSI",2024-08-12,"Coin cell",2,1.89,0.2611,"Coin cell",FALSE
"SS_324",3.874e-06,"PEGMEA","PEGDA",0.9,0.1,"Aerosil 380",6.42,"LiTFSI",20,"0.9 PEGMEA, 0.1 PEGDA, 6.42 aerosil 380, 20 LiTFSI",2024-08-12,"Coin cell",2,1.89,0.2611,"Coin cell",FALSE
"SS_324",3.7469e-06,"PEGMEA","PEGDA",0.9,0.1,"Aerosil 380",6.42,"LiTFSI",20,"0.9 PEGMEA, 0.1 PEGDA, 6.42 aerosil 380, 20 LiTFSI",2024-08-12,"Coin cell",2,1.89,0.2611,"Coin cell",FALSE
"SS_325",1e-04,"PEGMEA","PEGDA",0.9,0.1,"Aerosil 380",4.28,"LiTFSI",20,"0.9 PEGMEA, 0.1 PEGDA, 4.29 aerosil 380, 20 LiTFSI",2024-08-12,"Coin cell",2,1.89,0.2251,"Coin cell",FALSE
"SS_325",1e-04,"PEGMEA","PEGDA",0.9,0.1,"Aerosil 380",4.28,"LiTFSI",20,"0.9 PEGMEA, 0.1 PEGDA, 4.29 aerosil 380, 20 LiTFSI",2024-08-12,"Coin cell",2,1.89,0.2251,"Coin cell",FALSE
"SS_325",1e-04,"PEGMEA","PEGDA",0.9,0.1,"Aerosil 380",4.28,"LiTFSI",20,"0.9 PEGMEA, 0.1 PEGDA, 4.29 aerosil 380, 20 LiTFSI",2024-08-12,"Coin cell",2,1.89,0.2251,"Coin cell",FALSE
"SS_325",2.5368e-06,"PEGMEA","PEGDA",0.9,0.1,"Aerosil 380",4.28,"LiTFSI",20,"0.9 PEGMEA, 0.1 PEGDA, 4.29 aerosil 380, 20 LiTFSI",2024-08-12,"Coin cell",2,1.89,0.2251,"Coin cell",FALSE
"SS_325",2.5111e-06,"PEGMEA","PEGDA",0.9,0.1,"Aerosil 380",4.28,"LiTFSI",20,"0.9 PEGMEA, 0.1 PEGDA, 4.29 aerosil 380, 20 LiTFSI",2024-08-12,"Coin cell",2,1.89,0.2251,"Coin cell",FALSE
"SS_325",2.4669e-06,"PEGMEA","PEGDA",0.9,0.1,"Aerosil 380",4.28,"LiTFSI",20,"0.9 PEGMEA, 0.1 PEGDA, 4.29 aerosil 380, 20 LiTFSI",2024-08-12,"Coin cell",2,1.89,0.2251,"Coin cell",FALSE
"SS_326",1e-04,"PEGMEA","PEGDA",0.9,0.1,"Aerosil 380",2.14,"LiTFSI",20,"0.9 PEGMEA, 0.1 PEGDA, 2.14 aerosil 380, 20 LiTFSI",2024-08-12,"Coin cell",2,1.89,0.2541,"Coin cell",FALSE
"SS_326",1e-04,"PEGMEA","PEGDA",0.9,0.1,"Aerosil 380",2.14,"LiTFSI",20,"0.9 PEGMEA, 0.1 PEGDA, 2.14 aerosil 380, 20 LiTFSI",2024-08-12,"Coin cell",2,1.89,0.2541,"Coin cell",FALSE
"SS_326",1e-04,"PEGMEA","PEGDA",0.9,0.1,"Aerosil 380",2.14,"LiTFSI",20,"0.9 PEGMEA, 0.1 PEGDA, 2.14 aerosil 380, 20 LiTFSI",2024-08-12,"Coin cell",2,1.89,0.2541,"Coin cell",FALSE
"SS_326",2.6187e-06,"PEGMEA","PEGDA",0.9,0.1,"Aerosil 380",2.14,"LiTFSI",20,"0.9 PEGMEA, 0.1 PEGDA, 2.14 aerosil 380, 20 LiTFSI",2024-08-12,"Coin cell",2,1.89,0.2541,"Coin cell",FALSE
"SS_326",2.604e-06,"PEGMEA","PEGDA",0.9,0.1,"Aerosil 380",2.14,"LiTFSI",20,"0.9 PEGMEA, 0.1 PEGDA, 2.14 aerosil 380, 20 LiTFSI",2024-08-12,"Coin cell",2,1.89,0.2541,"Coin cell",FALSE
"SS_326",2.599e-06,"PEGMEA","PEGDA",0.9,0.1,"Aerosil 380",2.14,"LiTFSI",20,"0.9 PEGMEA, 0.1 PEGDA, 2.14 aerosil 380, 20 LiTFSI",2024-08-12,"Coin cell",2,1.89,0.2541,"Coin cell",FALSE
"SS_327",4e-04,"PEGMEA","PEGDA",0.9,0.1,"Aerosil 380",0,"LiTFSI",20,"0.9 PEGMEA, 0.1 PEGDA, 0 aerosil 380, 20 LiTFSI",2024-08-12,"Coin cell",2,1.89,0.2511,"Coin cell",FALSE
"SS_327",0.001,"PEGMEA","PEGDA",0.9,0.1,"Aerosil 380",0,"LiTFSI",20,"0.9 PEGMEA, 0.1 PEGDA, 0 aerosil 380, 20 LiTFSI",2024-08-12,"Coin cell",2,1.89,0.2511,"Coin cell",FALSE
"SS_327",1e-04,"PEGMEA","PEGDA",0.9,0.1,"Aerosil 380",0,"LiTFSI",20,"0.9 PEGMEA, 0.1 PEGDA, 0 aerosil 380, 20 LiTFSI",2024-08-12,"Coin cell",2,1.89,0.2511,"Coin cell",FALSE
"SS_327",1e-04,"PEGMEA","PEGDA",0.9,0.1,"Aerosil 380",0,"LiTFSI",20,"0.9 PEGMEA, 0.1 PEGDA, 0 aerosil 380, 20 LiTFSI",2024-08-12,"Coin cell",2,1.89,0.2511,"Coin cell",FALSE
"SS_327",1e-04,"PEGMEA","PEGDA",0.9,0.1,"Aerosil 380",0,"LiTFSI",20,"0.9 PEGMEA, 0.1 PEGDA, 0 aerosil 380, 20 LiTFSI",2024-08-12,"Coin cell",2,1.89,0.2511,"Coin cell",FALSE
"SS_327",1e-04,"PEGMEA","PEGDA",0.9,0.1,"Aerosil 380",0,"LiTFSI",20,"0.9 PEGMEA, 0.1 PEGDA, 0 aerosil 380, 20 LiTFSI",2024-08-12,"Coin cell",2,1.89,0.2511,"Coin cell",FALSE
"SS_327",2.268e-06,"PEGMEA","PEGDA",0.9,0.1,"Aerosil 380",0,"LiTFSI",20,"0.9 PEGMEA, 0.1 PEGDA, 0 aerosil 380, 20 LiTFSI",2024-08-12,"Coin cell",2,1.89,0.2511,"Coin cell",FALSE
"SS_327",2.1467e-06,"PEGMEA","PEGDA",0.9,0.1,"Aerosil 380",0,"LiTFSI",20,"0.9 PEGMEA, 0.1 PEGDA, 0 aerosil 380, 20 LiTFSI",2024-08-12,"Coin cell",2,1.89,0.2511,"Coin cell",FALSE
"SS_327",2.1095e-06,"PEGMEA","PEGDA",0.9,0.1,"Aerosil 380",0,"LiTFSI",20,"0.9 PEGMEA, 0.1 PEGDA, 0 aerosil 380, 20 LiTFSI",2024-08-12,"Coin cell",2,1.89,0.2511,"Coin cell",FALSE
"SS_328",1e-04,"PEGMEA","PEGDA",0.9,0.1,"Aerosil 380",15,"LiTFSI",10,"0.9 PEGMEA, 0.1 PEGDA, 15 aerosil 380, 10 LiTFSI",2024-08-16,"Coin cell",2,1.89,0.2541,"Coin cell",FALSE
"SS_328",1e-04,"PEGMEA","PEGDA",0.9,0.1,"Aerosil 380",15,"LiTFSI",10,"0.9 PEGMEA, 0.1 PEGDA, 15 aerosil 380, 10 LiTFSI",2024-08-16,"Coin cell",2,1.89,0.2541,"Coin cell",FALSE
"SS_328",1e-04,"PEGMEA","PEGDA",0.9,0.1,"Aerosil 380",15,"LiTFSI",10,"0.9 PEGMEA, 0.1 PEGDA, 15 aerosil 380, 10 LiTFSI",2024-08-16,"Coin cell",2,1.89,0.2541,"Coin cell",FALSE
"SS_328",1.6462e-06,"PEGMEA","PEGDA",0.9,0.1,"Aerosil 380",15,"LiTFSI",10,"0.9 PEGMEA, 0.1 PEGDA, 15 aerosil 380, 10 LiTFSI",2024-08-16,"Coin cell",2,1.89,0.2541,"Coin cell",FALSE
"SS_328",1.5628e-06,"PEGMEA","PEGDA",0.9,0.1,"Aerosil 380",15,"LiTFSI",10,"0.9 PEGMEA, 0.1 PEGDA, 15 aerosil 380, 10 LiTFSI",2024-08-16,"Coin cell",2,1.89,0.2541,"Coin cell",FALSE
"SS_328",1.529e-06,"PEGMEA","PEGDA",0.9,0.1,"Aerosil 380",15,"LiTFSI",10,"0.9 PEGMEA, 0.1 PEGDA, 15 aerosil 380, 10 LiTFSI",2024-08-16,"Coin cell",2,1.89,0.2541,"Coin cell",FALSE
"SS_329",1e-04,"PEGMEA","PEGDA",0.9,0.1,"Aerosil 380",12.8,"LiTFSI",7.5,"0.9 PEGMEA, 0.1 PEGDA, 12.8 aerosil 380, 7.5 LiTFSI",2024-08-16,"Coin cell",2,1.89,0.2651,"Coin cell",FALSE
"SS_329",1e-04,"PEGMEA","PEGDA",0.9,0.1,"Aerosil 380",12.8,"LiTFSI",7.5,"0.9 PEGMEA, 0.1 PEGDA, 12.8 aerosil 380, 7.5 LiTFSI",2024-08-16,"Coin cell",2,1.89,0.2651,"Coin cell",FALSE
"SS_329",1e-04,"PEGMEA","PEGDA",0.9,0.1,"Aerosil 380",12.8,"LiTFSI",7.5,"0.9 PEGMEA, 0.1 PEGDA, 12.8 aerosil 380, 7.5 LiTFSI",2024-08-16,"Coin cell",2,1.89,0.2651,"Coin cell",FALSE
