Repository: Jay2-davic/SPOC_code

# Studying-Polymers-on a-Chip (SPOC) Data Cleaning and Processing
Author: Jay Jimenez jimenez45@llnl.gov

# Project Description

The SPOC project aims to establish an automated, high-throughput experimentation workflow to screen solid state polymer electrolytes. This repository contains code to reproduce the data cleaning workflow, data processing, and active learning for the SPOC project. Electrochemical impedance spectroscopy processing code is included as a Python file which was used to determine bulk ionic conductivities.

File: output/steps/step0_raw_data.csv (part 10 of 32)
"sample_ID","ionic_conductivity_final","fcomp_mat1","fcomp_mat2","fcomp_mat1_ratio","fcomp_mat2_ratio","fcomp_additive","fcomp_additive_wt_pct","fcomp_salt","fcomp_salt_wt_pct","fcomp_formulation","date_casted","cast_type","fab_method","area_cm2","spe_thickness_avg","print_type","flag_for_removal"
"SS_329",2.1639e-06,"PEGMEA","PEGDA",0.9,0.1,"Aerosil 380",12.8,"LiTFSI",7.5,"0.9 PEGMEA, 0.1 PEGDA, 12.8 aerosil 380, 7.5 LiTFSI",2024-08-16,"Coin cell",2,1.89,0.2651,"Coin cell",FALSE
"SS_329",2.1201e-06,"PEGMEA","PEGDA",0.9,0.1,"Aerosil 380",12.8,"LiTFSI",7.5,"0.9 PEGMEA, 0.1 PEGDA, 12.8 aerosil 380, 7.5 LiTFSI",2024-08-16,"Coin cell",2,1.89,0.2651,"Coin cell",FALSE
"SS_329",2.0935e-06,"PEGMEA","PEGDA",0.9,0.1,"Aerosil 380",12.8,"LiTFSI",7.5,"0.9 PEGMEA, 0.1 PEGDA, 12.8 aerosil 380, 7.5 LiTFSI",2024-08-16,"Coin cell",2,1.89,0.2651,"Coin cell",FALSE
"SS_33",3.3898e-06,"PEGMEA","PEGDA",0.9,0.1,"Aerosil 380",10.7,"LiTFSI",10,"0.9 PEGMEA, 0.1 PEGDA, 10.7 aerosil 380, 10 LiTFSI",2023-11-16,"PCB print",2,0.028,1.5467,"PCB print",FALSE
"SS_330",0,"PEGMEA","PEGDA",0.9,0.1,"Aerosil 380",10.7,"LiTFSI",6.25,"0.9 PEGMEA, 0.1 PEGDA, 10.7 aerosil 380, 6.25 LiTFSI",2024-08-16,"Coin cell",2,1.89,0.2631,"Coin cell",FALSE
"SS_330",0,"PEGMEA","PEGDA",0.9,0.1,"Aerosil 380",10.7,"LiTFSI",6.25,"0.9 PEGMEA, 0.1 PEGDA, 10.7 aerosil 380, 6.25 LiTFSI",2024-08-16,"Coin cell",2,1.89,0.2631,"Coin cell",FALSE
"SS_330",0,"PEGMEA","PEGDA",0.9,0.1,"Aerosil 380",10.7,"LiTFSI",6.25,"0.9 PEGMEA, 0.1 PEGDA, 10.7 aerosil 380, 6.25 LiTFSI",2024-08-16,"Coin cell",2,1.89,0.2631,"Coin cell",FALSE
"SS_330",1.4841e-06,"PEGMEA","PEGDA",0.9,0.1,"Aerosil 380",10.7,"LiTFSI",6.25,"0.9 PEGMEA, 0.1 PEGDA, 10.7 aerosil 380, 6.25 LiTFSI",2024-08-16,"Coin cell",2,1.89,0.2631,"Coin cell",FALSE
"SS_330",1.4629e-06,"PEGMEA","PEGDA",0.9,0.1,"Aerosil 380",10.7,"LiTFSI",6.25,"0.9 PEGMEA, 0.1 PEGDA, 10.7 aerosil 380, 6.25 LiTFSI",2024-08-16,"Coin cell",2,1.89,0.2631,"Coin cell",FALSE
"SS_330",1.4517e-06,"PEGMEA","PEGDA",0.9,0.1,"Aerosil 380",10.7,"LiTFSI",6.25,"0.9 PEGMEA, 0.1 PEGDA, 10.7 aerosil 380, 6.25 LiTFSI",2024-08-16,"Coin cell",2,1.89,0.2631,"Coin cell",FALSE
"SS_331",1e-04,"PEGMEA","PEGDA",0.9,0.1,"Aerosil 380",8.56,"LiTFSI",5,"0.9 PEGMEA, 0.1 PEGDA, 8.56 aerosil 380, 5 LiTFSI",2024-08-16,"Coin cell",2,1.89,0.2631,"Coin cell",FALSE
"SS_331",5e-04,"PEGMEA","PEGDA",0.9,0.1,"Aerosil 380",8.56,"LiTFSI",5,"0.9 PEGMEA, 0.1 PEGDA, 8.56 aerosil 380, 5 LiTFSI",2024-08-16,"Coin cell",2,1.89,0.2631,"Coin cell",FALSE
"SS_331",2e-04,"PEGMEA","PEGDA",0.9,0.1,"Aerosil 380",8.56,"LiTFSI",5,"0.9 PEGMEA, 0.1 PEGDA, 8.56 aerosil 380, 5 LiTFSI",2024-08-16,"Coin cell",2,1.89,0.2631,"Coin cell",FALSE
"SS_331",1.9151e-06,"PEGMEA","PEGDA",0.9,0.1,"Aerosil 380",8.56,"LiTFSI",5,"0.9 PEGMEA, 0.1 PEGDA, 8.56 aerosil 380, 5 LiTFSI",2024-08-16,"Coin cell",2,1.89,0.2631,"Coin cell",FALSE
"SS_331",1.8675e-06,"PEGMEA","PEGDA",0.9,0.1,"Aerosil 380",8.56,"LiTFSI",5,"0.9 PEGMEA, 0.1 PEGDA, 8.56 aerosil 380, 5 LiTFSI",2024-08-16,"Coin cell",2,1.89,0.2631,"Coin cell",FALSE
"SS_331",1.8418e-06,"PEGMEA","PEGDA",0.9,0.1,"Aerosil 380",8.56,"LiTFSI",5,"0.9 PEGMEA, 0.1 PEGDA, 8.56 aerosil 380, 5 LiTFSI",2024-08-16,"Coin cell",2,1.89,0.2631,"Coin cell",FALSE
"SS_332",0,"PEGMEA","PEGDA",0.9,0.1,"Aerosil 380",6.42,"LiTFSI",3.75,"0.9 PEGMEA, 0.1 PEGDA, 6.42 aerosil 380, 3.75 LiTFSI",2024-08-16,"Coin cell",2,1.89,0.2611,"Coin cell",FALSE
"SS_332",0,"PEGMEA","PEGDA",0.9,0.1,"Aerosil 380",6.42,"LiTFSI",3.75,"0.9 PEGMEA, 0.1 PEGDA, 6.42 aerosil 380, 3.75 LiTFSI",2024-08-16,"Coin cell",2,1.89,0.2611,"Coin cell",FALSE
"SS_332",0,"PEGMEA","PEGDA",0.9,0.1,"Aerosil 380",6.42,"LiTFSI",3.75,"0.9 PEGMEA, 0.1 PEGDA, 6.42 aerosil 380, 3.75 LiTFSI",2024-08-16,"Coin cell",2,1.89,0.2611,"Coin cell",FALSE
"SS_332",1.3123e-06,"PEGMEA","PEGDA",0.9,0.1,"Aerosil 380",6.42,"LiTFSI",3.75,"0.9 PEGMEA, 0.1 PEGDA, 6.42 aerosil 380, 3.75 LiTFSI",2024-08-16,"Coin cell",2,1.89,0.2611,"Coin cell",FALSE
"SS_332",1.2489e-06,"PEGMEA","PEGDA",0.9,0.1,"Aerosil 380",6.42,"LiTFSI",3.75,"0.9 PEGMEA, 0.1 PEGDA, 6.42 aerosil 380, 3.75 LiTFSI",2024-08-16,"Coin cell",2,1.89,0.2611,"Coin cell",FALSE
"SS_332",1.2223e-06,"PEGMEA","PEGDA",0.9,0.1,"Aerosil 380",6.42,"LiTFSI",3.75,"0.9 PEGMEA, 0.1 PEGDA, 6.42 aerosil 380, 3.75 LiTFSI",2024-08-16,"Coin cell",2,1.89,0.2611,"Coin cell",FALSE
"SS_333",0,"PEGMEA","PEGDA",0.9,0.1,"Aerosil 380",4.28,"LiTFSI",2.5,"0.9 PEGMEA, 0.1 PEGDA, 4.29 aerosil 380, 2.5 LiTFSI",2024-08-16,"Coin cell",2,1.89,0.2251,"Coin cell",FALSE
"SS_333",0,"PEGMEA","PEGDA",0.9,0.1,"Aerosil 380",4.28,"LiTFSI",2.5,"0.9 PEGMEA, 0.1 PEGDA, 4.29 aerosil 380, 2.5 LiTFSI",2024-08-16,"Coin cell",2,1.89,0.2251,"Coin cell",FALSE
"SS_333",0,"PEGMEA","PEGDA",0.9,0.1,"Aerosil 380",4.28,"LiTFSI",2.5,"0.9 PEGMEA, 0.1 PEGDA, 4.29 aerosil 380, 2.5 LiTFSI",2024-08-16,"Coin cell",2,1.89,0.2251,"Coin cell",FALSE
"SS_333",1.2696e-06,"PEGMEA","PEGDA",0.9,0.1,"Aerosil 380",4.28,"LiTFSI",2.5,"0.9 PEGMEA, 0.1 PEGDA, 4.29 aerosil 380, 2.5 LiTFSI",2024-08-16,"Coin cell",2,1.89,0.2251,"Coin cell",FALSE
"SS_333",1.2422e-06,"PEGMEA","PEGDA",0.9,0.1,"Aerosil 380",4.28,"LiTFSI",2.5,"0.9 PEGMEA, 0.1 PEGDA, 4.29 aerosil 380, 2.5 LiTFSI",2024-08-16,"Coin cell",2,1.89,0.2251,"Coin cell",FALSE
"SS_333",1.2315e-06,"PEGMEA","PEGDA",0.9,0.1,"Aerosil 380",4.28,"LiTFSI",2.5,"0.9 PEGMEA, 0.1 PEGDA, 4.29 aerosil 380, 2.5 LiTFSI",2024-08-16,"Coin cell",2,1.89,0.2251,"Coin cell",FALSE
"SS_334",0,"PEGMEA","PEGDA",0.9,0.1,"Aerosil 380",2.14,"LiTFSI",1.25,"0.9 PEGMEA, 0.1 PEGDA, 2.14 aerosil 380, 1.25 LiTFSI",2024-08-16,"Coin cell",2,1.89,0.2541,"Coin cell",FALSE
"SS_334",0,"PEGMEA","PEGDA",0.9,0.1,"Aerosil 380",2.14,"LiTFSI",1.25,"0.9 PEGMEA, 0.1 PEGDA, 2.14 aerosil 380, 1.25 LiTFSI",2024-08-16,"Coin cell",2,1.89,0.2541,"Coin cell",FALSE
"SS_334",0,"PEGMEA","PEGDA",0.9,0.1,"Aerosil 380",2.14,"LiTFSI",1.25,"0.9 PEGMEA, 0.1 PEGDA, 2.14 aerosil 380, 1.25 LiTFSI",2024-08-16,"Coin cell",2,1.89,0.2541,"Coin cell",FALSE
"SS_334",1.1962e-06,"PEGMEA","PEGDA",0.9,0.1,"Aerosil 380",2.14,"LiTFSI",1.25,"0.9 PEGMEA, 0.1 PEGDA, 2.14 aerosil 380, 1.25 LiTFSI",2024-08-16,"Coin cell",2,1.89,0.2541,"Coin cell",FALSE
"SS_334",1.1352e-06,"PEGMEA","PEGDA",0.9,0.1,"Aerosil 380",2.14,"LiTFSI",1.25,"0.9 PEGMEA, 0.1 PEGDA, 2.14 aerosil 380, 1.25 LiTFSI",2024-08-16,"Coin cell",2,1.89,0.2541,"Coin cell",FALSE
"SS_334",1.1128e-06,"PEGMEA","PEGDA",0.9,0.1,"Aerosil 380",2.14,"LiTFSI",1.25,"0.9 PEGMEA, 0.1 PEGDA, 2.14 aerosil 380, 1.25 LiTFSI",2024-08-16,"Coin cell",2,1.89,0.2541,"Coin cell",FALSE
"SS_335",1.8957e-07,"PEGMEA","PEGDA",0.9,0.1,"Aerosil 380",0,"LiTFSI",0,"0.9 PEGMEA, 0.1 PEGDA, 0 aerosil 380, 0 LiTFSI",2024-08-16,"Coin cell",2,1.89,0.2511,"Coin cell",FALSE
"SS_335",1.8265e-07,"PEGMEA","PEGDA",0.9,0.1,"Aerosil 380",0,"LiTFSI",0,"0.9 PEGMEA, 0.1 PEGDA, 0 aerosil 380, 0 LiTFSI",2024-08-16,"Coin cell",2,1.89,0.2511,"Coin cell",FALSE
"SS_335",1.8519e-07,"PEGMEA","PEGDA",0.9,0.1,"Aerosil 380",0,"LiTFSI",0,"0.9 PEGMEA, 0.1 PEGDA, 0 aerosil 380, 0 LiTFSI",2024-08-16,"Coin cell",2,1.89,0.2511,"Coin cell",FALSE
"SS_335",5.4227e-09,"PEGMEA","PEGDA",0.9,0.1,"Aerosil 380",0,"LiTFSI",0,"0.9 PEGMEA, 0.1 PEGDA, 0 aerosil 380, 0 LiTFSI",2024-08-16,"Coin cell",2,1.89,0.2511,"Coin cell",FALSE
"SS_335",5.2306e-09,"PEGMEA","PEGDA",0.9,0.1,"Aerosil 380",0,"LiTFSI",0,"0.9 PEGMEA, 0.1 PEGDA, 0 aerosil 380, 0 LiTFSI",2024-08-16,"Coin cell",2,1.89,0.2511,"Coin cell",FALSE
"SS_335",5.1495e-09,"PEGMEA","PEGDA",0.9,0.1,"Aerosil 380",0,"LiTFSI",0,"0.9 PEGMEA, 0.1 PEGDA, 0 aerosil 380, 0 LiTFSI",2024-08-16,"Coin cell",2,1.89,0.2511,"Coin cell",FALSE
"SS_336",1e-04,"PEGMEA","PEGDA",0.9,0.1,"Aerosil 380",15,"LiTFSI",10,"0.9 PEGMEA, 0.1 PEGDA, 15 aerosil 380, 10 LiTFSI",2024-08-16,"Coin cell",2,1.89,0.2541,"Coin cell",FALSE
"SS_336",1e-04,"PEGMEA","PEGDA",0.9,0.1,"Aerosil 380",15,"LiTFSI",10,"0.9 PEGMEA, 0.1 PEGDA, 15 aerosil 380, 10 LiTFSI",2024-08-16,"Coin cell",2,1.89,0.2541,"Coin cell",FALSE
"SS_336",1e-04,"PEGMEA","PEGDA",0.9,0.1,"Aerosil 380",15,"LiTFSI",10,"0.9 PEGMEA, 0.1 PEGDA, 15 aerosil 380, 10 LiTFSI",2024-08-16,"Coin cell",2,1.89,0.2541,"Coin cell",FALSE
"SS_336",1.8746e-06,"PEGMEA","PEGDA",0.9,0.1,"Aerosil 380",15,"LiTFSI",10,"0.9 PEGMEA, 0.1 PEGDA, 15 aerosil 380, 10 LiTFSI",2024-08-16,"Coin cell",2,1.89,0.2541,"Coin cell",FALSE
"SS_336",1.7979e-06,"PEGMEA","PEGDA",0.9,0.1,"Aerosil 380",15,"LiTFSI",10,"0.9 PEGMEA, 0.1 PEGDA, 15 aerosil 380, 10 LiTFSI",2024-08-16,"Coin cell",2,1.89,0.2541,"Coin cell",FALSE
"SS_336",1.7669e-06,"PEGMEA","PEGDA",0.9,0.1,"Aerosil 380",15,"LiTFSI",10,"0.9 PEGMEA, 0.1 PEGDA, 15 aerosil 380, 10 LiTFSI",2024-08-16,"Coin cell",2,1.89,0.2541,"Coin cell",FALSE
"SS_337",1e-04,"PEGMEA","PEGDA",0.9,0.1,"Aerosil 380",12.8,"LiTFSI",7.5,"0.9 PEGMEA, 0.1 PEGDA, 12.8 aerosil 380, 7.5 LiTFSI",2024-08-16,"Coin cell",2,1.89,0.2651,"Coin cell",FALSE
"SS_337",1e-04,"PEGMEA","PEGDA",0.9,0.1,"Aerosil 380",12.8,"LiTFSI",7.5,"0.9 PEGMEA, 0.1 PEGDA, 12.8 aerosil 380, 7.5 LiTFSI",2024-08-16,"Coin cell",2,1.89,0.2651,"Coin cell",FALSE
"SS_337",1e-04,"PEGMEA","PEGDA",0.9,0.1,"Aerosil 380",12.8,"LiTFSI",7.5,"0.9 PEGMEA, 0.1 PEGDA, 12.8 aerosil 380, 7.5 LiTFSI",2024-08-16,"Coin cell",2,1.89,0.2651,"Coin cell",FALSE
"SS_337",1.8909e-06,"PEGMEA","PEGDA",0.9,0.1,"Aerosil 380",12.8,"LiTFSI",7.5,"0.9 PEGMEA, 0.1 PEGDA, 12.8 aerosil 380, 7.5 LiTFSI",2024-08-16,"Coin cell",2,1.89,0.2651,"Coin cell",FALSE
"SS_337",1.8129e-06,"PEGMEA","PEGDA",0.9,0.1,"Aerosil 380",12.8,"LiTFSI",7.5,"0.9 PEGMEA, 0.1 PEGDA, 12.8 aerosil 380, 7.5 LiTFSI",2024-08-16,"Coin cell",2,1.89,0.2651,"Coin cell",FALSE
"SS_337",1.7877e-06,"PEGMEA","PEGDA",0.9,0.1,"Aerosil 380",12.8,"LiTFSI",7.5,"0.9 PEGMEA, 0.1 PEGDA, 12.8 aerosil 380, 7.5 LiTFSI",2024-08-16,"Coin cell",2,1.89,0.2651,"Coin cell",FALSE
"SS_338",1e-04,"PEGMEA","PEGDA",0.9,0.1,"Aerosil 380",10.7,"LiTFSI",6.25,"0.9 PEGMEA, 0.1 PEGDA, 10.7 aerosil 380, 6.25 LiTFSI",2024-08-16,"Coin cell",2,1.89,0.2631,"Coin cell",FALSE
"SS_338",1e-04,"PEGMEA","PEGDA",0.9,0.1,"Aerosil 380",10.7,"LiTFSI",6.25,"0.9 PEGMEA, 0.1 PEGDA, 10.7 aerosil 380, 6.25 LiTFSI",2024-08-16,"Coin cell",2,1.89,0.2631,"Coin cell",FALSE
"SS_338",1e-04,"PEGMEA","PEGDA",0.9,0.1,"Aerosil 380",10.7,"LiTFSI",6.25,"0.9 PEGMEA, 0.1 PEGDA, 10.7 aerosil 380, 6.25 LiTFSI",2024-08-16,"Coin cell",2,1.89,0.2631,"Coin cell",FALSE
"SS_338",1.6484e-06,"PEGMEA","PEGDA",0.9,0.1,"Aerosil 380",10.7,"LiTFSI",6.25,"0.9 PEGMEA, 0.1 PEGDA, 10.7 aerosil 380, 6.25 LiTFSI",2024-08-16,"Coin cell",2,1.89,0.2631,"Coin cell",FALSE
"SS_338",1.5481e-06,"PEGMEA","PEGDA",0.9,0.1,"Aerosil 380",10.7,"LiTFSI",6.25,"0.9 PEGMEA, 0.1 PEGDA, 10.7 aerosil 380, 6.25 LiTFSI",2024-08-16,"Coin cell",2,1.89,0.2631,"Coin cell",FALSE
"SS_338",1.5103e-06,"PEGMEA","PEGDA",0.9,0.1,"Aerosil 380",10.7,"LiTFSI",6.25,"0.9 PEGMEA, 0.1 PEGDA, 10.7 aerosil 380, 6.25 LiTFSI",2024-08-16,"Coin cell",2,1.89,0.2631,"Coin cell",FALSE
"SS_339",0,"PEGMEA","PEGDA",0.9,0.1,"Aerosil 380",8.56,"LiTFSI",5,"0.9 PEGMEA, 0.1 PEGDA, 8.56 aerosil 380, 5 LiTFSI",2024-08-16,"Coin cell",2,1.89,0.2631,"Coin cell",FALSE
"SS_339",0,"PEGMEA","PEGDA",0.9,0.1,"Aerosil 380",8.56,"LiTFSI",5,"0.9 PEGMEA, 0.1 PEGDA, 8.56 aerosil 380, 5 LiTFSI",2024-08-16,"Coin cell",2,1.89,0.2631,"Coin cell",FALSE
"SS_339",0,"PEGMEA","PEGDA",0.9,0.1,"Aerosil 380",8.56,"LiTFSI",5,"0.9 PEGMEA, 0.1 PEGDA, 8.56 aerosil 380, 5 LiTFSI",2024-08-16,"Coin cell",2,1.89,0.2631,"Coin cell",FALSE
"SS_339",1.2777e-06,"PEGMEA","PEGDA",0.9,0.1,"Aerosil 380",8.56,"LiTFSI",5,"0.9 PEGMEA, 0.1 PEGDA, 8.56 aerosil 380, 5 LiTFSI",2024-08-16,"Coin cell",2,1.89,0.2631,"Coin cell",FALSE
"SS_339",1.2295e-06,"PEGMEA","PEGDA",0.9,0.1,"Aerosil 380",8.56,"LiTFSI",5,"0.9 PEGMEA, 0.1 PEGDA, 8.56 aerosil 380, 5 LiTFSI",2024-08-16,"Coin cell",2,1.89,0.2631,"Coin cell",FALSE
"SS_339",1.2101e-06,"PEGMEA","PEGDA",0.9,0.1,"Aerosil 380",8.56,"LiTFSI",5,"0.9 PEGMEA, 0.1 PEGDA, 8.56 aerosil 380, 5 LiTFSI",2024-08-16,"Coin cell",2,1.89,0.2631,"Coin cell",FALSE
"SS_34",2.6144e-06,"PEGMEA","PEGDA",0.9,0.1,"Aerosil 380",8.57,"LiTFSI",10,"0.9 PEGMEA, 0.1 PEGDA, 8.57 aerosil 380, 10 LiTFSI",2023-11-16,"PCB print",2,0.028,2.2533,"PCB print",FALSE
"SS_340",0,"PEGMEA","PEGDA",0.9,0.1,"Aerosil 380",6.42,"LiTFSI",3.75,"0.9 PEGMEA, 0.1 PEGDA, 6.42 aerosil 380, 3.75 LiTFSI",2024-08-16,"Coin cell",2,1.89,0.2611,"Coin cell",FALSE
"SS_340",0,"PEGMEA","PEGDA",0.9,0.1,"Aerosil 380",6.42,"LiTFSI",3.75,"0.9 PEGMEA, 0.1 PEGDA, 6.42 aerosil 380, 3.75 LiTFSI",2024-08-16,"Coin cell",2,1.89,0.2611,"Coin cell",FALSE
"SS_340",0,"PEGMEA","PEGDA",0.9,0.1,"Aerosil 380",6.42,"LiTFSI",3.75,"0.9 PEGMEA, 0.1 PEGDA, 6.42 aerosil 380, 3.75 LiTFSI",2024-08-16,"Coin cell",2,1.89,0.2611,"Coin cell",FALSE
"SS_340",9.9444e-07,"PEGMEA","PEGDA",0.9,0.1,"Aerosil 380",6.42,"LiTFSI",3.75,"0.9 PEGMEA, 0.1 PEGDA, 6.42 aerosil 380, 3.75 LiTFSI",2024-08-16,"Coin cell",2,1.89,0.2611,"Coin cell",FALSE
"SS_340",9.3482e-07,"PEGMEA","PEGDA",0.9,0.1,"Aerosil 380",6.42,"LiTFSI",3.75,"0.9 PEGMEA, 0.1 PEGDA, 6.42 aerosil 380, 3.75 LiTFSI",2024-08-16,"Coin cell",2,1.89,0.2611,"Coin cell",FALSE
"SS_340",9.141e-07,"PEGMEA","PEGDA",0.9,0.1,"Aerosil 380",6.42,"LiTFSI",3.75,"0.9 PEGMEA, 0.1 PEGDA, 6.42 aerosil 380, 3.75 LiTFSI",2024-08-16,"Coin cell",2,1.89,0.2611,"Coin cell",FALSE
"SS_341",1e-04,"PEGMEA","PEGDA",0.9,0.1,"Aerosil 380",4.28,"LiTFSI",2.5,"0.9 PEGMEA, 0.1 PEGDA, 4.29 aerosil 380, 2.5 LiTFSI",2024-08-16,"Coin cell",2,1.89,0.2251,"Coin cell",FALSE
"SS_341",1e-04,"PEGMEA","PEGDA",0.9,0.1,"Aerosil 380",4.28,"LiTFSI",2.5,"0.9 PEGMEA, 0.1 PEGDA, 4.29 aerosil 380, 2.5 LiTFSI",2024-08-16,"Coin cell",2,1.89,0.2251,"Coin cell",FALSE
"SS_341",1e-04,"PEGMEA","PEGDA",0.9,0.1,"Aerosil 380",4.28,"LiTFSI",2.5,"0.9 PEGMEA, 0.1 PEGDA, 4.29 aerosil 380, 2.5 LiTFSI",2024-08-16,"Coin cell",2,1.89,0.2251,"Coin cell",FALSE
"SS_341",1.8824e-06,"PEGMEA","PEGDA",0.9,0.1,"Aerosil 380",4.28,"LiTFSI",2.5,"0.9 PEGMEA, 0.1 PEGDA, 4.29 aerosil 380, 2.5 LiTFSI",2024-08-16,"Coin cell",2,1.89,0.2251,"Coin cell",FALSE
"SS_341",1.7837e-06,"PEGMEA","PEGDA",0.9,0.1,"Aerosil 380",4.28,"LiTFSI",2.5,"0.9 PEGMEA, 0.1 PEGDA, 4.29 aerosil 380, 2.5 LiTFSI",2024-08-16,"Coin cell",2,1.89,0.2251,"Coin cell",FALSE
"SS_341",1.7443e-06,"PEGMEA","PEGDA",0.9,0.1,"Aerosil 380",4.28,"LiTFSI",2.5,"0.9 PEGMEA, 0.1 PEGDA, 4.29 aerosil 380, 2.5 LiTFSI",2024-08-16,"Coin cell",2,1.89,0.2251,"Coin cell",FALSE
"SS_342",0,"PEGMEA","PEGDA",0.9,0.1,"Aerosil 380",2.14,"LiTFSI",1.25,"0.9 PEGMEA, 0.1 PEGDA, 2.14 aerosil 380, 1.25 LiTFSI",2024-08-16,"Coin cell",2,1.89,0.2541,"Coin cell",FALSE
"SS_342",0,"PEGMEA","PEGDA",0.9,0.1,"Aerosil 380",2.14,"LiTFSI",1.25,"0.9 PEGMEA, 0.1 PEGDA, 2.14 aerosil 380, 1.25 LiTFSI",2024-08-16,"Coin cell",2,1.89,0.2541,"Coin cell",FALSE
"SS_342",0,"PEGMEA","PEGDA",0.9,0.1,"Aerosil 380",2.14,"LiTFSI",1.25,"0.9 PEGMEA, 0.1 PEGDA, 2.14 aerosil 380, 1.25 LiTFSI",2024-08-16,"Coin cell",2,1.89,0.2541,"Coin cell",FALSE
"SS_342",6.6373e-07,"PEGMEA","PEGDA",0.9,0.1,"Aerosil 380",2.14,"LiTFSI",1.25,"0.9 PEGMEA, 0.1 PEGDA, 2.14 aerosil 380, 1.25 LiTFSI",2024-08-16,"Coin cell",2,1.89,0.2541,"Coin cell",FALSE
"SS_342",6.2892e-07,"PEGMEA","PEGDA",0.9,0.1,"Aerosil 380",2.14,"LiTFSI",1.25,"0.9 PEGMEA, 0.1 PEGDA, 2.14 aerosil 380, 1.25 LiTFSI",2024-08-16,"Coin cell",2,1.89,0.2541,"Coin cell",FALSE
"SS_342",6.1868e-07,"PEGMEA","PEGDA",0.9,0.1,"Aerosil 380",2.14,"LiTFSI",1.25,"0.9 PEGMEA, 0.1 PEGDA, 2.14 aerosil 380, 1.25 LiTFSI",2024-08-16,"Coin cell",2,1.89,0.2541,"Coin cell",FALSE
"SS_343",1.6461e-07,"PEGMEA","PEGDA",0.9,0.1,"Aerosil 380",0,"LiTFSI",0,"0.9 PEGMEA, 0.1 PEGDA, 0 aerosil 380, 0 LiTFSI",2024-08-16,"Coin cell",2,1.89,0.2511,"Coin cell",FALSE
"SS_343",1.6529e-07,"PEGMEA","PEGDA",0.9,0.1,"Aerosil 380",0,"LiTFSI",0,"0.9 PEGMEA, 0.1 PEGDA, 0 aerosil 380, 0 LiTFSI",2024-08-16,"Coin cell",2,1.89,0.2511,"Coin cell",FALSE
"SS_343",1.7391e-07,"PEGMEA","PEGDA",0.9,0.1,"Aerosil 380",0,"LiTFSI",0,"0.9 PEGMEA, 0.1 PEGDA, 0 aerosil 380, 0 LiTFSI",2024-08-16,"Coin cell",2,1.89,0.2511,"Coin cell",FALSE
"SS_343",5.1296e-09,"PEGMEA","PEGDA",0.9,0.1,"Aerosil 380",0,"LiTFSI",0,"0.9 PEGMEA, 0.1 PEGDA, 0 aerosil 380, 0 LiTFSI",2024-08-16,"Coin cell",2,1.89,0.2511,"Coin cell",FALSE
"SS_343",5.0135e-09,"PEGMEA","PEGDA",0.9,0.1,"Aerosil 380",0,"LiTFSI",0,"0.9 PEGMEA, 0.1 PEGDA, 0 aerosil 380, 0 LiTFSI",2024-08-16,"Coin cell",2,1.89,0.2511,"Coin cell",FALSE
"SS_343",4.9759e-09,"PEGMEA","PEGDA",0.9,0.1,"Aerosil 380",0,"LiTFSI",0,"0.9 PEGMEA, 0.1 PEGDA, 0 aerosil 380, 0 LiTFSI",2024-08-16,"Coin cell",2,1.89,0.2511,"Coin cell",FALSE
"SS_344",1e-04,"PEGMEA","PEGDA",0.9,0.1,"Aerosil 380",15,"LiTFSI",10,"0.9 PEGMEA, 0.1 PEGDA, 15 aerosil 380, 10 LiTFSI",2024-08-16,"Coin cell",2,1.89,0.2541,"Coin cell",FALSE
"SS_344",1e-04,"PEGMEA","PEGDA",0.9,0.1,"Aerosil 380",15,"LiTFSI",10,"0.9 PEGMEA, 0.1 PEGDA, 15 aerosil 380, 10 LiTFSI",2024-08-16,"Coin cell",2,1.89,0.2541,"Coin cell",FALSE
"SS_344",1e-04,"PEGMEA","PEGDA",0.9,0.1,"Aerosil 380",15,"LiTFSI",10,"0.9 PEGMEA, 0.1 PEGDA, 15 aerosil 380, 10 LiTFSI",2024-08-16,"Coin cell",2,1.89,0.2541,"Coin cell",FALSE
"SS_344",3.6083e-06,"PEGMEA","PEGDA",0.9,0.1,"Aerosil 380",15,"LiTFSI",10,"0.9 PEGMEA, 0.1 PEGDA, 15 aerosil 380, 10 LiTFSI",2024-08-16,"Coin cell",2,1.89,0.2541,"Coin cell",FALSE
"SS_344",3.4588e-06,"PEGMEA","PEGDA",0.9,0.1,"Aerosil 380",15,"LiTFSI",10,"0.9 PEGMEA, 0.1 PEGDA, 15 aerosil 380, 10 LiTFSI",2024-08-16,"Coin cell",2,1.89,0.2541,"Coin cell",FALSE
"SS_344",3.4071e-06,"PEGMEA","PEGDA",0.9,0.1,"Aerosil 380",15,"LiTFSI",10,"0.9 PEGMEA, 0.1 PEGDA, 15 aerosil 380, 10 LiTFSI",2024-08-16,"Coin cell",2,1.89,0.2541,"Coin cell",FALSE
"SS_345",1.4675e-06,"PEGMEA","PEGDA",0.9,0.1,"Aerosil 380",12.8,"LiTFSI",7.5,"0.9 PEGMEA, 0.1 PEGDA, 12.8 aerosil 380, 7.5 LiTFSI",2024-08-16,"Coin cell",2,1.89,0.2651,"Coin cell",FALSE
"SS_345",1.3919e-06,"PEGMEA","PEGDA",0.9,0.1,"Aerosil 380",12.8,"LiTFSI",7.5,"0.9 PEGMEA, 0.1 PEGDA, 12.8 aerosil 380, 7.5 LiTFSI",2024-08-16,"Coin cell",2,1.89,0.2651,"Coin cell",FALSE
"SS_345",1.367e-06,"PEGMEA","PEGDA",0.9,0.1,"Aerosil 380",12.8,"LiTFSI",7.5,"0.9 PEGMEA, 0.1 PEGDA, 12.8 aerosil 380, 7.5 LiTFSI",2024-08-16,"Coin cell",2,1.89,0.2651,"Coin cell",FALSE
"SS_346",0,"PEGMEA","PEGDA",0.9,0.1,"Aerosil 380",10.7,"LiTFSI",6.25,"0.9 PEGMEA, 0.1 PEGDA, 10.7 aerosil 380, 6.25 LiTFSI",2024-08-16,"Coin cell",2,1.89,0.2631,"Coin cell",FALSE
"SS_346",0,"PEGMEA","PEGDA",0.9,0.1,"Aerosil 380",10.7,"LiTFSI",6.25,"0.9 PEGMEA, 0.1 PEGDA, 10.7 aerosil 380, 6.25 LiTFSI",2024-08-16,"Coin cell",2,1.89,0.2631,"Coin cell",FALSE
"SS_346",0,"PEGMEA","PEGDA",0.9,0.1,"Aerosil 380",10.7,"LiTFSI",6.25,"0.9 PEGMEA, 0.1 PEGDA, 10.7 aerosil 380, 6.25 LiTFSI",2024-08-16,"Coin cell",2,1.89,0.2631,"Coin cell",FALSE
"SS_346",1.3248e-06,"PEGMEA","PEGDA",0.9,0.1,"Aerosil 380",10.7,"LiTFSI",6.25,"0.9 PEGMEA, 0.1 PEGDA, 10.7 aerosil 380, 6.25 LiTFSI",2024-08-16,"Coin cell",2,1.89,0.2631,"Coin cell",FALSE
"SS_346",1.2644e-06,"PEGMEA","PEGDA",0.9,0.1,"Aerosil 380",10.7,"LiTFSI",6.25,"0.9 PEGMEA, 0.1 PEGDA, 10.7 aerosil 380, 6.25 LiTFSI",2024-08-16,"Coin cell",2,1.89,0.2631,"Coin cell",FALSE
"SS_346",1.2384e-06,"PEGMEA","PEGDA",0.9,0.1,"Aerosil 380",10.7,"LiTFSI",6.25,"0.9 PEGMEA, 0.1 PEGDA, 10.7 aerosil 380, 6.25 LiTFSI",2024-08-16,"Coin cell",2,1.89,0.2631,"Coin cell",FALSE
"SS_347",0,"PEGMEA","PEGDA",0.9,0.1,"Aerosil 380",8.56,"LiTFSI",5,"0.9 PEGMEA, 0.1 PEGDA, 8.56 aerosil 380, 5 LiTFSI",2024-08-16,"Coin cell",2,1.89,0.2631,"Coin cell",FALSE
"SS_347",0,"PEGMEA","PEGDA",0.9,0.1,"Aerosil 380",8.56,"LiTFSI",5,"0.9 PEGMEA, 0.1 PEGDA, 8.56 aerosil 380, 5 LiTFSI",2024-08-16,"Coin cell",2,1.89,0.2631,"Coin cell",FALSE
"SS_347",0,"PEGMEA","PEGDA",0.9,0.1,"Aerosil 380",8.56,"LiTFSI",5,"0.9 PEGMEA, 0.1 PEGDA, 8.56 aerosil 380, 5 LiTFSI",2024-08-16,"Coin cell",2,1.89,0.2631,"Coin cell",FALSE
"SS_347",1.4658e-06,"PEGMEA","PEGDA",0.9,0.1,"Aerosil 380",8.56,"LiTFSI",5,"0.9 PEGMEA, 0.1 PEGDA, 8.56 aerosil 380, 5 LiTFSI",2024-08-16,"Coin cell",2,1.89,0.2631,"Coin cell",FALSE
"SS_347",1.3392e-06,"PEGMEA","PEGDA",0.9,0.1,"Aerosil 380",8.56,"LiTFSI",5,"0.9 PEGMEA, 0.1 PEGDA, 8.56 aerosil 380, 5 LiTFSI",2024-08-16,"Coin cell",2,1.89,0.2631,"Coin cell",FALSE
"SS_347",1.3003e-06,"PEGMEA","PEGDA",0.9,0.1,"Aerosil 380",8.56,"LiTFSI",5,"0.9 PEGMEA, 0.1 PEGDA, 8.56 aerosil 380, 5 LiTFSI",2024-08-16,"Coin cell",2,1.89,0.2631,"Coin cell",FALSE
"SS_348",0,"PEGMEA","PEGDA",0.9,0.1,"Aerosil 380",6.42,"LiTFSI",3.75,"0.9 PEGMEA, 0.1 PEGDA, 6.42 aerosil 380, 3.75 LiTFSI",2024-08-16,"Coin cell",2,1.89,0.2611,"Coin cell",FALSE
"SS_348",0,"PEGMEA","PEGDA",0.9,0.1,"Aerosil 380",6.42,"LiTFSI",3.75,"0.9 PEGMEA, 0.1 PEGDA, 6.42 aerosil 380, 3.75 LiTFSI",2024-08-16,"Coin cell",2,1.89,0.2611,"Coin cell",FALSE
"SS_348",0,"PEGMEA","PEGDA",0.9,0.1,"Aerosil 380",6.42,"LiTFSI",3.75,"0.9 PEGMEA, 0.1 PEGDA, 6.42 aerosil 380, 3.75 LiTFSI",2024-08-16,"Coin cell",2,1.89,0.2611,"Coin cell",FALSE
"SS_348",7.3117e-07,"PEGMEA","PEGDA",0.9,0.1,"Aerosil 380",6.42,"LiTFSI",3.75,"0.9 PEGMEA, 0.1 PEGDA, 6.42 aerosil 380, 3.75 LiTFSI",2024-08-16,"Coin cell",2,1.89,0.2611,"Coin cell",FALSE
"SS_348",7.0911e-07,"PEGMEA","PEGDA",0.9,0.1,"Aerosil 380",6.42,"LiTFSI",3.75,"0.9 PEGMEA, 0.1 PEGDA, 6.42 aerosil 380, 3.75 LiTFSI",2024-08-16,"Coin cell",2,1.89,0.2611,"Coin cell",FALSE
"SS_348",6.9786e-07,"PEGMEA","PEGDA",0.9,0.1,"Aerosil 380",6.42,"LiTFSI",3.75,"0.9 PEGMEA, 0.1 PEGDA, 6.42 aerosil 380, 3.75 LiTFSI",2024-08-16,"Coin cell",2,1.89,0.2611,"Coin cell",FALSE
"SS_349",0,"PEGMEA","PEGDA",0.9,0.1,"Aerosil 380",4.28,"LiTFSI",2.5,"0.9 PEGMEA, 0.1 PEGDA, 4.29 aerosil 380, 2.5 LiTFSI",2024-08-16,"Coin cell",2,1.89,0.2251,"Coin cell",FALSE
"SS_349",1e-04,"PEGMEA","PEGDA",0.9,0.1,"Aerosil 380",4.28,"LiTFSI",2.5,"0.9 PEGMEA, 0.1 PEGDA, 4.29 aerosil 380, 2.5 LiTFSI",2024-08-16,"Coin cell",2,1.89,0.2251,"Coin cell",FALSE
"SS_349",0,"PEGMEA","PEGDA",0.9,0.1,"Aerosil 380",4.28,"LiTFSI",2.5,"0.9 PEGMEA, 0.1 PEGDA, 4.29 aerosil 380, 2.5 LiTFSI",2024-08-16,"Coin cell",2,1.89,0.2251,"Coin cell",FALSE
"SS_349",5.9328e-07,"PEGMEA","PEGDA",0.9,0.1,"Aerosil 380",4.28,"LiTFSI",2.5,"0.9 PEGMEA, 0.1 PEGDA, 4.29 aerosil 380, 2.5 LiTFSI",2024-08-16,"Coin cell",2,1.89,0.2251,"Coin cell",FALSE
"SS_349",5.8725e-07,"PEGMEA","PEGDA",0.9,0.1,"Aerosil 380",4.28,"LiTFSI",2.5,"0.9 PEGMEA, 0.1 PEGDA, 4.29 aerosil 380, 2.5 LiTFSI",2024-08-16,"Coin cell",2,1.89,0.2251,"Coin cell",FALSE
"SS_349",5.788e-07,"PEGMEA","PEGDA",0.9,0.1,"Aerosil 380",4.28,"LiTFSI",2.5,"0.9 PEGMEA, 0.1 PEGDA, 4.29 aerosil 380, 2.5 LiTFSI",2024-08-16,"Coin cell",2,1.89,0.2251,"Coin cell",FALSE
"SS_35",2.6144e-06,"PEGMEA","PEGDA",0.9,0.1,"Aerosil 380",6.43,"LiTFSI",10,"0.9 PEGMEA, 0.1 PEGDA, 6.43 aerosil 380, 10 LiTFSI",2023-11-16,"PCB print",2,0.028,1.7933,"PCB print",FALSE
"SS_350",1e-04,"PEGMEA","PEGDA",0.9,0.1,"Aerosil 380",2.14,"LiTFSI",1.25,"0.9 PEGMEA, 0.1 PEGDA, 2.14 aerosil 380, 1.25 LiTFSI",2024-08-16,"Coin cell",2,1.89,0.2541,"Coin cell",FALSE
"SS_350",1e-04,"PEGMEA","PEGDA",0.9,0.1,"Aerosil 380",2.14,"LiTFSI",1.25,"0.9 PEGMEA, 0.1 PEGDA, 2.14 aerosil 380, 1.25 LiTFSI",2024-08-16,"Coin cell",2,1.89,0.2541,"Coin cell",FALSE
"SS_350",1e-04,"PEGMEA","PEGDA",0.9,0.1,"Aerosil 380",2.14,"LiTFSI",1.25,"0.9 PEGMEA, 0.1 PEGDA, 2.14 aerosil 380, 1.25 LiTFSI",2024-08-16,"Coin cell",2,1.89,0.2541,"Coin cell",FALSE
"SS_350",1.9272e-06,"PEGMEA","PEGDA",0.9,0.1,"Aerosil 380",2.14,"LiTFSI",1.25,"0.9 PEGMEA, 0.1 PEGDA, 2.14 aerosil 380, 1.25 LiTFSI",2024-08-16,"Coin cell",2,1.89,0.2541,"Coin cell",FALSE
"SS_350",1.858e-06,"PEGMEA","PEGDA",0.9,0.1,"Aerosil 380",2.14,"LiTFSI",1.25,"0.9 PEGMEA, 0.1 PEGDA, 2.14 aerosil 380, 1.25 LiTFSI",2024-08-16,"Coin cell",2,1.89,0.2541,"Coin cell",FALSE
"SS_350",1.8267e-06,"PEGMEA","PEGDA",0.9,0.1,"Aerosil 380",2.14,"LiTFSI",1.25,"0.9 PEGMEA, 0.1 PEGDA, 2.14 aerosil 380, 1.25 LiTFSI",2024-08-16,"Coin cell",2,1.89,0.2541,"Coin cell",FALSE
"SS_351",1.6461e-07,"PEGMEA","PEGDA",0.9,0.1,"Aerosil 380",0,"LiTFSI",0,"0.9 PEGMEA, 0.1 PEGDA, 0 aerosil 380, 0 LiTFSI",2024-08-16,"Coin cell",2,1.89,0.2511,"Coin cell",FALSE
"SS_351",1.6327e-07,"PEGMEA","PEGDA",0.9,0.1,"Aerosil 380",0,"LiTFSI",0,"0.9 PEGMEA, 0.1 PEGDA, 0 aerosil 380, 0 LiTFSI",2024-08-16,"Coin cell",2,1.89,0.2511,"Coin cell",FALSE
"SS_351",1.5625e-07,"PEGMEA","PEGDA",0.9,0.1,"Aerosil 380",0,"LiTFSI",0,"0.9 PEGMEA, 0.1 PEGDA, 0 aerosil 380, 0 LiTFSI",2024-08-16,"Coin cell",2,1.89,0.2511,"Coin cell",FALSE
"SS_351",5.4007e-09,"PEGMEA","PEGDA",0.9,0.1,"Aerosil 380",0,"LiTFSI",0,"0.9 PEGMEA, 0.1 PEGDA, 0 aerosil 380, 0 LiTFSI",2024-08-16,"Coin cell",2,1.89,0.2511,"Coin cell",FALSE
"SS_351",5.2721e-09,"PEGMEA","PEGDA",0.9,0.1,"Aerosil 380",0,"LiTFSI",0,"0.9 PEGMEA, 0.1 PEGDA, 0 aerosil 380, 0 LiTFSI",2024-08-16,"Coin cell",2,1.89,0.2511,"Coin cell",FALSE
"SS_351",5.2101e-09,"PEGMEA","PEGDA",0.9,0.1,"Aerosil 380",0,"LiTFSI",0,"0.9 PEGMEA, 0.1 PEGDA, 0 aerosil 380, 0 LiTFSI",2024-08-16,"Coin cell",2,1.89,0.2511,"Coin cell",FALSE
"SS_352",1.7857e-07,"PEGMEA","PEGDA",0.9,0.1,"Aerosil 380",15,"LiTFSI",0,"0.9 PEGMEA, 0.1 PEGDA, 15 aerosil 380, 0 LiTFSI",2024-08-20,"Coin cell",2,1.89,0.197,"Coin cell",FALSE
"SS_352",1.1905e-07,"PEGMEA","PEGDA",0.9,0.1,"Aerosil 380",15,"LiTFSI",0,"0.9 PEGMEA, 0.1 PEGDA, 15 aerosil 380, 0 LiTFSI",2024-08-20,"Coin cell",2,1.89,0.197,"Coin cell",FALSE
"SS_352",1.0309e-07,"PEGMEA","PEGDA",0.9,0.1,"Aerosil 380",15,"LiTFSI",0,"0.9 PEGMEA, 0.1 PEGDA, 15 aerosil 380, 0 LiTFSI",2024-08-20,"Coin cell",2,1.89,0.197,"Coin cell",FALSE
"SS_352",1.0166e-09,"PEGMEA","PEGDA",0.9,0.1,"Aerosil 380",15,"LiTFSI",0,"0.9 PEGMEA, 0.1 PEGDA, 15 aerosil 380, 0 LiTFSI",2024-08-20,"Coin cell",2,1.89,0.197,"Coin cell",FALSE
"SS_352",9.6473e-10,"PEGMEA","PEGDA",0.9,0.1,"Aerosil 380",15,"LiTFSI",0,"0.9 PEGMEA, 0.1 PEGDA, 15 aerosil 380, 0 LiTFSI",2024-08-20,"Coin cell",2,1.89,0.197,"Coin cell",FALSE
"SS_352",9.8174e-10,"PEGMEA","PEGDA",0.9,0.1,"Aerosil 380",15,"LiTFSI",0,"0.9 PEGMEA, 0.1 PEGDA, 15 aerosil 380, 0 LiTFSI",2024-08-20,"Coin cell",2,1.89,0.197,"Coin cell",FALSE
"SS_353",5.8737e-08,"PEGMEA","PEGDA",0.9,0.1,"Aerosil 380",12.8,"LiTFSI",0,"0.9 PEGMEA, 0.1 PEGDA, 12.8 aerosil 380, 0 LiTFSI",2024-08-20,"Coin cell",2,1.89,0.2,"Coin cell",FALSE
"SS_353",5.4496e-08,"PEGMEA","PEGDA",0.9,0.1,"Aerosil 380",12.8,"LiTFSI",0,"0.9 PEGMEA, 0.1 PEGDA, 12.8 aerosil 380, 0 LiTFSI",2024-08-20,"Coin cell",2,1.89,0.2,"Coin cell",FALSE
"SS_353",6.4103e-08,"PEGMEA","PEGDA",0.9,0.1,"Aerosil 380",12.8,"LiTFSI",0,"0.9 PEGMEA, 0.1 PEGDA, 12.8 aerosil 380, 0 LiTFSI",2024-08-20,"Coin cell",2,1.89,0.2,"Coin cell",FALSE
"SS_353",1.3438e-09,"PEGMEA","PEGDA",0.9,0.1,"Aerosil 380",12.8,"LiTFSI",0,"0.9 PEGMEA, 0.1 PEGDA, 12.8 aerosil 380, 0 LiTFSI",2024-08-20,"Coin cell",2,1.89,0.2,"Coin cell",FALSE
"SS_353",1.3406e-09,"PEGMEA","PEGDA",0.9,0.1,"Aerosil 380",12.8,"LiTFSI",0,"0.9 PEGMEA, 0.1 PEGDA, 12.8 aerosil 380, 0 LiTFSI",2024-08-20,"Coin cell",2,1.89,0.2,"Coin cell",FALSE
"SS_353",1.3518e-09,"PEGMEA","PEGDA",0.9,0.1,"Aerosil 380",12.8,"LiTFSI",0,"0.9 PEGMEA, 0.1 PEGDA, 12.8 aerosil 380, 0 LiTFSI",2024-08-20,"Coin cell",2,1.89,0.2,"Coin cell",FALSE
"SS_354",3.8462e-08,"PEGMEA","PEGDA",0.9,0.1,"Aerosil 380",10.7,"LiTFSI",0,"0.9 PEGMEA, 0.1 PEGDA, 10.7 aerosil 380, 0 LiTFSI",2024-08-20,"Coin cell",2,1.89,0.195,"Coin cell",FALSE
"SS_354",5.698e-08,"PEGMEA","PEGDA",0.9,0.1,"Aerosil 380",10.7,"LiTFSI",0,"0.9 PEGMEA, 0.1 PEGDA, 10.7 aerosil 380, 0 LiTFSI",2024-08-20,"Coin cell",2,1.89,0.195,"Coin cell",FALSE
"SS_354",4.0404e-08,"PEGMEA","PEGDA",0.9,0.1,"Aerosil 380",10.7,"LiTFSI",0,"0.9 PEGMEA, 0.1 PEGDA, 10.7 aerosil 380, 0 LiTFSI",2024-08-20,"Coin cell",2,1.89,0.195,"Coin cell",FALSE
"SS_354",1.021e-09,"PEGMEA","PEGDA",0.9,0.1,"Aerosil 380",10.7,"LiTFSI",0,"0.9 PEGMEA, 0.1 PEGDA, 10.7 aerosil 380, 0 LiTFSI",2024-08-20,"Coin cell",2,1.89,0.195,"Coin cell",FALSE
"SS_354",1.0002e-09,"PEGMEA","PEGDA",0.9,0.1,"Aerosil 380",10.7,"LiTFSI",0,"0.9 PEGMEA, 0.1 PEGDA, 10.7 aerosil 380, 0 LiTFSI",2024-08-20,"Coin cell",2,1.89,0.195,"Coin cell",FALSE
"SS_354",9.9055e-10,"PEGMEA","PEGDA",0.9,0.1,"Aerosil 380",10.7,"LiTFSI",0,"0.9 PEGMEA, 0.1 PEGDA, 10.7 aerosil 380, 0 LiTFSI",2024-08-20,"Coin cell",2,1.89,0.195,"Coin cell",FALSE
"SS_355",2.8986e-08,"PEGMEA","PEGDA",0.9,0.1,"Aerosil 380",8.56,"LiTFSI",0,"0.9 PEGMEA, 0.1 PEGDA, 8.56 aerosil 380, 0 LiTFSI",2024-08-20,"Coin cell",2,1.89,0.197,"Coin cell",FALSE
"SS_355",8.18e-08,"PEGMEA","PEGDA",0.9,0.1,"Aerosil 380",8.56,"LiTFSI",0,"0.9 PEGMEA, 0.1 PEGDA, 8.56 aerosil 380, 0 LiTFSI",2024-08-20,"Coin cell",2,1.89,0.197,"Coin cell",FALSE
"SS_355",3.125e-08,"PEGMEA","PEGDA",0.9,0.1,"Aerosil 380",8.56,"LiTFSI",0,"0.9 PEGMEA, 0.1 PEGDA, 8.56 aerosil 380, 0 LiTFSI",2024-08-20,"Coin cell",2,1.89,0.197,"Coin cell",FALSE
"SS_355",6.6836e-10,"PEGMEA","PEGDA",0.9,0.1,"Aerosil 380",8.56,"LiTFSI",0,"0.9 PEGMEA, 0.1 PEGDA, 8.56 aerosil 380, 0 LiTFSI",2024-08-20,"Coin cell",2,1.89,0.197,"Coin cell",FALSE
"SS_355",6.6302e-10,"PEGMEA","PEGDA",0.9,0.1,"Aerosil 380",8.56,"LiTFSI",0,"0.9 PEGMEA, 0.1 PEGDA, 8.56 aerosil 380, 0 LiTFSI",2024-08-20,"Coin cell",2,1.89,0.197,"Coin cell",FALSE
"SS_355",6.6302e-10,"PEGMEA","PEGDA",0.9,0.1,"Aerosil 380",8.56,"LiTFSI",0,"0.9 PEGMEA, 0.1 PEGDA, 8.56 aerosil 380, 0 LiTFSI",2024-08-20,"Coin cell",2,1.89,0.197,"Coin cell",FALSE
"SS_356",5.3836e-08,"PEGMEA","PEGDA",0.9,0.1,"Aerosil 380",6.42,"LiTFSI",0,"0.9 PEGMEA, 0.1 PEGDA, 6.42 aerosil 380, 0 LiTFSI",2024-08-20,"Coin cell",2,1.89,0.205,"Coin cell",FALSE
"SS_356",7.767e-08,"PEGMEA","PEGDA",0.9,0.1,"Aerosil 380",6.42,"LiTFSI",0,"0.9 PEGMEA, 0.1 PEGDA, 6.42 aerosil 380, 0 LiTFSI",2024-08-20,"Coin cell",2,1.89,0.205,"Coin cell",FALSE
"SS_356",4.9628e-08,"PEGMEA","PEGDA",0.9,0.1,"Aerosil 380",6.42,"LiTFSI",0,"0.9 PEGMEA, 0.1 PEGDA, 6.42 aerosil 380, 0 LiTFSI",2024-08-20,"Coin cell",2,1.89,0.205,"Coin cell",FALSE
"SS_356",1.2791e-09,"PEGMEA","PEGDA",0.9,0.1,"Aerosil 380",6.42,"LiTFSI",0,"0.9 PEGMEA, 0.1 PEGDA, 6.42 aerosil 380, 0 LiTFSI",2024-08-20,"Coin cell",2,1.89,0.205,"Coin cell",FALSE
"SS_356",1.2252e-09,"PEGMEA","PEGDA",0.9,0.1,"Aerosil 380",6.42,"LiTFSI",0,"0.9 PEGMEA, 0.1 PEGDA, 6.42 aerosil 380, 0 LiTFSI",2024-08-20,"Coin cell",2,1.89,0.205,"Coin cell",FALSE
"SS_356",1.2187e-09,"PEGMEA","PEGDA",0.9,0.1,"Aerosil 380",6.42,"LiTFSI",0,"0.9 PEGMEA, 0.1 PEGDA, 6.42 aerosil 380, 0 LiTFSI",2024-08-20,"Coin cell",2,1.89,0.205,"Coin cell",FALSE
"SS_357",7.5472e-08,"PEGMEA","PEGDA",0.9,0.1,"Aerosil 380",4.28,"LiTFSI",0,"0.9 PEGMEA, 0.1 PEGDA, 4.29 aerosil 380, 0 LiTFSI",2024-08-20,"Coin cell",2,1.89,0.23,"Coin cell",FALSE
"SS_357",4.3057e-08,"PEGMEA","PEGDA",0.9,0.1,"Aerosil 380",4.28,"LiTFSI",0,"0.9 PEGMEA, 0.1 PEGDA, 4.29 aerosil 380, 0 LiTFSI",2024-08-20,"Coin cell",2,1.89,0.23,"Coin cell",FALSE
"SS_357",2.7211e-08,"PEGMEA","PEGDA",0.9,0.1,"Aerosil 380",4.28,"LiTFSI",0,"0.9 PEGMEA, 0.1 PEGDA, 4.29 aerosil 380, 0 LiTFSI",2024-08-20,"Coin cell",2,1.89,0.23,"Coin cell",FALSE
"SS_357",8.2851e-10,"PEGMEA","PEGDA",0.9,0.1,"Aerosil 380",4.28,"LiTFSI",0,"0.9 PEGMEA, 0.1 PEGDA, 4.29 aerosil 380, 0 LiTFSI",2024-08-20,"Coin cell",2,1.89,0.23,"Coin cell",FALSE
"SS_357",8.1753e-10,"PEGMEA","PEGDA",0.9,0.1,"Aerosil 380",4.28,"LiTFSI",0,"0.9 PEGMEA, 0.1 PEGDA, 4.29 aerosil 380, 0 LiTFSI",2024-08-20,"Coin cell",2,1.89,0.23,"Coin cell",FALSE
"SS_357",8.1166e-10,"PEGMEA","PEGDA",0.9,0.1,"Aerosil 380",4.28,"LiTFSI",0,"0.9 PEGMEA, 0.1 PEGDA, 4.29 aerosil 380, 0 LiTFSI",2024-08-20,"Coin cell",2,1.89,0.23,"Coin cell",FALSE
"SS_358",1.4493e-07,"PEGMEA","PEGDA",0.9,0.1,"Aerosil 380",2.14,"LiTFSI",0,"0.9 PEGMEA, 0.1 PEGDA, 2.14 aerosil 380, 0 LiTFSI",2024-08-20,"Coin cell",2,1.89,0.2,"Coin cell",FALSE
"SS_358",2.2727e-07,"PEGMEA","PEGDA",0.9,0.1,"Aerosil 380",2.14,"LiTFSI",0,"0.9 PEGMEA, 0.1 PEGDA, 2.14 aerosil 380, 0 LiTFSI",2024-08-20,"Coin cell",2,1.89,0.2,"Coin cell",FALSE
"SS_358",1.4925e-07,"PEGMEA","PEGDA",0.9,0.1,"Aerosil 380",2.14,"LiTFSI",0,"0.9 PEGMEA, 0.1 PEGDA, 2.14 aerosil 380, 0 LiTFSI",2024-08-20,"Coin cell",2,1.89,0.2,"Coin cell",FALSE
"SS_358",6.3194e-09,"PEGMEA","PEGDA",0.9,0.1,"Aerosil 380",2.14,"LiTFSI",0,"0.9 PEGMEA, 0.1 PEGDA, 2.14 aerosil 380, 0 LiTFSI",2024-08-20,"Coin cell",2,1.89,0.2,"Coin cell",FALSE
"SS_358",6.301e-09,"PEGMEA","PEGDA",0.9,0.1,"Aerosil 380",2.14,"LiTFSI",0,"0.9 PEGMEA, 0.1 PEGDA, 2.14 aerosil 380, 0 LiTFSI",2024-08-20,"Coin cell",2,1.89,0.2,"Coin cell",FALSE
"SS_358",6.2904e-09,"PEGMEA","PEGDA",0.9,0.1,"Aerosil 380",2.14,"LiTFSI",0,"0.9 PEGMEA, 0.1 PEGDA, 2.14 aerosil 380, 0 LiTFSI",2024-08-20,"Coin cell",2,1.89,0.2,"Coin cell",FALSE
"SS_359",8.9485e-07,"PEGMEA","PEGDA",0.9,0.1,"Aerosil 380",0,"LiTFSI",0,"0.9 PEGMEA, 0.1 PEGDA, 0 aerosil 380, 0 LiTFSI",2024-08-20,"Coin cell",2,1.89,0.199,"Coin cell",FALSE
"SS_359",8.9087e-07,"PEGMEA","PEGDA",0.9,0.1,"Aerosil 380",0,"LiTFSI",0,"0.9 PEGMEA, 0.1 PEGDA, 0 aerosil 380, 0 LiTFSI",2024-08-20,"Coin cell",2,1.89,0.199,"Coin cell",FALSE
"SS_359",9.2807e-07,"PEGMEA","PEGDA",0.9,0.1,"Aerosil 380",0,"LiTFSI",0,"0.9 PEGMEA, 0.1 PEGDA, 0 aerosil 380, 0 LiTFSI",2024-08-20,"Coin cell",2,1.89,0.199,"Coin cell",FALSE
"SS_359",1.9906e-08,"PEGMEA","PEGDA",0.9,0.1,"Aerosil 380",0,"LiTFSI",0,"0.9 PEGMEA, 0.1 PEGDA, 0 aerosil 380, 0 LiTFSI",2024-08-20,"Coin cell",2,1.89,0.199,"Coin cell",FALSE
"SS_359",1.9918e-08,"PEGMEA","PEGDA",0.9,0.1,"Aerosil 380",0,"LiTFSI",0,"0.9 PEGMEA, 0.1 PEGDA, 0 aerosil 380, 0 LiTFSI",2024-08-20,"Coin cell",2,1.89,0.199,"Coin cell",FALSE
"SS_359",1.9718e-08,"PEGMEA","PEGDA",0.9,0.1,"Aerosil 380",0,"LiTFSI",0,"0.9 PEGMEA, 0.1 PEGDA, 0 aerosil 380, 0 LiTFSI",2024-08-20,"Coin cell",2,1.89,0.199,"Coin cell",FALSE
"SS_36",2.5974e-06,"PEGMEA","PEGDA",0.9,0.1,"Aerosil 380",4.29,"LiTFSI",10,"0.9 PEGMEA, 0.1 PEGDA, 4.29 aerosil 380, 10 LiTFSI",2023-11-16,"PCB print",2,0.028,1.7867,"PCB print",FALSE
"SS_360",3.8835e-08,"PEGMEA","PEGDA",0.9,0.1,"Aerosil 380",15,"LiTFSI",0,"0.9 PEGMEA, 0.1 PEGDA, 15 aerosil 380, 0 LiTFSI",2024-08-20,"Coin cell",2,1.89,0.198,"Coin cell",FALSE
"SS_360",7.3394e-08,"PEGMEA","PEGDA",0.9,0.1,"Aerosil 380",15,"LiTFSI",0,"0.9 PEGMEA, 0.1 PEGDA, 15 aerosil 380, 0 LiTFSI",2024-08-20,"Coin cell",2,1.89,0.198,"Coin cell",FALSE
"SS_360",1.6194e-07,"PEGMEA","PEGDA",0.9,0.1,"Aerosil 380",15,"LiTFSI",0,"0.9 PEGMEA, 0.1 PEGDA, 15 aerosil 380, 0 LiTFSI",2024-08-20,"Coin cell",2,1.89,0.198,"Coin cell",FALSE
"SS_360",2.8968e-09,"PEGMEA","PEGDA",0.9,0.1,"Aerosil 380",15,"LiTFSI",0,"0.9 PEGMEA, 0.1 PEGDA, 15 aerosil 380, 0 LiTFSI",2024-08-20,"Coin cell",2,1.89,0.198,"Coin cell",FALSE
"SS_360",2.8414e-09,"PEGMEA","PEGDA",0.9,0.1,"Aerosil 380",15,"LiTFSI",0,"0.9 PEGMEA, 0.1 PEGDA, 15 aerosil 380, 0 LiTFSI",2024-08-20,"Coin cell",2,1.89,0.198,"Coin cell",FALSE
"SS_360",2.8204e-09,"PEGMEA","PEGDA",0.9,0.1,"Aerosil 380",15,"LiTFSI",0,"0.9 PEGMEA, 0.1 PEGDA, 15 aerosil 380, 0 LiTFSI",2024-08-20,"Coin cell",2,1.89,0.198,"Coin cell",FALSE
"SS_361",1.7937e-08,"PEGMEA","PEGDA",0.9,0.1,"Aerosil 380",12.8,"LiTFSI",0,"0.9 PEGMEA, 0.1 PEGDA, 12.8 aerosil 380, 0 LiTFSI",2024-08-20,"Coin cell",2,1.89,0.205,"Coin cell",FALSE
"SS_361",1.8433e-08,"PEGMEA","PEGDA",0.9,0.1,"Aerosil 380",12.8,"LiTFSI",0,"0.9 PEGMEA, 0.1 PEGDA, 12.8 aerosil 380, 0 LiTFSI",2024-08-20,"Coin cell",2,1.89,0.205,"Coin cell",FALSE
"SS_361",1.8957e-08,"PEGMEA","PEGDA",0.9,0.1,"Aerosil 380",12.8,"LiTFSI",0,"0.9 PEGMEA, 0.1 PEGDA, 12.8 aerosil 380, 0 LiTFSI",2024-08-20,"Coin cell",2,1.89,0.205,"Coin cell",FALSE
"SS_361",5.1052e-10,"PEGMEA","PEGDA",0.9,0.1,"Aerosil 380",12.8,"LiTFSI",0,"0.9 PEGMEA, 0.1 PEGDA, 12.8 aerosil 380, 0 LiTFSI",2024-08-20,"Coin cell",2,1.89,0.205,"Coin cell",FALSE
"SS_361",4.9552e-10,"PEGMEA","PEGDA",0.9,0.1,"Aerosil 380",12.8,"LiTFSI",0,"0.9 PEGMEA, 0.1 PEGDA, 12.8 aerosil 380, 0 LiTFSI",2024-08-20,"Coin cell",2,1.89,0.205,"Coin cell",FALSE
"SS_361",4.9483e-10,"PEGMEA","PEGDA",0.9,0.1,"Aerosil 380",12.8,"LiTFSI",0,"0.9 PEGMEA, 0.1 PEGDA, 12.8 aerosil 380, 0 LiTFSI",2024-08-20,"Coin cell",2,1.89,0.205,"Coin cell",FALSE
"SS_362",1.4134e-08,"PEGMEA","PEGDA",0.9,0.1,"Aerosil 380",10.7,"LiTFSI",0,"0.9 PEGMEA, 0.1 PEGDA, 10.7 aerosil 380, 0 LiTFSI",2024-08-20,"Coin cell",2,1.89,0.203,"Coin cell",FALSE
"SS_362",9.4118e-09,"PEGMEA","PEGDA",0.9,0.1,"Aerosil 380",10.7,"LiTFSI",0,"0.9 PEGMEA, 0.1 PEGDA, 10.7 aerosil 380, 0 LiTFSI",2024-08-20,"Coin cell",2,1.89,0.203,"Coin cell",FALSE
"SS_362",1.6194e-08,"PEGMEA","PEGDA",0.9,0.1,"Aerosil 380",10.7,"LiTFSI",0,"0.9 PEGMEA, 0.1 PEGDA, 10.7 aerosil 380, 0 LiTFSI",2024-08-20,"Coin cell",2,1.89,0.203,"Coin cell",FALSE
"SS_362",2.6602e-10,"PEGMEA","PEGDA",0.9,0.1,"Aerosil 380",10.7,"LiTFSI",0,"0.9 PEGMEA, 0.1 PEGDA, 10.7 aerosil 380, 0 LiTFSI",2024-08-20,"Coin cell",2,1.89,0.203,"Coin cell",FALSE
"SS_362",2.5847e-10,"PEGMEA","PEGDA",0.9,0.1,"Aerosil 380",10.7,"LiTFSI",0,"0.9 PEGMEA, 0.1 PEGDA, 10.7 aerosil 380, 0 LiTFSI",2024-08-20,"Coin cell",2,1.89,0.203,"Coin cell",FALSE
"SS_362",2.5514e-10,"PEGMEA","PEGDA",0.9,0.1,"Aerosil 380",10.7,"LiTFSI",0,"0.9 PEGMEA, 0.1 PEGDA, 10.7 aerosil 380, 0 LiTFSI",2024-08-20,"Coin cell",2,1.89,0.203,"Coin cell",FALSE
"SS_363",3.3898e-08,"PEGMEA","PEGDA",0.9,0.1,"Aerosil 380",8.56,"LiTFSI",0,"0.9 PEGMEA, 0.1 PEGDA, 8.56 aerosil 380, 0 LiTFSI",2024-08-20,"Coin cell",2,1.89,0.197,"Coin cell",FALSE
"SS_363",6.0514e-08,"PEGMEA","PEGDA",0.9,0.1,"Aerosil 380",8.56,"LiTFSI",0,"0.9 PEGMEA, 0.1 PEGDA, 8.56 aerosil 380, 0 LiTFSI",2024-08-20,"Coin cell",2,1.89,0.197,"Coin cell",FALSE
"SS_363",2.8369e-08,"PEGMEA","PEGDA",0.9,0.1,"Aerosil 380",8.56,"LiTFSI",0,"0.9 PEGMEA, 0.1 PEGDA, 8.56 aerosil 380, 0 LiTFSI",2024-08-20,"Coin cell",2,1.89,0.197,"Coin cell",FALSE
"SS_363",5.7042e-10,"PEGMEA","PEGDA",0.9,0.1,"Aerosil 380",8.56,"LiTFSI",0,"0.9 PEGMEA, 0.1 PEGDA, 8.56 aerosil 380, 0 LiTFSI",2024-08-20,"Coin cell",2,1.89,0.197,"Coin cell",FALSE
"SS_363",5.6959e-10,"PEGMEA","PEGDA",0.9,0.1,"Aerosil 380",8.56,"LiTFSI",0,"0.9 PEGMEA, 0.1 PEGDA, 8.56 aerosil 380, 0 LiTFSI",2024-08-20,"Coin cell",2,1.89,0.197,"Coin cell",FALSE
"SS_363",5.671e-10,"PEGMEA","PEGDA",0.9,0.1,"Aerosil 380",8.56,"LiTFSI",0,"0.9 PEGMEA, 0.1 PEGDA, 8.56 aerosil 380, 0 LiTFSI",2024-08-20,"Coin cell",2,1.89,0.197,"Coin cell",FALSE
"SS_364",5.1746e-08,"PEGMEA","PEGDA",0.9,0.1,"Aerosil 380",6.42,"LiTFSI",0,"0.9 PEGMEA, 0.1 PEGDA, 6.42 aerosil 380, 0 LiTFSI",2024-08-20,"Coin cell",2,1.89,0.22,"Coin cell",FALSE
"SS_364",6.0241e-08,"PEGMEA","PEGDA",0.9,0.1,"Aerosil 380",6.42,"LiTFSI",0,"0.9 PEGMEA, 0.1 PEGDA, 6.42 aerosil 380, 0 LiTFSI",2024-08-20,"Coin cell",2,1.89,0.22,"Coin cell",FALSE
"SS_364",1.5094e-07,"PEGMEA","PEGDA",0.9,0.1,"Aerosil 380",6.42,"LiTFSI",0,"0.9 PEGMEA, 0.1 PEGDA, 6.42 aerosil 380, 0 LiTFSI",2024-08-20,"Coin cell",2,1.89,0.22,"Coin cell",FALSE
"SS_364",1.4278e-09,"PEGMEA","PEGDA",0.9,0.1,"Aerosil 380",6.42,"LiTFSI",0,"0.9 PEGMEA, 0.1 PEGDA, 6.42 aerosil 380, 0 LiTFSI",2024-08-20,"Coin cell",2,1.89,0.22,"Coin cell",FALSE
"SS_364",1.396e-09,"PEGMEA","PEGDA",0.9,0.1,"Aerosil 380",6.42,"LiTFSI",0,"0.9 PEGMEA, 0.1 PEGDA, 6.42 aerosil 380, 0 LiTFSI",2024-08-20,"Coin cell",2,1.89,0.22,"Coin cell",FALSE
"SS_364",1.3823e-09,"PEGMEA","PEGDA",0.9,0.1,"Aerosil 380",6.42,"LiTFSI",0,"0.9 PEGMEA, 0.1 PEGDA, 6.42 aerosil 380, 0 LiTFSI",2024-08-20,"Coin cell",2,1.89,0.22,"Coin cell",FALSE
"SS_365",3.7736e-08,"PEGMEA","PEGDA",0.9,0.1,"Aerosil 380",4.28,"LiTFSI",0,"0.9 PEGMEA, 0.1 PEGDA, 4.29 aerosil 380, 0 LiTFSI",2024-08-20,"Coin cell",2,1.89,0.235,"Coin cell",FALSE
"SS_365",3.3613e-08,"PEGMEA","PEGDA",0.9,0.1,"Aerosil 380",4.28,"LiTFSI",0,"0.9 PEGMEA, 0.1 PEGDA, 4.29 aerosil 380, 0 LiTFSI",2024-08-20,"Coin cell",2,1.89,0.235,"Coin cell",FALSE
"SS_365",6.079e-08,"PEGMEA","PEGDA",0.9,0.1,"Aerosil 380",4.28,"LiTFSI",0,"0.9 PEGMEA, 0.1 PEGDA, 4.29 aerosil 380, 0 LiTFSI",2024-08-20,"Coin cell",2,1.89,0.235,"Coin cell",FALSE
"SS_365",1.1207e-09,"PEGMEA","PEGDA",0.9,0.1,"Aerosil 380",4.28,"LiTFSI",0,"0.9 PEGMEA, 0.1 PEGDA, 4.29 aerosil 380, 0 LiTFSI",2024-08-20,"Coin cell",2,1.89,0.235,"Coin cell",FALSE
"SS_365",1.0816e-09,"PEGMEA","PEGDA",0.9,0.1,"Aerosil 380",4.28,"LiTFSI",0,"0.9 PEGMEA, 0.1 PEGDA, 4.29 aerosil 380, 0 LiTFSI",2024-08-20,"Coin cell",2,1.89,0.235,"Coin cell",FALSE
"SS_365",1.0692e-09,"PEGMEA","PEGDA",0.9,0.1,"Aerosil 380",4.28,"LiTFSI",0,"0.9 PEGMEA, 0.1 PEGDA, 4.29 aerosil 380, 0 LiTFSI",2024-08-20,"Coin cell",2,1.89,0.235,"Coin cell",FALSE
"SS_366",2.5157e-08,"PEGMEA","PEGDA",0.9,0.1,"Aerosil 380",2.14,"LiTFSI",0,"0.9 PEGMEA, 0.1 PEGDA, 2.14 aerosil 380, 0 LiTFSI",2024-08-20,"Coin cell",2,1.89,0.198,"Coin cell",FALSE
