Repository: Jay2-davic/SPOC_code

# Studying-Polymers-on a-Chip (SPOC) Data Cleaning and Processing
Author: Jay Jimenez jimenez45@llnl.gov

# Project Description

The SPOC project aims to establish an automated, high-throughput experimentation workflow to screen solid state polymer electrolytes. This repository contains code to reproduce the data cleaning workflow, data processing, and active learning for the SPOC project. Electrochemical impedance spectroscopy processing code is included as a Python file which was used to determine bulk ionic conductivities.

File: output/steps/step0_raw_data.csv (part 11 of 32)
"sample_ID","ionic_conductivity_final","fcomp_mat1","fcomp_mat2","fcomp_mat1_ratio","fcomp_mat2_ratio","fcomp_additive","fcomp_additive_wt_pct","fcomp_salt","fcomp_salt_wt_pct","fcomp_formulation","date_casted","cast_type","fab_method","area_cm2","spe_thickness_avg","print_type","flag_for_removal"
"SS_366",2.8777e-08,"PEGMEA","PEGDA",0.9,0.1,"Aerosil 380",2.14,"LiTFSI",0,"0.9 PEGMEA, 0.1 PEGDA, 2.14 aerosil 380, 0 LiTFSI",2024-08-20,"Coin cell",2,1.89,0.198,"Coin cell",FALSE
"SS_366",2.4096e-08,"PEGMEA","PEGDA",0.9,0.1,"Aerosil 380",2.14,"LiTFSI",0,"0.9 PEGMEA, 0.1 PEGDA, 2.14 aerosil 380, 0 LiTFSI",2024-08-20,"Coin cell",2,1.89,0.198,"Coin cell",FALSE
"SS_366",6.6922e-10,"PEGMEA","PEGDA",0.9,0.1,"Aerosil 380",2.14,"LiTFSI",0,"0.9 PEGMEA, 0.1 PEGDA, 2.14 aerosil 380, 0 LiTFSI",2024-08-20,"Coin cell",2,1.89,0.198,"Coin cell",FALSE
"SS_366",6.5336e-10,"PEGMEA","PEGDA",0.9,0.1,"Aerosil 380",2.14,"LiTFSI",0,"0.9 PEGMEA, 0.1 PEGDA, 2.14 aerosil 380, 0 LiTFSI",2024-08-20,"Coin cell",2,1.89,0.198,"Coin cell",FALSE
"SS_366",6.4822e-10,"PEGMEA","PEGDA",0.9,0.1,"Aerosil 380",2.14,"LiTFSI",0,"0.9 PEGMEA, 0.1 PEGDA, 2.14 aerosil 380, 0 LiTFSI",2024-08-20,"Coin cell",2,1.89,0.198,"Coin cell",FALSE
"SS_367",3.4188e-08,"PEGMEA","PEGDA",0.9,0.1,"Aerosil 380",0,"LiTFSI",0,"0.9 PEGMEA, 0.1 PEGDA, 0 aerosil 380, 0 LiTFSI",2024-08-20,"Coin cell",2,1.89,0.21,"Coin cell",FALSE
"SS_367",2.6144e-08,"PEGMEA","PEGDA",0.9,0.1,"Aerosil 380",0,"LiTFSI",0,"0.9 PEGMEA, 0.1 PEGDA, 0 aerosil 380, 0 LiTFSI",2024-08-20,"Coin cell",2,1.89,0.21,"Coin cell",FALSE
"SS_367",3.3613e-08,"PEGMEA","PEGDA",0.9,0.1,"Aerosil 380",0,"LiTFSI",0,"0.9 PEGMEA, 0.1 PEGDA, 0 aerosil 380, 0 LiTFSI",2024-08-20,"Coin cell",2,1.89,0.21,"Coin cell",FALSE
"SS_367",8.6771e-10,"PEGMEA","PEGDA",0.9,0.1,"Aerosil 380",0,"LiTFSI",0,"0.9 PEGMEA, 0.1 PEGDA, 0 aerosil 380, 0 LiTFSI",2024-08-20,"Coin cell",2,1.89,0.21,"Coin cell",FALSE
"SS_367",8.4936e-10,"PEGMEA","PEGDA",0.9,0.1,"Aerosil 380",0,"LiTFSI",0,"0.9 PEGMEA, 0.1 PEGDA, 0 aerosil 380, 0 LiTFSI",2024-08-20,"Coin cell",2,1.89,0.21,"Coin cell",FALSE
"SS_367",8.42e-10,"PEGMEA","PEGDA",0.9,0.1,"Aerosil 380",0,"LiTFSI",0,"0.9 PEGMEA, 0.1 PEGDA, 0 aerosil 380, 0 LiTFSI",2024-08-20,"Coin cell",2,1.89,0.21,"Coin cell",FALSE
"SS_368",3.4188e-08,"PEGMEA","PEGDA",0.9,0.1,"Aerosil 380",15,"LiTFSI",0,"0.9 PEGMEA, 0.1 PEGDA, 15 aerosil 380, 0 LiTFSI",2024-08-20,"Coin cell",2,1.89,0.2,"Coin cell",FALSE
"SS_368",4.2918e-08,"PEGMEA","PEGDA",0.9,0.1,"Aerosil 380",15,"LiTFSI",0,"0.9 PEGMEA, 0.1 PEGDA, 15 aerosil 380, 0 LiTFSI",2024-08-20,"Coin cell",2,1.89,0.2,"Coin cell",FALSE
"SS_368",5.9613e-08,"PEGMEA","PEGDA",0.9,0.1,"Aerosil 380",15,"LiTFSI",0,"0.9 PEGMEA, 0.1 PEGDA, 15 aerosil 380, 0 LiTFSI",2024-08-20,"Coin cell",2,1.89,0.2,"Coin cell",FALSE
"SS_368",7.754e-10,"PEGMEA","PEGDA",0.9,0.1,"Aerosil 380",15,"LiTFSI",0,"0.9 PEGMEA, 0.1 PEGDA, 15 aerosil 380, 0 LiTFSI",2024-08-20,"Coin cell",2,1.89,0.2,"Coin cell",FALSE
"SS_368",7.6068e-10,"PEGMEA","PEGDA",0.9,0.1,"Aerosil 380",15,"LiTFSI",0,"0.9 PEGMEA, 0.1 PEGDA, 15 aerosil 380, 0 LiTFSI",2024-08-20,"Coin cell",2,1.89,0.2,"Coin cell",FALSE
"SS_368",7.5392e-10,"PEGMEA","PEGDA",0.9,0.1,"Aerosil 380",15,"LiTFSI",0,"0.9 PEGMEA, 0.1 PEGDA, 15 aerosil 380, 0 LiTFSI",2024-08-20,"Coin cell",2,1.89,0.2,"Coin cell",FALSE
"SS_369",3.6036e-08,"PEGMEA","PEGDA",0.9,0.1,"Aerosil 380",12.8,"LiTFSI",0,"0.9 PEGMEA, 0.1 PEGDA, 12.8 aerosil 380, 0 LiTFSI",2024-08-20,"Coin cell",2,1.89,0.201,"Coin cell",FALSE
"SS_369",6.0332e-08,"PEGMEA","PEGDA",0.9,0.1,"Aerosil 380",12.8,"LiTFSI",0,"0.9 PEGMEA, 0.1 PEGDA, 12.8 aerosil 380, 0 LiTFSI",2024-08-20,"Coin cell",2,1.89,0.201,"Coin cell",FALSE
"SS_369",3.3613e-08,"PEGMEA","PEGDA",0.9,0.1,"Aerosil 380",12.8,"LiTFSI",0,"0.9 PEGMEA, 0.1 PEGDA, 12.8 aerosil 380, 0 LiTFSI",2024-08-20,"Coin cell",2,1.89,0.201,"Coin cell",FALSE
"SS_369",9.2972e-10,"PEGMEA","PEGDA",0.9,0.1,"Aerosil 380",12.8,"LiTFSI",0,"0.9 PEGMEA, 0.1 PEGDA, 12.8 aerosil 380, 0 LiTFSI",2024-08-20,"Coin cell",2,1.89,0.201,"Coin cell",FALSE
"SS_369",9.3822e-10,"PEGMEA","PEGDA",0.9,0.1,"Aerosil 380",12.8,"LiTFSI",0,"0.9 PEGMEA, 0.1 PEGDA, 12.8 aerosil 380, 0 LiTFSI",2024-08-20,"Coin cell",2,1.89,0.201,"Coin cell",FALSE
"SS_369",9.5766e-10,"PEGMEA","PEGDA",0.9,0.1,"Aerosil 380",12.8,"LiTFSI",0,"0.9 PEGMEA, 0.1 PEGDA, 12.8 aerosil 380, 0 LiTFSI",2024-08-20,"Coin cell",2,1.89,0.201,"Coin cell",FALSE
"SS_37",1e-04,"PEGMEA","PEGDA",0.9,0.1,"Aerosil 380",2.14,"LiTFSI",10,"0.9 PEGMEA, 0.1 PEGDA, 2.14 aerosil 380, 10 LiTFSI",2023-11-16,"PCB print",2,0.028,1.29,"PCB print",FALSE
"SS_370",3.7037e-08,"PEGMEA","PEGDA",0.9,0.1,"Aerosil 380",10.7,"LiTFSI",0,"0.9 PEGMEA, 0.1 PEGDA, 10.7 aerosil 380, 0 LiTFSI",2024-08-20,"Coin cell",2,1.89,0.23,"Coin cell",FALSE
"SS_370",3.5088e-08,"PEGMEA","PEGDA",0.9,0.1,"Aerosil 380",10.7,"LiTFSI",0,"0.9 PEGMEA, 0.1 PEGDA, 10.7 aerosil 380, 0 LiTFSI",2024-08-20,"Coin cell",2,1.89,0.23,"Coin cell",FALSE
"SS_370",6.6667e-08,"PEGMEA","PEGDA",0.9,0.1,"Aerosil 380",10.7,"LiTFSI",0,"0.9 PEGMEA, 0.1 PEGDA, 10.7 aerosil 380, 0 LiTFSI",2024-08-20,"Coin cell",2,1.89,0.23,"Coin cell",FALSE
"SS_370",1.1158e-09,"PEGMEA","PEGDA",0.9,0.1,"Aerosil 380",10.7,"LiTFSI",0,"0.9 PEGMEA, 0.1 PEGDA, 10.7 aerosil 380, 0 LiTFSI",2024-08-20,"Coin cell",2,1.89,0.23,"Coin cell",FALSE
"SS_370",1.0611e-09,"PEGMEA","PEGDA",0.9,0.1,"Aerosil 380",10.7,"LiTFSI",0,"0.9 PEGMEA, 0.1 PEGDA, 10.7 aerosil 380, 0 LiTFSI",2024-08-20,"Coin cell",2,1.89,0.23,"Coin cell",FALSE
"SS_370",1.043e-09,"PEGMEA","PEGDA",0.9,0.1,"Aerosil 380",10.7,"LiTFSI",0,"0.9 PEGMEA, 0.1 PEGDA, 10.7 aerosil 380, 0 LiTFSI",2024-08-20,"Coin cell",2,1.89,0.23,"Coin cell",FALSE
"SS_371",7.2993e-08,"PEGMEA","PEGDA",0.9,0.1,"Aerosil 380",8.56,"LiTFSI",0,"0.9 PEGMEA, 0.1 PEGDA, 8.56 aerosil 380, 0 LiTFSI",2024-08-20,"Coin cell",2,1.89,0.205,"Coin cell",FALSE
"SS_371",7.0175e-08,"PEGMEA","PEGDA",0.9,0.1,"Aerosil 380",8.56,"LiTFSI",0,"0.9 PEGMEA, 0.1 PEGDA, 8.56 aerosil 380, 0 LiTFSI",2024-08-20,"Coin cell",2,1.89,0.205,"Coin cell",FALSE
"SS_371",6.734e-08,"PEGMEA","PEGDA",0.9,0.1,"Aerosil 380",8.56,"LiTFSI",0,"0.9 PEGMEA, 0.1 PEGDA, 8.56 aerosil 380, 0 LiTFSI",2024-08-20,"Coin cell",2,1.89,0.205,"Coin cell",FALSE
"SS_371",1.8979e-09,"PEGMEA","PEGDA",0.9,0.1,"Aerosil 380",8.56,"LiTFSI",0,"0.9 PEGMEA, 0.1 PEGDA, 8.56 aerosil 380, 0 LiTFSI",2024-08-20,"Coin cell",2,1.89,0.205,"Coin cell",FALSE
"SS_371",1.8596e-09,"PEGMEA","PEGDA",0.9,0.1,"Aerosil 380",8.56,"LiTFSI",0,"0.9 PEGMEA, 0.1 PEGDA, 8.56 aerosil 380, 0 LiTFSI",2024-08-20,"Coin cell",2,1.89,0.205,"Coin cell",FALSE
"SS_371",1.8435e-09,"PEGMEA","PEGDA",0.9,0.1,"Aerosil 380",8.56,"LiTFSI",0,"0.9 PEGMEA, 0.1 PEGDA, 8.56 aerosil 380, 0 LiTFSI",2024-08-20,"Coin cell",2,1.89,0.205,"Coin cell",FALSE
"SS_372",1.9417e-08,"PEGMEA","PEGDA",0.9,0.1,"Aerosil 380",6.42,"LiTFSI",0,"0.9 PEGMEA, 0.1 PEGDA, 6.42 aerosil 380, 0 LiTFSI",2024-08-20,"Coin cell",2,1.89,0.23,"Coin cell",FALSE
"SS_372",1.8605e-08,"PEGMEA","PEGDA",0.9,0.1,"Aerosil 380",6.42,"LiTFSI",0,"0.9 PEGMEA, 0.1 PEGDA, 6.42 aerosil 380, 0 LiTFSI",2024-08-20,"Coin cell",2,1.89,0.23,"Coin cell",FALSE
"SS_372",1.8265e-08,"PEGMEA","PEGDA",0.9,0.1,"Aerosil 380",6.42,"LiTFSI",0,"0.9 PEGMEA, 0.1 PEGDA, 6.42 aerosil 380, 0 LiTFSI",2024-08-20,"Coin cell",2,1.89,0.23,"Coin cell",FALSE
"SS_372",5.8008e-10,"PEGMEA","PEGDA",0.9,0.1,"Aerosil 380",6.42,"LiTFSI",0,"0.9 PEGMEA, 0.1 PEGDA, 6.42 aerosil 380, 0 LiTFSI",2024-08-20,"Coin cell",2,1.89,0.23,"Coin cell",FALSE
"SS_372",5.6828e-10,"PEGMEA","PEGDA",0.9,0.1,"Aerosil 380",6.42,"LiTFSI",0,"0.9 PEGMEA, 0.1 PEGDA, 6.42 aerosil 380, 0 LiTFSI",2024-08-20,"Coin cell",2,1.89,0.23,"Coin cell",FALSE
"SS_372",5.6038e-10,"PEGMEA","PEGDA",0.9,0.1,"Aerosil 380",6.42,"LiTFSI",0,"0.9 PEGMEA, 0.1 PEGDA, 6.42 aerosil 380, 0 LiTFSI",2024-08-20,"Coin cell",2,1.89,0.23,"Coin cell",FALSE
"SS_373",2.5316e-08,"PEGMEA","PEGDA",0.9,0.1,"Aerosil 380",4.28,"LiTFSI",0,"0.9 PEGMEA, 0.1 PEGDA, 4.29 aerosil 380, 0 LiTFSI",2024-08-20,"Coin cell",2,1.89,0.24,"Coin cell",FALSE
"SS_373",2.3392e-08,"PEGMEA","PEGDA",0.9,0.1,"Aerosil 380",4.28,"LiTFSI",0,"0.9 PEGMEA, 0.1 PEGDA, 4.29 aerosil 380, 0 LiTFSI",2024-08-20,"Coin cell",2,1.89,0.24,"Coin cell",FALSE
"SS_373",5.5325e-08,"PEGMEA","PEGDA",0.9,0.1,"Aerosil 380",4.28,"LiTFSI",0,"0.9 PEGMEA, 0.1 PEGDA, 4.29 aerosil 380, 0 LiTFSI",2024-08-20,"Coin cell",2,1.89,0.24,"Coin cell",FALSE
"SS_373",7.1059e-10,"PEGMEA","PEGDA",0.9,0.1,"Aerosil 380",4.28,"LiTFSI",0,"0.9 PEGMEA, 0.1 PEGDA, 4.29 aerosil 380, 0 LiTFSI",2024-08-20,"Coin cell",2,1.89,0.24,"Coin cell",FALSE
"SS_373",6.8672e-10,"PEGMEA","PEGDA",0.9,0.1,"Aerosil 380",4.28,"LiTFSI",0,"0.9 PEGMEA, 0.1 PEGDA, 4.29 aerosil 380, 0 LiTFSI",2024-08-20,"Coin cell",2,1.89,0.24,"Coin cell",FALSE
"SS_373",6.7763e-10,"PEGMEA","PEGDA",0.9,0.1,"Aerosil 380",4.28,"LiTFSI",0,"0.9 PEGMEA, 0.1 PEGDA, 4.29 aerosil 380, 0 LiTFSI",2024-08-20,"Coin cell",2,1.89,0.24,"Coin cell",FALSE
"SS_374",4.4944e-08,"PEGMEA","PEGDA",0.9,0.1,"Aerosil 380",2.14,"LiTFSI",0,"0.9 PEGMEA, 0.1 PEGDA, 2.14 aerosil 380, 0 LiTFSI",2024-08-20,"Coin cell",2,1.89,0.2,"Coin cell",FALSE
"SS_374",6.4412e-08,"PEGMEA","PEGDA",0.9,0.1,"Aerosil 380",2.14,"LiTFSI",0,"0.9 PEGMEA, 0.1 PEGDA, 2.14 aerosil 380, 0 LiTFSI",2024-08-20,"Coin cell",2,1.89,0.2,"Coin cell",FALSE
"SS_374",4.7004e-08,"PEGMEA","PEGDA",0.9,0.1,"Aerosil 380",2.14,"LiTFSI",0,"0.9 PEGMEA, 0.1 PEGDA, 2.14 aerosil 380, 0 LiTFSI",2024-08-20,"Coin cell",2,1.89,0.2,"Coin cell",FALSE
"SS_374",2.6904e-09,"PEGMEA","PEGDA",0.9,0.1,"Aerosil 380",2.14,"LiTFSI",0,"0.9 PEGMEA, 0.1 PEGDA, 2.14 aerosil 380, 0 LiTFSI",2024-08-20,"Coin cell",2,1.89,0.2,"Coin cell",FALSE
"SS_374",1.2166e-08,"PEGMEA","PEGDA",0.9,0.1,"Aerosil 380",2.14,"LiTFSI",0,"0.9 PEGMEA, 0.1 PEGDA, 2.14 aerosil 380, 0 LiTFSI",2024-08-20,"Coin cell",2,1.89,0.2,"Coin cell",FALSE
"SS_374",1.2112e-08,"PEGMEA","PEGDA",0.9,0.1,"Aerosil 380",2.14,"LiTFSI",0,"0.9 PEGMEA, 0.1 PEGDA, 2.14 aerosil 380, 0 LiTFSI",2024-08-20,"Coin cell",2,1.89,0.2,"Coin cell",FALSE
"SS_375",6.5789e-08,"PEGMEA","PEGDA",0.9,0.1,"Aerosil 380",0,"LiTFSI",0,"0.9 PEGMEA, 0.1 PEGDA, 0 aerosil 380, 0 LiTFSI",2024-08-20,"Coin cell",2,1.89,0.202,"Coin cell",FALSE
"SS_375",5.3191e-08,"PEGMEA","PEGDA",0.9,0.1,"Aerosil 380",0,"LiTFSI",0,"0.9 PEGMEA, 0.1 PEGDA, 0 aerosil 380, 0 LiTFSI",2024-08-20,"Coin cell",2,1.89,0.202,"Coin cell",FALSE
"SS_375",9.5694e-08,"PEGMEA","PEGDA",0.9,0.1,"Aerosil 380",0,"LiTFSI",0,"0.9 PEGMEA, 0.1 PEGDA, 0 aerosil 380, 0 LiTFSI",2024-08-20,"Coin cell",2,1.89,0.202,"Coin cell",FALSE
"SS_375",1.0853e-09,"PEGMEA","PEGDA",0.9,0.1,"Aerosil 380",0,"LiTFSI",0,"0.9 PEGMEA, 0.1 PEGDA, 0 aerosil 380, 0 LiTFSI",2024-08-20,"Coin cell",2,1.89,0.202,"Coin cell",FALSE
"SS_375",1.0573e-09,"PEGMEA","PEGDA",0.9,0.1,"Aerosil 380",0,"LiTFSI",0,"0.9 PEGMEA, 0.1 PEGDA, 0 aerosil 380, 0 LiTFSI",2024-08-20,"Coin cell",2,1.89,0.202,"Coin cell",FALSE
"SS_375",1.0464e-09,"PEGMEA","PEGDA",0.9,0.1,"Aerosil 380",0,"LiTFSI",0,"0.9 PEGMEA, 0.1 PEGDA, 0 aerosil 380, 0 LiTFSI",2024-08-20,"Coin cell",2,1.89,0.202,"Coin cell",FALSE
"SS_376",1.7241e-08,"PEGMEA","PEGDA",0.9,0.1,"AlO3",15,"LiTFSI",0,"0.9 PEGMEA, 0.1 PEGDA, 15 AlO3, 0 LiTFSI",2024-09-13,"Bulk cast",0,0.028,1.2567,"PCB print",FALSE
"SS_376",1.5873e-08,"PEGMEA","PEGDA",0.9,0.1,"AlO3",15,"LiTFSI",0,"0.9 PEGMEA, 0.1 PEGDA, 15 AlO3, 0 LiTFSI",2024-09-13,"Bulk cast",0,0.028,1.2567,"PCB print",FALSE
"SS_376",1.5152e-08,"PEGMEA","PEGDA",0.9,0.1,"AlO3",15,"LiTFSI",0,"0.9 PEGMEA, 0.1 PEGDA, 15 AlO3, 0 LiTFSI",2024-09-13,"Bulk cast",0,0.028,1.2567,"PCB print",FALSE
"SS_376",8.4388e-09,"PEGMEA","PEGDA",0.9,0.1,"AlO3",15,"LiTFSI",0,"0.9 PEGMEA, 0.1 PEGDA, 15 AlO3, 0 LiTFSI",2024-09-13,"Bulk cast",0,0.028,1.2567,"PCB print",FALSE
"SS_376",1.173e-08,"PEGMEA","PEGDA",0.9,0.1,"AlO3",15,"LiTFSI",0,"0.9 PEGMEA, 0.1 PEGDA, 15 AlO3, 0 LiTFSI",2024-09-13,"Bulk cast",0,0.028,1.2567,"PCB print",FALSE
"SS_376",1.023e-08,"PEGMEA","PEGDA",0.9,0.1,"AlO3",15,"LiTFSI",0,"0.9 PEGMEA, 0.1 PEGDA, 15 AlO3, 0 LiTFSI",2024-09-13,"Bulk cast",0,0.028,1.2567,"PCB print",FALSE
"SS_376",1.4035e-08,"PEGMEA","PEGDA",0.9,0.1,"AlO3",15,"LiTFSI",0,"0.9 PEGMEA, 0.1 PEGDA, 15 AlO3, 0 LiTFSI",2024-09-13,"Bulk cast",0,0.028,1.2567,"PCB print",FALSE
"SS_376",1.6194e-08,"PEGMEA","PEGDA",0.9,0.1,"AlO3",15,"LiTFSI",0,"0.9 PEGMEA, 0.1 PEGDA, 15 AlO3, 0 LiTFSI",2024-09-13,"Bulk cast",0,0.028,1.2567,"PCB print",FALSE
"SS_376",1.476e-08,"PEGMEA","PEGDA",0.9,0.1,"AlO3",15,"LiTFSI",0,"0.9 PEGMEA, 0.1 PEGDA, 15 AlO3, 0 LiTFSI",2024-09-13,"Bulk cast",0,0.028,1.2567,"PCB print",FALSE
"SS_376",5.4127e-08,"PEGMEA","PEGDA",0.9,0.1,"AlO3",15,"LiTFSI",0,"0.9 PEGMEA, 0.1 PEGDA, 15 AlO3, 0 LiTFSI",2024-09-13,"Bulk cast",0,0.028,1.2567,"PCB print",FALSE
"SS_376",5.3836e-08,"PEGMEA","PEGDA",0.9,0.1,"AlO3",15,"LiTFSI",0,"0.9 PEGMEA, 0.1 PEGDA, 15 AlO3, 0 LiTFSI",2024-09-13,"Bulk cast",0,0.028,1.2567,"PCB print",FALSE
"SS_376",1.5504e-08,"PEGMEA","PEGDA",0.9,0.1,"AlO3",15,"LiTFSI",0,"0.9 PEGMEA, 0.1 PEGDA, 15 AlO3, 0 LiTFSI",2024-09-13,"Bulk cast",0,0.028,1.2567,"PCB print",FALSE
"SS_377",7.326e-09,"PEGMEA","PEGDA",0.9,0.1,"AlO3",15,"LiTFSI",0,"0.9 PEGMEA, 0.1 PEGDA, 15 AlO3, 0 LiTFSI",2024-09-13,"Bulk cast",0,0.028,1.46,"PCB print",FALSE
"SS_377",1.3889e-08,"PEGMEA","PEGDA",0.9,0.1,"AlO3",15,"LiTFSI",0,"0.9 PEGMEA, 0.1 PEGDA, 15 AlO3, 0 LiTFSI",2024-09-13,"Bulk cast",0,0.028,1.46,"PCB print",FALSE
"SS_377",1.5326e-08,"PEGMEA","PEGDA",0.9,0.1,"AlO3",15,"LiTFSI",0,"0.9 PEGMEA, 0.1 PEGDA, 15 AlO3, 0 LiTFSI",2024-09-13,"Bulk cast",0,0.028,1.46,"PCB print",FALSE
"SS_377",1.0127e-08,"PEGMEA","PEGDA",0.9,0.1,"AlO3",15,"LiTFSI",0,"0.9 PEGMEA, 0.1 PEGDA, 15 AlO3, 0 LiTFSI",2024-09-13,"Bulk cast",0,0.028,1.46,"PCB print",FALSE
"SS_377",1.1834e-08,"PEGMEA","PEGDA",0.9,0.1,"AlO3",15,"LiTFSI",0,"0.9 PEGMEA, 0.1 PEGDA, 15 AlO3, 0 LiTFSI",2024-09-13,"Bulk cast",0,0.028,1.46,"PCB print",FALSE
"SS_377",1.2346e-08,"PEGMEA","PEGDA",0.9,0.1,"AlO3",15,"LiTFSI",0,"0.9 PEGMEA, 0.1 PEGDA, 15 AlO3, 0 LiTFSI",2024-09-13,"Bulk cast",0,0.028,1.46,"PCB print",FALSE
"SS_377",1.3746e-08,"PEGMEA","PEGDA",0.9,0.1,"AlO3",15,"LiTFSI",0,"0.9 PEGMEA, 0.1 PEGDA, 15 AlO3, 0 LiTFSI",2024-09-13,"Bulk cast",0,0.028,1.46,"PCB print",FALSE
"SS_377",1.3115e-08,"PEGMEA","PEGDA",0.9,0.1,"AlO3",15,"LiTFSI",0,"0.9 PEGMEA, 0.1 PEGDA, 15 AlO3, 0 LiTFSI",2024-09-13,"Bulk cast",0,0.028,1.46,"PCB print",FALSE
"SS_377",1.3889e-08,"PEGMEA","PEGDA",0.9,0.1,"AlO3",15,"LiTFSI",0,"0.9 PEGMEA, 0.1 PEGDA, 15 AlO3, 0 LiTFSI",2024-09-13,"Bulk cast",0,0.028,1.46,"PCB print",FALSE
"SS_377",8.7336e-09,"PEGMEA","PEGDA",0.9,0.1,"AlO3",15,"LiTFSI",0,"0.9 PEGMEA, 0.1 PEGDA, 15 AlO3, 0 LiTFSI",2024-09-13,"Bulk cast",0,0.028,1.46,"PCB print",FALSE
"SS_377",8.0645e-09,"PEGMEA","PEGDA",0.9,0.1,"AlO3",15,"LiTFSI",0,"0.9 PEGMEA, 0.1 PEGDA, 15 AlO3, 0 LiTFSI",2024-09-13,"Bulk cast",0,0.028,1.46,"PCB print",FALSE
"SS_377",9.3677e-09,"PEGMEA","PEGDA",0.9,0.1,"AlO3",15,"LiTFSI",0,"0.9 PEGMEA, 0.1 PEGDA, 15 AlO3, 0 LiTFSI",2024-09-13,"Bulk cast",0,0.028,1.46,"PCB print",FALSE
"SS_378",1e-04,"PEGMEA","PEGDA",0.9,0.1,"AlO3",15,"LiTFSI",0,"0.9 PEGMEA, 0.1 PEGDA, 15 AlO3, 0 LiTFSI",2024-09-13,"Bulk cast",0,0.028,1.3267,"PCB print",FALSE
"SS_378",4e-09,"PEGMEA","PEGDA",0.9,0.1,"AlO3",15,"LiTFSI",0,"0.9 PEGMEA, 0.1 PEGDA, 15 AlO3, 0 LiTFSI",2024-09-13,"Bulk cast",0,0.028,1.3267,"PCB print",FALSE
"SS_378",1.3699e-08,"PEGMEA","PEGDA",0.9,0.1,"AlO3",15,"LiTFSI",0,"0.9 PEGMEA, 0.1 PEGDA, 15 AlO3, 0 LiTFSI",2024-09-13,"Bulk cast",0,0.028,1.3267,"PCB print",FALSE
"SS_378",1.7857e-08,"PEGMEA","PEGDA",0.9,0.1,"AlO3",15,"LiTFSI",0,"0.9 PEGMEA, 0.1 PEGDA, 15 AlO3, 0 LiTFSI",2024-09-13,"Bulk cast",0,0.028,1.3267,"PCB print",FALSE
"SS_378",1.9139e-08,"PEGMEA","PEGDA",0.9,0.1,"AlO3",15,"LiTFSI",0,"0.9 PEGMEA, 0.1 PEGDA, 15 AlO3, 0 LiTFSI",2024-09-13,"Bulk cast",0,0.028,1.3267,"PCB print",FALSE
"SS_378",1.626e-08,"PEGMEA","PEGDA",0.9,0.1,"AlO3",15,"LiTFSI",0,"0.9 PEGMEA, 0.1 PEGDA, 15 AlO3, 0 LiTFSI",2024-09-13,"Bulk cast",0,0.028,1.3267,"PCB print",FALSE
"SS_378",3.2e-08,"PEGMEA","PEGDA",0.9,0.1,"AlO3",15,"LiTFSI",0,"0.9 PEGMEA, 0.1 PEGDA, 15 AlO3, 0 LiTFSI",2024-09-13,"Bulk cast",0,0.028,1.3267,"PCB print",FALSE
"SS_378",1.8349e-08,"PEGMEA","PEGDA",0.9,0.1,"AlO3",15,"LiTFSI",0,"0.9 PEGMEA, 0.1 PEGDA, 15 AlO3, 0 LiTFSI",2024-09-13,"Bulk cast",0,0.028,1.3267,"PCB print",FALSE
"SS_378",1.8957e-08,"PEGMEA","PEGDA",0.9,0.1,"AlO3",15,"LiTFSI",0,"0.9 PEGMEA, 0.1 PEGDA, 15 AlO3, 0 LiTFSI",2024-09-13,"Bulk cast",0,0.028,1.3267,"PCB print",FALSE
"SS_378",1.1429e-08,"PEGMEA","PEGDA",0.9,0.1,"AlO3",15,"LiTFSI",0,"0.9 PEGMEA, 0.1 PEGDA, 15 AlO3, 0 LiTFSI",2024-09-13,"Bulk cast",0,0.028,1.3267,"PCB print",FALSE
"SS_378",1.4925e-08,"PEGMEA","PEGDA",0.9,0.1,"AlO3",15,"LiTFSI",0,"0.9 PEGMEA, 0.1 PEGDA, 15 AlO3, 0 LiTFSI",2024-09-13,"Bulk cast",0,0.028,1.3267,"PCB print",FALSE
"SS_378",1.8433e-08,"PEGMEA","PEGDA",0.9,0.1,"AlO3",15,"LiTFSI",0,"0.9 PEGMEA, 0.1 PEGDA, 15 AlO3, 0 LiTFSI",2024-09-13,"Bulk cast",0,0.028,1.3267,"PCB print",FALSE
"SS_379",8.5288e-08,"PEGMEA","PEGDA",0.9,0.1,"AlO3",15,"LiTFSI",0,"0.9 PEGMEA, 0.1 PEGDA, 15 AlO3, 0 LiTFSI",2024-09-13,"Bulk cast",0,0.028,1.1833,"PCB print",FALSE
"SS_379",2.1164e-08,"PEGMEA","PEGDA",0.9,0.1,"AlO3",15,"LiTFSI",0,"0.9 PEGMEA, 0.1 PEGDA, 15 AlO3, 0 LiTFSI",2024-09-13,"Bulk cast",0,0.028,1.1833,"PCB print",FALSE
"SS_379",2.1164e-08,"PEGMEA","PEGDA",0.9,0.1,"AlO3",15,"LiTFSI",0,"0.9 PEGMEA, 0.1 PEGDA, 15 AlO3, 0 LiTFSI",2024-09-13,"Bulk cast",0,0.028,1.1833,"PCB print",FALSE
"SS_379",2e-08,"PEGMEA","PEGDA",0.9,0.1,"AlO3",15,"LiTFSI",0,"0.9 PEGMEA, 0.1 PEGDA, 15 AlO3, 0 LiTFSI",2024-09-13,"Bulk cast",0,0.028,1.1833,"PCB print",FALSE
"SS_379",1.8265e-08,"PEGMEA","PEGDA",0.9,0.1,"AlO3",15,"LiTFSI",0,"0.9 PEGMEA, 0.1 PEGDA, 15 AlO3, 0 LiTFSI",2024-09-13,"Bulk cast",0,0.028,1.1833,"PCB print",FALSE
"SS_379",1.7778e-08,"PEGMEA","PEGDA",0.9,0.1,"AlO3",15,"LiTFSI",0,"0.9 PEGMEA, 0.1 PEGDA, 15 AlO3, 0 LiTFSI",2024-09-13,"Bulk cast",0,0.028,1.1833,"PCB print",FALSE
"SS_379",3.4783e-08,"PEGMEA","PEGDA",0.9,0.1,"AlO3",15,"LiTFSI",0,"0.9 PEGMEA, 0.1 PEGDA, 15 AlO3, 0 LiTFSI",2024-09-13,"Bulk cast",0,0.028,1.1833,"PCB print",FALSE
"SS_379",1.6949e-08,"PEGMEA","PEGDA",0.9,0.1,"AlO3",15,"LiTFSI",0,"0.9 PEGMEA, 0.1 PEGDA, 15 AlO3, 0 LiTFSI",2024-09-13,"Bulk cast",0,0.028,1.1833,"PCB print",FALSE
"SS_379",1.8957e-08,"PEGMEA","PEGDA",0.9,0.1,"AlO3",15,"LiTFSI",0,"0.9 PEGMEA, 0.1 PEGDA, 15 AlO3, 0 LiTFSI",2024-09-13,"Bulk cast",0,0.028,1.1833,"PCB print",FALSE
"SS_379",1.9139e-08,"PEGMEA","PEGDA",0.9,0.1,"AlO3",15,"LiTFSI",0,"0.9 PEGMEA, 0.1 PEGDA, 15 AlO3, 0 LiTFSI",2024-09-13,"Bulk cast",0,0.028,1.1833,"PCB print",FALSE
"SS_379",1.7094e-08,"PEGMEA","PEGDA",0.9,0.1,"AlO3",15,"LiTFSI",0,"0.9 PEGMEA, 0.1 PEGDA, 15 AlO3, 0 LiTFSI",2024-09-13,"Bulk cast",0,0.028,1.1833,"PCB print",FALSE
"SS_379",1.7094e-08,"PEGMEA","PEGDA",0.9,0.1,"AlO3",15,"LiTFSI",0,"0.9 PEGMEA, 0.1 PEGDA, 15 AlO3, 0 LiTFSI",2024-09-13,"Bulk cast",0,0.028,1.1833,"PCB print",FALSE
"SS_38",4.329e-06,"PEGMEA","PEGDA",0.9,0.1,"Aerosil 380",0,"LiTFSI",10,"0.9 PEGMEA, 0.1 PEGDA, 0 aerosil 380, 10 LiTFSI",2023-11-16,"PCB print",2,0.028,1.5533,"PCB print",FALSE
"SS_380",1.0363e-08,"PEGMEA","PEGDA",0.9,0.1,"AlO3",15,"LiTFSI",0,"0.9 PEGMEA, 0.1 PEGDA, 15 AlO3, 0 LiTFSI",2024-09-13,"Bulk cast",0,0.028,1.16,"PCB print",FALSE
"SS_380",8.1967e-09,"PEGMEA","PEGDA",0.9,0.1,"AlO3",15,"LiTFSI",0,"0.9 PEGMEA, 0.1 PEGDA, 15 AlO3, 0 LiTFSI",2024-09-13,"Bulk cast",0,0.028,1.16,"PCB print",FALSE
"SS_380",7.8895e-09,"PEGMEA","PEGDA",0.9,0.1,"AlO3",15,"LiTFSI",0,"0.9 PEGMEA, 0.1 PEGDA, 15 AlO3, 0 LiTFSI",2024-09-13,"Bulk cast",0,0.028,1.16,"PCB print",FALSE
"SS_380",1.0025e-08,"PEGMEA","PEGDA",0.9,0.1,"AlO3",15,"LiTFSI",0,"0.9 PEGMEA, 0.1 PEGDA, 15 AlO3, 0 LiTFSI",2024-09-13,"Bulk cast",0,0.028,1.16,"PCB print",FALSE
"SS_380",1.0025e-08,"PEGMEA","PEGDA",0.9,0.1,"AlO3",15,"LiTFSI",0,"0.9 PEGMEA, 0.1 PEGDA, 15 AlO3, 0 LiTFSI",2024-09-13,"Bulk cast",0,0.028,1.16,"PCB print",FALSE
"SS_380",1.0899e-08,"PEGMEA","PEGDA",0.9,0.1,"AlO3",15,"LiTFSI",0,"0.9 PEGMEA, 0.1 PEGDA, 15 AlO3, 0 LiTFSI",2024-09-13,"Bulk cast",0,0.028,1.16,"PCB print",FALSE
"SS_380",1.9512e-08,"PEGMEA","PEGDA",0.9,0.1,"AlO3",15,"LiTFSI",0,"0.9 PEGMEA, 0.1 PEGDA, 15 AlO3, 0 LiTFSI",2024-09-13,"Bulk cast",0,0.028,1.16,"PCB print",FALSE
"SS_380",1.5873e-08,"PEGMEA","PEGDA",0.9,0.1,"AlO3",15,"LiTFSI",0,"0.9 PEGMEA, 0.1 PEGDA, 15 AlO3, 0 LiTFSI",2024-09-13,"Bulk cast",0,0.028,1.16,"PCB print",FALSE
"SS_380",1.5326e-08,"PEGMEA","PEGDA",0.9,0.1,"AlO3",15,"LiTFSI",0,"0.9 PEGMEA, 0.1 PEGDA, 15 AlO3, 0 LiTFSI",2024-09-13,"Bulk cast",0,0.028,1.16,"PCB print",FALSE
"SS_380",2.0619e-08,"PEGMEA","PEGDA",0.9,0.1,"AlO3",15,"LiTFSI",0,"0.9 PEGMEA, 0.1 PEGDA, 15 AlO3, 0 LiTFSI",2024-09-13,"Bulk cast",0,0.028,1.16,"PCB print",FALSE
"SS_380",1.6807e-08,"PEGMEA","PEGDA",0.9,0.1,"AlO3",15,"LiTFSI",0,"0.9 PEGMEA, 0.1 PEGDA, 15 AlO3, 0 LiTFSI",2024-09-13,"Bulk cast",0,0.028,1.16,"PCB print",FALSE
"SS_380",1.6e-08,"PEGMEA","PEGDA",0.9,0.1,"AlO3",15,"LiTFSI",0,"0.9 PEGMEA, 0.1 PEGDA, 15 AlO3, 0 LiTFSI",2024-09-13,"Bulk cast",0,0.028,1.16,"PCB print",FALSE
"SS_381",1.4599e-08,"PEGMEA","PEGDA",0.9,0.1,"AlO3",15,"LiTFSI",0,"0.9 PEGMEA, 0.1 PEGDA, 15 AlO3, 0 LiTFSI",2024-09-13,"Bulk cast",0,0.028,1.2767,"PCB print",FALSE
"SS_381",1.4815e-08,"PEGMEA","PEGDA",0.9,0.1,"AlO3",15,"LiTFSI",0,"0.9 PEGMEA, 0.1 PEGDA, 15 AlO3, 0 LiTFSI",2024-09-13,"Bulk cast",0,0.028,1.2767,"PCB print",FALSE
"SS_381",1.1461e-08,"PEGMEA","PEGDA",0.9,0.1,"AlO3",15,"LiTFSI",0,"0.9 PEGMEA, 0.1 PEGDA, 15 AlO3, 0 LiTFSI",2024-09-13,"Bulk cast",0,0.028,1.2767,"PCB print",FALSE
"SS_381",2e-08,"PEGMEA","PEGDA",0.9,0.1,"AlO3",15,"LiTFSI",0,"0.9 PEGMEA, 0.1 PEGDA, 15 AlO3, 0 LiTFSI",2024-09-13,"Bulk cast",0,0.028,1.2767,"PCB print",FALSE
"SS_381",1.8433e-08,"PEGMEA","PEGDA",0.9,0.1,"AlO3",15,"LiTFSI",0,"0.9 PEGMEA, 0.1 PEGDA, 15 AlO3, 0 LiTFSI",2024-09-13,"Bulk cast",0,0.028,1.2767,"PCB print",FALSE
"SS_381",1.6878e-08,"PEGMEA","PEGDA",0.9,0.1,"AlO3",15,"LiTFSI",0,"0.9 PEGMEA, 0.1 PEGDA, 15 AlO3, 0 LiTFSI",2024-09-13,"Bulk cast",0,0.028,1.2767,"PCB print",FALSE
"SS_381",1.108e-07,"PEGMEA","PEGDA",0.9,0.1,"AlO3",15,"LiTFSI",0,"0.9 PEGMEA, 0.1 PEGDA, 15 AlO3, 0 LiTFSI",2024-09-13,"Bulk cast",0,0.028,1.2767,"PCB print",FALSE
"SS_381",2.5806e-08,"PEGMEA","PEGDA",0.9,0.1,"AlO3",15,"LiTFSI",0,"0.9 PEGMEA, 0.1 PEGDA, 15 AlO3, 0 LiTFSI",2024-09-13,"Bulk cast",0,0.028,1.2767,"PCB print",FALSE
"SS_381",2.7211e-08,"PEGMEA","PEGDA",0.9,0.1,"AlO3",15,"LiTFSI",0,"0.9 PEGMEA, 0.1 PEGDA, 15 AlO3, 0 LiTFSI",2024-09-13,"Bulk cast",0,0.028,1.2767,"PCB print",FALSE
"SS_381",1.6529e-08,"PEGMEA","PEGDA",0.9,0.1,"AlO3",15,"LiTFSI",0,"0.9 PEGMEA, 0.1 PEGDA, 15 AlO3, 0 LiTFSI",2024-09-13,"Bulk cast",0,0.028,1.2767,"PCB print",FALSE
"SS_381",1.8182e-08,"PEGMEA","PEGDA",0.9,0.1,"AlO3",15,"LiTFSI",0,"0.9 PEGMEA, 0.1 PEGDA, 15 AlO3, 0 LiTFSI",2024-09-13,"Bulk cast",0,0.028,1.2767,"PCB print",FALSE
"SS_381",1.8182e-08,"PEGMEA","PEGDA",0.9,0.1,"AlO3",15,"LiTFSI",0,"0.9 PEGMEA, 0.1 PEGDA, 15 AlO3, 0 LiTFSI",2024-09-13,"Bulk cast",0,0.028,1.2767,"PCB print",FALSE
"SS_382",1.3333e-10,"PEGMEA","PEGDA",0.9,0.1,"AlO3",15,"LiTFSI",0,"0.9 PEGMEA, 0.1 PEGDA, 15 AlO3, 0 LiTFSI",2024-09-13,"Bulk cast",0,0.028,1.1233,"PCB print",FALSE
"SS_382",5.9524e-09,"PEGMEA","PEGDA",0.9,0.1,"AlO3",15,"LiTFSI",0,"0.9 PEGMEA, 0.1 PEGDA, 15 AlO3, 0 LiTFSI",2024-09-13,"Bulk cast",0,0.028,1.1233,"PCB print",FALSE
"SS_382",2.9412e-06,"PEGMEA","PEGDA",0.9,0.1,"AlO3",15,"LiTFSI",0,"0.9 PEGMEA, 0.1 PEGDA, 15 AlO3, 0 LiTFSI",2024-09-13,"Bulk cast",0,0.028,1.1233,"PCB print",FALSE
"SS_382",3.8835e-12,"PEGMEA","PEGDA",0.9,0.1,"AlO3",15,"LiTFSI",0,"0.9 PEGMEA, 0.1 PEGDA, 15 AlO3, 0 LiTFSI",2024-09-13,"Bulk cast",0,0.028,1.1233,"PCB print",FALSE
"SS_382",2.9851e-06,"PEGMEA","PEGDA",0.9,0.1,"AlO3",15,"LiTFSI",0,"0.9 PEGMEA, 0.1 PEGDA, 15 AlO3, 0 LiTFSI",2024-09-13,"Bulk cast",0,0.028,1.1233,"PCB print",FALSE
"SS_382",3.6364e-09,"PEGMEA","PEGDA",0.9,0.1,"AlO3",15,"LiTFSI",0,"0.9 PEGMEA, 0.1 PEGDA, 15 AlO3, 0 LiTFSI",2024-09-13,"Bulk cast",0,0.028,1.1233,"PCB print",FALSE
"SS_382",3.2258e-09,"PEGMEA","PEGDA",0.9,0.1,"AlO3",15,"LiTFSI",0,"0.9 PEGMEA, 0.1 PEGDA, 15 AlO3, 0 LiTFSI",2024-09-13,"Bulk cast",0,0.028,1.1233,"PCB print",FALSE
"SS_382",6.6007e-09,"PEGMEA","PEGDA",0.9,0.1,"AlO3",15,"LiTFSI",0,"0.9 PEGMEA, 0.1 PEGDA, 15 AlO3, 0 LiTFSI",2024-09-13,"Bulk cast",0,0.028,1.1233,"PCB print",FALSE
"SS_382",5.4645e-12,"PEGMEA","PEGDA",0.9,0.1,"AlO3",15,"LiTFSI",0,"0.9 PEGMEA, 0.1 PEGDA, 15 AlO3, 0 LiTFSI",2024-09-13,"Bulk cast",0,0.028,1.1233,"PCB print",FALSE
"SS_382",4.6838e-09,"PEGMEA","PEGDA",0.9,0.1,"AlO3",15,"LiTFSI",0,"0.9 PEGMEA, 0.1 PEGDA, 15 AlO3, 0 LiTFSI",2024-09-13,"Bulk cast",0,0.028,1.1233,"PCB print",FALSE
"SS_382",4e-09,"PEGMEA","PEGDA",0.9,0.1,"AlO3",15,"LiTFSI",0,"0.9 PEGMEA, 0.1 PEGDA, 15 AlO3, 0 LiTFSI",2024-09-13,"Bulk cast",0,0.028,1.1233,"PCB print",FALSE
"SS_383",3.1496e-10,"PEGMEA","PEGDA",0.9,0.1,"AlO3",15,"LiTFSI",0,"0.9 PEGMEA, 0.1 PEGDA, 15 AlO3, 0 LiTFSI",2024-09-13,"Bulk cast",0,0.028,1.2033,"PCB print",FALSE
"SS_383",5.4422e-09,"PEGMEA","PEGDA",0.9,0.1,"AlO3",15,"LiTFSI",0,"0.9 PEGMEA, 0.1 PEGDA, 15 AlO3, 0 LiTFSI",2024-09-13,"Bulk cast",0,0.028,1.2033,"PCB print",FALSE
"SS_383",1.4035e-08,"PEGMEA","PEGDA",0.9,0.1,"AlO3",15,"LiTFSI",0,"0.9 PEGMEA, 0.1 PEGDA, 15 AlO3, 0 LiTFSI",2024-09-13,"Bulk cast",0,0.028,1.2033,"PCB print",FALSE
"SS_383",5.9435e-09,"PEGMEA","PEGDA",0.9,0.1,"AlO3",15,"LiTFSI",0,"0.9 PEGMEA, 0.1 PEGDA, 15 AlO3, 0 LiTFSI",2024-09-13,"Bulk cast",0,0.028,1.2033,"PCB print",FALSE
"SS_383",1.1331e-12,"PEGMEA","PEGDA",0.9,0.1,"AlO3",15,"LiTFSI",0,"0.9 PEGMEA, 0.1 PEGDA, 15 AlO3, 0 LiTFSI",2024-09-13,"Bulk cast",0,0.028,1.2033,"PCB print",FALSE
"SS_383",5.4422e-11,"PEGMEA","PEGDA",0.9,0.1,"AlO3",15,"LiTFSI",0,"0.9 PEGMEA, 0.1 PEGDA, 15 AlO3, 0 LiTFSI",2024-09-13,"Bulk cast",0,0.028,1.2033,"PCB print",FALSE
"SS_383",1.4981e-08,"PEGMEA","PEGDA",0.9,0.1,"AlO3",15,"LiTFSI",0,"0.9 PEGMEA, 0.1 PEGDA, 15 AlO3, 0 LiTFSI",2024-09-13,"Bulk cast",0,0.028,1.2033,"PCB print",FALSE
"SS_383",9.7324e-09,"PEGMEA","PEGDA",0.9,0.1,"AlO3",15,"LiTFSI",0,"0.9 PEGMEA, 0.1 PEGDA, 15 AlO3, 0 LiTFSI",2024-09-13,"Bulk cast",0,0.028,1.2033,"PCB print",FALSE
"SS_383",6.483e-09,"PEGMEA","PEGDA",0.9,0.1,"AlO3",15,"LiTFSI",0,"0.9 PEGMEA, 0.1 PEGDA, 15 AlO3, 0 LiTFSI",2024-09-13,"Bulk cast",0,0.028,1.2033,"PCB print",FALSE
"SS_383",9.5465e-09,"PEGMEA","PEGDA",0.9,0.1,"AlO3",15,"LiTFSI",0,"0.9 PEGMEA, 0.1 PEGDA, 15 AlO3, 0 LiTFSI",2024-09-13,"Bulk cast",0,0.028,1.2033,"PCB print",FALSE
"SS_384",8.9686e-09,"PEGMEA","PEGDA",0.9,0.1,"AlO3",15,"LiTFSI",0,"0.9 PEGMEA, 0.1 PEGDA, 15 AlO3, 0 LiTFSI",2024-09-13,"Bulk cast",0,0.028,1.9067,"PCB print",FALSE
"SS_384",7.7519e-09,"PEGMEA","PEGDA",0.9,0.1,"AlO3",15,"LiTFSI",0,"0.9 PEGMEA, 0.1 PEGDA, 15 AlO3, 0 LiTFSI",2024-09-13,"Bulk cast",0,0.028,1.9067,"PCB print",FALSE
"SS_384",7.9681e-09,"PEGMEA","PEGDA",0.9,0.1,"AlO3",15,"LiTFSI",0,"0.9 PEGMEA, 0.1 PEGDA, 15 AlO3, 0 LiTFSI",2024-09-13,"Bulk cast",0,0.028,1.9067,"PCB print",FALSE
"SS_384",8.6207e-09,"PEGMEA","PEGDA",0.9,0.1,"AlO3",15,"LiTFSI",0,"0.9 PEGMEA, 0.1 PEGDA, 15 AlO3, 0 LiTFSI",2024-09-13,"Bulk cast",0,0.028,1.9067,"PCB print",FALSE
"SS_384",9.4787e-09,"PEGMEA","PEGDA",0.9,0.1,"AlO3",15,"LiTFSI",0,"0.9 PEGMEA, 0.1 PEGDA, 15 AlO3, 0 LiTFSI",2024-09-13,"Bulk cast",0,0.028,1.9067,"PCB print",FALSE
"SS_384",1.0471e-08,"PEGMEA","PEGDA",0.9,0.1,"AlO3",15,"LiTFSI",0,"0.9 PEGMEA, 0.1 PEGDA, 15 AlO3, 0 LiTFSI",2024-09-13,"Bulk cast",0,0.028,1.9067,"PCB print",FALSE
"SS_384",0,"PEGMEA","PEGDA",0.9,0.1,"AlO3",15,"LiTFSI",0,"0.9 PEGMEA, 0.1 PEGDA, 15 AlO3, 0 LiTFSI",2024-09-13,"Bulk cast",0,0.028,1.9067,"PCB print",FALSE
"SS_384",1.2579e-08,"PEGMEA","PEGDA",0.9,0.1,"AlO3",15,"LiTFSI",0,"0.9 PEGMEA, 0.1 PEGDA, 15 AlO3, 0 LiTFSI",2024-09-13,"Bulk cast",0,0.028,1.9067,"PCB print",FALSE
"SS_384",1.2195e-08,"PEGMEA","PEGDA",0.9,0.1,"AlO3",15,"LiTFSI",0,"0.9 PEGMEA, 0.1 PEGDA, 15 AlO3, 0 LiTFSI",2024-09-13,"Bulk cast",0,0.028,1.9067,"PCB print",FALSE
"SS_384",7.4349e-09,"PEGMEA","PEGDA",0.9,0.1,"AlO3",15,"LiTFSI",0,"0.9 PEGMEA, 0.1 PEGDA, 15 AlO3, 0 LiTFSI",2024-09-13,"Bulk cast",0,0.028,1.9067,"PCB print",FALSE
"SS_384",1.2232e-08,"PEGMEA","PEGDA",0.9,0.1,"AlO3",15,"LiTFSI",0,"0.9 PEGMEA, 0.1 PEGDA, 15 AlO3, 0 LiTFSI",2024-09-13,"Bulk cast",0,0.028,1.9067,"PCB print",FALSE
"SS_384",7.5047e-09,"PEGMEA","PEGDA",0.9,0.1,"AlO3",15,"LiTFSI",0,"0.9 PEGMEA, 0.1 PEGDA, 15 AlO3, 0 LiTFSI",2024-09-13,"Bulk cast",0,0.028,1.9067,"PCB print",FALSE
"SS_385",1.6949e-08,"PEGMEA","PEGDA",0.9,0.1,"AlO3",15,"LiTFSI",0,"0.9 PEGMEA, 0.1 PEGDA, 15 AlO3, 0 LiTFSI",2024-09-13,"Bulk cast",0,0.028,1.2567,"PCB print",FALSE
"SS_385",1.5444e-08,"PEGMEA","PEGDA",0.9,0.1,"AlO3",15,"LiTFSI",0,"0.9 PEGMEA, 0.1 PEGDA, 15 AlO3, 0 LiTFSI",2024-09-13,"Bulk cast",0,0.028,1.2567,"PCB print",FALSE
"SS_385",1.3072e-08,"PEGMEA","PEGDA",0.9,0.1,"AlO3",15,"LiTFSI",0,"0.9 PEGMEA, 0.1 PEGDA, 15 AlO3, 0 LiTFSI",2024-09-13,"Bulk cast",0,0.028,1.2567,"PCB print",FALSE
"SS_385",1.2195e-08,"PEGMEA","PEGDA",0.9,0.1,"AlO3",15,"LiTFSI",0,"0.9 PEGMEA, 0.1 PEGDA, 15 AlO3, 0 LiTFSI",2024-09-13,"Bulk cast",0,0.028,1.2567,"PCB print",FALSE
"SS_385",1.7094e-08,"PEGMEA","PEGDA",0.9,0.1,"AlO3",15,"LiTFSI",0,"0.9 PEGMEA, 0.1 PEGDA, 15 AlO3, 0 LiTFSI",2024-09-13,"Bulk cast",0,0.028,1.2567,"PCB print",FALSE
"SS_385",1.3423e-08,"PEGMEA","PEGDA",0.9,0.1,"AlO3",15,"LiTFSI",0,"0.9 PEGMEA, 0.1 PEGDA, 15 AlO3, 0 LiTFSI",2024-09-13,"Bulk cast",0,0.028,1.2567,"PCB print",FALSE
"SS_385",1.9417e-08,"PEGMEA","PEGDA",0.9,0.1,"AlO3",15,"LiTFSI",0,"0.9 PEGMEA, 0.1 PEGDA, 15 AlO3, 0 LiTFSI",2024-09-13,"Bulk cast",0,0.028,1.2567,"PCB print",FALSE
"SS_385",2.0725e-08,"PEGMEA","PEGDA",0.9,0.1,"AlO3",15,"LiTFSI",0,"0.9 PEGMEA, 0.1 PEGDA, 15 AlO3, 0 LiTFSI",2024-09-13,"Bulk cast",0,0.028,1.2567,"PCB print",FALSE
"SS_385",1.7544e-08,"PEGMEA","PEGDA",0.9,0.1,"AlO3",15,"LiTFSI",0,"0.9 PEGMEA, 0.1 PEGDA, 15 AlO3, 0 LiTFSI",2024-09-13,"Bulk cast",0,0.028,1.2567,"PCB print",FALSE
"SS_385",5.148e-09,"PEGMEA","PEGDA",0.9,0.1,"AlO3",15,"LiTFSI",0,"0.9 PEGMEA, 0.1 PEGDA, 15 AlO3, 0 LiTFSI",2024-09-13,"Bulk cast",0,0.028,1.2567,"PCB print",FALSE
"SS_385",6.5147e-09,"PEGMEA","PEGDA",0.9,0.1,"AlO3",15,"LiTFSI",0,"0.9 PEGMEA, 0.1 PEGDA, 15 AlO3, 0 LiTFSI",2024-09-13,"Bulk cast",0,0.028,1.2567,"PCB print",FALSE
"SS_385",7.0175e-09,"PEGMEA","PEGDA",0.9,0.1,"AlO3",15,"LiTFSI",0,"0.9 PEGMEA, 0.1 PEGDA, 15 AlO3, 0 LiTFSI",2024-09-13,"Bulk cast",0,0.028,1.2567,"PCB print",FALSE
"SS_386",1.3793e-08,"PEGMEA","PEGDA",0.9,0.1,"AlO3",15,"LiTFSI",0,"0.9 PEGMEA, 0.1 PEGDA, 15 AlO3, 0 LiTFSI",2024-09-13,"Bulk cast",0,0.028,1.5333,"PCB print",FALSE
"SS_386",1.4337e-08,"PEGMEA","PEGDA",0.9,0.1,"AlO3",15,"LiTFSI",0,"0.9 PEGMEA, 0.1 PEGDA, 15 AlO3, 0 LiTFSI",2024-09-13,"Bulk cast",0,0.028,1.5333,"PCB print",FALSE
"SS_386",1.2539e-08,"PEGMEA","PEGDA",0.9,0.1,"AlO3",15,"LiTFSI",0,"0.9 PEGMEA, 0.1 PEGDA, 15 AlO3, 0 LiTFSI",2024-09-13,"Bulk cast",0,0.028,1.5333,"PCB print",FALSE
"SS_386",1.5038e-08,"PEGMEA","PEGDA",0.9,0.1,"AlO3",15,"LiTFSI",0,"0.9 PEGMEA, 0.1 PEGDA, 15 AlO3, 0 LiTFSI",2024-09-13,"Bulk cast",0,0.028,1.5333,"PCB print",FALSE
"SS_386",1.2658e-08,"PEGMEA","PEGDA",0.9,0.1,"AlO3",15,"LiTFSI",0,"0.9 PEGMEA, 0.1 PEGDA, 15 AlO3, 0 LiTFSI",2024-09-13,"Bulk cast",0,0.028,1.5333,"PCB print",FALSE
"SS_386",1.487e-08,"PEGMEA","PEGDA",0.9,0.1,"AlO3",15,"LiTFSI",0,"0.9 PEGMEA, 0.1 PEGDA, 15 AlO3, 0 LiTFSI",2024-09-13,"Bulk cast",0,0.028,1.5333,"PCB print",FALSE
"SS_386",1.3652e-08,"PEGMEA","PEGDA",0.9,0.1,"AlO3",15,"LiTFSI",0,"0.9 PEGMEA, 0.1 PEGDA, 15 AlO3, 0 LiTFSI",2024-09-13,"Bulk cast",0,0.028,1.5333,"PCB print",FALSE
"SS_386",1.7316e-08,"PEGMEA","PEGDA",0.9,0.1,"AlO3",15,"LiTFSI",0,"0.9 PEGMEA, 0.1 PEGDA, 15 AlO3, 0 LiTFSI",2024-09-13,"Bulk cast",0,0.028,1.5333,"PCB print",FALSE
"SS_386",1.6878e-08,"PEGMEA","PEGDA",0.9,0.1,"AlO3",15,"LiTFSI",0,"0.9 PEGMEA, 0.1 PEGDA, 15 AlO3, 0 LiTFSI",2024-09-13,"Bulk cast",0,0.028,1.5333,"PCB print",FALSE
"SS_386",1.581e-08,"PEGMEA","PEGDA",0.9,0.1,"AlO3",15,"LiTFSI",0,"0.9 PEGMEA, 0.1 PEGDA, 15 AlO3, 0 LiTFSI",2024-09-13,"Bulk cast",0,0.028,1.5333,"PCB print",FALSE
"SS_386",0,"PEGMEA","PEGDA",0.9,0.1,"AlO3",15,"LiTFSI",0,"0.9 PEGMEA, 0.1 PEGDA, 15 AlO3, 0 LiTFSI",2024-09-13,"Bulk cast",0,0.028,1.5333,"PCB print",FALSE
"SS_386",1.5936e-08,"PEGMEA","PEGDA",0.9,0.1,"AlO3",15,"LiTFSI",0,"0.9 PEGMEA, 0.1 PEGDA, 15 AlO3, 0 LiTFSI",2024-09-13,"Bulk cast",0,0.028,1.5333,"PCB print",FALSE
"SS_387",2e-04,"PEGMEA","PEGDA",0.9,0.1,"AlO3",15,"LiTFSI",0,"0.9 PEGMEA, 0.1 PEGDA, 15 AlO3, 0 LiTFSI",2024-09-13,"Bulk cast",0,0.028,1.6033,"PCB print",FALSE
"SS_387",5.2356e-09,"PEGMEA","PEGDA",0.9,0.1,"AlO3",15,"LiTFSI",0,"0.9 PEGMEA, 0.1 PEGDA, 15 AlO3, 0 LiTFSI",2024-09-13,"Bulk cast",0,0.028,1.6033,"PCB print",FALSE
"SS_387",1.6064e-08,"PEGMEA","PEGDA",0.9,0.1,"AlO3",15,"LiTFSI",0,"0.9 PEGMEA, 0.1 PEGDA, 15 AlO3, 0 LiTFSI",2024-09-13,"Bulk cast",0,0.028,1.6033,"PCB print",FALSE
"SS_387",4.9566e-11,"PEGMEA","PEGDA",0.9,0.1,"AlO3",15,"LiTFSI",0,"0.9 PEGMEA, 0.1 PEGDA, 15 AlO3, 0 LiTFSI",2024-09-13,"Bulk cast",0,0.028,1.6033,"PCB print",FALSE
"SS_387",4.8019e-09,"PEGMEA","PEGDA",0.9,0.1,"AlO3",15,"LiTFSI",0,"0.9 PEGMEA, 0.1 PEGDA, 15 AlO3, 0 LiTFSI",2024-09-13,"Bulk cast",0,0.028,1.6033,"PCB print",FALSE
"SS_387",1.0753e-09,"PEGMEA","PEGDA",0.9,0.1,"AlO3",15,"LiTFSI",0,"0.9 PEGMEA, 0.1 PEGDA, 15 AlO3, 0 LiTFSI",2024-09-13,"Bulk cast",0,0.028,1.6033,"PCB print",FALSE
"SS_387",1.2903e-08,"PEGMEA","PEGDA",0.9,0.1,"AlO3",15,"LiTFSI",0,"0.9 PEGMEA, 0.1 PEGDA, 15 AlO3, 0 LiTFSI",2024-09-13,"Bulk cast",0,0.028,1.6033,"PCB print",FALSE
"SS_387",2.7397e-09,"PEGMEA","PEGDA",0.9,0.1,"AlO3",15,"LiTFSI",0,"0.9 PEGMEA, 0.1 PEGDA, 15 AlO3, 0 LiTFSI",2024-09-13,"Bulk cast",0,0.028,1.6033,"PCB print",FALSE
"SS_387",2.963e-10,"PEGMEA","PEGDA",0.9,0.1,"AlO3",15,"LiTFSI",0,"0.9 PEGMEA, 0.1 PEGDA, 15 AlO3, 0 LiTFSI",2024-09-13,"Bulk cast",0,0.028,1.6033,"PCB print",FALSE
"SS_387",6.5147e-09,"PEGMEA","PEGDA",0.9,0.1,"AlO3",15,"LiTFSI",0,"0.9 PEGMEA, 0.1 PEGDA, 15 AlO3, 0 LiTFSI",2024-09-13,"Bulk cast",0,0.028,1.6033,"PCB print",FALSE
"SS_387",6.9565e-09,"PEGMEA","PEGDA",0.9,0.1,"AlO3",15,"LiTFSI",0,"0.9 PEGMEA, 0.1 PEGDA, 15 AlO3, 0 LiTFSI",2024-09-13,"Bulk cast",0,0.028,1.6033,"PCB print",FALSE
"SS_388",2.2472e-08,"PEGMEA","PEGDA",0.9,0.1,"AlO3",15,"LiTFSI",0,"0.9 PEGMEA, 0.1 PEGDA, 15 AlO3, 0 LiTFSI",2024-09-13,"Bulk cast",0,0.028,1.1667,"PCB print",FALSE
"SS_388",3.3058e-08,"PEGMEA","PEGDA",0.9,0.1,"AlO3",15,"LiTFSI",0,"0.9 PEGMEA, 0.1 PEGDA, 15 AlO3, 0 LiTFSI",2024-09-13,"Bulk cast",0,0.028,1.1667,"PCB print",FALSE
"SS_388",2.5e-08,"PEGMEA","PEGDA",0.9,0.1,"AlO3",15,"LiTFSI",0,"0.9 PEGMEA, 0.1 PEGDA, 15 AlO3, 0 LiTFSI",2024-09-13,"Bulk cast",0,0.028,1.1667,"PCB print",FALSE
"SS_388",1.4134e-08,"PEGMEA","PEGDA",0.9,0.1,"AlO3",15,"LiTFSI",0,"0.9 PEGMEA, 0.1 PEGDA, 15 AlO3, 0 LiTFSI",2024-09-13,"Bulk cast",0,0.028,1.1667,"PCB print",FALSE
"SS_388",1.6e-08,"PEGMEA","PEGDA",0.9,0.1,"AlO3",15,"LiTFSI",0,"0.9 PEGMEA, 0.1 PEGDA, 15 AlO3, 0 LiTFSI",2024-09-13,"Bulk cast",0,0.028,1.1667,"PCB print",FALSE
"SS_388",1.4706e-08,"PEGMEA","PEGDA",0.9,0.1,"AlO3",15,"LiTFSI",0,"0.9 PEGMEA, 0.1 PEGDA, 15 AlO3, 0 LiTFSI",2024-09-13,"Bulk cast",0,0.028,1.1667,"PCB print",FALSE
"SS_388",1.6129e-08,"PEGMEA","PEGDA",0.9,0.1,"AlO3",15,"LiTFSI",0,"0.9 PEGMEA, 0.1 PEGDA, 15 AlO3, 0 LiTFSI",2024-09-13,"Bulk cast",0,0.028,1.1667,"PCB print",FALSE
"SS_388",1.9324e-08,"PEGMEA","PEGDA",0.9,0.1,"AlO3",15,"LiTFSI",0,"0.9 PEGMEA, 0.1 PEGDA, 15 AlO3, 0 LiTFSI",2024-09-13,"Bulk cast",0,0.028,1.1667,"PCB print",FALSE
"SS_388",1.8779e-08,"PEGMEA","PEGDA",0.9,0.1,"AlO3",15,"LiTFSI",0,"0.9 PEGMEA, 0.1 PEGDA, 15 AlO3, 0 LiTFSI",2024-09-13,"Bulk cast",0,0.028,1.1667,"PCB print",FALSE
"SS_388",2.454e-08,"PEGMEA","PEGDA",0.9,0.1,"AlO3",15,"LiTFSI",0,"0.9 PEGMEA, 0.1 PEGDA, 15 AlO3, 0 LiTFSI",2024-09-13,"Bulk cast",0,0.028,1.1667,"PCB print",FALSE
"SS_388",1.8779e-08,"PEGMEA","PEGDA",0.9,0.1,"AlO3",15,"LiTFSI",0,"0.9 PEGMEA, 0.1 PEGDA, 15 AlO3, 0 LiTFSI",2024-09-13,"Bulk cast",0,0.028,1.1667,"PCB print",FALSE
"SS_388",1.6194e-08,"PEGMEA","PEGDA",0.9,0.1,"AlO3",15,"LiTFSI",0,"0.9 PEGMEA, 0.1 PEGDA, 15 AlO3, 0 LiTFSI",2024-09-13,"Bulk cast",0,0.028,1.1667,"PCB print",FALSE
"SS_389",2.9851e-09,"PEGMEA","PEGDA",0.9,0.1,"AlO3",15,"LiTFSI",0,"0.9 PEGMEA, 0.1 PEGDA, 15 AlO3, 0 LiTFSI",2024-09-13,"Bulk cast",0,0.028,1.9,"PCB print",FALSE
"SS_389",9.7087e-11,"PEGMEA","PEGDA",0.9,0.1,"AlO3",15,"LiTFSI",0,"0.9 PEGMEA, 0.1 PEGDA, 15 AlO3, 0 LiTFSI",2024-09-13,"Bulk cast",0,0.028,1.9,"PCB print",FALSE
"SS_389",8.5653e-13,"PEGMEA","PEGDA",0.9,0.1,"AlO3",15,"LiTFSI",0,"0.9 PEGMEA, 0.1 PEGDA, 15 AlO3, 0 LiTFSI",2024-09-13,"Bulk cast",0,0.028,1.9,"PCB print",FALSE
"SS_389",3.252e-09,"PEGMEA","PEGDA",0.9,0.1,"AlO3",15,"LiTFSI",0,"0.9 PEGMEA, 0.1 PEGDA, 15 AlO3, 0 LiTFSI",2024-09-13,"Bulk cast",0,0.028,1.9,"PCB print",FALSE
"SS_389",3e-04,"PEGMEA","PEGDA",0.9,0.1,"AlO3",15,"LiTFSI",0,"0.9 PEGMEA, 0.1 PEGDA, 15 AlO3, 0 LiTFSI",2024-09-13,"Bulk cast",0,0.028,1.9,"PCB print",FALSE
"SS_389",4e-09,"PEGMEA","PEGDA",0.9,0.1,"AlO3",15,"LiTFSI",0,"0.9 PEGMEA, 0.1 PEGDA, 15 AlO3, 0 LiTFSI",2024-09-13,"Bulk cast",0,0.028,1.9,"PCB print",FALSE
"SS_389",4e-09,"PEGMEA","PEGDA",0.9,0.1,"AlO3",15,"LiTFSI",0,"0.9 PEGMEA, 0.1 PEGDA, 15 AlO3, 0 LiTFSI",2024-09-13,"Bulk cast",0,0.028,1.9,"PCB print",FALSE
"SS_389",2.0942e-09,"PEGMEA","PEGDA",0.9,0.1,"AlO3",15,"LiTFSI",0,"0.9 PEGMEA, 0.1 PEGDA, 15 AlO3, 0 LiTFSI",2024-09-13,"Bulk cast",0,0.028,1.9,"PCB print",FALSE
"SS_389",0.0035,"PEGMEA","PEGDA",0.9,0.1,"AlO3",15,"LiTFSI",0,"0.9 PEGMEA, 0.1 PEGDA, 15 AlO3, 0 LiTFSI",2024-09-13,"Bulk cast",0,0.028,1.9,"PCB print",FALSE
"SS_389",1.1396e-08,"PEGMEA","PEGDA",0.9,0.1,"AlO3",15,"LiTFSI",0,"0.9 PEGMEA, 0.1 PEGDA, 15 AlO3, 0 LiTFSI",2024-09-13,"Bulk cast",0,0.028,1.9,"PCB print",FALSE
"SS_389",1.1142e-08,"PEGMEA","PEGDA",0.9,0.1,"AlO3",15,"LiTFSI",0,"0.9 PEGMEA, 0.1 PEGDA, 15 AlO3, 0 LiTFSI",2024-09-13,"Bulk cast",0,0.028,1.9,"PCB print",FALSE
"SS_389",1.3333e-08,"PEGMEA","PEGDA",0.9,0.1,"AlO3",15,"LiTFSI",0,"0.9 PEGMEA, 0.1 PEGDA, 15 AlO3, 0 LiTFSI",2024-09-13,"Bulk cast",0,0.028,1.9,"PCB print",FALSE
"SS_39",1e-04,"PEGMEA","PEGDA",0.9,0.1,"Aerosil 380",15,"LiTFSI",30,"0.9 PEGMEA, 0.1 PEGDA, 15 aerosil 380, 30 LiTFSI",2023-11-01,"Coin cell",1,1.9436,0,"Coin cell",FALSE
"SS_39",1e-04,"PEGMEA","PEGDA",0.9,0.1,"Aerosil 380",15,"LiTFSI",30,"0.9 PEGMEA, 0.1 PEGDA, 15 aerosil 380, 30 LiTFSI",2023-11-01,"Coin cell",1,1.9436,0,"Coin cell",FALSE
"SS_39",0,"PEGMEA","PEGDA",0.9,0.1,"Aerosil 380",15,"LiTFSI",30,"0.9 PEGMEA, 0.1 PEGDA, 15 aerosil 380, 30 LiTFSI",2023-11-01,"Coin cell",1,1.9436,0,"Coin cell",FALSE
"SS_39",1e-04,"PEGMEA","PEGDA",0.9,0.1,"Aerosil 380",15,"LiTFSI",30,"0.9 PEGMEA, 0.1 PEGDA, 15 aerosil 380, 30 LiTFSI",2023-11-01,"Coin cell",1,1.9436,0,"Coin cell",FALSE
"SS_39",1e-04,"PEGMEA","PEGDA",0.9,0.1,"Aerosil 380",15,"LiTFSI",30,"0.9 PEGMEA, 0.1 PEGDA, 15 aerosil 380, 30 LiTFSI",2023-11-01,"Coin cell",1,1.9436,0,"Coin cell",FALSE
"SS_39",1e-04,"PEGMEA","PEGDA",0.9,0.1,"Aerosil 380",15,"LiTFSI",30,"0.9 PEGMEA, 0.1 PEGDA, 15 aerosil 380, 30 LiTFSI",2023-11-01,"Coin cell",1,1.9436,0,"Coin cell",FALSE
"SS_39",1e-04,"PEGMEA","PEGDA",0.9,0.1,"Aerosil 380",15,"LiTFSI",30,"0.9 PEGMEA, 0.1 PEGDA, 15 aerosil 380, 30 LiTFSI",2023-11-01,"Coin cell",1,1.9436,0,"Coin cell",FALSE
"SS_39",1e-04,"PEGMEA","PEGDA",0.9,0.1,"Aerosil 380",15,"LiTFSI",30,"0.9 PEGMEA, 0.1 PEGDA, 15 aerosil 380, 30 LiTFSI",2023-11-01,"Coin cell",1,1.9436,0,"Coin cell",FALSE
"SS_39",0,"PEGMEA","PEGDA",0.9,0.1,"Aerosil 380",15,"LiTFSI",30,"0.9 PEGMEA, 0.1 PEGDA, 15 aerosil 380, 30 LiTFSI",2023-11-01,"Coin cell",1,1.9436,0,"Coin cell",FALSE
"SS_390",6.7568e-08,"PEGMEA","PEGDA",0.9,0.1,"AlO3",15,"LiTFSI",0,"0.9 PEGMEA, 0.1 PEGDA, 15 AlO3, 0 LiTFSI",2024-09-13,"Bulk cast",0,0.028,2.14,"PCB print",FALSE
"SS_390",1.5267e-08,"PEGMEA","PEGDA",0.9,0.1,"AlO3",15,"LiTFSI",0,"0.9 PEGMEA, 0.1 PEGDA, 15 AlO3, 0 LiTFSI",2024-09-13,"Bulk cast",0,0.028,2.14,"PCB print",FALSE
"SS_390",1.7467e-08,"PEGMEA","PEGDA",0.9,0.1,"AlO3",15,"LiTFSI",0,"0.9 PEGMEA, 0.1 PEGDA, 15 AlO3, 0 LiTFSI",2024-09-13,"Bulk cast",0,0.028,2.14,"PCB print",FALSE
"SS_390",5e-04,"PEGMEA","PEGDA",0.9,0.1,"AlO3",15,"LiTFSI",0,"0.9 PEGMEA, 0.1 PEGDA, 15 AlO3, 0 LiTFSI",2024-09-13,"Bulk cast",0,0.028,2.14,"PCB print",FALSE
