Repository: Jay2-davic/SPOC_code

# Studying-Polymers-on a-Chip (SPOC) Data Cleaning and Processing
Author: Jay Jimenez jimenez45@llnl.gov

# Project Description

The SPOC project aims to establish an automated, high-throughput experimentation workflow to screen solid state polymer electrolytes. This repository contains code to reproduce the data cleaning workflow, data processing, and active learning for the SPOC project. Electrochemical impedance spectroscopy processing code is included as a Python file which was used to determine bulk ionic conductivities.

File: output/steps/step0_raw_data.csv (part 12 of 32)
"sample_ID","ionic_conductivity_final","fcomp_mat1","fcomp_mat2","fcomp_mat1_ratio","fcomp_mat2_ratio","fcomp_additive","fcomp_additive_wt_pct","fcomp_salt","fcomp_salt_wt_pct","fcomp_formulation","date_casted","cast_type","fab_method","area_cm2","spe_thickness_avg","print_type","flag_for_removal"
"SS_390",4.4444e-09,"PEGMEA","PEGDA",0.9,0.1,"AlO3",15,"LiTFSI",0,"0.9 PEGMEA, 0.1 PEGDA, 15 AlO3, 0 LiTFSI",2024-09-13,"Bulk cast",0,0.028,2.14,"PCB print",FALSE
"SS_390",2.8571e-09,"PEGMEA","PEGDA",0.9,0.1,"AlO3",15,"LiTFSI",0,"0.9 PEGMEA, 0.1 PEGDA, 15 AlO3, 0 LiTFSI",2024-09-13,"Bulk cast",0,0.028,2.14,"PCB print",FALSE
"SS_390",4.0404e-06,"PEGMEA","PEGDA",0.9,0.1,"AlO3",15,"LiTFSI",0,"0.9 PEGMEA, 0.1 PEGDA, 15 AlO3, 0 LiTFSI",2024-09-13,"Bulk cast",0,0.028,2.14,"PCB print",FALSE
"SS_390",7.533e-09,"PEGMEA","PEGDA",0.9,0.1,"AlO3",15,"LiTFSI",0,"0.9 PEGMEA, 0.1 PEGDA, 15 AlO3, 0 LiTFSI",2024-09-13,"Bulk cast",0,0.028,2.14,"PCB print",FALSE
"SS_390",1.2862e-08,"PEGMEA","PEGDA",0.9,0.1,"AlO3",15,"LiTFSI",0,"0.9 PEGMEA, 0.1 PEGDA, 15 AlO3, 0 LiTFSI",2024-09-13,"Bulk cast",0,0.028,2.14,"PCB print",FALSE
"SS_390",8.7146e-12,"PEGMEA","PEGDA",0.9,0.1,"AlO3",15,"LiTFSI",0,"0.9 PEGMEA, 0.1 PEGDA, 15 AlO3, 0 LiTFSI",2024-09-13,"Bulk cast",0,0.028,2.14,"PCB print",FALSE
"SS_391",9.3677e-12,"PEGMEA","PEGDA",0.9,0.1,"AlO3",15,"LiTFSI",0,"0.9 PEGMEA, 0.1 PEGDA, 15 AlO3, 0 LiTFSI",2024-09-13,"Bulk cast",0,0.028,2.05,"PCB print",FALSE
"SS_391",6.1069e-09,"PEGMEA","PEGDA",0.9,0.1,"AlO3",15,"LiTFSI",0,"0.9 PEGMEA, 0.1 PEGDA, 15 AlO3, 0 LiTFSI",2024-09-13,"Bulk cast",0,0.028,2.05,"PCB print",FALSE
"SS_391",2.6316e-12,"PEGMEA","PEGDA",0.9,0.1,"AlO3",15,"LiTFSI",0,"0.9 PEGMEA, 0.1 PEGDA, 15 AlO3, 0 LiTFSI",2024-09-13,"Bulk cast",0,0.028,2.05,"PCB print",FALSE
"SS_391",2.649e-09,"PEGMEA","PEGDA",0.9,0.1,"AlO3",15,"LiTFSI",0,"0.9 PEGMEA, 0.1 PEGDA, 15 AlO3, 0 LiTFSI",2024-09-13,"Bulk cast",0,0.028,2.05,"PCB print",FALSE
"SS_391",2.7778e-10,"PEGMEA","PEGDA",0.9,0.1,"AlO3",15,"LiTFSI",0,"0.9 PEGMEA, 0.1 PEGDA, 15 AlO3, 0 LiTFSI",2024-09-13,"Bulk cast",0,0.028,2.05,"PCB print",FALSE
"SS_391",4.5714e-09,"PEGMEA","PEGDA",0.9,0.1,"AlO3",15,"LiTFSI",0,"0.9 PEGMEA, 0.1 PEGDA, 15 AlO3, 0 LiTFSI",2024-09-13,"Bulk cast",0,0.028,2.05,"PCB print",FALSE
"SS_391",1.1976e-08,"PEGMEA","PEGDA",0.9,0.1,"AlO3",15,"LiTFSI",0,"0.9 PEGMEA, 0.1 PEGDA, 15 AlO3, 0 LiTFSI",2024-09-13,"Bulk cast",0,0.028,2.05,"PCB print",FALSE
"SS_391",1.4235e-08,"PEGMEA","PEGDA",0.9,0.1,"AlO3",15,"LiTFSI",0,"0.9 PEGMEA, 0.1 PEGDA, 15 AlO3, 0 LiTFSI",2024-09-13,"Bulk cast",0,0.028,2.05,"PCB print",FALSE
"SS_391",1.1869e-08,"PEGMEA","PEGDA",0.9,0.1,"AlO3",15,"LiTFSI",0,"0.9 PEGMEA, 0.1 PEGDA, 15 AlO3, 0 LiTFSI",2024-09-13,"Bulk cast",0,0.028,2.05,"PCB print",FALSE
"SS_391",9.6618e-12,"PEGMEA","PEGDA",0.9,0.1,"AlO3",15,"LiTFSI",0,"0.9 PEGMEA, 0.1 PEGDA, 15 AlO3, 0 LiTFSI",2024-09-13,"Bulk cast",0,0.028,2.05,"PCB print",FALSE
"SS_391",1.6393e-08,"PEGMEA","PEGDA",0.9,0.1,"AlO3",15,"LiTFSI",0,"0.9 PEGMEA, 0.1 PEGDA, 15 AlO3, 0 LiTFSI",2024-09-13,"Bulk cast",0,0.028,2.05,"PCB print",FALSE
"SS_391",1.444e-08,"PEGMEA","PEGDA",0.9,0.1,"AlO3",15,"LiTFSI",0,"0.9 PEGMEA, 0.1 PEGDA, 15 AlO3, 0 LiTFSI",2024-09-13,"Bulk cast",0,0.028,2.05,"PCB print",FALSE
"SS_392",3.9604e-09,"PEGMEA","PEGDA",0.9,0.1,"Aerosil 380",0,"LiTFSI",20,"0.9 PEGMEA, 0.1 PEGDA, 0 aerosil 380, 20 LiTFSI",2024-09-24,"Coin cell",2,1.89,0.215,"Coin cell",FALSE
"SS_392",1.7167e-08,"PEGMEA","PEGDA",0.9,0.1,"Aerosil 380",0,"LiTFSI",20,"0.9 PEGMEA, 0.1 PEGDA, 0 aerosil 380, 20 LiTFSI",2024-09-24,"Coin cell",2,1.89,0.215,"Coin cell",FALSE
"SS_392",1.4652e-08,"PEGMEA","PEGDA",0.9,0.1,"Aerosil 380",0,"LiTFSI",20,"0.9 PEGMEA, 0.1 PEGDA, 0 aerosil 380, 20 LiTFSI",2024-09-24,"Coin cell",2,1.89,0.215,"Coin cell",FALSE
"SS_392",2.9818e-06,"PEGMEA","PEGDA",0.9,0.1,"Aerosil 380",0,"LiTFSI",20,"0.9 PEGMEA, 0.1 PEGDA, 0 aerosil 380, 20 LiTFSI",2024-09-24,"Coin cell",2,1.89,0.215,"Coin cell",FALSE
"SS_392",2.8993e-06,"PEGMEA","PEGDA",0.9,0.1,"Aerosil 380",0,"LiTFSI",20,"0.9 PEGMEA, 0.1 PEGDA, 0 aerosil 380, 20 LiTFSI",2024-09-24,"Coin cell",2,1.89,0.215,"Coin cell",FALSE
"SS_392",2.8554e-06,"PEGMEA","PEGDA",0.9,0.1,"Aerosil 380",0,"LiTFSI",20,"0.9 PEGMEA, 0.1 PEGDA, 0 aerosil 380, 20 LiTFSI",2024-09-24,"Coin cell",2,1.89,0.215,"Coin cell",FALSE
"SS_393",2.7719e-06,"PEGMEA","PEGDA",0.9,0.1,"Aerosil 380",0,"LiTFSI",20,"0.9 PEGMEA, 0.1 PEGDA, 0 aerosil 380, 20 LiTFSI",2024-09-24,"Coin cell",2,1.89,0.215,"Coin cell",FALSE
"SS_393",2.7027e-06,"PEGMEA","PEGDA",0.9,0.1,"Aerosil 380",0,"LiTFSI",20,"0.9 PEGMEA, 0.1 PEGDA, 0 aerosil 380, 20 LiTFSI",2024-09-24,"Coin cell",2,1.89,0.215,"Coin cell",FALSE
"SS_393",2.6687e-06,"PEGMEA","PEGDA",0.9,0.1,"Aerosil 380",0,"LiTFSI",20,"0.9 PEGMEA, 0.1 PEGDA, 0 aerosil 380, 20 LiTFSI",2024-09-24,"Coin cell",2,1.89,0.215,"Coin cell",FALSE
"SS_394",2.081e-06,"PEGMEA","PEGDA",0.9,0.1,"Aerosil 380",2.14,"LiTFSI",20,"0.9 PEGMEA, 0.1 PEGDA, 2.14 aerosil 380, 20 LiTFSI",2024-09-24,"Coin cell",2,1.89,0.215,"Coin cell",FALSE
"SS_394",2.0184e-06,"PEGMEA","PEGDA",0.9,0.1,"Aerosil 380",2.14,"LiTFSI",20,"0.9 PEGMEA, 0.1 PEGDA, 2.14 aerosil 380, 20 LiTFSI",2024-09-24,"Coin cell",2,1.89,0.215,"Coin cell",FALSE
"SS_394",1.9888e-06,"PEGMEA","PEGDA",0.9,0.1,"Aerosil 380",2.14,"LiTFSI",20,"0.9 PEGMEA, 0.1 PEGDA, 2.14 aerosil 380, 20 LiTFSI",2024-09-24,"Coin cell",2,1.89,0.215,"Coin cell",FALSE
"SS_395",2.217e-06,"PEGMEA","PEGDA",0.9,0.1,"Aerosil 380",2.14,"LiTFSI",20,"0.9 PEGMEA, 0.1 PEGDA, 2.14 aerosil 380, 20 LiTFSI",2024-09-24,"Coin cell",2,1.89,0.215,"Coin cell",FALSE
"SS_395",2.1668e-06,"PEGMEA","PEGDA",0.9,0.1,"Aerosil 380",2.14,"LiTFSI",20,"0.9 PEGMEA, 0.1 PEGDA, 2.14 aerosil 380, 20 LiTFSI",2024-09-24,"Coin cell",2,1.89,0.215,"Coin cell",FALSE
"SS_395",2.1391e-06,"PEGMEA","PEGDA",0.9,0.1,"Aerosil 380",2.14,"LiTFSI",20,"0.9 PEGMEA, 0.1 PEGDA, 2.14 aerosil 380, 20 LiTFSI",2024-09-24,"Coin cell",2,1.89,0.215,"Coin cell",FALSE
"SS_396",2.3944e-06,"PEGMEA","PEGDA",0.9,0.1,"Aerosil 380",4.29,"LiTFSI",20,"0.9 PEGMEA, 0.1 PEGDA, 4.29 aerosil 380, 20 LiTFSI",2024-09-24,"Coin cell",2,1.89,0.215,"Coin cell",FALSE
"SS_396",2.2342e-06,"PEGMEA","PEGDA",0.9,0.1,"Aerosil 380",4.29,"LiTFSI",20,"0.9 PEGMEA, 0.1 PEGDA, 4.29 aerosil 380, 20 LiTFSI",2024-09-24,"Coin cell",2,1.89,0.215,"Coin cell",FALSE
"SS_396",2.1627e-06,"PEGMEA","PEGDA",0.9,0.1,"Aerosil 380",4.29,"LiTFSI",20,"0.9 PEGMEA, 0.1 PEGDA, 4.29 aerosil 380, 20 LiTFSI",2024-09-24,"Coin cell",2,1.89,0.215,"Coin cell",FALSE
"SS_397",2.0881e-06,"PEGMEA","PEGDA",0.9,0.1,"Aerosil 380",4.29,"LiTFSI",20,"0.9 PEGMEA, 0.1 PEGDA, 4.29 aerosil 380, 20 LiTFSI",2024-09-24,"Coin cell",2,1.89,0.215,"Coin cell",FALSE
"SS_397",1.9824e-06,"PEGMEA","PEGDA",0.9,0.1,"Aerosil 380",4.29,"LiTFSI",20,"0.9 PEGMEA, 0.1 PEGDA, 4.29 aerosil 380, 20 LiTFSI",2024-09-24,"Coin cell",2,1.89,0.215,"Coin cell",FALSE
"SS_397",1.932e-06,"PEGMEA","PEGDA",0.9,0.1,"Aerosil 380",4.29,"LiTFSI",20,"0.9 PEGMEA, 0.1 PEGDA, 4.29 aerosil 380, 20 LiTFSI",2024-09-24,"Coin cell",2,1.89,0.215,"Coin cell",FALSE
"SS_398",2.1553e-06,"PEGMEA","PEGDA",0.9,0.1,"Aerosil 380",6.43,"LiTFSI",20,"0.9 PEGMEA, 0.1 PEGDA, 6.43 aerosil 380, 20 LiTFSI",2024-09-24,"Coin cell",2,1.89,0.215,"Coin cell",FALSE
"SS_398",2.0628e-06,"PEGMEA","PEGDA",0.9,0.1,"Aerosil 380",6.43,"LiTFSI",20,"0.9 PEGMEA, 0.1 PEGDA, 6.43 aerosil 380, 20 LiTFSI",2024-09-24,"Coin cell",2,1.89,0.215,"Coin cell",FALSE
"SS_398",2.0175e-06,"PEGMEA","PEGDA",0.9,0.1,"Aerosil 380",6.43,"LiTFSI",20,"0.9 PEGMEA, 0.1 PEGDA, 6.43 aerosil 380, 20 LiTFSI",2024-09-24,"Coin cell",2,1.89,0.215,"Coin cell",FALSE
"SS_399",2.1178e-06,"PEGMEA","PEGDA",0.9,0.1,"Aerosil 380",6.43,"LiTFSI",20,"0.9 PEGMEA, 0.1 PEGDA, 6.43 aerosil 380, 20 LiTFSI",2024-09-24,"Coin cell",2,1.89,0.215,"Coin cell",FALSE
"SS_399",2.0596e-06,"PEGMEA","PEGDA",0.9,0.1,"Aerosil 380",6.43,"LiTFSI",20,"0.9 PEGMEA, 0.1 PEGDA, 6.43 aerosil 380, 20 LiTFSI",2024-09-24,"Coin cell",2,1.89,0.215,"Coin cell",FALSE
"SS_399",2.0315e-06,"PEGMEA","PEGDA",0.9,0.1,"Aerosil 380",6.43,"LiTFSI",20,"0.9 PEGMEA, 0.1 PEGDA, 6.43 aerosil 380, 20 LiTFSI",2024-09-24,"Coin cell",2,1.89,0.215,"Coin cell",FALSE
"SS_40",1e-04,"PEGMEA","PEGDA",0.9,0.1,"Aerosil 380",15,"LiTFSI",30,"0.9 PEGMEA, 0.1 PEGDA, 15 aerosil 380, 30 LiTFSI",2023-11-01,"Coin cell",1,1.9436,0.3817,"Coin cell",FALSE
"SS_40",1e-04,"PEGMEA","PEGDA",0.9,0.1,"Aerosil 380",15,"LiTFSI",30,"0.9 PEGMEA, 0.1 PEGDA, 15 aerosil 380, 30 LiTFSI",2023-11-01,"Coin cell",1,1.9436,0.3817,"Coin cell",FALSE
"SS_40",1e-04,"PEGMEA","PEGDA",0.9,0.1,"Aerosil 380",15,"LiTFSI",30,"0.9 PEGMEA, 0.1 PEGDA, 15 aerosil 380, 30 LiTFSI",2023-11-01,"Coin cell",1,1.9436,0.3817,"Coin cell",FALSE
"SS_40",2.072e-06,"PEGMEA","PEGDA",0.9,0.1,"Aerosil 380",15,"LiTFSI",30,"0.9 PEGMEA, 0.1 PEGDA, 15 aerosil 380, 30 LiTFSI",2023-11-01,"Coin cell",1,1.9436,0.3817,"Coin cell",FALSE
"SS_40",2.5146e-06,"PEGMEA","PEGDA",0.9,0.1,"Aerosil 380",15,"LiTFSI",30,"0.9 PEGMEA, 0.1 PEGDA, 15 aerosil 380, 30 LiTFSI",2023-11-01,"Coin cell",1,1.9436,0.3817,"Coin cell",FALSE
"SS_40",2.0351e-06,"PEGMEA","PEGDA",0.9,0.1,"Aerosil 380",15,"LiTFSI",30,"0.9 PEGMEA, 0.1 PEGDA, 15 aerosil 380, 30 LiTFSI",2023-11-01,"Coin cell",1,1.9436,0.3817,"Coin cell",FALSE
"SS_400",2.118e-06,"PEGMEA","PEGDA",0.9,0.1,"Aerosil 380",8.57,"LiTFSI",20,"0.9 PEGMEA, 0.1 PEGDA, 8.57 aerosil 380, 20 LiTFSI",2024-09-24,"Coin cell",2,1.89,0.215,"Coin cell",FALSE
"SS_400",2.0995e-06,"PEGMEA","PEGDA",0.9,0.1,"Aerosil 380",8.57,"LiTFSI",20,"0.9 PEGMEA, 0.1 PEGDA, 8.57 aerosil 380, 20 LiTFSI",2024-09-24,"Coin cell",2,1.89,0.215,"Coin cell",FALSE
"SS_400",2.0857e-06,"PEGMEA","PEGDA",0.9,0.1,"Aerosil 380",8.57,"LiTFSI",20,"0.9 PEGMEA, 0.1 PEGDA, 8.57 aerosil 380, 20 LiTFSI",2024-09-24,"Coin cell",2,1.89,0.215,"Coin cell",FALSE
"SS_401",1.8392e-06,"PEGMEA","PEGDA",0.9,0.1,"Aerosil 380",8.57,"LiTFSI",20,"0.9 PEGMEA, 0.1 PEGDA, 8.57 aerosil 380, 20 LiTFSI",2024-09-24,"Coin cell",2,1.89,0.215,"Coin cell",FALSE
"SS_401",1.826e-06,"PEGMEA","PEGDA",0.9,0.1,"Aerosil 380",8.57,"LiTFSI",20,"0.9 PEGMEA, 0.1 PEGDA, 8.57 aerosil 380, 20 LiTFSI",2024-09-24,"Coin cell",2,1.89,0.215,"Coin cell",FALSE
"SS_401",1.8162e-06,"PEGMEA","PEGDA",0.9,0.1,"Aerosil 380",8.57,"LiTFSI",20,"0.9 PEGMEA, 0.1 PEGDA, 8.57 aerosil 380, 20 LiTFSI",2024-09-24,"Coin cell",2,1.89,0.215,"Coin cell",FALSE
"SS_402",1.8383e-06,"PEGMEA","PEGDA",0.9,0.1,"Aerosil 380",10.7,"LiTFSI",20,"0.9 PEGMEA, 0.1 PEGDA, 10.7 aerosil 380, 20 LiTFSI",2024-09-24,"Coin cell",2,1.89,0.215,"Coin cell",FALSE
"SS_402",1.7823e-06,"PEGMEA","PEGDA",0.9,0.1,"Aerosil 380",10.7,"LiTFSI",20,"0.9 PEGMEA, 0.1 PEGDA, 10.7 aerosil 380, 20 LiTFSI",2024-09-24,"Coin cell",2,1.89,0.215,"Coin cell",FALSE
"SS_402",1.7801e-06,"PEGMEA","PEGDA",0.9,0.1,"Aerosil 380",10.7,"LiTFSI",20,"0.9 PEGMEA, 0.1 PEGDA, 10.7 aerosil 380, 20 LiTFSI",2024-09-24,"Coin cell",2,1.89,0.215,"Coin cell",FALSE
"SS_403",2.0429e-06,"PEGMEA","PEGDA",0.9,0.1,"Aerosil 380",10.7,"LiTFSI",20,"0.9 PEGMEA, 0.1 PEGDA, 10.7 aerosil 380, 20 LiTFSI",2024-09-24,"Coin cell",2,1.89,0.215,"Coin cell",FALSE
"SS_403",1.9574e-06,"PEGMEA","PEGDA",0.9,0.1,"Aerosil 380",10.7,"LiTFSI",20,"0.9 PEGMEA, 0.1 PEGDA, 10.7 aerosil 380, 20 LiTFSI",2024-09-24,"Coin cell",2,1.89,0.215,"Coin cell",FALSE
"SS_403",1.914e-06,"PEGMEA","PEGDA",0.9,0.1,"Aerosil 380",10.7,"LiTFSI",20,"0.9 PEGMEA, 0.1 PEGDA, 10.7 aerosil 380, 20 LiTFSI",2024-09-24,"Coin cell",2,1.89,0.215,"Coin cell",FALSE
"SS_404",1.9228e-06,"PEGMEA","PEGDA",0.9,0.1,"Aerosil 380",12.9,"LiTFSI",20,"0.9 PEGMEA, 0.1 PEGDA, 12.9 aerosil 380, 20 LiTFSI",2024-09-24,"Coin cell",2,1.89,0.215,"Coin cell",FALSE
"SS_404",1.8497e-06,"PEGMEA","PEGDA",0.9,0.1,"Aerosil 380",12.9,"LiTFSI",20,"0.9 PEGMEA, 0.1 PEGDA, 12.9 aerosil 380, 20 LiTFSI",2024-09-24,"Coin cell",2,1.89,0.215,"Coin cell",FALSE
"SS_404",1.8122e-06,"PEGMEA","PEGDA",0.9,0.1,"Aerosil 380",12.9,"LiTFSI",20,"0.9 PEGMEA, 0.1 PEGDA, 12.9 aerosil 380, 20 LiTFSI",2024-09-24,"Coin cell",2,1.89,0.215,"Coin cell",FALSE
"SS_405",1.9898e-06,"PEGMEA","PEGDA",0.9,0.1,"Aerosil 380",12.9,"LiTFSI",20,"0.9 PEGMEA, 0.1 PEGDA, 12.9 aerosil 380, 20 LiTFSI",2024-09-24,"Coin cell",2,1.89,0.215,"Coin cell",FALSE
"SS_405",1.89e-06,"PEGMEA","PEGDA",0.9,0.1,"Aerosil 380",12.9,"LiTFSI",20,"0.9 PEGMEA, 0.1 PEGDA, 12.9 aerosil 380, 20 LiTFSI",2024-09-24,"Coin cell",2,1.89,0.215,"Coin cell",FALSE
"SS_405",1.8533e-06,"PEGMEA","PEGDA",0.9,0.1,"Aerosil 380",12.9,"LiTFSI",20,"0.9 PEGMEA, 0.1 PEGDA, 12.9 aerosil 380, 20 LiTFSI",2024-09-24,"Coin cell",2,1.89,0.215,"Coin cell",FALSE
"SS_406",1.8604e-06,"PEGMEA","PEGDA",0.9,0.1,"Aerosil 380",15,"LiTFSI",20,"0.9 PEGMEA, 0.1 PEGDA, 15 aerosil 380, 20 LiTFSI",2024-09-24,"Coin cell",2,1.89,0.215,"Coin cell",FALSE
"SS_406",1.9093e-06,"PEGMEA","PEGDA",0.9,0.1,"Aerosil 380",15,"LiTFSI",20,"0.9 PEGMEA, 0.1 PEGDA, 15 aerosil 380, 20 LiTFSI",2024-09-24,"Coin cell",2,1.89,0.215,"Coin cell",FALSE
"SS_406",1.7728e-06,"PEGMEA","PEGDA",0.9,0.1,"Aerosil 380",15,"LiTFSI",20,"0.9 PEGMEA, 0.1 PEGDA, 15 aerosil 380, 20 LiTFSI",2024-09-24,"Coin cell",2,1.89,0.215,"Coin cell",FALSE
"SS_407",1.8604e-06,"PEGMEA","PEGDA",0.9,0.1,"Aerosil 380",15,"LiTFSI",20,"0.9 PEGMEA, 0.1 PEGDA, 15 aerosil 380, 20 LiTFSI",2024-09-24,"Coin cell",2,1.89,0.215,"Coin cell",FALSE
"SS_407",1.7728e-06,"PEGMEA","PEGDA",0.9,0.1,"Aerosil 380",15,"LiTFSI",20,"0.9 PEGMEA, 0.1 PEGDA, 15 aerosil 380, 20 LiTFSI",2024-09-24,"Coin cell",2,1.89,0.215,"Coin cell",FALSE
"SS_407",1.7326e-06,"PEGMEA","PEGDA",0.9,0.1,"Aerosil 380",15,"LiTFSI",20,"0.9 PEGMEA, 0.1 PEGDA, 15 aerosil 380, 20 LiTFSI",2024-09-24,"Coin cell",2,1.89,0.215,"Coin cell",FALSE
"SS_408",1.5873e-08,"PEGMEA","PEGDA",0.9,0.1,"Aerosil 380",0,"LiTFSI",20,"0.9 PEGMEA, 0.1 PEGDA, 0 aerosil 380, 20 LiTFSI",2024-09-24,"Coin cell",2,1.89,0.215,"Coin cell",FALSE
"SS_408",1.7167e-08,"PEGMEA","PEGDA",0.9,0.1,"Aerosil 380",0,"LiTFSI",20,"0.9 PEGMEA, 0.1 PEGDA, 0 aerosil 380, 20 LiTFSI",2024-09-24,"Coin cell",2,1.89,0.215,"Coin cell",FALSE
"SS_408",1.5748e-08,"PEGMEA","PEGDA",0.9,0.1,"Aerosil 380",0,"LiTFSI",20,"0.9 PEGMEA, 0.1 PEGDA, 0 aerosil 380, 20 LiTFSI",2024-09-24,"Coin cell",2,1.89,0.215,"Coin cell",FALSE
"SS_408",2.9818e-06,"PEGMEA","PEGDA",0.9,0.1,"Aerosil 380",0,"LiTFSI",20,"0.9 PEGMEA, 0.1 PEGDA, 0 aerosil 380, 20 LiTFSI",2024-09-24,"Coin cell",2,1.89,0.215,"Coin cell",FALSE
"SS_408",2.8993e-06,"PEGMEA","PEGDA",0.9,0.1,"Aerosil 380",0,"LiTFSI",20,"0.9 PEGMEA, 0.1 PEGDA, 0 aerosil 380, 20 LiTFSI",2024-09-24,"Coin cell",2,1.89,0.215,"Coin cell",FALSE
"SS_408",2.8554e-06,"PEGMEA","PEGDA",0.9,0.1,"Aerosil 380",0,"LiTFSI",20,"0.9 PEGMEA, 0.1 PEGDA, 0 aerosil 380, 20 LiTFSI",2024-09-24,"Coin cell",2,1.89,0.215,"Coin cell",FALSE
"SS_409",2.5e-08,"PEGMEA","PEGDA",0.9,0.1,"Aerosil 380",0,"LiTFSI",0,"0.9 PEGMEA, 0.1 PEGDA, 0 aerosil 380, 0 LiTFSI",2024-10-03,"PCB print",2,1.89,1.1233,"PCB print",FALSE
"SS_409",2.4691e-08,"PEGMEA","PEGDA",0.9,0.1,"Aerosil 380",0,"LiTFSI",0,"0.9 PEGMEA, 0.1 PEGDA, 0 aerosil 380, 0 LiTFSI",2024-10-03,"PCB print",2,1.89,1.1233,"PCB print",FALSE
"SS_409",1.6393e-08,"PEGMEA","PEGDA",0.9,0.1,"Aerosil 380",0,"LiTFSI",0,"0.9 PEGMEA, 0.1 PEGDA, 0 aerosil 380, 0 LiTFSI",2024-10-03,"PCB print",2,1.89,1.1233,"PCB print",FALSE
"SS_409",1.4493e-08,"PEGMEA","PEGDA",0.9,0.1,"Aerosil 380",0,"LiTFSI",0,"0.9 PEGMEA, 0.1 PEGDA, 0 aerosil 380, 0 LiTFSI",2024-10-03,"PCB print",2,1.89,1.1233,"PCB print",FALSE
"SS_409",1.1111e-08,"PEGMEA","PEGDA",0.9,0.1,"Aerosil 380",0,"LiTFSI",0,"0.9 PEGMEA, 0.1 PEGDA, 0 aerosil 380, 0 LiTFSI",2024-10-03,"PCB print",2,1.89,1.1233,"PCB print",FALSE
"SS_409",1.2658e-08,"PEGMEA","PEGDA",0.9,0.1,"Aerosil 380",0,"LiTFSI",0,"0.9 PEGMEA, 0.1 PEGDA, 0 aerosil 380, 0 LiTFSI",2024-10-03,"PCB print",2,1.89,1.1233,"PCB print",FALSE
"SS_409",8.7912e-09,"PEGMEA","PEGDA",0.9,0.1,"Aerosil 380",0,"LiTFSI",0,"0.9 PEGMEA, 0.1 PEGDA, 0 aerosil 380, 0 LiTFSI",2024-10-03,"PCB print",2,1.89,1.1233,"PCB print",FALSE
"SS_409",1.3158e-08,"PEGMEA","PEGDA",0.9,0.1,"Aerosil 380",0,"LiTFSI",0,"0.9 PEGMEA, 0.1 PEGDA, 0 aerosil 380, 0 LiTFSI",2024-10-03,"PCB print",2,1.89,1.1233,"PCB print",FALSE
"SS_41",0,"PEGMEA","PEGDA",0.9,0.1,"Aerosil 380",12.8,"LiTFSI",30,"0.9 PEGMEA, 0.1 PEGDA, 12.8 aerosil 380, 30 LiTFSI",2023-11-01,"Coin cell",1,1.9436,0.2147,"Coin cell",FALSE
"SS_41",0,"PEGMEA","PEGDA",0.9,0.1,"Aerosil 380",12.8,"LiTFSI",30,"0.9 PEGMEA, 0.1 PEGDA, 12.8 aerosil 380, 30 LiTFSI",2023-11-01,"Coin cell",1,1.9436,0.2147,"Coin cell",FALSE
"SS_41",0,"PEGMEA","PEGDA",0.9,0.1,"Aerosil 380",12.8,"LiTFSI",30,"0.9 PEGMEA, 0.1 PEGDA, 12.8 aerosil 380, 30 LiTFSI",2023-11-01,"Coin cell",1,1.9436,0.2147,"Coin cell",FALSE
"SS_41",0,"PEGMEA","PEGDA",0.9,0.1,"Aerosil 380",12.8,"LiTFSI",30,"0.9 PEGMEA, 0.1 PEGDA, 12.8 aerosil 380, 30 LiTFSI",2023-11-01,"Coin cell",1,1.9436,0.2147,"Coin cell",FALSE
"SS_41",0,"PEGMEA","PEGDA",0.9,0.1,"Aerosil 380",12.8,"LiTFSI",30,"0.9 PEGMEA, 0.1 PEGDA, 12.8 aerosil 380, 30 LiTFSI",2023-11-01,"Coin cell",1,1.9436,0.2147,"Coin cell",FALSE
"SS_41",0,"PEGMEA","PEGDA",0.9,0.1,"Aerosil 380",12.8,"LiTFSI",30,"0.9 PEGMEA, 0.1 PEGDA, 12.8 aerosil 380, 30 LiTFSI",2023-11-01,"Coin cell",1,1.9436,0.2147,"Coin cell",FALSE
"SS_41",0,"PEGMEA","PEGDA",0.9,0.1,"Aerosil 380",12.8,"LiTFSI",30,"0.9 PEGMEA, 0.1 PEGDA, 12.8 aerosil 380, 30 LiTFSI",2023-11-01,"Coin cell",1,1.9436,0.2147,"Coin cell",FALSE
"SS_41",0,"PEGMEA","PEGDA",0.9,0.1,"Aerosil 380",12.8,"LiTFSI",30,"0.9 PEGMEA, 0.1 PEGDA, 12.8 aerosil 380, 30 LiTFSI",2023-11-01,"Coin cell",1,1.9436,0.2147,"Coin cell",FALSE
"SS_41",0,"PEGMEA","PEGDA",0.9,0.1,"Aerosil 380",12.8,"LiTFSI",30,"0.9 PEGMEA, 0.1 PEGDA, 12.8 aerosil 380, 30 LiTFSI",2023-11-01,"Coin cell",1,1.9436,0.2147,"Coin cell",FALSE
"SS_41",8.0803e-07,"PEGMEA","PEGDA",0.9,0.1,"Aerosil 380",12.8,"LiTFSI",30,"0.9 PEGMEA, 0.1 PEGDA, 12.8 aerosil 380, 30 LiTFSI",2023-11-01,"Coin cell",1,1.9436,0.2147,"Coin cell",FALSE
"SS_41",8.4641e-07,"PEGMEA","PEGDA",0.9,0.1,"Aerosil 380",12.8,"LiTFSI",30,"0.9 PEGMEA, 0.1 PEGDA, 12.8 aerosil 380, 30 LiTFSI",2023-11-01,"Coin cell",1,1.9436,0.2147,"Coin cell",FALSE
"SS_41",9.673e-07,"PEGMEA","PEGDA",0.9,0.1,"Aerosil 380",12.8,"LiTFSI",30,"0.9 PEGMEA, 0.1 PEGDA, 12.8 aerosil 380, 30 LiTFSI",2023-11-01,"Coin cell",1,1.9436,0.2147,"Coin cell",FALSE
"SS_410",2.5157e-08,"PEGMEA","PEGDA",0.9,0.1,"Aerosil 380",2.14,"LiTFSI",0,"0.9 PEGMEA, 0.1 PEGDA, 2.14 aerosil 380, 0 LiTFSI",2024-10-03,"PCB print",2,1.89,1.1233,"PCB print",FALSE
"SS_410",1.7316e-08,"PEGMEA","PEGDA",0.9,0.1,"Aerosil 380",2.14,"LiTFSI",0,"0.9 PEGMEA, 0.1 PEGDA, 2.14 aerosil 380, 0 LiTFSI",2024-10-03,"PCB print",2,1.89,1.1233,"PCB print",FALSE
"SS_410",5.0955e-08,"PEGMEA","PEGDA",0.9,0.1,"Aerosil 380",2.14,"LiTFSI",0,"0.9 PEGMEA, 0.1 PEGDA, 2.14 aerosil 380, 0 LiTFSI",2024-10-03,"PCB print",2,1.89,1.1233,"PCB print",FALSE
"SS_410",1.2461e-08,"PEGMEA","PEGDA",0.9,0.1,"Aerosil 380",2.14,"LiTFSI",0,"0.9 PEGMEA, 0.1 PEGDA, 2.14 aerosil 380, 0 LiTFSI",2024-10-03,"PCB print",2,1.89,1.1233,"PCB print",FALSE
"SS_410",1.4815e-08,"PEGMEA","PEGDA",0.9,0.1,"Aerosil 380",2.14,"LiTFSI",0,"0.9 PEGMEA, 0.1 PEGDA, 2.14 aerosil 380, 0 LiTFSI",2024-10-03,"PCB print",2,1.89,1.1233,"PCB print",FALSE
"SS_410",1.6878e-08,"PEGMEA","PEGDA",0.9,0.1,"Aerosil 380",2.14,"LiTFSI",0,"0.9 PEGMEA, 0.1 PEGDA, 2.14 aerosil 380, 0 LiTFSI",2024-10-03,"PCB print",2,1.89,1.1233,"PCB print",FALSE
"SS_410",1.1594e-08,"PEGMEA","PEGDA",0.9,0.1,"Aerosil 380",2.14,"LiTFSI",0,"0.9 PEGMEA, 0.1 PEGDA, 2.14 aerosil 380, 0 LiTFSI",2024-10-03,"PCB print",2,1.89,1.1233,"PCB print",FALSE
"SS_410",8.1967e-09,"PEGMEA","PEGDA",0.9,0.1,"Aerosil 380",2.14,"LiTFSI",0,"0.9 PEGMEA, 0.1 PEGDA, 2.14 aerosil 380, 0 LiTFSI",2024-10-03,"PCB print",2,1.89,1.1233,"PCB print",FALSE
"SS_411",1.3605e-08,"PEGMEA","PEGDA",0.9,0.1,"Aerosil 380",4.29,"LiTFSI",0,"0.9 PEGMEA, 0.1 PEGDA, 4.29 aerosil 380, 0 LiTFSI",2024-10-03,"PCB print",2,1.89,0.701,"PCB print",FALSE
"SS_411",1.5385e-08,"PEGMEA","PEGDA",0.9,0.1,"Aerosil 380",4.29,"LiTFSI",0,"0.9 PEGMEA, 0.1 PEGDA, 4.29 aerosil 380, 0 LiTFSI",2024-10-03,"PCB print",2,1.89,0.701,"PCB print",FALSE
"SS_411",4.8603e-08,"PEGMEA","PEGDA",0.9,0.1,"Aerosil 380",4.29,"LiTFSI",0,"0.9 PEGMEA, 0.1 PEGDA, 4.29 aerosil 380, 0 LiTFSI",2024-10-03,"PCB print",2,1.89,0.701,"PCB print",FALSE
"SS_411",1.2821e-08,"PEGMEA","PEGDA",0.9,0.1,"Aerosil 380",4.29,"LiTFSI",0,"0.9 PEGMEA, 0.1 PEGDA, 4.29 aerosil 380, 0 LiTFSI",2024-10-03,"PCB print",2,1.89,0.701,"PCB print",FALSE
"SS_411",1.6598e-08,"PEGMEA","PEGDA",0.9,0.1,"Aerosil 380",4.29,"LiTFSI",0,"0.9 PEGMEA, 0.1 PEGDA, 4.29 aerosil 380, 0 LiTFSI",2024-10-03,"PCB print",2,1.89,0.701,"PCB print",FALSE
"SS_411",2.6144e-08,"PEGMEA","PEGDA",0.9,0.1,"Aerosil 380",4.29,"LiTFSI",0,"0.9 PEGMEA, 0.1 PEGDA, 4.29 aerosil 380, 0 LiTFSI",2024-10-03,"PCB print",2,1.89,0.701,"PCB print",FALSE
"SS_411",8.2988e-09,"PEGMEA","PEGDA",0.9,0.1,"Aerosil 380",4.29,"LiTFSI",0,"0.9 PEGMEA, 0.1 PEGDA, 4.29 aerosil 380, 0 LiTFSI",2024-10-03,"PCB print",2,1.89,0.701,"PCB print",FALSE
"SS_411",8.1466e-09,"PEGMEA","PEGDA",0.9,0.1,"Aerosil 380",4.29,"LiTFSI",0,"0.9 PEGMEA, 0.1 PEGDA, 4.29 aerosil 380, 0 LiTFSI",2024-10-03,"PCB print",2,1.89,0.701,"PCB print",FALSE
"SS_412",2.139e-08,"PEGMEA","PEGDA",0.9,0.1,"Aerosil 380",6.43,"LiTFSI",0,"0.9 PEGMEA, 0.1 PEGDA, 6.43 aerosil 380, 0 LiTFSI",2024-10-03,"PCB print",2,1.89,0.7073,"PCB print",FALSE
"SS_412",1.8349e-08,"PEGMEA","PEGDA",0.9,0.1,"Aerosil 380",6.43,"LiTFSI",0,"0.9 PEGMEA, 0.1 PEGDA, 6.43 aerosil 380, 0 LiTFSI",2024-10-03,"PCB print",2,1.89,0.7073,"PCB print",FALSE
"SS_412",1.4035e-08,"PEGMEA","PEGDA",0.9,0.1,"Aerosil 380",6.43,"LiTFSI",0,"0.9 PEGMEA, 0.1 PEGDA, 6.43 aerosil 380, 0 LiTFSI",2024-10-03,"PCB print",2,1.89,0.7073,"PCB print",FALSE
"SS_412",1.3201e-08,"PEGMEA","PEGDA",0.9,0.1,"Aerosil 380",6.43,"LiTFSI",0,"0.9 PEGMEA, 0.1 PEGDA, 6.43 aerosil 380, 0 LiTFSI",2024-10-03,"PCB print",2,1.89,0.7073,"PCB print",FALSE
"SS_412",1.6393e-08,"PEGMEA","PEGDA",0.9,0.1,"Aerosil 380",6.43,"LiTFSI",0,"0.9 PEGMEA, 0.1 PEGDA, 6.43 aerosil 380, 0 LiTFSI",2024-10-03,"PCB print",2,1.89,0.7073,"PCB print",FALSE
"SS_412",2.2727e-08,"PEGMEA","PEGDA",0.9,0.1,"Aerosil 380",6.43,"LiTFSI",0,"0.9 PEGMEA, 0.1 PEGDA, 6.43 aerosil 380, 0 LiTFSI",2024-10-03,"PCB print",2,1.89,0.7073,"PCB print",FALSE
"SS_412",9.324e-09,"PEGMEA","PEGDA",0.9,0.1,"Aerosil 380",6.43,"LiTFSI",0,"0.9 PEGMEA, 0.1 PEGDA, 6.43 aerosil 380, 0 LiTFSI",2024-10-03,"PCB print",2,1.89,0.7073,"PCB print",FALSE
"SS_412",5e-08,"PEGMEA","PEGDA",0.9,0.1,"Aerosil 380",6.43,"LiTFSI",0,"0.9 PEGMEA, 0.1 PEGDA, 6.43 aerosil 380, 0 LiTFSI",2024-10-03,"PCB print",2,1.89,0.7073,"PCB print",FALSE
"SS_413",2.3952e-08,"PEGMEA","PEGDA",0.9,0.1,"Aerosil 380",8.57,"LiTFSI",0,"0.9 PEGMEA, 0.1 PEGDA, 8.57 aerosil 380, 0 LiTFSI",2024-10-03,"PCB print",2,1.89,0.701,"PCB print",FALSE
"SS_413",2.4242e-08,"PEGMEA","PEGDA",0.9,0.1,"Aerosil 380",8.57,"LiTFSI",0,"0.9 PEGMEA, 0.1 PEGDA, 8.57 aerosil 380, 0 LiTFSI",2024-10-03,"PCB print",2,1.89,0.701,"PCB print",FALSE
"SS_413",6.9085e-08,"PEGMEA","PEGDA",0.9,0.1,"Aerosil 380",8.57,"LiTFSI",0,"0.9 PEGMEA, 0.1 PEGDA, 8.57 aerosil 380, 0 LiTFSI",2024-10-03,"PCB print",2,1.89,0.701,"PCB print",FALSE
"SS_413",1.7094e-08,"PEGMEA","PEGDA",0.9,0.1,"Aerosil 380",8.57,"LiTFSI",0,"0.9 PEGMEA, 0.1 PEGDA, 8.57 aerosil 380, 0 LiTFSI",2024-10-03,"PCB print",2,1.89,0.701,"PCB print",FALSE
"SS_413",2.5e-08,"PEGMEA","PEGDA",0.9,0.1,"Aerosil 380",8.57,"LiTFSI",0,"0.9 PEGMEA, 0.1 PEGDA, 8.57 aerosil 380, 0 LiTFSI",2024-10-03,"PCB print",2,1.89,0.701,"PCB print",FALSE
"SS_413",2.6316e-08,"PEGMEA","PEGDA",0.9,0.1,"Aerosil 380",8.57,"LiTFSI",0,"0.9 PEGMEA, 0.1 PEGDA, 8.57 aerosil 380, 0 LiTFSI",2024-10-03,"PCB print",2,1.89,0.701,"PCB print",FALSE
"SS_413",8.6768e-09,"PEGMEA","PEGDA",0.9,0.1,"Aerosil 380",8.57,"LiTFSI",0,"0.9 PEGMEA, 0.1 PEGDA, 8.57 aerosil 380, 0 LiTFSI",2024-10-03,"PCB print",2,1.89,0.701,"PCB print",FALSE
"SS_413",9.1954e-09,"PEGMEA","PEGDA",0.9,0.1,"Aerosil 380",8.57,"LiTFSI",0,"0.9 PEGMEA, 0.1 PEGDA, 8.57 aerosil 380, 0 LiTFSI",2024-10-03,"PCB print",2,1.89,0.701,"PCB print",FALSE
"SS_414",1.6878e-08,"PEGMEA","PEGDA",0.9,0.1,"Aerosil 380",10.7,"LiTFSI",0,"0.9 PEGMEA, 0.1 PEGDA, 10.7 aerosil 380, 0 LiTFSI",2024-10-03,"PCB print",2,1.89,0.7073,"PCB print",FALSE
"SS_414",1.9139e-08,"PEGMEA","PEGDA",0.9,0.1,"Aerosil 380",10.7,"LiTFSI",0,"0.9 PEGMEA, 0.1 PEGDA, 10.7 aerosil 380, 0 LiTFSI",2024-10-03,"PCB print",2,1.89,0.7073,"PCB print",FALSE
"SS_414",2.2099e-08,"PEGMEA","PEGDA",0.9,0.1,"Aerosil 380",10.7,"LiTFSI",0,"0.9 PEGMEA, 0.1 PEGDA, 10.7 aerosil 380, 0 LiTFSI",2024-10-03,"PCB print",2,1.89,0.7073,"PCB print",FALSE
"SS_414",2.1739e-08,"PEGMEA","PEGDA",0.9,0.1,"Aerosil 380",10.7,"LiTFSI",0,"0.9 PEGMEA, 0.1 PEGDA, 10.7 aerosil 380, 0 LiTFSI",2024-10-03,"PCB print",2,1.89,0.7073,"PCB print",FALSE
"SS_414",1.8779e-08,"PEGMEA","PEGDA",0.9,0.1,"Aerosil 380",10.7,"LiTFSI",0,"0.9 PEGMEA, 0.1 PEGDA, 10.7 aerosil 380, 0 LiTFSI",2024-10-03,"PCB print",2,1.89,0.7073,"PCB print",FALSE
"SS_414",1.6194e-08,"PEGMEA","PEGDA",0.9,0.1,"Aerosil 380",10.7,"LiTFSI",0,"0.9 PEGMEA, 0.1 PEGDA, 10.7 aerosil 380, 0 LiTFSI",2024-10-03,"PCB print",2,1.89,0.7073,"PCB print",FALSE
"SS_414",2.5641e-08,"PEGMEA","PEGDA",0.9,0.1,"Aerosil 380",10.7,"LiTFSI",0,"0.9 PEGMEA, 0.1 PEGDA, 10.7 aerosil 380, 0 LiTFSI",2024-10-03,"PCB print",2,1.89,0.7073,"PCB print",FALSE
"SS_414",2.9197e-08,"PEGMEA","PEGDA",0.9,0.1,"Aerosil 380",10.7,"LiTFSI",0,"0.9 PEGMEA, 0.1 PEGDA, 10.7 aerosil 380, 0 LiTFSI",2024-10-03,"PCB print",2,1.89,0.7073,"PCB print",FALSE
"SS_415",1.444e-08,"PEGMEA","PEGDA",0.9,0.1,"Aerosil 380",12.9,"LiTFSI",0,"0.9 PEGMEA, 0.1 PEGDA, 12.9 aerosil 380, 0 LiTFSI",2024-10-03,"PCB print",2,1.89,0.2007,"PCB print",FALSE
"SS_415",1.2461e-08,"PEGMEA","PEGDA",0.9,0.1,"Aerosil 380",12.9,"LiTFSI",0,"0.9 PEGMEA, 0.1 PEGDA, 12.9 aerosil 380, 0 LiTFSI",2024-10-03,"PCB print",2,1.89,0.2007,"PCB print",FALSE
"SS_415",5.5479e-09,"PEGMEA","PEGDA",0.9,0.1,"Aerosil 380",12.9,"LiTFSI",0,"0.9 PEGMEA, 0.1 PEGDA, 12.9 aerosil 380, 0 LiTFSI",2024-10-03,"PCB print",2,1.89,0.2007,"PCB print",FALSE
"SS_415",6.079e-09,"PEGMEA","PEGDA",0.9,0.1,"Aerosil 380",12.9,"LiTFSI",0,"0.9 PEGMEA, 0.1 PEGDA, 12.9 aerosil 380, 0 LiTFSI",2024-10-03,"PCB print",2,1.89,0.2007,"PCB print",FALSE
"SS_415",9.6386e-08,"PEGMEA","PEGDA",0.9,0.1,"Aerosil 380",12.9,"LiTFSI",0,"0.9 PEGMEA, 0.1 PEGDA, 12.9 aerosil 380, 0 LiTFSI",2024-10-03,"PCB print",2,1.89,0.2007,"PCB print",FALSE
"SS_415",9.8039e-09,"PEGMEA","PEGDA",0.9,0.1,"Aerosil 380",12.9,"LiTFSI",0,"0.9 PEGMEA, 0.1 PEGDA, 12.9 aerosil 380, 0 LiTFSI",2024-10-03,"PCB print",2,1.89,0.2007,"PCB print",FALSE
"SS_415",7.0175e-09,"PEGMEA","PEGDA",0.9,0.1,"Aerosil 380",12.9,"LiTFSI",0,"0.9 PEGMEA, 0.1 PEGDA, 12.9 aerosil 380, 0 LiTFSI",2024-10-03,"PCB print",2,1.89,0.2007,"PCB print",FALSE
"SS_415",2.1053e-08,"PEGMEA","PEGDA",0.9,0.1,"Aerosil 380",12.9,"LiTFSI",0,"0.9 PEGMEA, 0.1 PEGDA, 12.9 aerosil 380, 0 LiTFSI",2024-10-03,"PCB print",2,1.89,0.2007,"PCB print",FALSE
"SS_416",1.7467e-08,"PEGMEA","PEGDA",0.9,0.1,"Aerosil 380",15,"LiTFSI",0,"0.9 PEGMEA, 0.1 PEGDA, 15 aerosil 380, 0 LiTFSI",2024-10-03,"PCB print",2,1.89,0.2007,"PCB print",FALSE
"SS_416",2.3529e-08,"PEGMEA","PEGDA",0.9,0.1,"Aerosil 380",15,"LiTFSI",0,"0.9 PEGMEA, 0.1 PEGDA, 15 aerosil 380, 0 LiTFSI",2024-10-03,"PCB print",2,1.89,0.2007,"PCB print",FALSE
"SS_416",1.2346e-08,"PEGMEA","PEGDA",0.9,0.1,"Aerosil 380",15,"LiTFSI",0,"0.9 PEGMEA, 0.1 PEGDA, 15 aerosil 380, 0 LiTFSI",2024-10-03,"PCB print",2,1.89,0.2007,"PCB print",FALSE
"SS_416",1.1527e-08,"PEGMEA","PEGDA",0.9,0.1,"Aerosil 380",15,"LiTFSI",0,"0.9 PEGMEA, 0.1 PEGDA, 15 aerosil 380, 0 LiTFSI",2024-10-03,"PCB print",2,1.89,0.2007,"PCB print",FALSE
"SS_416",1.4085e-08,"PEGMEA","PEGDA",0.9,0.1,"Aerosil 380",15,"LiTFSI",0,"0.9 PEGMEA, 0.1 PEGDA, 15 aerosil 380, 0 LiTFSI",2024-10-03,"PCB print",2,1.89,0.2007,"PCB print",FALSE
"SS_416",1.2539e-08,"PEGMEA","PEGDA",0.9,0.1,"Aerosil 380",15,"LiTFSI",0,"0.9 PEGMEA, 0.1 PEGDA, 15 aerosil 380, 0 LiTFSI",2024-10-03,"PCB print",2,1.89,0.2007,"PCB print",FALSE
"SS_416",1.4815e-08,"PEGMEA","PEGDA",0.9,0.1,"Aerosil 380",15,"LiTFSI",0,"0.9 PEGMEA, 0.1 PEGDA, 15 aerosil 380, 0 LiTFSI",2024-10-03,"PCB print",2,1.89,0.2007,"PCB print",FALSE
"SS_416",1.3699e-08,"PEGMEA","PEGDA",0.9,0.1,"Aerosil 380",15,"LiTFSI",0,"0.9 PEGMEA, 0.1 PEGDA, 15 aerosil 380, 0 LiTFSI",2024-10-03,"PCB print",2,1.89,0.2007,"PCB print",FALSE
"SS_417",1.7391e-08,"PEGMEA","PEGDA",0.9,0.1,"Aerosil 380",0,"LiTFSI",0,"0.9 PEGMEA, 0.1 PEGDA, 0 aerosil 380, 0 LiTFSI",2024-10-03,"PCB print",2,1.89,1.1233,"PCB print",FALSE
"SS_417",1.6878e-08,"PEGMEA","PEGDA",0.9,0.1,"Aerosil 380",0,"LiTFSI",0,"0.9 PEGMEA, 0.1 PEGDA, 0 aerosil 380, 0 LiTFSI",2024-10-03,"PCB print",2,1.89,1.1233,"PCB print",FALSE
"SS_417",9.4563e-09,"PEGMEA","PEGDA",0.9,0.1,"Aerosil 380",0,"LiTFSI",0,"0.9 PEGMEA, 0.1 PEGDA, 0 aerosil 380, 0 LiTFSI",2024-10-03,"PCB print",2,1.89,1.1233,"PCB print",FALSE
"SS_417",9.7324e-09,"PEGMEA","PEGDA",0.9,0.1,"Aerosil 380",0,"LiTFSI",0,"0.9 PEGMEA, 0.1 PEGDA, 0 aerosil 380, 0 LiTFSI",2024-10-03,"PCB print",2,1.89,1.1233,"PCB print",FALSE
"SS_417",9.1116e-09,"PEGMEA","PEGDA",0.9,0.1,"Aerosil 380",0,"LiTFSI",0,"0.9 PEGMEA, 0.1 PEGDA, 0 aerosil 380, 0 LiTFSI",2024-10-03,"PCB print",2,1.89,1.1233,"PCB print",FALSE
"SS_417",1.3841e-07,"PEGMEA","PEGDA",0.9,0.1,"Aerosil 380",0,"LiTFSI",0,"0.9 PEGMEA, 0.1 PEGDA, 0 aerosil 380, 0 LiTFSI",2024-10-03,"PCB print",2,1.89,1.1233,"PCB print",FALSE
"SS_417",4.896e-09,"PEGMEA","PEGDA",0.9,0.1,"Aerosil 380",0,"LiTFSI",0,"0.9 PEGMEA, 0.1 PEGDA, 0 aerosil 380, 0 LiTFSI",2024-10-03,"PCB print",2,1.89,1.1233,"PCB print",FALSE
"SS_417",1.0667e-08,"PEGMEA","PEGDA",0.9,0.1,"Aerosil 380",0,"LiTFSI",0,"0.9 PEGMEA, 0.1 PEGDA, 0 aerosil 380, 0 LiTFSI",2024-10-03,"PCB print",2,1.89,1.1233,"PCB print",FALSE
"SS_418",1.1173e-08,"PEGMEA","PEGDA",0.9,0.1,"Aerosil 380",2.14,"LiTFSI",0,"0.9 PEGMEA, 0.1 PEGDA, 2.14 aerosil 380, 0 LiTFSI",2024-10-03,"PCB print",2,1.89,1.1233,"PCB print",FALSE
"SS_418",1.0499e-08,"PEGMEA","PEGDA",0.9,0.1,"Aerosil 380",2.14,"LiTFSI",0,"0.9 PEGMEA, 0.1 PEGDA, 2.14 aerosil 380, 0 LiTFSI",2024-10-03,"PCB print",2,1.89,1.1233,"PCB print",FALSE
"SS_418",7.533e-09,"PEGMEA","PEGDA",0.9,0.1,"Aerosil 380",2.14,"LiTFSI",0,"0.9 PEGMEA, 0.1 PEGDA, 2.14 aerosil 380, 0 LiTFSI",2024-10-03,"PCB print",2,1.89,1.1233,"PCB print",FALSE
"SS_418",7.8278e-09,"PEGMEA","PEGDA",0.9,0.1,"Aerosil 380",2.14,"LiTFSI",0,"0.9 PEGMEA, 0.1 PEGDA, 2.14 aerosil 380, 0 LiTFSI",2024-10-03,"PCB print",2,1.89,1.1233,"PCB print",FALSE
"SS_418",4.6784e-09,"PEGMEA","PEGDA",0.9,0.1,"Aerosil 380",2.14,"LiTFSI",0,"0.9 PEGMEA, 0.1 PEGDA, 2.14 aerosil 380, 0 LiTFSI",2024-10-03,"PCB print",2,1.89,1.1233,"PCB print",FALSE
"SS_418",3.8095e-09,"PEGMEA","PEGDA",0.9,0.1,"Aerosil 380",2.14,"LiTFSI",0,"0.9 PEGMEA, 0.1 PEGDA, 2.14 aerosil 380, 0 LiTFSI",2024-10-03,"PCB print",2,1.89,1.1233,"PCB print",FALSE
"SS_418",6.8493e-09,"PEGMEA","PEGDA",0.9,0.1,"Aerosil 380",2.14,"LiTFSI",0,"0.9 PEGMEA, 0.1 PEGDA, 2.14 aerosil 380, 0 LiTFSI",2024-10-03,"PCB print",2,1.89,1.1233,"PCB print",FALSE
"SS_418",5.1348e-09,"PEGMEA","PEGDA",0.9,0.1,"Aerosil 380",2.14,"LiTFSI",0,"0.9 PEGMEA, 0.1 PEGDA, 2.14 aerosil 380, 0 LiTFSI",2024-10-03,"PCB print",2,1.89,1.1233,"PCB print",FALSE
"SS_419",6.6667e-09,"PEGMEA","PEGDA",0.9,0.1,"Aerosil 380",4.29,"LiTFSI",0,"0.9 PEGMEA, 0.1 PEGDA, 4.29 aerosil 380, 0 LiTFSI",2024-10-03,"PCB print",2,1.89,1.1233,"PCB print",FALSE
"SS_419",7.0423e-09,"PEGMEA","PEGDA",0.9,0.1,"Aerosil 380",4.29,"LiTFSI",0,"0.9 PEGMEA, 0.1 PEGDA, 4.29 aerosil 380, 0 LiTFSI",2024-10-03,"PCB print",2,1.89,1.1233,"PCB print",FALSE
"SS_419",5.9701e-09,"PEGMEA","PEGDA",0.9,0.1,"Aerosil 380",4.29,"LiTFSI",0,"0.9 PEGMEA, 0.1 PEGDA, 4.29 aerosil 380, 0 LiTFSI",2024-10-03,"PCB print",2,1.89,1.1233,"PCB print",FALSE
"SS_419",8.7912e-09,"PEGMEA","PEGDA",0.9,0.1,"Aerosil 380",4.29,"LiTFSI",0,"0.9 PEGMEA, 0.1 PEGDA, 4.29 aerosil 380, 0 LiTFSI",2024-10-03,"PCB print",2,1.89,1.1233,"PCB print",FALSE
"SS_419",1.0753e-08,"PEGMEA","PEGDA",0.9,0.1,"Aerosil 380",4.29,"LiTFSI",0,"0.9 PEGMEA, 0.1 PEGDA, 4.29 aerosil 380, 0 LiTFSI",2024-10-03,"PCB print",2,1.89,1.1233,"PCB print",FALSE
"SS_419",7.4766e-09,"PEGMEA","PEGDA",0.9,0.1,"Aerosil 380",4.29,"LiTFSI",0,"0.9 PEGMEA, 0.1 PEGDA, 4.29 aerosil 380, 0 LiTFSI",2024-10-03,"PCB print",2,1.89,1.1233,"PCB print",FALSE
"SS_419",8.4034e-09,"PEGMEA","PEGDA",0.9,0.1,"Aerosil 380",4.29,"LiTFSI",0,"0.9 PEGMEA, 0.1 PEGDA, 4.29 aerosil 380, 0 LiTFSI",2024-10-03,"PCB print",2,1.89,1.1233,"PCB print",FALSE
"SS_42",1e-04,"PEGMEA","PEGDA",0.9,0.1,"Aerosil 380",10.7,"LiTFSI",30,"0.9 PEGMEA, 0.1 PEGDA, 10.7 aerosil 380, 30 LiTFSI",2023-11-01,"Coin cell",1,1.9436,0.1957,"Coin cell",FALSE
"SS_42",1e-04,"PEGMEA","PEGDA",0.9,0.1,"Aerosil 380",10.7,"LiTFSI",30,"0.9 PEGMEA, 0.1 PEGDA, 10.7 aerosil 380, 30 LiTFSI",2023-11-01,"Coin cell",1,1.9436,0.1957,"Coin cell",FALSE
"SS_42",1e-04,"PEGMEA","PEGDA",0.9,0.1,"Aerosil 380",10.7,"LiTFSI",30,"0.9 PEGMEA, 0.1 PEGDA, 10.7 aerosil 380, 30 LiTFSI",2023-11-01,"Coin cell",1,1.9436,0.1957,"Coin cell",FALSE
"SS_42",0,"PEGMEA","PEGDA",0.9,0.1,"Aerosil 380",10.7,"LiTFSI",30,"0.9 PEGMEA, 0.1 PEGDA, 10.7 aerosil 380, 30 LiTFSI",2023-11-01,"Coin cell",1,1.9436,0.1957,"Coin cell",FALSE
"SS_42",0,"PEGMEA","PEGDA",0.9,0.1,"Aerosil 380",10.7,"LiTFSI",30,"0.9 PEGMEA, 0.1 PEGDA, 10.7 aerosil 380, 30 LiTFSI",2023-11-01,"Coin cell",1,1.9436,0.1957,"Coin cell",FALSE
"SS_42",0,"PEGMEA","PEGDA",0.9,0.1,"Aerosil 380",10.7,"LiTFSI",30,"0.9 PEGMEA, 0.1 PEGDA, 10.7 aerosil 380, 30 LiTFSI",2023-11-01,"Coin cell",1,1.9436,0.1957,"Coin cell",FALSE
"SS_42",1e-04,"PEGMEA","PEGDA",0.9,0.1,"Aerosil 380",10.7,"LiTFSI",30,"0.9 PEGMEA, 0.1 PEGDA, 10.7 aerosil 380, 30 LiTFSI",2023-11-01,"Coin cell",1,1.9436,0.1957,"Coin cell",FALSE
"SS_42",1e-04,"PEGMEA","PEGDA",0.9,0.1,"Aerosil 380",10.7,"LiTFSI",30,"0.9 PEGMEA, 0.1 PEGDA, 10.7 aerosil 380, 30 LiTFSI",2023-11-01,"Coin cell",1,1.9436,0.1957,"Coin cell",FALSE
"SS_42",1e-04,"PEGMEA","PEGDA",0.9,0.1,"Aerosil 380",10.7,"LiTFSI",30,"0.9 PEGMEA, 0.1 PEGDA, 10.7 aerosil 380, 30 LiTFSI",2023-11-01,"Coin cell",1,1.9436,0.1957,"Coin cell",FALSE
"SS_42",1.1277e-06,"PEGMEA","PEGDA",0.9,0.1,"Aerosil 380",10.7,"LiTFSI",30,"0.9 PEGMEA, 0.1 PEGDA, 10.7 aerosil 380, 30 LiTFSI",2023-11-01,"Coin cell",1,1.9436,0.1957,"Coin cell",FALSE
"SS_42",7.2034e-07,"PEGMEA","PEGDA",0.9,0.1,"Aerosil 380",10.7,"LiTFSI",30,"0.9 PEGMEA, 0.1 PEGDA, 10.7 aerosil 380, 30 LiTFSI",2023-11-01,"Coin cell",1,1.9436,0.1957,"Coin cell",FALSE
"SS_42",1.1007e-06,"PEGMEA","PEGDA",0.9,0.1,"Aerosil 380",10.7,"LiTFSI",30,"0.9 PEGMEA, 0.1 PEGDA, 10.7 aerosil 380, 30 LiTFSI",2023-11-01,"Coin cell",1,1.9436,0.1957,"Coin cell",FALSE
"SS_420",1.99e-08,"PEGMEA","PEGDA",0.9,0.1,"Aerosil 380",6.43,"LiTFSI",0,"0.9 PEGMEA, 0.1 PEGDA, 6.43 aerosil 380, 0 LiTFSI",2024-10-03,"PCB print",2,1.89,0.701,"PCB print",FALSE
"SS_420",9.4787e-09,"PEGMEA","PEGDA",0.9,0.1,"Aerosil 380",6.43,"LiTFSI",0,"0.9 PEGMEA, 0.1 PEGDA, 6.43 aerosil 380, 0 LiTFSI",2024-10-03,"PCB print",2,1.89,0.701,"PCB print",FALSE
"SS_420",1.105e-08,"PEGMEA","PEGDA",0.9,0.1,"Aerosil 380",6.43,"LiTFSI",0,"0.9 PEGMEA, 0.1 PEGDA, 6.43 aerosil 380, 0 LiTFSI",2024-10-03,"PCB print",2,1.89,0.701,"PCB print",FALSE
"SS_420",1.25e-08,"PEGMEA","PEGDA",0.9,0.1,"Aerosil 380",6.43,"LiTFSI",0,"0.9 PEGMEA, 0.1 PEGDA, 6.43 aerosil 380, 0 LiTFSI",2024-10-03,"PCB print",2,1.89,0.701,"PCB print",FALSE
"SS_420",1.9048e-09,"PEGMEA","PEGDA",0.9,0.1,"Aerosil 380",6.43,"LiTFSI",0,"0.9 PEGMEA, 0.1 PEGDA, 6.43 aerosil 380, 0 LiTFSI",2024-10-03,"PCB print",2,1.89,0.701,"PCB print",FALSE
"SS_420",2.5157e-09,"PEGMEA","PEGDA",0.9,0.1,"Aerosil 380",6.43,"LiTFSI",0,"0.9 PEGMEA, 0.1 PEGDA, 6.43 aerosil 380, 0 LiTFSI",2024-10-03,"PCB print",2,1.89,0.701,"PCB print",FALSE
"SS_420",4.561e-09,"PEGMEA","PEGDA",0.9,0.1,"Aerosil 380",6.43,"LiTFSI",0,"0.9 PEGMEA, 0.1 PEGDA, 6.43 aerosil 380, 0 LiTFSI",2024-10-03,"PCB print",2,1.89,0.701,"PCB print",FALSE
"SS_420",1.2232e-08,"PEGMEA","PEGDA",0.9,0.1,"Aerosil 380",6.43,"LiTFSI",0,"0.9 PEGMEA, 0.1 PEGDA, 6.43 aerosil 380, 0 LiTFSI",2024-10-03,"PCB print",2,1.89,0.701,"PCB print",FALSE
"SS_421",1.0499e-08,"PEGMEA","PEGDA",0.9,0.1,"Aerosil 380",8.57,"LiTFSI",0,"0.9 PEGMEA, 0.1 PEGDA, 8.57 aerosil 380, 0 LiTFSI",2024-10-03,"PCB print",2,1.89,0.7073,"PCB print",FALSE
"SS_421",1.6327e-08,"PEGMEA","PEGDA",0.9,0.1,"Aerosil 380",8.57,"LiTFSI",0,"0.9 PEGMEA, 0.1 PEGDA, 8.57 aerosil 380, 0 LiTFSI",2024-10-03,"PCB print",2,1.89,0.7073,"PCB print",FALSE
"SS_421",3.125e-08,"PEGMEA","PEGDA",0.9,0.1,"Aerosil 380",8.57,"LiTFSI",0,"0.9 PEGMEA, 0.1 PEGDA, 8.57 aerosil 380, 0 LiTFSI",2024-10-03,"PCB print",2,1.89,0.7073,"PCB print",FALSE
"SS_421",2.9197e-09,"PEGMEA","PEGDA",0.9,0.1,"Aerosil 380",8.57,"LiTFSI",0,"0.9 PEGMEA, 0.1 PEGDA, 8.57 aerosil 380, 0 LiTFSI",2024-10-03,"PCB print",2,1.89,0.7073,"PCB print",FALSE
"SS_421",3.6697e-08,"PEGMEA","PEGDA",0.9,0.1,"Aerosil 380",8.57,"LiTFSI",0,"0.9 PEGMEA, 0.1 PEGDA, 8.57 aerosil 380, 0 LiTFSI",2024-10-03,"PCB print",2,1.89,0.7073,"PCB print",FALSE
"SS_421",1.626e-08,"PEGMEA","PEGDA",0.9,0.1,"Aerosil 380",8.57,"LiTFSI",0,"0.9 PEGMEA, 0.1 PEGDA, 8.57 aerosil 380, 0 LiTFSI",2024-10-03,"PCB print",2,1.89,0.7073,"PCB print",FALSE
"SS_421",9.78e-09,"PEGMEA","PEGDA",0.9,0.1,"Aerosil 380",8.57,"LiTFSI",0,"0.9 PEGMEA, 0.1 PEGDA, 8.57 aerosil 380, 0 LiTFSI",2024-10-03,"PCB print",2,1.89,0.7073,"PCB print",FALSE
"SS_421",6.4e-09,"PEGMEA","PEGDA",0.9,0.1,"Aerosil 380",8.57,"LiTFSI",0,"0.9 PEGMEA, 0.1 PEGDA, 8.57 aerosil 380, 0 LiTFSI",2024-10-03,"PCB print",2,1.89,0.7073,"PCB print",FALSE
"SS_422",2.7778e-08,"PEGMEA","PEGDA",0.9,0.1,"Aerosil 380",10.7,"LiTFSI",0,"0.9 PEGMEA, 0.1 PEGDA, 10.7 aerosil 380, 0 LiTFSI",2024-10-03,"PCB print",2,1.89,1.1233,"PCB print",FALSE
"SS_422",1.1905e-08,"PEGMEA","PEGDA",0.9,0.1,"Aerosil 380",10.7,"LiTFSI",0,"0.9 PEGMEA, 0.1 PEGDA, 10.7 aerosil 380, 0 LiTFSI",2024-10-03,"PCB print",2,1.89,1.1233,"PCB print",FALSE
"SS_422",3.1496e-08,"PEGMEA","PEGDA",0.9,0.1,"Aerosil 380",10.7,"LiTFSI",0,"0.9 PEGMEA, 0.1 PEGDA, 10.7 aerosil 380, 0 LiTFSI",2024-10-03,"PCB print",2,1.89,1.1233,"PCB print",FALSE
"SS_422",2.8369e-09,"PEGMEA","PEGDA",0.9,0.1,"Aerosil 380",10.7,"LiTFSI",0,"0.9 PEGMEA, 0.1 PEGDA, 10.7 aerosil 380, 0 LiTFSI",2024-10-03,"PCB print",2,1.89,1.1233,"PCB print",FALSE
"SS_422",4.2918e-11,"PEGMEA","PEGDA",0.9,0.1,"Aerosil 380",10.7,"LiTFSI",0,"0.9 PEGMEA, 0.1 PEGDA, 10.7 aerosil 380, 0 LiTFSI",2024-10-03,"PCB print",2,1.89,1.1233,"PCB print",FALSE
"SS_422",7.7071e-09,"PEGMEA","PEGDA",0.9,0.1,"Aerosil 380",10.7,"LiTFSI",0,"0.9 PEGMEA, 0.1 PEGDA, 10.7 aerosil 380, 0 LiTFSI",2024-10-03,"PCB print",2,1.89,1.1233,"PCB print",FALSE
"SS_422",5.814e-09,"PEGMEA","PEGDA",0.9,0.1,"Aerosil 380",10.7,"LiTFSI",0,"0.9 PEGMEA, 0.1 PEGDA, 10.7 aerosil 380, 0 LiTFSI",2024-10-03,"PCB print",2,1.89,1.1233,"PCB print",FALSE
"SS_423",6.006e-09,"PEGMEA","PEGDA",0.9,0.1,"Aerosil 380",12.9,"LiTFSI",0,"0.9 PEGMEA, 0.1 PEGDA, 12.9 aerosil 380, 0 LiTFSI",2024-10-03,"PCB print",2,1.89,1.1233,"PCB print",FALSE
"SS_423",2.9412e-08,"PEGMEA","PEGDA",0.9,0.1,"Aerosil 380",12.9,"LiTFSI",0,"0.9 PEGMEA, 0.1 PEGDA, 12.9 aerosil 380, 0 LiTFSI",2024-10-03,"PCB print",2,1.89,1.1233,"PCB print",FALSE
"SS_423",7.0671e-10,"PEGMEA","PEGDA",0.9,0.1,"Aerosil 380",12.9,"LiTFSI",0,"0.9 PEGMEA, 0.1 PEGDA, 12.9 aerosil 380, 0 LiTFSI",2024-10-03,"PCB print",2,1.89,1.1233,"PCB print",FALSE
"SS_423",1.7699e-09,"PEGMEA","PEGDA",0.9,0.1,"Aerosil 380",12.9,"LiTFSI",0,"0.9 PEGMEA, 0.1 PEGDA, 12.9 aerosil 380, 0 LiTFSI",2024-10-03,"PCB print",2,1.89,1.1233,"PCB print",FALSE
"SS_423",2.1739e-08,"PEGMEA","PEGDA",0.9,0.1,"Aerosil 380",12.9,"LiTFSI",0,"0.9 PEGMEA, 0.1 PEGDA, 12.9 aerosil 380, 0 LiTFSI",2024-10-03,"PCB print",2,1.89,1.1233,"PCB print",FALSE
"SS_423",2.0833e-08,"PEGMEA","PEGDA",0.9,0.1,"Aerosil 380",12.9,"LiTFSI",0,"0.9 PEGMEA, 0.1 PEGDA, 12.9 aerosil 380, 0 LiTFSI",2024-10-03,"PCB print",2,1.89,1.1233,"PCB print",FALSE
"SS_423",4.8077e-09,"PEGMEA","PEGDA",0.9,0.1,"Aerosil 380",12.9,"LiTFSI",0,"0.9 PEGMEA, 0.1 PEGDA, 12.9 aerosil 380, 0 LiTFSI",2024-10-03,"PCB print",2,1.89,1.1233,"PCB print",FALSE
"SS_424",6.8611e-09,"PEGMEA","PEGDA",0.9,0.1,"Aerosil 380",15,"LiTFSI",0,"0.9 PEGMEA, 0.1 PEGDA, 15 aerosil 380, 0 LiTFSI",2024-10-03,"PCB print",2,1.89,1.1233,"PCB print",FALSE
