Repository: Jay2-davic/SPOC_code

# Studying-Polymers-on a-Chip (SPOC) Data Cleaning and Processing
Author: Jay Jimenez jimenez45@llnl.gov

# Project Description

The SPOC project aims to establish an automated, high-throughput experimentation workflow to screen solid state polymer electrolytes. This repository contains code to reproduce the data cleaning workflow, data processing, and active learning for the SPOC project. Electrochemical impedance spectroscopy processing code is included as a Python file which was used to determine bulk ionic conductivities.

File: output/steps/step0_raw_data.csv (part 14 of 32)
"sample_ID","ionic_conductivity_final","fcomp_mat1","fcomp_mat2","fcomp_mat1_ratio","fcomp_mat2_ratio","fcomp_additive","fcomp_additive_wt_pct","fcomp_salt","fcomp_salt_wt_pct","fcomp_formulation","date_casted","cast_type","fab_method","area_cm2","spe_thickness_avg","print_type","flag_for_removal"
"SS_45",0,"PEGMEA","PEGDA",0.9,0.1,"Aerosil 380",4.28,"LiTFSI",30,"0.9 PEGMEA, 0.1 PEGDA, 4.29 aerosil 380, 30 LiTFSI",2023-11-01,"Coin cell",1,1.9436,0.1263,"Coin cell",FALSE
"SS_45",0,"PEGMEA","PEGDA",0.9,0.1,"Aerosil 380",4.28,"LiTFSI",30,"0.9 PEGMEA, 0.1 PEGDA, 4.29 aerosil 380, 30 LiTFSI",2023-11-01,"Coin cell",1,1.9436,0.1263,"Coin cell",FALSE
"SS_45",0,"PEGMEA","PEGDA",0.9,0.1,"Aerosil 380",4.28,"LiTFSI",30,"0.9 PEGMEA, 0.1 PEGDA, 4.29 aerosil 380, 30 LiTFSI",2023-11-01,"Coin cell",1,1.9436,0.1263,"Coin cell",FALSE
"SS_45",0,"PEGMEA","PEGDA",0.9,0.1,"Aerosil 380",4.28,"LiTFSI",30,"0.9 PEGMEA, 0.1 PEGDA, 4.29 aerosil 380, 30 LiTFSI",2023-11-01,"Coin cell",1,1.9436,0.1263,"Coin cell",FALSE
"SS_45",0,"PEGMEA","PEGDA",0.9,0.1,"Aerosil 380",4.28,"LiTFSI",30,"0.9 PEGMEA, 0.1 PEGDA, 4.29 aerosil 380, 30 LiTFSI",2023-11-01,"Coin cell",1,1.9436,0.1263,"Coin cell",FALSE
"SS_45",1e-04,"PEGMEA","PEGDA",0.9,0.1,"Aerosil 380",4.28,"LiTFSI",30,"0.9 PEGMEA, 0.1 PEGDA, 4.29 aerosil 380, 30 LiTFSI",2023-11-01,"Coin cell",1,1.9436,0.1263,"Coin cell",FALSE
"SS_45",0,"PEGMEA","PEGDA",0.9,0.1,"Aerosil 380",4.28,"LiTFSI",30,"0.9 PEGMEA, 0.1 PEGDA, 4.29 aerosil 380, 30 LiTFSI",2023-11-01,"Coin cell",1,1.9436,0.1263,"Coin cell",FALSE
"SS_45",1e-04,"PEGMEA","PEGDA",0.9,0.1,"Aerosil 380",4.28,"LiTFSI",30,"0.9 PEGMEA, 0.1 PEGDA, 4.29 aerosil 380, 30 LiTFSI",2023-11-01,"Coin cell",1,1.9436,0.1263,"Coin cell",FALSE
"SS_45",5.6423e-07,"PEGMEA","PEGDA",0.9,0.1,"Aerosil 380",4.28,"LiTFSI",30,"0.9 PEGMEA, 0.1 PEGDA, 4.29 aerosil 380, 30 LiTFSI",2023-11-01,"Coin cell",1,1.9436,0.1263,"Coin cell",FALSE
"SS_45",3.7827e-07,"PEGMEA","PEGDA",0.9,0.1,"Aerosil 380",4.28,"LiTFSI",30,"0.9 PEGMEA, 0.1 PEGDA, 4.29 aerosil 380, 30 LiTFSI",2023-11-01,"Coin cell",1,1.9436,0.1263,"Coin cell",FALSE
"SS_45",5.9356e-07,"PEGMEA","PEGDA",0.9,0.1,"Aerosil 380",4.28,"LiTFSI",30,"0.9 PEGMEA, 0.1 PEGDA, 4.29 aerosil 380, 30 LiTFSI",2023-11-01,"Coin cell",1,1.9436,0.1263,"Coin cell",FALSE
"SS_450",NA,"none","none",0,0,"none",0,"none",0,"0 none, 0 none, NA none, NA none",2025-07-09,"PCB print",2,0,0,"PCB print",FALSE
"SS_451",NA,"none","none",0,0,"none",0,"none",0,"0 none, 0 none, NA none, NA none",2025-07-09,"PCB print",2,0,0,"PCB print",FALSE
"SS_453",2.5157e-06,"PEGMEA","PEGDA",0.9,0.1,"Aerosil 380",15,"LiTFSI",20,"0.9 PEGMEA, 0.1 PEGDA, 15 aerosil 380, 20 LiTFSI",2024-09-19,"PCB print",2,1.89,1,"PCB print",FALSE
"SS_453",2.3392e-06,"PEGMEA","PEGDA",0.9,0.1,"Aerosil 380",15,"LiTFSI",20,"0.9 PEGMEA, 0.1 PEGDA, 15 aerosil 380, 20 LiTFSI",2024-09-19,"PCB print",2,1.89,1,"PCB print",FALSE
"SS_453",4.2508e-06,"PEGMEA","PEGDA",0.9,0.1,"Aerosil 380",15,"LiTFSI",20,"0.9 PEGMEA, 0.1 PEGDA, 15 aerosil 380, 20 LiTFSI",2024-09-19,"PCB print",2,1.89,1,"PCB print",FALSE
"SS_453",1.7316e-06,"PEGMEA","PEGDA",0.9,0.1,"Aerosil 380",15,"LiTFSI",20,"0.9 PEGMEA, 0.1 PEGDA, 15 aerosil 380, 20 LiTFSI",2024-09-19,"PCB print",2,1.89,1,"PCB print",FALSE
"SS_454",1.108e-06,"PEGMEA","PEGDA",0.9,0.1,"Aerosil 380",10.7,"LiTFSI",20,"0.9 PEGMEA, 0.1 PEGDA, 10.7 aerosil 380, 20 LiTFSI",2024-09-19,"PCB print",2,1.89,1.1067,"PCB print",FALSE
"SS_454",2.3392e-06,"PEGMEA","PEGDA",0.9,0.1,"Aerosil 380",10.7,"LiTFSI",20,"0.9 PEGMEA, 0.1 PEGDA, 10.7 aerosil 380, 20 LiTFSI",2024-09-19,"PCB print",2,1.89,1.1067,"PCB print",FALSE
"SS_454",4.3057e-06,"PEGMEA","PEGDA",0.9,0.1,"Aerosil 380",10.7,"LiTFSI",20,"0.9 PEGMEA, 0.1 PEGDA, 10.7 aerosil 380, 20 LiTFSI",2024-09-19,"PCB print",2,1.89,1.1067,"PCB print",FALSE
"SS_454",4.9689e-06,"PEGMEA","PEGDA",0.9,0.1,"Aerosil 380",10.7,"LiTFSI",20,"0.9 PEGMEA, 0.1 PEGDA, 10.7 aerosil 380, 20 LiTFSI",2024-09-19,"PCB print",2,1.89,1.1067,"PCB print",FALSE
"SS_455",NA,"PEGMEA","PEGDA",0.9,0.1,"Aerosil 380",0,"LiTFSI",0,"0.9 PEGMEA, 0.1 PEGDA, 0 aerosil 380, 0 LiTFSI",2025-07-21,"PCB print",2,1.89,1.1067,"PCB print",FALSE
"SS_456",NA,"PEGMEA","PEGDA",0.9,0.1,"Aerosil 380",4.29,"LiTFSI",2.86,"0.9 PEGMEA, 0.1 PEGDA, 4.29 aerosil 380, 2.86 LiTFSI",2025-07-21,"PCB print",2,1.89,1.1067,"PCB print",FALSE
"SS_457",NA,"PEGMEA","PEGDA",0.9,0.1,"Aerosil 380",10.7,"LiTFSI",7.14,"0.9 PEGMEA, 0.1 PEGDA, 10.7 aerosil 380, 7.14 LiTFSI",2025-07-21,"PCB print",2,1.89,1.1067,"PCB print",FALSE
"SS_458",NA,"PEGMEA","PEGDA",0.9,0.1,"Aerosil 380",15,"LiTFSI",10,"0.9 PEGMEA, 0.1 PEGDA, 15 aerosil 380, 10 LiTFSI",2025-07-21,"PCB print",2,1.89,1.1067,"PCB print",FALSE
"SS_459",NA,"PEGMEA","PEGDA",0.9,0.1,"Aerosil 380",0,"LiTFSI",10,"0.9 PEGMEA, 0.1 PEGDA, 0 aerosil 380, 10 LiTFSI",2025-07-24,"PCB print",2,1.89,1.1067,"PCB print",FALSE
"SS_46",0,"PEGMEA","PEGDA",0.9,0.1,"Aerosil 380",2.14,"LiTFSI",30,"0.9 PEGMEA, 0.1 PEGDA, 2.14 aerosil 380, 30 LiTFSI",2023-11-01,"Coin cell",1,1.9436,0.1823,"Coin cell",FALSE
"SS_46",0,"PEGMEA","PEGDA",0.9,0.1,"Aerosil 380",2.14,"LiTFSI",30,"0.9 PEGMEA, 0.1 PEGDA, 2.14 aerosil 380, 30 LiTFSI",2023-11-01,"Coin cell",1,1.9436,0.1823,"Coin cell",FALSE
"SS_46",0,"PEGMEA","PEGDA",0.9,0.1,"Aerosil 380",2.14,"LiTFSI",30,"0.9 PEGMEA, 0.1 PEGDA, 2.14 aerosil 380, 30 LiTFSI",2023-11-01,"Coin cell",1,1.9436,0.1823,"Coin cell",FALSE
"SS_46",5.457e-06,"PEGMEA","PEGDA",0.9,0.1,"Aerosil 380",2.14,"LiTFSI",30,"0.9 PEGMEA, 0.1 PEGDA, 2.14 aerosil 380, 30 LiTFSI",2023-11-01,"Coin cell",1,1.9436,0.1823,"Coin cell",FALSE
"SS_46",5.472e-06,"PEGMEA","PEGDA",0.9,0.1,"Aerosil 380",2.14,"LiTFSI",30,"0.9 PEGMEA, 0.1 PEGDA, 2.14 aerosil 380, 30 LiTFSI",2023-11-01,"Coin cell",1,1.9436,0.1823,"Coin cell",FALSE
"SS_46",5.5402e-06,"PEGMEA","PEGDA",0.9,0.1,"Aerosil 380",2.14,"LiTFSI",30,"0.9 PEGMEA, 0.1 PEGDA, 2.14 aerosil 380, 30 LiTFSI",2023-11-01,"Coin cell",1,1.9436,0.1823,"Coin cell",FALSE
"SS_46",0,"PEGMEA","PEGDA",0.9,0.1,"Aerosil 380",2.14,"LiTFSI",30,"0.9 PEGMEA, 0.1 PEGDA, 2.14 aerosil 380, 30 LiTFSI",2023-11-01,"Coin cell",1,1.9436,0.1823,"Coin cell",FALSE
"SS_46",0,"PEGMEA","PEGDA",0.9,0.1,"Aerosil 380",2.14,"LiTFSI",30,"0.9 PEGMEA, 0.1 PEGDA, 2.14 aerosil 380, 30 LiTFSI",2023-11-01,"Coin cell",1,1.9436,0.1823,"Coin cell",FALSE
"SS_46",0,"PEGMEA","PEGDA",0.9,0.1,"Aerosil 380",2.14,"LiTFSI",30,"0.9 PEGMEA, 0.1 PEGDA, 2.14 aerosil 380, 30 LiTFSI",2023-11-01,"Coin cell",1,1.9436,0.1823,"Coin cell",FALSE
"SS_46",2.2877e-07,"PEGMEA","PEGDA",0.9,0.1,"Aerosil 380",2.14,"LiTFSI",30,"0.9 PEGMEA, 0.1 PEGDA, 2.14 aerosil 380, 30 LiTFSI",2023-11-01,"Coin cell",1,1.9436,0.1823,"Coin cell",FALSE
"SS_46",1.075e-07,"PEGMEA","PEGDA",0.9,0.1,"Aerosil 380",2.14,"LiTFSI",30,"0.9 PEGMEA, 0.1 PEGDA, 2.14 aerosil 380, 30 LiTFSI",2023-11-01,"Coin cell",1,1.9436,0.1823,"Coin cell",FALSE
"SS_46",3.8731e-07,"PEGMEA","PEGDA",0.9,0.1,"Aerosil 380",2.14,"LiTFSI",30,"0.9 PEGMEA, 0.1 PEGDA, 2.14 aerosil 380, 30 LiTFSI",2023-11-01,"Coin cell",1,1.9436,0.1823,"Coin cell",FALSE
"SS_460",NA,"PEGMEA","PEGDA",0.9,0.1,"Aerosil 380",6.43,"LiTFSI",10,"0.9 PEGMEA, 0.1 PEGDA, 6.43 aerosil 380, 10 LiTFSI",2025-07-24,"PCB print",2,1.89,1.1067,"PCB print",FALSE
"SS_461",NA,"PEGMEA","PEGDA",0.9,0.1,"Aerosil 380",8.57,"LiTFSI",10,"0.9 PEGMEA, 0.1 PEGDA, 8.57 aerosil 380, 10 LiTFSI",2025-07-24,"PCB print",2,1.89,1.1067,"PCB print",FALSE
"SS_462",NA,"PEGMEA","PEGDA",0.9,0.1,"Aerosil 380",15,"LiTFSI",10,"0.9 PEGMEA, 0.1 PEGDA, 15 aerosil 380, 10 LiTFSI",2025-07-24,"PCB print",2,1.89,1.1067,"PCB print",FALSE
"SS_463",NA,"PEGMEA","PEGDA",0.9,0.1,"Aerosil 380",0,"LiTFSI",10,"0.9 PEGMEA, 0.1 PEGDA, 0 aerosil 380, 10 LiTFSI",2025-07-24,"PCB print",2,1.89,1.1067,"PCB print",FALSE
"SS_464",NA,"PEGMEA","PEGDA",0.9,0.1,"Aerosil 380",2.14,"LiTFSI",10,"0.9 PEGMEA, 0.1 PEGDA, 2.14 aerosil 380, 10 LiTFSI",2025-07-24,"PCB print",2,1.89,1.1067,"PCB print",FALSE
"SS_465",NA,"PEGMEA","PEGDA",0.9,0.1,"Aerosil 380",4.29,"LiTFSI",10,"0.9 PEGMEA, 0.1 PEGDA, 4.29 aerosil 380, 10 LiTFSI",2025-07-24,"PCB print",2,1.89,1.1067,"PCB print",FALSE
"SS_466",NA,"PEGMEA","PEGDA",0.9,0.1,"Aerosil 380",6.43,"LiTFSI",10,"0.9 PEGMEA, 0.1 PEGDA, 6.43 aerosil 380, 10 LiTFSI",2025-07-24,"PCB print",2,1.89,1.1067,"PCB print",FALSE
"SS_467",NA,"PEGMEA","PEGDA",0.9,0.1,"Aerosil 380",8.57,"LiTFSI",10,"0.9 PEGMEA, 0.1 PEGDA, 8.57 aerosil 380, 10 LiTFSI",2025-07-24,"PCB print",2,1.89,1.1233,"PCB print",FALSE
"SS_468",NA,"PEGMEA","PEGDA",0.9,0.1,"Aerosil 380",10.7,"LiTFSI",10,"0.9 PEGMEA, 0.1 PEGDA, 10.7 aerosil 380, 10 LiTFSI",2025-07-24,"PCB print",2,1.89,1.1233,"PCB print",FALSE
"SS_469",NA,"PEGMEA","PEGDA",0.9,0.1,"Aerosil 380",12.9,"LiTFSI",10,"0.9 PEGMEA, 0.1 PEGDA, 12.9 aerosil 380, 10 LiTFSI",2025-07-24,"PCB print",2,1.89,1.1233,"PCB print",FALSE
"SS_47",2.1858e-08,"PEGMEA","PEGDA",0.9,0.1,"Aerosil 380",0,"LiTFSI",30,"0.9 PEGMEA, 0.1 PEGDA, 0 aerosil 380, 30 LiTFSI",2023-11-01,"Coin cell",1,1.9436,0.8133,"Coin cell",FALSE
"SS_47",2.0833e-08,"PEGMEA","PEGDA",0.9,0.1,"Aerosil 380",0,"LiTFSI",30,"0.9 PEGMEA, 0.1 PEGDA, 0 aerosil 380, 30 LiTFSI",2023-11-01,"Coin cell",1,1.9436,0.8133,"Coin cell",FALSE
"SS_47",2.1978e-08,"PEGMEA","PEGDA",0.9,0.1,"Aerosil 380",0,"LiTFSI",30,"0.9 PEGMEA, 0.1 PEGDA, 0 aerosil 380, 30 LiTFSI",2023-11-01,"Coin cell",1,1.9436,0.8133,"Coin cell",FALSE
"SS_47",2.1978e-08,"PEGMEA","PEGDA",0.9,0.1,"Aerosil 380",0,"LiTFSI",30,"0.9 PEGMEA, 0.1 PEGDA, 0 aerosil 380, 30 LiTFSI",2023-11-01,"Coin cell",1,1.9436,0.8133,"Coin cell",FALSE
"SS_47",2.1978e-08,"PEGMEA","PEGDA",0.9,0.1,"Aerosil 380",0,"LiTFSI",30,"0.9 PEGMEA, 0.1 PEGDA, 0 aerosil 380, 30 LiTFSI",2023-11-01,"Coin cell",1,1.9436,0.8133,"Coin cell",FALSE
"SS_47",2.2099e-08,"PEGMEA","PEGDA",0.9,0.1,"Aerosil 380",0,"LiTFSI",30,"0.9 PEGMEA, 0.1 PEGDA, 0 aerosil 380, 30 LiTFSI",2023-11-01,"Coin cell",1,1.9436,0.8133,"Coin cell",FALSE
"SS_47",3.4188e-08,"PEGMEA","PEGDA",0.9,0.1,"Aerosil 380",0,"LiTFSI",30,"0.9 PEGMEA, 0.1 PEGDA, 0 aerosil 380, 30 LiTFSI",2023-11-01,"Coin cell",1,1.9436,0.8133,"Coin cell",FALSE
"SS_47",2.3121e-08,"PEGMEA","PEGDA",0.9,0.1,"Aerosil 380",0,"LiTFSI",30,"0.9 PEGMEA, 0.1 PEGDA, 0 aerosil 380, 30 LiTFSI",2023-11-01,"Coin cell",1,1.9436,0.8133,"Coin cell",FALSE
"SS_47",2.3529e-08,"PEGMEA","PEGDA",0.9,0.1,"Aerosil 380",0,"LiTFSI",30,"0.9 PEGMEA, 0.1 PEGDA, 0 aerosil 380, 30 LiTFSI",2023-11-01,"Coin cell",1,1.9436,0.8133,"Coin cell",FALSE
"SS_47",2.085e-09,"PEGMEA","PEGDA",0.9,0.1,"Aerosil 380",0,"LiTFSI",30,"0.9 PEGMEA, 0.1 PEGDA, 0 aerosil 380, 30 LiTFSI",2023-11-01,"Coin cell",1,1.9436,0.8133,"Coin cell",FALSE
"SS_47",2.0427e-09,"PEGMEA","PEGDA",0.9,0.1,"Aerosil 380",0,"LiTFSI",30,"0.9 PEGMEA, 0.1 PEGDA, 0 aerosil 380, 30 LiTFSI",2023-11-01,"Coin cell",1,1.9436,0.8133,"Coin cell",FALSE
"SS_47",2.2943e-09,"PEGMEA","PEGDA",0.9,0.1,"Aerosil 380",0,"LiTFSI",30,"0.9 PEGMEA, 0.1 PEGDA, 0 aerosil 380, 30 LiTFSI",2023-11-01,"Coin cell",1,1.9436,0.8133,"Coin cell",FALSE
"SS_470",NA,"PEGMEA","PEGDA",0.9,0.1,"Aerosil 380",15,"LiTFSI",10,"0.9 PEGMEA, 0.1 PEGDA, 15 aerosil 380, 10 LiTFSI",2025-07-24,"PCB print",2,1.89,1.1233,"PCB print",FALSE
"SS_471",NA,"PEGMEA","PEGDA",0.9,0.1,"Aerosil 380",0,"LiTFSI",10,"0.9 PEGMEA, 0.1 PEGDA, 0 aerosil 380, 10 LiTFSI",2025-07-24,"PCB print",2,1.89,1.1233,"PCB print",FALSE
"SS_472",NA,"PEGMEA","PEGDA",0.9,0.1,"Aerosil 380",2.14,"LiTFSI",10,"0.9 PEGMEA, 0.1 PEGDA, 2.14 aerosil 380, 10 LiTFSI",2025-07-24,"PCB print",2,1.89,1.1233,"PCB print",FALSE
"SS_473",NA,"PEGMEA","PEGDA",0.9,0.1,"Aerosil 380",4.29,"LiTFSI",10,"0.9 PEGMEA, 0.1 PEGDA, 4.29 aerosil 380, 10 LiTFSI",2025-07-24,"PCB print",2,1.89,1.1233,"PCB print",FALSE
"SS_474",NA,"PEGMEA","PEGDA",0.9,0.1,"Aerosil 380",6.43,"LiTFSI",10,"0.9 PEGMEA, 0.1 PEGDA, 6.43 aerosil 380, 10 LiTFSI",2025-07-24,"PCB print",2,1.89,1.1233,"PCB print",FALSE
"SS_475",NA,"PEGMEA","PEGDA",0.9,0.1,"Aerosil 380",8.57,"LiTFSI",10,"0.9 PEGMEA, 0.1 PEGDA, 8.57 aerosil 380, 10 LiTFSI",2025-07-24,"PCB print",2,1.89,1.1233,"PCB print",FALSE
"SS_476",NA,"PEGMEA","PEGDA",0.9,0.1,"Aerosil 380",10.7,"LiTFSI",10,"0.9 PEGMEA, 0.1 PEGDA, 10.7 aerosil 380, 10 LiTFSI",2025-07-24,"PCB print",2,1.89,1.1233,"PCB print",FALSE
"SS_477",NA,"PEGMEA","PEGDA",0.9,0.1,"Aerosil 380",12.9,"LiTFSI",10,"0.9 PEGMEA, 0.1 PEGDA, 12.9 aerosil 380, 10 LiTFSI",2025-07-24,"PCB print",2,1.89,1.1233,"PCB print",FALSE
"SS_478",NA,"PEGMEA","PEGDA",0.9,0.1,"Aerosil 380",15,"LiTFSI",10,"0.9 PEGMEA, 0.1 PEGDA, 15 aerosil 380, 10 LiTFSI",2025-07-24,"PCB print",2,1.89,1.1233,"PCB print",FALSE
"SS_479",NA,"PEGMEA","PEGDA",0.9,0.1,"Aerosil 380",0,"LiTFSI",0,"0.9 PEGMEA, 0.1 PEGDA, 0 aerosil 380, 0 LiTFSI",2025-08-05,"PCB print",2,1.89,1.1233,"PCB print",FALSE
"SS_48",5.1348e-06,"PEGMEA","PEGDA",0.9,0.1,"Aerosil 380",15,"LiTFSI",20,"0.9 PEGMEA, 0.1 PEGDA, 15 aerosil 380, 20 LiTFSI",2023-11-17,"PCB print",2,0.028,1.08,"PCB print",FALSE
"SS_48",5.6497e-06,"PEGMEA","PEGDA",0.9,0.1,"Aerosil 380",15,"LiTFSI",20,"0.9 PEGMEA, 0.1 PEGDA, 15 aerosil 380, 20 LiTFSI",2023-11-17,"PCB print",2,0.028,1.08,"PCB print",FALSE
"SS_48",5.6101e-06,"PEGMEA","PEGDA",0.9,0.1,"Aerosil 380",15,"LiTFSI",20,"0.9 PEGMEA, 0.1 PEGDA, 15 aerosil 380, 20 LiTFSI",2023-11-17,"PCB print",2,0.028,1.08,"PCB print",FALSE
"SS_480",NA,"PEGMEA","PEGDA",0.9,0.1,"Aerosil 380",3.75,"LiTFSI",0,"0.9 PEGMEA, 0.1 PEGDA, 3.75 aerosil 380, 0 LiTFSI",2025-08-05,"PCB print",2,1.89,1.1233,"PCB print",FALSE
"SS_481",NA,"PEGMEA","PEGDA",0.9,0.1,"Aerosil 380",0,"LiTFSI",20,"0.9 PEGMEA, 0.1 PEGDA, 0 aerosil 380, 20 LiTFSI",2025-08-07,"PCB print",2,1.89,1.1233,"PCB print",FALSE
"SS_482",NA,"PEGMEA","PEGDA",0.9,0.1,"Aerosil 380",2.14,"LiTFSI",20,"0.9 PEGMEA, 0.1 PEGDA, 2.14 aerosil 380, 20 LiTFSI",2025-08-07,"PCB print",2,1.89,1.1233,"PCB print",FALSE
"SS_483",NA,"PEGMEA","PEGDA",0.9,0.1,"Aerosil 380",4.29,"LiTFSI",20,"0.9 PEGMEA, 0.1 PEGDA, 4.29 aerosil 380, 20 LiTFSI",2025-08-07,"PCB print",2,1.89,1.1233,"PCB print",FALSE
"SS_484",NA,"PEGMEA","PEGDA",0.9,0.1,"Aerosil 380",6.43,"LiTFSI",20,"0.9 PEGMEA, 0.1 PEGDA, 6.43 aerosil 380, 20 LiTFSI",2025-08-07,"PCB print",2,1.89,1.1233,"PCB print",FALSE
"SS_485",NA,"PEGMEA","PEGDA",0.9,0.1,"Aerosil 380",8.57,"LiTFSI",20,"0.9 PEGMEA, 0.1 PEGDA, 8.57 aerosil 380, 20 LiTFSI",2025-08-07,"PCB print",2,1.89,1.1233,"PCB print",FALSE
"SS_486",NA,"PEGMEA","PEGDA",0.9,0.1,"Aerosil 380",0,"LiTFSI",20,"0.9 PEGMEA, 0.1 PEGDA, 0 aerosil 380, 20 LiTFSI",2025-08-07,"PCB print",2,1.89,1.1233,"PCB print",FALSE
"SS_487",NA,"PEGMEA","PEGDA",0.9,0.1,"Aerosil 380",3,"LiTFSI",20,"0.9 PEGMEA, 0.1 PEGDA, 3 aerosil 380, 20 LiTFSI",2025-08-07,"PCB print",2,1.89,1.1233,"PCB print",FALSE
"SS_488",NA,"PEGMEA","PEGDA",0.9,0.1,"Aerosil 380",6,"LiTFSI",20,"0.9 PEGMEA, 0.1 PEGDA, 6 aerosil 380, 20 LiTFSI",2025-08-07,"PCB print",2,1.89,1.1233,"PCB print",FALSE
"SS_489",NA,"PEGMEA","PEGDA",0.9,0.1,"Aerosil 380",9,"LiTFSI",20,"0.9 PEGMEA, 0.1 PEGDA, 9 aerosil 380, 20 LiTFSI",2025-08-07,"PCB print",2,1.89,1.1233,"PCB print",FALSE
"SS_49",6.9085e-06,"PEGMEA","PEGDA",0.9,0.1,"Aerosil 380",12.9,"LiTFSI",20,"0.9 PEGMEA, 0.1 PEGDA, 12.9 aerosil 380, 20 LiTFSI",2023-11-17,"PCB print",2,0.028,1.0367,"PCB print",FALSE
"SS_49",6.7682e-06,"PEGMEA","PEGDA",0.9,0.1,"Aerosil 380",12.9,"LiTFSI",20,"0.9 PEGMEA, 0.1 PEGDA, 12.9 aerosil 380, 20 LiTFSI",2023-11-17,"PCB print",2,0.028,1.0367,"PCB print",FALSE
"SS_49",6.9565e-06,"PEGMEA","PEGDA",0.9,0.1,"Aerosil 380",12.9,"LiTFSI",20,"0.9 PEGMEA, 0.1 PEGDA, 12.9 aerosil 380, 20 LiTFSI",2023-11-17,"PCB print",2,0.028,1.0367,"PCB print",FALSE
"SS_490",NA,"PEGMEA","PEGDA",0.9,0.1,"Aerosil 380",12,"LiTFSI",20,"0.9 PEGMEA, 0.1 PEGDA, 12 aerosil 380, 20 LiTFSI",2025-08-07,"PCB print",2,1.89,1.1233,"PCB print",FALSE
"SS_491",NA,"PEGMEA","PEGDA",0.9,0.1,"Aerosil 380",0,"LiTFSI",20,"0.9 PEGMEA, 0.1 PEGDA, 0 aerosil 380, 20 LiTFSI",2025-09-10,"PCB print",2,1.89,1.1233,"PCB print",FALSE
"SS_492",NA,"PEGMEA","PEGDA",0.9,0.1,"Aerosil 380",2.14,"LiTFSI",20,"0.9 PEGMEA, 0.1 PEGDA, 2.14 aerosil 380, 20 LiTFSI",2025-09-10,"PCB print",2,1.89,1.1233,"PCB print",FALSE
"SS_493",NA,"PEGMEA","PEGDA",0.9,0.1,"Aerosil 380",4.29,"LiTFSI",20,"0.9 PEGMEA, 0.1 PEGDA, 4.29 aerosil 380, 20 LiTFSI",2025-09-10,"PCB print",2,1.89,1.1233,"PCB print",FALSE
"SS_494",NA,"PEGMEA","PEGDA",0.9,0.1,"Aerosil 380",6.43,"LiTFSI",20,"0.9 PEGMEA, 0.1 PEGDA, 6.43 aerosil 380, 20 LiTFSI",2025-09-10,"PCB print",2,1.89,1.1233,"PCB print",FALSE
"SS_495",NA,"PEGMEA","PEGDA",0.9,0.1,"Aerosil 380",8.57,"LiTFSI",20,"0.9 PEGMEA, 0.1 PEGDA, 8.57 aerosil 380, 20 LiTFSI",2025-09-10,"PCB print",2,1.89,1.1233,"PCB print",FALSE
"SS_496",NA,"PEGMEA","PEGDA",0.9,0.1,"Aerosil 380",10.7,"LiTFSI",20,"0.9 PEGMEA, 0.1 PEGDA, 10.7 aerosil 380, 20 LiTFSI",2025-09-10,"PCB print",2,1.89,1.1233,"PCB print",FALSE
"SS_497",NA,"PEGMEA","PEGDA",0.9,0.1,"Aerosil 380",12.9,"LiTFSI",20,"0.9 PEGMEA, 0.1 PEGDA, 12.9 aerosil 380, 20 LiTFSI",2025-09-10,"PCB print",2,1.89,1.1233,"PCB print",FALSE
"SS_498",NA,"PEGMEA","PEGDA",0.9,0.1,"Aerosil 380",15,"LiTFSI",20,"0.9 PEGMEA, 0.1 PEGDA, 15 aerosil 380, 20 LiTFSI",2025-09-10,"PCB print",2,1.89,1.1233,"PCB print",FALSE
"SS_499",NA,"PEGMEA","PEGDA",0.9,0.1,"Aerosil 380",12.9,"LiTFSI",20,"0.9 PEGMEA, 0.1 PEGDA, 12.9 aerosil 380, 20 LiTFSI",2025-09-10,"PCB print",2,1.89,1.1233,"PCB print",FALSE
"SS_50",0,"PEGMEA","PEGDA",0.9,0.1,"Aerosil 380",10.7,"LiTFSI",20,"0.9 PEGMEA, 0.1 PEGDA, 10.7 aerosil 380, 20 LiTFSI",2023-11-17,"PCB print",2,0.028,0.6867,"PCB print",FALSE
"SS_50",0,"PEGMEA","PEGDA",0.9,0.1,"Aerosil 380",10.7,"LiTFSI",20,"0.9 PEGMEA, 0.1 PEGDA, 10.7 aerosil 380, 20 LiTFSI",2023-11-17,"PCB print",2,0.028,0.6867,"PCB print",FALSE
"SS_50",0,"PEGMEA","PEGDA",0.9,0.1,"Aerosil 380",10.7,"LiTFSI",20,"0.9 PEGMEA, 0.1 PEGDA, 10.7 aerosil 380, 20 LiTFSI",2023-11-17,"PCB print",2,0.028,0.6867,"PCB print",FALSE
"SS_500",NA,"PEGMEA","PEGDA",0.9,0.1,"Aerosil 380",10.7,"LiTFSI",20,"0.9 PEGMEA, 0.1 PEGDA, 10.7 aerosil 380, 20 LiTFSI",2025-09-10,"PCB print",2,1.89,1.1233,"PCB print",FALSE
"SS_501",NA,"PEGMEA","PEGDA",0.9,0.1,"Aerosil 380",8.57,"LiTFSI",20,"0.9 PEGMEA, 0.1 PEGDA, 8.57 aerosil 380, 20 LiTFSI",2025-09-10,"PCB print",2,1.89,1.1233,"PCB print",FALSE
"SS_502",NA,"PEGMEA","PEGDA",0.9,0.1,"Aerosil 380",6.43,"LiTFSI",20,"0.9 PEGMEA, 0.1 PEGDA, 6.43 aerosil 380, 20 LiTFSI",2025-09-10,"PCB print",2,1.89,1.1233,"PCB print",FALSE
"SS_503",NA,"PEGMEA","PEGDA",0.9,0.1,"Aerosil 380",15,"LiTFSI",20,"0.9 PEGMEA, 0.1 PEGDA, 15 aerosil 380, 20 LiTFSI",2025-09-11,"PCB print",2,1.89,1.1233,"PCB print",FALSE
"SS_504",NA,"PEGMEA","PEGDA",0.9,0.1,"Aerosil 380",12.9,"LiTFSI",20,"0.9 PEGMEA, 0.1 PEGDA, 12.9 aerosil 380, 20 LiTFSI",2025-09-11,"PCB print",2,1.89,1.1233,"PCB print",FALSE
"SS_505",NA,"PEGMEA","PEGDA",0.9,0.1,"Aerosil 380",10.7,"LiTFSI",20,"0.9 PEGMEA, 0.1 PEGDA, 10.7 aerosil 380, 20 LiTFSI",2025-09-11,"PCB print",2,1.89,1.1233,"PCB print",FALSE
"SS_506",NA,"PEGMEA","PEGDA",0.9,0.1,"Aerosil 380",8.57,"LiTFSI",20,"0.9 PEGMEA, 0.1 PEGDA, 8.57 aerosil 380, 20 LiTFSI",2025-09-11,"PCB print",2,1.89,1.1233,"PCB print",FALSE
"SS_507",NA,"PEGMEA","PEGDA",0.9,0.1,"Aerosil 380",6.43,"LiTFSI",20,"0.9 PEGMEA, 0.1 PEGDA, 6.43 aerosil 380, 20 LiTFSI",2025-09-11,"PCB print",2,1.89,1.1233,"PCB print",FALSE
"SS_508",NA,"PEGMEA","PEGDA",0.9,0.1,"Aerosil 380",4.29,"LiTFSI",20,"0.9 PEGMEA, 0.1 PEGDA, 4.29 aerosil 380, 20 LiTFSI",2025-09-11,"PCB print",2,1.89,1.1233,"PCB print",FALSE
"SS_509",NA,"PEGMEA","PEGDA",0.9,0.1,"Aerosil 380",2.14,"LiTFSI",20,"0.9 PEGMEA, 0.1 PEGDA, 2.14 aerosil 380, 20 LiTFSI",2025-09-11,"PCB print",2,1.89,1.1233,"PCB print",FALSE
"SS_51",6.5574e-06,"PEGMEA","PEGDA",0.9,0.1,"Aerosil 380",8.57,"LiTFSI",20,"0.9 PEGMEA, 0.1 PEGDA, 8.57 aerosil 380, 20 LiTFSI",2023-11-17,"PCB print",2,0.028,1.1233,"PCB print",FALSE
"SS_51",6.6335e-06,"PEGMEA","PEGDA",0.9,0.1,"Aerosil 380",8.57,"LiTFSI",20,"0.9 PEGMEA, 0.1 PEGDA, 8.57 aerosil 380, 20 LiTFSI",2023-11-17,"PCB print",2,0.028,1.1233,"PCB print",FALSE
"SS_51",6.6335e-06,"PEGMEA","PEGDA",0.9,0.1,"Aerosil 380",8.57,"LiTFSI",20,"0.9 PEGMEA, 0.1 PEGDA, 8.57 aerosil 380, 20 LiTFSI",2023-11-17,"PCB print",2,0.028,1.1233,"PCB print",FALSE
"SS_510",NA,"PEGMEA","PEGDA",0.9,0.1,"Aerosil 380",0,"LiTFSI",20,"0.9 PEGMEA, 0.1 PEGDA, 0 aerosil 380, 20 LiTFSI",2025-09-11,"PCB print",2,1.89,1.1233,"PCB print",FALSE
"SS_511",NA,"PEGMEA","PEGDA",0.9,0.1,"Aerosil 380",2.14,"LiTFSI",20,"0.9 PEGMEA, 0.1 PEGDA, 2.14 aerosil 380, 20 LiTFSI",2025-09-11,"PCB print",2,1.89,1.1233,"PCB print",FALSE
"SS_512",NA,"PEGMEA","PEGDA",0.9,0.1,"Aerosil 380",4.29,"LiTFSI",20,"0.9 PEGMEA, 0.1 PEGDA, 4.29 aerosil 380, 20 LiTFSI",2025-09-11,"PCB print",2,1.89,1.1233,"PCB print",FALSE
"SS_513",NA,"PEGMEA","PEGDA",0.9,0.1,"Aerosil 380",6.43,"LiTFSI",20,"0.9 PEGMEA, 0.1 PEGDA, 6.43 aerosil 380, 20 LiTFSI",2025-09-11,"PCB print",2,1.89,1.1233,"PCB print",FALSE
"SS_514",NA,"PEGMEA","PEGDA",0.9,0.1,"Aerosil 380",8.57,"LiTFSI",20,"0.9 PEGMEA, 0.1 PEGDA, 8.57 aerosil 380, 20 LiTFSI",2025-09-11,"PCB print",2,1.89,1.1233,"PCB print",FALSE
"SS_515",NA,"PEGMEA","PEGDA",0.9,0.1,"Aerosil 380",10.7,"LiTFSI",20,"0.9 PEGMEA, 0.1 PEGDA, 10.7 aerosil 380, 20 LiTFSI",2025-09-11,"PCB print",2,1.89,1.1233,"PCB print",FALSE
"SS_516",NA,"PEGMEA","PEGDA",0.9,0.1,"Aerosil 380",0,"LiTFSI",0,"0.9 PEGMEA, 0.1 PEGDA, 0 aerosil 380, 0 LiTFSI",2025-09-16,"PCB print",2,1.89,1.1233,"PCB print",FALSE
"SS_517",NA,"PEGMEA","PEGDA",0.9,0.1,"Aerosil 380",2.14,"LiTFSI",0,"0.9 PEGMEA, 0.1 PEGDA, 2.14 aerosil 380, 0 LiTFSI",2025-09-16,"PCB print",2,1.89,1.1233,"PCB print",FALSE
"SS_518",NA,"PEGMEA","PEGDA",0.9,0.1,"Aerosil 380",4.29,"LiTFSI",0,"0.9 PEGMEA, 0.1 PEGDA, 4.29 aerosil 380, 0 LiTFSI",2025-09-16,"PCB print",2,1.89,1.1233,"PCB print",FALSE
"SS_519",NA,"PEGMEA","PEGDA",0.9,0.1,"Aerosil 380",6.43,"LiTFSI",0,"0.9 PEGMEA, 0.1 PEGDA, 6.43 aerosil 380, 0 LiTFSI",2025-09-16,"PCB print",2,1.89,1.1233,"PCB print",FALSE
"SS_52",5.4348e-06,"PEGMEA","PEGDA",0.9,0.1,"Aerosil 380",6.43,"LiTFSI",20,"0.9 PEGMEA, 0.1 PEGDA, 6.43 aerosil 380, 20 LiTFSI",2023-11-17,"PCB print",2,0.028,1,"PCB print",FALSE
"SS_52",5.3908e-06,"PEGMEA","PEGDA",0.9,0.1,"Aerosil 380",6.43,"LiTFSI",20,"0.9 PEGMEA, 0.1 PEGDA, 6.43 aerosil 380, 20 LiTFSI",2023-11-17,"PCB print",2,0.028,1,"PCB print",FALSE
"SS_52",5.698e-06,"PEGMEA","PEGDA",0.9,0.1,"Aerosil 380",6.43,"LiTFSI",20,"0.9 PEGMEA, 0.1 PEGDA, 6.43 aerosil 380, 20 LiTFSI",2023-11-17,"PCB print",2,0.028,1,"PCB print",FALSE
"SS_520",NA,"PEGMEA","PEGDA",0.9,0.1,"Aerosil 380",8.57,"LiTFSI",0,"0.9 PEGMEA, 0.1 PEGDA, 8.57 aerosil 380, 0 LiTFSI",2025-09-16,"PCB print",2,1.89,1.1233,"PCB print",FALSE
"SS_521",NA,"PEGMEA","PEGDA",0.9,0.1,"Aerosil 380",10.7,"LiTFSI",0,"0.9 PEGMEA, 0.1 PEGDA, 10.7 aerosil 380, 0 LiTFSI",2025-09-16,"PCB print",2,1.89,1.1233,"PCB print",FALSE
"SS_522",NA,"PEGMEA","PEGDA",0.9,0.1,"Aerosil 380",12.9,"LiTFSI",0,"0.9 PEGMEA, 0.1 PEGDA, 12.9 aerosil 380, 0 LiTFSI",2025-09-16,"PCB print",2,1.89,1.1233,"PCB print",FALSE
"SS_523",NA,"PEGMEA","PEGDA",0.9,0.1,"Aerosil 380",15,"LiTFSI",0,"0.9 PEGMEA, 0.1 PEGDA, 15 aerosil 380, 0 LiTFSI",2025-09-16,"PCB print",2,1.89,1.1233,"PCB print",FALSE
"SS_524",NA,"PEGMEA","PEGDA",0.9,0.1,"Aerosil 380",0,"LiTFSI",10,"0.9 PEGMEA, 0.1 PEGDA, 0 aerosil 380, 10 LiTFSI",2025-09-18,"PCB print",2,1.89,1.1233,"PCB print",FALSE
"SS_525",NA,"PEGMEA","PEGDA",0.9,0.1,"Aerosil 380",0,"LiTFSI",0,"0.9 PEGMEA, 0.1 PEGDA, 0 aerosil 380, 0 LiTFSI",2025-09-18,"PCB print",2,1.89,1.1233,"PCB print",FALSE
"SS_526",NA,"PEGMEA","PEGDA",0.9,0.1,"Aerosil 380",0,"LiTFSI",10,"0.9 PEGMEA, 0.1 PEGDA, 0 aerosil 380, 10 LiTFSI",2025-09-18,"PCB print",2,1.89,1.1233,"PCB print",FALSE
"SS_527",NA,"PEGMEA","PEGDA",0.9,0.1,"Aerosil 380",0,"LiTFSI",0,"0.9 PEGMEA, 0.1 PEGDA, 0 aerosil 380, 0 LiTFSI",2025-09-18,"PCB print",2,1.89,1.1233,"PCB print",FALSE
"SS_528",NA,"PEGMEA","PEGDA",0.9,0.1,"Aerosil 380",0,"LiTFSI",10,"0.9 PEGMEA, 0.1 PEGDA, 0 aerosil 380, 10 LiTFSI",2025-09-18,"PCB print",2,1.89,1.1233,"PCB print",FALSE
"SS_529",NA,"PEGMEA","PEGDA",0.9,0.1,"Aerosil 380",0,"LiTFSI",0,"0.9 PEGMEA, 0.1 PEGDA, 0 aerosil 380, 0 LiTFSI",2025-09-18,"PCB print",2,1.89,1.1233,"PCB print",FALSE
"SS_53",5.8824e-06,"PEGMEA","PEGDA",0.9,0.1,"Aerosil 380",4.29,"LiTFSI",20,"0.9 PEGMEA, 0.1 PEGDA, 4.29 aerosil 380, 20 LiTFSI",2023-11-17,"PCB print",2,0.028,1.11,"PCB print",FALSE
"SS_53",5.7307e-06,"PEGMEA","PEGDA",0.9,0.1,"Aerosil 380",4.29,"LiTFSI",20,"0.9 PEGMEA, 0.1 PEGDA, 4.29 aerosil 380, 20 LiTFSI",2023-11-17,"PCB print",2,0.028,1.11,"PCB print",FALSE
"SS_53",5.571e-06,"PEGMEA","PEGDA",0.9,0.1,"Aerosil 380",4.29,"LiTFSI",20,"0.9 PEGMEA, 0.1 PEGDA, 4.29 aerosil 380, 20 LiTFSI",2023-11-17,"PCB print",2,0.028,1.11,"PCB print",FALSE
"SS_530",NA,"PEGMEA","PEGDA",0.9,0.1,"Aerosil 380",0,"LiTFSI",10,"0.9 PEGMEA, 0.1 PEGDA, 0 aerosil 380, 10 LiTFSI",2025-09-18,"PCB print",2,1.89,1.1233,"PCB print",FALSE
"SS_531",NA,"PEGMEA","PEGDA",0.9,0.1,"Aerosil 380",0,"LiTFSI",0,"0.9 PEGMEA, 0.1 PEGDA, 0 aerosil 380, 0 LiTFSI",2025-09-18,"PCB print",2,1.89,1,"PCB print",FALSE
"SS_532",NA,"PEGMEA","PEGDA",0.9,0.1,"Aerosil 380",0,"LiTFSI",10,"0.9 PEGMEA, 0.1 PEGDA, 0 aerosil 380, 10 LiTFSI",2025-09-22,"PCB print",2,1.89,1,"PCB print",FALSE
"SS_533",NA,"PEGMEA","PEGDA",0.9,0.1,"Aerosil 380",0,"LiTFSI",10,"0.9 PEGMEA, 0.1 PEGDA, 0 aerosil 380, 10 LiTFSI",2025-09-22,"PCB print",2,1.89,1,"PCB print",FALSE
"SS_534",NA,"PEGMEA","PEGDA",0.9,0.1,"Aerosil 380",0,"LiTFSI",0,"0.9 PEGMEA, 0.1 PEGDA, 0 aerosil 380, 0 LiTFSI",2025-09-22,"PCB print",2,1.89,1,"PCB print",FALSE
"SS_535",NA,"PEGMEA","PEGDA",0.9,0.1,"Aerosil 380",0,"LiTFSI",10,"0.9 PEGMEA, 0.1 PEGDA, 0 aerosil 380, 10 LiTFSI",2025-09-22,"PCB print",2,1.89,1,"PCB print",FALSE
"SS_536",NA,"PEGMEA","PEGDA",0.9,0.1,"Aerosil 380",0,"LiTFSI",0,"0.9 PEGMEA, 0.1 PEGDA, 0 aerosil 380, 0 LiTFSI",2025-09-22,"PCB print",2,1.89,1,"PCB print",FALSE
"SS_537",NA,"PEGMEA","PEGDA",0.9,0.1,"Aerosil 380",0,"LiTFSI",10,"0.9 PEGMEA, 0.1 PEGDA, 0 aerosil 380, 10 LiTFSI",2025-09-22,"PCB print",2,1.89,1,"PCB print",FALSE
"SS_538",NA,"PEGMEA","PEGDA",0.9,0.1,"Aerosil 380",0,"LiTFSI",0,"0.9 PEGMEA, 0.1 PEGDA, 0 aerosil 380, 0 LiTFSI",2025-09-22,"PCB print",2,1.89,1,"PCB print",FALSE
"SS_539",NA,"PEGMEA","PEGDA",0.9,0.1,"Aerosil 380",0,"LiTFSI",10,"0.9 PEGMEA, 0.1 PEGDA, 0 aerosil 380, 10 LiTFSI",2025-09-22,"PCB print",2,1.89,1,"PCB print",FALSE
"SS_54",4.896e-06,"PEGMEA","PEGDA",0.9,0.1,"Aerosil 380",2.14,"LiTFSI",20,"0.9 PEGMEA, 0.1 PEGDA, 2.14 aerosil 380, 20 LiTFSI",2023-11-17,"PCB print",2,0.028,1.2433,"PCB print",FALSE
"SS_54",4.6296e-06,"PEGMEA","PEGDA",0.9,0.1,"Aerosil 380",2.14,"LiTFSI",20,"0.9 PEGMEA, 0.1 PEGDA, 2.14 aerosil 380, 20 LiTFSI",2023-11-17,"PCB print",2,0.028,1.2433,"PCB print",FALSE
"SS_54",5.2425e-06,"PEGMEA","PEGDA",0.9,0.1,"Aerosil 380",2.14,"LiTFSI",20,"0.9 PEGMEA, 0.1 PEGDA, 2.14 aerosil 380, 20 LiTFSI",2023-11-17,"PCB print",2,0.028,1.2433,"PCB print",FALSE
"SS_540",NA,"PEGMEA","PEGDA",0.9,0.1,"Aerosil 380",0,"LiTFSI",0,"0.9 PEGMEA, 0.1 PEGDA, 0 aerosil 380, 0 LiTFSI",2025-09-22,"PCB print",2,1.89,1,"PCB print",FALSE
"SS_541",NA,"PEGMEA","PEGDA",0.9,0.1,"Aerosil 380",0,"LiTFSI",10,"0.9 PEGMEA, 0.1 PEGDA, 0 aerosil 380, 10 LiTFSI",2025-09-22,"PCB print",2,1.89,1,"PCB print",FALSE
"SS_542",NA,"PEGMEA","PEGDA",0.9,0.1,"Aerosil 380",0,"LiTFSI",0,"0.9 PEGMEA, 0.1 PEGDA, 0 aerosil 380, 0 LiTFSI",2025-09-22,"PCB print",2,1.89,1,"PCB print",FALSE
"SS_543",NA,"PEGMEA","PEGDA",0.9,0.1,"Aerosil 380",0,"LiTFSI",20,"0.9 PEGMEA, 0.1 PEGDA, 0 aerosil 380, 20 LiTFSI",2025-09-22,"PCB print",2,1.89,1,"PCB print",FALSE
"SS_544",NA,"PEGMEA","PEGDA",0.9,0.1,"Aerosil 380",0,"LiTFSI",17.1,"0.9 PEGMEA, 0.1 PEGDA, 0 aerosil 380, 17.1 LiTFSI",2025-09-22,"PCB print",2,1.89,1,"PCB print",FALSE
"SS_545",NA,"PEGMEA","PEGDA",0.9,0.1,"Aerosil 380",0,"LiTFSI",20,"0.9 PEGMEA, 0.1 PEGDA, 0 aerosil 380, 20 LiTFSI",2025-09-22,"PCB print",2,1.89,1,"PCB print",FALSE
"SS_546",NA,"PEGMEA","PEGDA",0.9,0.1,"Aerosil 380",0,"LiTFSI",17.1,"0.9 PEGMEA, 0.1 PEGDA, 0 aerosil 380, 17.1 LiTFSI",2025-09-22,"PCB print",2,1.89,1,"PCB print",FALSE
"SS_547",NA,"PEGMEA","PEGDA",0.9,0.1,"Aerosil 380",0,"LiTFSI",20,"0.9 PEGMEA, 0.1 PEGDA, 0 aerosil 380, 20 LiTFSI",2025-09-22,"PCB print",2,1.89,1,"PCB print",FALSE
"SS_548",NA,"PEGMEA","PEGDA",0.9,0.1,"Aerosil 380",0,"LiTFSI",17.1,"0.9 PEGMEA, 0.1 PEGDA, 0 aerosil 380, 17.1 LiTFSI",2025-09-22,"PCB print",2,1.89,1,"PCB print",FALSE
"SS_549",NA,"PEGMEA","PEGDA",0.9,0.1,"Aerosil 380",0,"LiTFSI",20,"0.9 PEGMEA, 0.1 PEGDA, 0 aerosil 380, 20 LiTFSI",2025-09-22,"PCB print",2,1.89,1,"PCB print",FALSE
"SS_55",6.25e-06,"PEGMEA","PEGDA",0.9,0.1,"Aerosil 380",0,"LiTFSI",20,"0.9 PEGMEA, 0.1 PEGDA, 0 aerosil 380, 20 LiTFSI",2023-11-17,"PCB print",2,0.028,1.0533,"PCB print",FALSE
"SS_55",6.1538e-06,"PEGMEA","PEGDA",0.9,0.1,"Aerosil 380",0,"LiTFSI",20,"0.9 PEGMEA, 0.1 PEGDA, 0 aerosil 380, 20 LiTFSI",2023-11-17,"PCB print",2,0.028,1.0533,"PCB print",FALSE
"SS_55",6.1824e-06,"PEGMEA","PEGDA",0.9,0.1,"Aerosil 380",0,"LiTFSI",20,"0.9 PEGMEA, 0.1 PEGDA, 0 aerosil 380, 20 LiTFSI",2023-11-17,"PCB print",2,0.028,1.0533,"PCB print",FALSE
"SS_550",NA,"PEGMEA","PEGDA",0.9,0.1,"Aerosil 380",0,"LiTFSI",17.1,"0.9 PEGMEA, 0.1 PEGDA, 0 aerosil 380, 17.1 LiTFSI",2025-09-22,"PCB print",2,1.89,1,"PCB print",FALSE
"SS_56",1.7167e-07,"PEGMEA","PEGDA",0.9,0.1,"Aerosil 380",15,"LiTFSI",20,"0.9 PEGMEA, 0.1 PEGDA, 15 aerosil 380, 20 LiTFSI",2023-11-17,"PCB print",2,0.028,1.7833,"PCB print",FALSE
"SS_56",2.649e-07,"PEGMEA","PEGDA",0.9,0.1,"Aerosil 380",15,"LiTFSI",20,"0.9 PEGMEA, 0.1 PEGDA, 15 aerosil 380, 20 LiTFSI",2023-11-17,"PCB print",2,0.028,1.7833,"PCB print",FALSE
"SS_56",1.7391e-07,"PEGMEA","PEGDA",0.9,0.1,"Aerosil 380",15,"LiTFSI",20,"0.9 PEGMEA, 0.1 PEGDA, 15 aerosil 380, 20 LiTFSI",2023-11-17,"PCB print",2,0.028,1.7833,"PCB print",FALSE
"SS_56",1.6194e-07,"PEGMEA","PEGDA",0.9,0.1,"Aerosil 380",15,"LiTFSI",20,"0.9 PEGMEA, 0.1 PEGDA, 15 aerosil 380, 20 LiTFSI",2023-11-17,"PCB print",2,0.028,1.7833,"PCB print",FALSE
"SS_57",5.0314e-06,"PEGMEA","PEGDA",0.9,0.1,"Aerosil 380",12.9,"LiTFSI",20,"0.9 PEGMEA, 0.1 PEGDA, 12.9 aerosil 380, 20 LiTFSI",2023-11-17,"PCB print",2,0.028,1.0433,"PCB print",FALSE
"SS_57",6.2112e-06,"PEGMEA","PEGDA",0.9,0.1,"Aerosil 380",12.9,"LiTFSI",20,"0.9 PEGMEA, 0.1 PEGDA, 12.9 aerosil 380, 20 LiTFSI",2023-11-17,"PCB print",2,0.028,1.0433,"PCB print",FALSE
"SS_57",6.0423e-06,"PEGMEA","PEGDA",0.9,0.1,"Aerosil 380",12.9,"LiTFSI",20,"0.9 PEGMEA, 0.1 PEGDA, 12.9 aerosil 380, 20 LiTFSI",2023-11-17,"PCB print",2,0.028,1.0433,"PCB print",FALSE
"SS_57",5.298e-06,"PEGMEA","PEGDA",0.9,0.1,"Aerosil 380",12.9,"LiTFSI",20,"0.9 PEGMEA, 0.1 PEGDA, 12.9 aerosil 380, 20 LiTFSI",2023-11-17,"PCB print",2,0.028,1.0433,"PCB print",FALSE
"SS_58",3.9604e-06,"PEGMEA","PEGDA",0.9,0.1,"Aerosil 380",10.7,"LiTFSI",20,"0.9 PEGMEA, 0.1 PEGDA, 10.7 aerosil 380, 20 LiTFSI",2023-11-17,"PCB print",2,0.028,2.3067,"PCB print",FALSE
"SS_58",2.9412e-06,"PEGMEA","PEGDA",0.9,0.1,"Aerosil 380",10.7,"LiTFSI",20,"0.9 PEGMEA, 0.1 PEGDA, 10.7 aerosil 380, 20 LiTFSI",2023-11-17,"PCB print",2,0.028,2.3067,"PCB print",FALSE
"SS_59",1.4599e-06,"PEGMEA","PEGDA",0.9,0.1,"Aerosil 380",8.57,"LiTFSI",20,"0.9 PEGMEA, 0.1 PEGDA, 8.57 aerosil 380, 20 LiTFSI",2023-11-17,"PCB print",2,0.028,1.56,"PCB print",FALSE
"SS_59",6.079e-06,"PEGMEA","PEGDA",0.9,0.1,"Aerosil 380",8.57,"LiTFSI",20,"0.9 PEGMEA, 0.1 PEGDA, 8.57 aerosil 380, 20 LiTFSI",2023-11-17,"PCB print",2,0.028,1.56,"PCB print",FALSE
"SS_60",3.1746e-07,"PEGMEA","PEGDA",0.9,0.1,"Aerosil 380",6.43,"LiTFSI",20,"0.9 PEGMEA, 0.1 PEGDA, 6.43 aerosil 380, 20 LiTFSI",2023-11-17,"PCB print",2,0.028,1.3867,"PCB print",FALSE
"SS_60",4.8193e-06,"PEGMEA","PEGDA",0.9,0.1,"Aerosil 380",6.43,"LiTFSI",20,"0.9 PEGMEA, 0.1 PEGDA, 6.43 aerosil 380, 20 LiTFSI",2023-11-17,"PCB print",2,0.028,1.3867,"PCB print",FALSE
"SS_61",1e-04,"PEGMEA","PEGDA",0.9,0.1,"Aerosil 380",4.29,"LiTFSI",20,"0.9 PEGMEA, 0.1 PEGDA, 4.29 aerosil 380, 20 LiTFSI",2023-11-17,"PCB print",2,0.028,1.44,"PCB print",FALSE
"SS_61",3.6697e-06,"PEGMEA","PEGDA",0.9,0.1,"Aerosil 380",4.29,"LiTFSI",20,"0.9 PEGMEA, 0.1 PEGDA, 4.29 aerosil 380, 20 LiTFSI",2023-11-17,"PCB print",2,0.028,1.44,"PCB print",FALSE
"SS_62",3.6364e-06,"PEGMEA","PEGDA",0.9,0.1,"Aerosil 380",2.14,"LiTFSI",20,"0.9 PEGMEA, 0.1 PEGDA, 2.14 aerosil 380, 20 LiTFSI",2023-11-17,"PCB print",2,0.028,1.1433,"PCB print",FALSE
"SS_62",3.5714e-06,"PEGMEA","PEGDA",0.9,0.1,"Aerosil 380",2.14,"LiTFSI",20,"0.9 PEGMEA, 0.1 PEGDA, 2.14 aerosil 380, 20 LiTFSI",2023-11-17,"PCB print",2,0.028,1.1433,"PCB print",FALSE
"SS_62",3.5398e-06,"PEGMEA","PEGDA",0.9,0.1,"Aerosil 380",2.14,"LiTFSI",20,"0.9 PEGMEA, 0.1 PEGDA, 2.14 aerosil 380, 20 LiTFSI",2023-11-17,"PCB print",2,0.028,1.1433,"PCB print",FALSE
"SS_63",3.7037e-06,"PEGMEA","PEGDA",0.9,0.1,"Aerosil 380",0,"LiTFSI",20,"0.9 PEGMEA, 0.1 PEGDA, 0 aerosil 380, 20 LiTFSI",2023-11-17,"PCB print",2,0.028,1.48,"PCB print",FALSE
"SS_63",3.7383e-06,"PEGMEA","PEGDA",0.9,0.1,"Aerosil 380",0,"LiTFSI",20,"0.9 PEGMEA, 0.1 PEGDA, 0 aerosil 380, 20 LiTFSI",2023-11-17,"PCB print",2,0.028,1.48,"PCB print",FALSE
"SS_63",3.7037e-06,"PEGMEA","PEGDA",0.9,0.1,"Aerosil 380",0,"LiTFSI",20,"0.9 PEGMEA, 0.1 PEGDA, 0 aerosil 380, 20 LiTFSI",2023-11-17,"PCB print",2,0.028,1.48,"PCB print",FALSE
"SS_64",NA,"PEGMEA","PEGDA",0.9,0.1,"Aerosil 380",15,"LiTFSI",30,"0.9 PEGMEA, 0.1 PEGDA, 15 aerosil 380, 30 LiTFSI",2023-12-12,"PCB print",2,0.028,1.4167,"PCB print",FALSE
"SS_65",NA,"PEGMEA","PEGDA",0.9,0.1,"Aerosil 380",12.9,"LiTFSI",30,"0.9 PEGMEA, 0.1 PEGDA, 12.9 aerosil 380, 30 LiTFSI",2023-12-12,"PCB print",2,0.028,0,"PCB print",FALSE
"SS_66",NA,"PEGMEA","PEGDA",0.9,0.1,"Aerosil 380",10.7,"LiTFSI",30,"0.9 PEGMEA, 0.1 PEGDA, 10.7 aerosil 380, 30 LiTFSI",2023-12-12,"PCB print",2,0.028,1.5867,"PCB print",FALSE
"SS_67",NA,"PEGMEA","PEGDA",0.9,0.1,"Aerosil 380",8.57,"LiTFSI",30,"0.9 PEGMEA, 0.1 PEGDA, 8.57 aerosil 380, 30 LiTFSI",2023-12-12,"PCB print",2,0.028,2.3633,"PCB print",FALSE
"SS_68",NA,"PEGMEA","PEGDA",0.9,0.1,"Aerosil 380",6.43,"LiTFSI",30,"0.9 PEGMEA, 0.1 PEGDA, 6.43 aerosil 380, 30 LiTFSI",2023-12-12,"PCB print",2,0.028,0,"PCB print",FALSE
"SS_69",NA,"PEGMEA","PEGDA",0.9,0.1,"Aerosil 380",4.29,"LiTFSI",30,"0.9 PEGMEA, 0.1 PEGDA, 4.29 aerosil 380, 30 LiTFSI",2023-12-12,"PCB print",2,0.028,1.1967,"PCB print",FALSE
"SS_70",NA,"PEGMEA","PEGDA",0.9,0.1,"Aerosil 380",2.14,"LiTFSI",30,"0.9 PEGMEA, 0.1 PEGDA, 2.14 aerosil 380, 30 LiTFSI",2023-12-12,"PCB print",2,0.028,1.28,"PCB print",FALSE
"SS_71",NA,"PEGMEA","PEGDA",0.9,0.1,"Aerosil 380",0,"LiTFSI",30,"0.9 PEGMEA, 0.1 PEGDA, 0 aerosil 380, 30 LiTFSI",2023-12-12,"PCB print",2,0.028,0.9567,"PCB print",FALSE
"SS_72",NA,"PEGMEA","PEGDA",0.9,0.1,"Aerosil 380",15,"LiTFSI",30,"0.9 PEGMEA, 0.1 PEGDA, 15 aerosil 380, 30 LiTFSI",2023-12-12,"PCB print",2,0.028,1.77,"PCB print",FALSE
"SS_73",NA,"PEGMEA","PEGDA",0.9,0.1,"Aerosil 380",12.9,"LiTFSI",30,"0.9 PEGMEA, 0.1 PEGDA, 12.9 aerosil 380, 30 LiTFSI",2023-12-12,"PCB print",2,0.028,0,"PCB print",FALSE
"SS_74",NA,"PEGMEA","PEGDA",0.9,0.1,"Aerosil 380",10.7,"LiTFSI",30,"0.9 PEGMEA, 0.1 PEGDA, 10.7 aerosil 380, 30 LiTFSI",2023-12-12,"PCB print",2,0.028,1.2267,"PCB print",FALSE
"SS_75",NA,"PEGMEA","PEGDA",0.9,0.1,"Aerosil 380",8.57,"LiTFSI",30,"0.9 PEGMEA, 0.1 PEGDA, 8.57 aerosil 380, 30 LiTFSI",2023-12-12,"PCB print",2,0.028,0,"PCB print",FALSE
"SS_76",NA,"PEGMEA","PEGDA",0.9,0.1,"Aerosil 380",6.43,"LiTFSI",30,"0.9 PEGMEA, 0.1 PEGDA, 6.43 aerosil 380, 30 LiTFSI",2023-12-12,"PCB print",2,0.028,1.5233,"PCB print",FALSE
"SS_77",NA,"PEGMEA","PEGDA",0.9,0.1,"Aerosil 380",4.29,"LiTFSI",30,"0.9 PEGMEA, 0.1 PEGDA, 4.29 aerosil 380, 30 LiTFSI",2023-12-12,"PCB print",2,0.028,0.9467,"PCB print",FALSE
"SS_78",NA,"PEGMEA","PEGDA",0.9,0.1,"Aerosil 380",2.14,"LiTFSI",30,"0.9 PEGMEA, 0.1 PEGDA, 2.14 aerosil 380, 30 LiTFSI",2023-12-12,"PCB print",2,0.028,1.1633,"PCB print",FALSE
"SS_79",NA,"PEGMEA","PEGDA",0.9,0.1,"Aerosil 380",0,"LiTFSI",30,"0.9 PEGMEA, 0.1 PEGDA, 0 aerosil 380, 30 LiTFSI",2023-12-12,"PCB print",2,0.028,1.2733,"PCB print",FALSE
"SS_80",NA,"PEGMEA","PEGDA",0.9,0.1,"Aerosil 380",15,"LiTFSI",30,"0.9 PEGMEA, 0.1 PEGDA, 15 aerosil 380, 30 LiTFSI",2023-12-12,"PCB print",2,0.028,1.5767,"PCB print",FALSE
"SS_81",NA,"PEGMEA","PEGDA",0.9,0.1,"Aerosil 380",12.9,"LiTFSI",30,"0.9 PEGMEA, 0.1 PEGDA, 12.9 aerosil 380, 30 LiTFSI",2023-12-12,"PCB print",2,0.028,1.1167,"PCB print",FALSE
"SS_82",NA,"PEGMEA","PEGDA",0.9,0.1,"Aerosil 380",10.7,"LiTFSI",30,"0.9 PEGMEA, 0.1 PEGDA, 10.7 aerosil 380, 30 LiTFSI",2023-12-12,"PCB print",2,0.028,0,"PCB print",FALSE
"SS_83",NA,"PEGMEA","PEGDA",0.9,0.1,"Aerosil 380",8.57,"LiTFSI",30,"0.9 PEGMEA, 0.1 PEGDA, 8.57 aerosil 380, 30 LiTFSI",2023-12-12,"PCB print",2,0.028,0.6733,"PCB print",FALSE
"SS_84",NA,"PEGMEA","PEGDA",0.9,0.1,"Aerosil 380",6.43,"LiTFSI",30,"0.9 PEGMEA, 0.1 PEGDA, 6.43 aerosil 380, 30 LiTFSI",2023-12-12,"PCB print",2,0.028,1.16,"PCB print",FALSE
"SS_85",NA,"PEGMEA","PEGDA",0.9,0.1,"Aerosil 380",4.29,"LiTFSI",30,"0.9 PEGMEA, 0.1 PEGDA, 4.29 aerosil 380, 30 LiTFSI",2023-12-12,"PCB print",2,0.028,1.21,"PCB print",FALSE
"SS_86",NA,"PEGMEA","PEGDA",0.9,0.1,"Aerosil 380",2.14,"LiTFSI",30,"0.9 PEGMEA, 0.1 PEGDA, 2.14 aerosil 380, 30 LiTFSI",2023-12-12,"PCB print",2,0.028,0.7667,"PCB print",FALSE
"SS_87",NA,"PEGMEA","PEGDA",0.9,0.1,"Aerosil 380",0,"LiTFSI",30,"0.9 PEGMEA, 0.1 PEGDA, 0 aerosil 380, 30 LiTFSI",2023-12-12,"PCB print",2,0.028,0.7133,"PCB print",FALSE
"SS_88",2.1164e-06,"PEGMEA","PEGDA",0.9,0.1,"Aerosil 380",15,"LiTFSI",20,"0.9 PEGMEA, 0.1 PEGDA, 15 aerosil 380, 20 LiTFSI",2023-12-14,"PCB print",2,0.028,1.3067,"PCB print",FALSE
"SS_88",2.2099e-06,"PEGMEA","PEGDA",0.9,0.1,"Aerosil 380",15,"LiTFSI",20,"0.9 PEGMEA, 0.1 PEGDA, 15 aerosil 380, 20 LiTFSI",2023-12-14,"PCB print",2,0.028,1.3067,"PCB print",FALSE
"SS_88",2.0725e-06,"PEGMEA","PEGDA",0.9,0.1,"Aerosil 380",15,"LiTFSI",20,"0.9 PEGMEA, 0.1 PEGDA, 15 aerosil 380, 20 LiTFSI",2023-12-14,"PCB print",2,0.028,1.3067,"PCB print",FALSE
"SS_88",2.139e-06,"PEGMEA","PEGDA",0.9,0.1,"Aerosil 380",15,"LiTFSI",20,"0.9 PEGMEA, 0.1 PEGDA, 15 aerosil 380, 20 LiTFSI",2023-12-14,"PCB print",2,0.028,1.3067,"PCB print",FALSE
"SS_88",2.5974e-06,"PEGMEA","PEGDA",0.9,0.1,"Aerosil 380",15,"LiTFSI",20,"0.9 PEGMEA, 0.1 PEGDA, 15 aerosil 380, 20 LiTFSI",2023-12-14,"PCB print",2,0.028,1.3067,"PCB print",FALSE
"SS_88",2.649e-06,"PEGMEA","PEGDA",0.9,0.1,"Aerosil 380",15,"LiTFSI",20,"0.9 PEGMEA, 0.1 PEGDA, 15 aerosil 380, 20 LiTFSI",2023-12-14,"PCB print",2,0.028,1.3067,"PCB print",FALSE
"SS_88",2.5157e-06,"PEGMEA","PEGDA",0.9,0.1,"Aerosil 380",15,"LiTFSI",20,"0.9 PEGMEA, 0.1 PEGDA, 15 aerosil 380, 20 LiTFSI",2023-12-14,"PCB print",2,0.028,1.3067,"PCB print",FALSE
"SS_88",2.5478e-06,"PEGMEA","PEGDA",0.9,0.1,"Aerosil 380",15,"LiTFSI",20,"0.9 PEGMEA, 0.1 PEGDA, 15 aerosil 380, 20 LiTFSI",2023-12-14,"PCB print",2,0.028,1.3067,"PCB print",FALSE
"SS_88",3.6036e-06,"PEGMEA","PEGDA",0.9,0.1,"Aerosil 380",15,"LiTFSI",20,"0.9 PEGMEA, 0.1 PEGDA, 15 aerosil 380, 20 LiTFSI",2023-12-14,"PCB print",2,0.028,1.3067,"PCB print",FALSE
"SS_88",3.6697e-06,"PEGMEA","PEGDA",0.9,0.1,"Aerosil 380",15,"LiTFSI",20,"0.9 PEGMEA, 0.1 PEGDA, 15 aerosil 380, 20 LiTFSI",2023-12-14,"PCB print",2,0.028,1.3067,"PCB print",FALSE
"SS_88",3.6697e-06,"PEGMEA","PEGDA",0.9,0.1,"Aerosil 380",15,"LiTFSI",20,"0.9 PEGMEA, 0.1 PEGDA, 15 aerosil 380, 20 LiTFSI",2023-12-14,"PCB print",2,0.028,1.3067,"PCB print",FALSE
"SS_88",3.6697e-06,"PEGMEA","PEGDA",0.9,0.1,"Aerosil 380",15,"LiTFSI",20,"0.9 PEGMEA, 0.1 PEGDA, 15 aerosil 380, 20 LiTFSI",2023-12-14,"PCB print",2,0.028,1.3067,"PCB print",FALSE
"SS_89",1.9802e-06,"PEGMEA","PEGDA",0.9,0.1,"Aerosil 380",12.9,"LiTFSI",20,"0.9 PEGMEA, 0.1 PEGDA, 12.9 aerosil 380, 20 LiTFSI",2023-12-14,"PCB print",2,0.028,1.1133,"PCB print",FALSE
"SS_89",2.0408e-06,"PEGMEA","PEGDA",0.9,0.1,"Aerosil 380",12.9,"LiTFSI",20,"0.9 PEGMEA, 0.1 PEGDA, 12.9 aerosil 380, 20 LiTFSI",2023-12-14,"PCB print",2,0.028,1.1133,"PCB print",FALSE
"SS_89",2.0408e-06,"PEGMEA","PEGDA",0.9,0.1,"Aerosil 380",12.9,"LiTFSI",20,"0.9 PEGMEA, 0.1 PEGDA, 12.9 aerosil 380, 20 LiTFSI",2023-12-14,"PCB print",2,0.028,1.1133,"PCB print",FALSE
"SS_89",2.0305e-06,"PEGMEA","PEGDA",0.9,0.1,"Aerosil 380",12.9,"LiTFSI",20,"0.9 PEGMEA, 0.1 PEGDA, 12.9 aerosil 380, 20 LiTFSI",2023-12-14,"PCB print",2,0.028,1.1133,"PCB print",FALSE
