Repository: Jay2-davic/SPOC_code

# Studying-Polymers-on a-Chip (SPOC) Data Cleaning and Processing
Author: Jay Jimenez jimenez45@llnl.gov

# Project Description

The SPOC project aims to establish an automated, high-throughput experimentation workflow to screen solid state polymer electrolytes. This repository contains code to reproduce the data cleaning workflow, data processing, and active learning for the SPOC project. Electrochemical impedance spectroscopy processing code is included as a Python file which was used to determine bulk ionic conductivities.

File: output/steps/step0_raw_data.csv (part 15 of 32)
"sample_ID","ionic_conductivity_final","fcomp_mat1","fcomp_mat2","fcomp_mat1_ratio","fcomp_mat2_ratio","fcomp_additive","fcomp_additive_wt_pct","fcomp_salt","fcomp_salt_wt_pct","fcomp_formulation","date_casted","cast_type","fab_method","area_cm2","spe_thickness_avg","print_type","flag_for_removal"
"SS_89",2.381e-06,"PEGMEA","PEGDA",0.9,0.1,"Aerosil 380",12.9,"LiTFSI",20,"0.9 PEGMEA, 0.1 PEGDA, 12.9 aerosil 380, 20 LiTFSI",2023-12-14,"PCB print",2,0.028,1.1133,"PCB print",FALSE
"SS_89",2.5478e-06,"PEGMEA","PEGDA",0.9,0.1,"Aerosil 380",12.9,"LiTFSI",20,"0.9 PEGMEA, 0.1 PEGDA, 12.9 aerosil 380, 20 LiTFSI",2023-12-14,"PCB print",2,0.028,1.1133,"PCB print",FALSE
"SS_89",2.4691e-06,"PEGMEA","PEGDA",0.9,0.1,"Aerosil 380",12.9,"LiTFSI",20,"0.9 PEGMEA, 0.1 PEGDA, 12.9 aerosil 380, 20 LiTFSI",2023-12-14,"PCB print",2,0.028,1.1133,"PCB print",FALSE
"SS_89",2.4845e-06,"PEGMEA","PEGDA",0.9,0.1,"Aerosil 380",12.9,"LiTFSI",20,"0.9 PEGMEA, 0.1 PEGDA, 12.9 aerosil 380, 20 LiTFSI",2023-12-14,"PCB print",2,0.028,1.1133,"PCB print",FALSE
"SS_89",3.5088e-06,"PEGMEA","PEGDA",0.9,0.1,"Aerosil 380",12.9,"LiTFSI",20,"0.9 PEGMEA, 0.1 PEGDA, 12.9 aerosil 380, 20 LiTFSI",2023-12-14,"PCB print",2,0.028,1.1133,"PCB print",FALSE
"SS_89",3.4483e-06,"PEGMEA","PEGDA",0.9,0.1,"Aerosil 380",12.9,"LiTFSI",20,"0.9 PEGMEA, 0.1 PEGDA, 12.9 aerosil 380, 20 LiTFSI",2023-12-14,"PCB print",2,0.028,1.1133,"PCB print",FALSE
"SS_89",3.4483e-06,"PEGMEA","PEGDA",0.9,0.1,"Aerosil 380",12.9,"LiTFSI",20,"0.9 PEGMEA, 0.1 PEGDA, 12.9 aerosil 380, 20 LiTFSI",2023-12-14,"PCB print",2,0.028,1.1133,"PCB print",FALSE
"SS_89",3.4483e-06,"PEGMEA","PEGDA",0.9,0.1,"Aerosil 380",12.9,"LiTFSI",20,"0.9 PEGMEA, 0.1 PEGDA, 12.9 aerosil 380, 20 LiTFSI",2023-12-14,"PCB print",2,0.028,1.1133,"PCB print",FALSE
"SS_90",2.2346e-06,"PEGMEA","PEGDA",0.9,0.1,"Aerosil 380",10.7,"LiTFSI",20,"0.9 PEGMEA, 0.1 PEGDA, 10.7 aerosil 380, 20 LiTFSI",2023-12-14,"PCB print",2,0.028,2.05,"PCB print",FALSE
"SS_90",2.2989e-06,"PEGMEA","PEGDA",0.9,0.1,"Aerosil 380",10.7,"LiTFSI",20,"0.9 PEGMEA, 0.1 PEGDA, 10.7 aerosil 380, 20 LiTFSI",2023-12-14,"PCB print",2,0.028,2.05,"PCB print",FALSE
"SS_90",2.1622e-06,"PEGMEA","PEGDA",0.9,0.1,"Aerosil 380",10.7,"LiTFSI",20,"0.9 PEGMEA, 0.1 PEGDA, 10.7 aerosil 380, 20 LiTFSI",2023-12-14,"PCB print",2,0.028,2.05,"PCB print",FALSE
"SS_90",2.2989e-06,"PEGMEA","PEGDA",0.9,0.1,"Aerosil 380",10.7,"LiTFSI",20,"0.9 PEGMEA, 0.1 PEGDA, 10.7 aerosil 380, 20 LiTFSI",2023-12-14,"PCB print",2,0.028,2.05,"PCB print",FALSE
"SS_90",2.0513e-06,"PEGMEA","PEGDA",0.9,0.1,"Aerosil 380",10.7,"LiTFSI",20,"0.9 PEGMEA, 0.1 PEGDA, 10.7 aerosil 380, 20 LiTFSI",2023-12-14,"PCB print",2,0.028,2.05,"PCB print",FALSE
"SS_90",2.1277e-06,"PEGMEA","PEGDA",0.9,0.1,"Aerosil 380",10.7,"LiTFSI",20,"0.9 PEGMEA, 0.1 PEGDA, 10.7 aerosil 380, 20 LiTFSI",2023-12-14,"PCB print",2,0.028,2.05,"PCB print",FALSE
"SS_90",2.1739e-06,"PEGMEA","PEGDA",0.9,0.1,"Aerosil 380",10.7,"LiTFSI",20,"0.9 PEGMEA, 0.1 PEGDA, 10.7 aerosil 380, 20 LiTFSI",2023-12-14,"PCB print",2,0.028,2.05,"PCB print",FALSE
"SS_90",2.0942e-06,"PEGMEA","PEGDA",0.9,0.1,"Aerosil 380",10.7,"LiTFSI",20,"0.9 PEGMEA, 0.1 PEGDA, 10.7 aerosil 380, 20 LiTFSI",2023-12-14,"PCB print",2,0.028,2.05,"PCB print",FALSE
"SS_90",3.125e-06,"PEGMEA","PEGDA",0.9,0.1,"Aerosil 380",10.7,"LiTFSI",20,"0.9 PEGMEA, 0.1 PEGDA, 10.7 aerosil 380, 20 LiTFSI",2023-12-14,"PCB print",2,0.028,2.05,"PCB print",FALSE
"SS_90",3.3333e-06,"PEGMEA","PEGDA",0.9,0.1,"Aerosil 380",10.7,"LiTFSI",20,"0.9 PEGMEA, 0.1 PEGDA, 10.7 aerosil 380, 20 LiTFSI",2023-12-14,"PCB print",2,0.028,2.05,"PCB print",FALSE
"SS_90",3.252e-06,"PEGMEA","PEGDA",0.9,0.1,"Aerosil 380",10.7,"LiTFSI",20,"0.9 PEGMEA, 0.1 PEGDA, 10.7 aerosil 380, 20 LiTFSI",2023-12-14,"PCB print",2,0.028,2.05,"PCB print",FALSE
"SS_90",3.3613e-06,"PEGMEA","PEGDA",0.9,0.1,"Aerosil 380",10.7,"LiTFSI",20,"0.9 PEGMEA, 0.1 PEGDA, 10.7 aerosil 380, 20 LiTFSI",2023-12-14,"PCB print",2,0.028,2.05,"PCB print",FALSE
"SS_91",4.2644e-06,"PEGMEA","PEGDA",0.9,0.1,"Aerosil 380",8.57,"LiTFSI",20,"0.9 PEGMEA, 0.1 PEGDA, 8.57 aerosil 380, 20 LiTFSI",2023-12-14,"PCB print",2,0.028,1.2367,"PCB print",FALSE
"SS_91",3.9216e-06,"PEGMEA","PEGDA",0.9,0.1,"Aerosil 380",8.57,"LiTFSI",20,"0.9 PEGMEA, 0.1 PEGDA, 8.57 aerosil 380, 20 LiTFSI",2023-12-14,"PCB print",2,0.028,1.2367,"PCB print",FALSE
"SS_91",0,"PEGMEA","PEGDA",0.9,0.1,"Aerosil 380",8.57,"LiTFSI",20,"0.9 PEGMEA, 0.1 PEGDA, 8.57 aerosil 380, 20 LiTFSI",2023-12-14,"PCB print",2,0.028,1.2367,"PCB print",FALSE
"SS_91",4.884e-06,"PEGMEA","PEGDA",0.9,0.1,"Aerosil 380",8.57,"LiTFSI",20,"0.9 PEGMEA, 0.1 PEGDA, 8.57 aerosil 380, 20 LiTFSI",2023-12-14,"PCB print",2,0.028,1.2367,"PCB print",FALSE
"SS_91",3.6036e-06,"PEGMEA","PEGDA",0.9,0.1,"Aerosil 380",8.57,"LiTFSI",20,"0.9 PEGMEA, 0.1 PEGDA, 8.57 aerosil 380, 20 LiTFSI",2023-12-14,"PCB print",2,0.028,1.2367,"PCB print",FALSE
"SS_91",2.454e-06,"PEGMEA","PEGDA",0.9,0.1,"Aerosil 380",8.57,"LiTFSI",20,"0.9 PEGMEA, 0.1 PEGDA, 8.57 aerosil 380, 20 LiTFSI",2023-12-14,"PCB print",2,0.028,1.2367,"PCB print",FALSE
"SS_91",2.3529e-06,"PEGMEA","PEGDA",0.9,0.1,"Aerosil 380",8.57,"LiTFSI",20,"0.9 PEGMEA, 0.1 PEGDA, 8.57 aerosil 380, 20 LiTFSI",2023-12-14,"PCB print",2,0.028,1.2367,"PCB print",FALSE
"SS_91",2.5316e-06,"PEGMEA","PEGDA",0.9,0.1,"Aerosil 380",8.57,"LiTFSI",20,"0.9 PEGMEA, 0.1 PEGDA, 8.57 aerosil 380, 20 LiTFSI",2023-12-14,"PCB print",2,0.028,1.2367,"PCB print",FALSE
"SS_91",3.5088e-06,"PEGMEA","PEGDA",0.9,0.1,"Aerosil 380",8.57,"LiTFSI",20,"0.9 PEGMEA, 0.1 PEGDA, 8.57 aerosil 380, 20 LiTFSI",2023-12-14,"PCB print",2,0.028,1.2367,"PCB print",FALSE
"SS_91",3.3058e-06,"PEGMEA","PEGDA",0.9,0.1,"Aerosil 380",8.57,"LiTFSI",20,"0.9 PEGMEA, 0.1 PEGDA, 8.57 aerosil 380, 20 LiTFSI",2023-12-14,"PCB print",2,0.028,1.2367,"PCB print",FALSE
"SS_91",3.252e-06,"PEGMEA","PEGDA",0.9,0.1,"Aerosil 380",8.57,"LiTFSI",20,"0.9 PEGMEA, 0.1 PEGDA, 8.57 aerosil 380, 20 LiTFSI",2023-12-14,"PCB print",2,0.028,1.2367,"PCB print",FALSE
"SS_91",3.4483e-06,"PEGMEA","PEGDA",0.9,0.1,"Aerosil 380",8.57,"LiTFSI",20,"0.9 PEGMEA, 0.1 PEGDA, 8.57 aerosil 380, 20 LiTFSI",2023-12-14,"PCB print",2,0.028,1.2367,"PCB print",FALSE
"SS_92",3.7037e-06,"PEGMEA","PEGDA",0.9,0.1,"Aerosil 380",6.43,"LiTFSI",20,"0.9 PEGMEA, 0.1 PEGDA, 6.43 aerosil 380, 20 LiTFSI",2023-12-14,"PCB print",2,0.028,1.4333,"PCB print",FALSE
"SS_92",4.2017e-06,"PEGMEA","PEGDA",0.9,0.1,"Aerosil 380",6.43,"LiTFSI",20,"0.9 PEGMEA, 0.1 PEGDA, 6.43 aerosil 380, 20 LiTFSI",2023-12-14,"PCB print",2,0.028,1.4333,"PCB print",FALSE
"SS_92",5.472e-06,"PEGMEA","PEGDA",0.9,0.1,"Aerosil 380",6.43,"LiTFSI",20,"0.9 PEGMEA, 0.1 PEGDA, 6.43 aerosil 380, 20 LiTFSI",2023-12-14,"PCB print",2,0.028,1.4333,"PCB print",FALSE
"SS_92",4.3908e-06,"PEGMEA","PEGDA",0.9,0.1,"Aerosil 380",6.43,"LiTFSI",20,"0.9 PEGMEA, 0.1 PEGDA, 6.43 aerosil 380, 20 LiTFSI",2023-12-14,"PCB print",2,0.028,1.4333,"PCB print",FALSE
"SS_92",2.6667e-06,"PEGMEA","PEGDA",0.9,0.1,"Aerosil 380",6.43,"LiTFSI",20,"0.9 PEGMEA, 0.1 PEGDA, 6.43 aerosil 380, 20 LiTFSI",2023-12-14,"PCB print",2,0.028,1.4333,"PCB print",FALSE
"SS_92",2.8777e-06,"PEGMEA","PEGDA",0.9,0.1,"Aerosil 380",6.43,"LiTFSI",20,"0.9 PEGMEA, 0.1 PEGDA, 6.43 aerosil 380, 20 LiTFSI",2023-12-14,"PCB print",2,0.028,1.4333,"PCB print",FALSE
"SS_92",5.3836e-06,"PEGMEA","PEGDA",0.9,0.1,"Aerosil 380",6.43,"LiTFSI",20,"0.9 PEGMEA, 0.1 PEGDA, 6.43 aerosil 380, 20 LiTFSI",2023-12-14,"PCB print",2,0.028,1.4333,"PCB print",FALSE
"SS_92",2.4845e-06,"PEGMEA","PEGDA",0.9,0.1,"Aerosil 380",6.43,"LiTFSI",20,"0.9 PEGMEA, 0.1 PEGDA, 6.43 aerosil 380, 20 LiTFSI",2023-12-14,"PCB print",2,0.028,1.4333,"PCB print",FALSE
"SS_92",5.7554e-06,"PEGMEA","PEGDA",0.9,0.1,"Aerosil 380",6.43,"LiTFSI",20,"0.9 PEGMEA, 0.1 PEGDA, 6.43 aerosil 380, 20 LiTFSI",2023-12-14,"PCB print",2,0.028,1.4333,"PCB print",FALSE
"SS_92",4.9875e-06,"PEGMEA","PEGDA",0.9,0.1,"Aerosil 380",6.43,"LiTFSI",20,"0.9 PEGMEA, 0.1 PEGDA, 6.43 aerosil 380, 20 LiTFSI",2023-12-14,"PCB print",2,0.028,1.4333,"PCB print",FALSE
"SS_92",4.878e-06,"PEGMEA","PEGDA",0.9,0.1,"Aerosil 380",6.43,"LiTFSI",20,"0.9 PEGMEA, 0.1 PEGDA, 6.43 aerosil 380, 20 LiTFSI",2023-12-14,"PCB print",2,0.028,1.4333,"PCB print",FALSE
"SS_92",5.8737e-06,"PEGMEA","PEGDA",0.9,0.1,"Aerosil 380",6.43,"LiTFSI",20,"0.9 PEGMEA, 0.1 PEGDA, 6.43 aerosil 380, 20 LiTFSI",2023-12-14,"PCB print",2,0.028,1.4333,"PCB print",FALSE
"SS_93",2.3256e-06,"PEGMEA","PEGDA",0.9,0.1,"Aerosil 380",4.29,"LiTFSI",20,"0.9 PEGMEA, 0.1 PEGDA, 4.29 aerosil 380, 20 LiTFSI",2023-12-14,"PCB print",2,0.028,1.4833,"PCB print",FALSE
"SS_93",2.3392e-06,"PEGMEA","PEGDA",0.9,0.1,"Aerosil 380",4.29,"LiTFSI",20,"0.9 PEGMEA, 0.1 PEGDA, 4.29 aerosil 380, 20 LiTFSI",2023-12-14,"PCB print",2,0.028,1.4833,"PCB print",FALSE
"SS_93",2.1739e-06,"PEGMEA","PEGDA",0.9,0.1,"Aerosil 380",4.29,"LiTFSI",20,"0.9 PEGMEA, 0.1 PEGDA, 4.29 aerosil 380, 20 LiTFSI",2023-12-14,"PCB print",2,0.028,1.4833,"PCB print",FALSE
"SS_93",2.454e-06,"PEGMEA","PEGDA",0.9,0.1,"Aerosil 380",4.29,"LiTFSI",20,"0.9 PEGMEA, 0.1 PEGDA, 4.29 aerosil 380, 20 LiTFSI",2023-12-14,"PCB print",2,0.028,1.4833,"PCB print",FALSE
"SS_93",3.7383e-06,"PEGMEA","PEGDA",0.9,0.1,"Aerosil 380",4.29,"LiTFSI",20,"0.9 PEGMEA, 0.1 PEGDA, 4.29 aerosil 380, 20 LiTFSI",2023-12-14,"PCB print",2,0.028,1.4833,"PCB print",FALSE
"SS_93",2.9851e-06,"PEGMEA","PEGDA",0.9,0.1,"Aerosil 380",4.29,"LiTFSI",20,"0.9 PEGMEA, 0.1 PEGDA, 4.29 aerosil 380, 20 LiTFSI",2023-12-14,"PCB print",2,0.028,1.4833,"PCB print",FALSE
"SS_93",5.7554e-06,"PEGMEA","PEGDA",0.9,0.1,"Aerosil 380",4.29,"LiTFSI",20,"0.9 PEGMEA, 0.1 PEGDA, 4.29 aerosil 380, 20 LiTFSI",2023-12-14,"PCB print",2,0.028,1.4833,"PCB print",FALSE
"SS_93",5.698e-06,"PEGMEA","PEGDA",0.9,0.1,"Aerosil 380",4.29,"LiTFSI",20,"0.9 PEGMEA, 0.1 PEGDA, 4.29 aerosil 380, 20 LiTFSI",2023-12-14,"PCB print",2,0.028,1.4833,"PCB print",FALSE
"SS_93",4.0404e-06,"PEGMEA","PEGDA",0.9,0.1,"Aerosil 380",4.29,"LiTFSI",20,"0.9 PEGMEA, 0.1 PEGDA, 4.29 aerosil 380, 20 LiTFSI",2023-12-14,"PCB print",2,0.028,1.4833,"PCB print",FALSE
"SS_93",3.5088e-06,"PEGMEA","PEGDA",0.9,0.1,"Aerosil 380",4.29,"LiTFSI",20,"0.9 PEGMEA, 0.1 PEGDA, 4.29 aerosil 380, 20 LiTFSI",2023-12-14,"PCB print",2,0.028,1.4833,"PCB print",FALSE
"SS_93",3.7383e-06,"PEGMEA","PEGDA",0.9,0.1,"Aerosil 380",4.29,"LiTFSI",20,"0.9 PEGMEA, 0.1 PEGDA, 4.29 aerosil 380, 20 LiTFSI",2023-12-14,"PCB print",2,0.028,1.4833,"PCB print",FALSE
"SS_93",8.8496e-06,"PEGMEA","PEGDA",0.9,0.1,"Aerosil 380",4.29,"LiTFSI",20,"0.9 PEGMEA, 0.1 PEGDA, 4.29 aerosil 380, 20 LiTFSI",2023-12-14,"PCB print",2,0.028,1.4833,"PCB print",FALSE
"SS_94",2.4242e-06,"PEGMEA","PEGDA",0.9,0.1,"Aerosil 380",2.14,"LiTFSI",20,"0.9 PEGMEA, 0.1 PEGDA, 2.14 aerosil 380, 20 LiTFSI",2023-12-14,"PCB print",2,0.028,1.5,"PCB print",FALSE
"SS_94",2.1858e-06,"PEGMEA","PEGDA",0.9,0.1,"Aerosil 380",2.14,"LiTFSI",20,"0.9 PEGMEA, 0.1 PEGDA, 2.14 aerosil 380, 20 LiTFSI",2023-12-14,"PCB print",2,0.028,1.5,"PCB print",FALSE
"SS_94",2.2727e-06,"PEGMEA","PEGDA",0.9,0.1,"Aerosil 380",2.14,"LiTFSI",20,"0.9 PEGMEA, 0.1 PEGDA, 2.14 aerosil 380, 20 LiTFSI",2023-12-14,"PCB print",2,0.028,1.5,"PCB print",FALSE
"SS_94",2.3529e-06,"PEGMEA","PEGDA",0.9,0.1,"Aerosil 380",2.14,"LiTFSI",20,"0.9 PEGMEA, 0.1 PEGDA, 2.14 aerosil 380, 20 LiTFSI",2023-12-14,"PCB print",2,0.028,1.5,"PCB print",FALSE
"SS_94",2.5316e-06,"PEGMEA","PEGDA",0.9,0.1,"Aerosil 380",2.14,"LiTFSI",20,"0.9 PEGMEA, 0.1 PEGDA, 2.14 aerosil 380, 20 LiTFSI",2023-12-14,"PCB print",2,0.028,1.5,"PCB print",FALSE
"SS_94",2.649e-06,"PEGMEA","PEGDA",0.9,0.1,"Aerosil 380",2.14,"LiTFSI",20,"0.9 PEGMEA, 0.1 PEGDA, 2.14 aerosil 380, 20 LiTFSI",2023-12-14,"PCB print",2,0.028,1.5,"PCB print",FALSE
"SS_94",2.3952e-06,"PEGMEA","PEGDA",0.9,0.1,"Aerosil 380",2.14,"LiTFSI",20,"0.9 PEGMEA, 0.1 PEGDA, 2.14 aerosil 380, 20 LiTFSI",2023-12-14,"PCB print",2,0.028,1.5,"PCB print",FALSE
"SS_94",2.6667e-06,"PEGMEA","PEGDA",0.9,0.1,"Aerosil 380",2.14,"LiTFSI",20,"0.9 PEGMEA, 0.1 PEGDA, 2.14 aerosil 380, 20 LiTFSI",2023-12-14,"PCB print",2,0.028,1.5,"PCB print",FALSE
"SS_94",3.8095e-06,"PEGMEA","PEGDA",0.9,0.1,"Aerosil 380",2.14,"LiTFSI",20,"0.9 PEGMEA, 0.1 PEGDA, 2.14 aerosil 380, 20 LiTFSI",2023-12-14,"PCB print",2,0.028,1.5,"PCB print",FALSE
"SS_94",3.6036e-06,"PEGMEA","PEGDA",0.9,0.1,"Aerosil 380",2.14,"LiTFSI",20,"0.9 PEGMEA, 0.1 PEGDA, 2.14 aerosil 380, 20 LiTFSI",2023-12-14,"PCB print",2,0.028,1.5,"PCB print",FALSE
"SS_94",3.6036e-06,"PEGMEA","PEGDA",0.9,0.1,"Aerosil 380",2.14,"LiTFSI",20,"0.9 PEGMEA, 0.1 PEGDA, 2.14 aerosil 380, 20 LiTFSI",2023-12-14,"PCB print",2,0.028,1.5,"PCB print",FALSE
"SS_94",3.6036e-06,"PEGMEA","PEGDA",0.9,0.1,"Aerosil 380",2.14,"LiTFSI",20,"0.9 PEGMEA, 0.1 PEGDA, 2.14 aerosil 380, 20 LiTFSI",2023-12-14,"PCB print",2,0.028,1.5,"PCB print",FALSE
"SS_95",2.2727e-06,"PEGMEA","PEGDA",0.9,0.1,"Aerosil 380",0,"LiTFSI",20,"0.9 PEGMEA, 0.1 PEGDA, 0 aerosil 380, 20 LiTFSI",2023-12-14,"PCB print",2,0.028,1.32,"PCB print",FALSE
"SS_95",2.2857e-06,"PEGMEA","PEGDA",0.9,0.1,"Aerosil 380",0,"LiTFSI",20,"0.9 PEGMEA, 0.1 PEGDA, 0 aerosil 380, 20 LiTFSI",2023-12-14,"PCB print",2,0.028,1.32,"PCB print",FALSE
"SS_95",2.2346e-06,"PEGMEA","PEGDA",0.9,0.1,"Aerosil 380",0,"LiTFSI",20,"0.9 PEGMEA, 0.1 PEGDA, 0 aerosil 380, 20 LiTFSI",2023-12-14,"PCB print",2,0.028,1.32,"PCB print",FALSE
"SS_95",2.2222e-06,"PEGMEA","PEGDA",0.9,0.1,"Aerosil 380",0,"LiTFSI",20,"0.9 PEGMEA, 0.1 PEGDA, 0 aerosil 380, 20 LiTFSI",2023-12-14,"PCB print",2,0.028,1.32,"PCB print",FALSE
"SS_95",2.649e-06,"PEGMEA","PEGDA",0.9,0.1,"Aerosil 380",0,"LiTFSI",20,"0.9 PEGMEA, 0.1 PEGDA, 0 aerosil 380, 20 LiTFSI",2023-12-14,"PCB print",2,0.028,1.32,"PCB print",FALSE
"SS_95",2.5478e-06,"PEGMEA","PEGDA",0.9,0.1,"Aerosil 380",0,"LiTFSI",20,"0.9 PEGMEA, 0.1 PEGDA, 0 aerosil 380, 20 LiTFSI",2023-12-14,"PCB print",2,0.028,1.32,"PCB print",FALSE
"SS_95",2.6144e-06,"PEGMEA","PEGDA",0.9,0.1,"Aerosil 380",0,"LiTFSI",20,"0.9 PEGMEA, 0.1 PEGDA, 0 aerosil 380, 20 LiTFSI",2023-12-14,"PCB print",2,0.028,1.32,"PCB print",FALSE
"SS_95",2.7211e-06,"PEGMEA","PEGDA",0.9,0.1,"Aerosil 380",0,"LiTFSI",20,"0.9 PEGMEA, 0.1 PEGDA, 0 aerosil 380, 20 LiTFSI",2023-12-14,"PCB print",2,0.028,1.32,"PCB print",FALSE
"SS_95",2.7397e-06,"PEGMEA","PEGDA",0.9,0.1,"Aerosil 380",0,"LiTFSI",20,"0.9 PEGMEA, 0.1 PEGDA, 0 aerosil 380, 20 LiTFSI",2023-12-14,"PCB print",2,0.028,1.32,"PCB print",FALSE
"SS_95",2.6316e-06,"PEGMEA","PEGDA",0.9,0.1,"Aerosil 380",0,"LiTFSI",20,"0.9 PEGMEA, 0.1 PEGDA, 0 aerosil 380, 20 LiTFSI",2023-12-14,"PCB print",2,0.028,1.32,"PCB print",FALSE
"SS_95",2.7211e-06,"PEGMEA","PEGDA",0.9,0.1,"Aerosil 380",0,"LiTFSI",20,"0.9 PEGMEA, 0.1 PEGDA, 0 aerosil 380, 20 LiTFSI",2023-12-14,"PCB print",2,0.028,1.32,"PCB print",FALSE
"SS_95",2.7397e-06,"PEGMEA","PEGDA",0.9,0.1,"Aerosil 380",0,"LiTFSI",20,"0.9 PEGMEA, 0.1 PEGDA, 0 aerosil 380, 20 LiTFSI",2023-12-14,"PCB print",2,0.028,1.32,"PCB print",FALSE
"SS_96",1.6807e-06,"PEGMEA","PEGDA",0.9,0.1,"Aerosil 380",15,"LiTFSI",20,"0.9 PEGMEA, 0.1 PEGDA, 15 aerosil 380, 20 LiTFSI",2023-12-14,"PCB print",2,0.028,1.8167,"PCB print",FALSE
"SS_96",1.8605e-06,"PEGMEA","PEGDA",0.9,0.1,"Aerosil 380",15,"LiTFSI",20,"0.9 PEGMEA, 0.1 PEGDA, 15 aerosil 380, 20 LiTFSI",2023-12-14,"PCB print",2,0.028,1.8167,"PCB print",FALSE
"SS_96",1.8433e-06,"PEGMEA","PEGDA",0.9,0.1,"Aerosil 380",15,"LiTFSI",20,"0.9 PEGMEA, 0.1 PEGDA, 15 aerosil 380, 20 LiTFSI",2023-12-14,"PCB print",2,0.028,1.8167,"PCB print",FALSE
"SS_96",1.9048e-06,"PEGMEA","PEGDA",0.9,0.1,"Aerosil 380",15,"LiTFSI",20,"0.9 PEGMEA, 0.1 PEGDA, 15 aerosil 380, 20 LiTFSI",2023-12-14,"PCB print",2,0.028,1.8167,"PCB print",FALSE
"SS_96",2.381e-06,"PEGMEA","PEGDA",0.9,0.1,"Aerosil 380",15,"LiTFSI",20,"0.9 PEGMEA, 0.1 PEGDA, 15 aerosil 380, 20 LiTFSI",2023-12-14,"PCB print",2,0.028,1.8167,"PCB print",FALSE
"SS_96",2.439e-06,"PEGMEA","PEGDA",0.9,0.1,"Aerosil 380",15,"LiTFSI",20,"0.9 PEGMEA, 0.1 PEGDA, 15 aerosil 380, 20 LiTFSI",2023-12-14,"PCB print",2,0.028,1.8167,"PCB print",FALSE
"SS_96",2.2599e-06,"PEGMEA","PEGDA",0.9,0.1,"Aerosil 380",15,"LiTFSI",20,"0.9 PEGMEA, 0.1 PEGDA, 15 aerosil 380, 20 LiTFSI",2023-12-14,"PCB print",2,0.028,1.8167,"PCB print",FALSE
"SS_96",2.454e-06,"PEGMEA","PEGDA",0.9,0.1,"Aerosil 380",15,"LiTFSI",20,"0.9 PEGMEA, 0.1 PEGDA, 15 aerosil 380, 20 LiTFSI",2023-12-14,"PCB print",2,0.028,1.8167,"PCB print",FALSE
"SS_96",3.4783e-06,"PEGMEA","PEGDA",0.9,0.1,"Aerosil 380",15,"LiTFSI",20,"0.9 PEGMEA, 0.1 PEGDA, 15 aerosil 380, 20 LiTFSI",2023-12-14,"PCB print",2,0.028,1.8167,"PCB print",FALSE
"SS_96",3.6364e-06,"PEGMEA","PEGDA",0.9,0.1,"Aerosil 380",15,"LiTFSI",20,"0.9 PEGMEA, 0.1 PEGDA, 15 aerosil 380, 20 LiTFSI",2023-12-14,"PCB print",2,0.028,1.8167,"PCB print",FALSE
"SS_96",3.4783e-06,"PEGMEA","PEGDA",0.9,0.1,"Aerosil 380",15,"LiTFSI",20,"0.9 PEGMEA, 0.1 PEGDA, 15 aerosil 380, 20 LiTFSI",2023-12-14,"PCB print",2,0.028,1.8167,"PCB print",FALSE
"SS_96",3.5398e-06,"PEGMEA","PEGDA",0.9,0.1,"Aerosil 380",15,"LiTFSI",20,"0.9 PEGMEA, 0.1 PEGDA, 15 aerosil 380, 20 LiTFSI",2023-12-14,"PCB print",2,0.028,1.8167,"PCB print",FALSE
"SS_97",2.2346e-06,"PEGMEA","PEGDA",0.9,0.1,"Aerosil 380",12.9,"LiTFSI",20,"0.9 PEGMEA, 0.1 PEGDA, 12.9 aerosil 380, 20 LiTFSI",2023-12-14,"PCB print",2,0.028,1.55,"PCB print",FALSE
"SS_97",2.1164e-06,"PEGMEA","PEGDA",0.9,0.1,"Aerosil 380",12.9,"LiTFSI",20,"0.9 PEGMEA, 0.1 PEGDA, 12.9 aerosil 380, 20 LiTFSI",2023-12-14,"PCB print",2,0.028,1.55,"PCB print",FALSE
"SS_97",2.1505e-06,"PEGMEA","PEGDA",0.9,0.1,"Aerosil 380",12.9,"LiTFSI",20,"0.9 PEGMEA, 0.1 PEGDA, 12.9 aerosil 380, 20 LiTFSI",2023-12-14,"PCB print",2,0.028,1.55,"PCB print",FALSE
"SS_97",2.3121e-06,"PEGMEA","PEGDA",0.9,0.1,"Aerosil 380",12.9,"LiTFSI",20,"0.9 PEGMEA, 0.1 PEGDA, 12.9 aerosil 380, 20 LiTFSI",2023-12-14,"PCB print",2,0.028,1.55,"PCB print",FALSE
"SS_97",2.3529e-06,"PEGMEA","PEGDA",0.9,0.1,"Aerosil 380",12.9,"LiTFSI",20,"0.9 PEGMEA, 0.1 PEGDA, 12.9 aerosil 380, 20 LiTFSI",2023-12-14,"PCB print",2,0.028,1.55,"PCB print",FALSE
"SS_97",2.3669e-06,"PEGMEA","PEGDA",0.9,0.1,"Aerosil 380",12.9,"LiTFSI",20,"0.9 PEGMEA, 0.1 PEGDA, 12.9 aerosil 380, 20 LiTFSI",2023-12-14,"PCB print",2,0.028,1.55,"PCB print",FALSE
"SS_97",2.3952e-06,"PEGMEA","PEGDA",0.9,0.1,"Aerosil 380",12.9,"LiTFSI",20,"0.9 PEGMEA, 0.1 PEGDA, 12.9 aerosil 380, 20 LiTFSI",2023-12-14,"PCB print",2,0.028,1.55,"PCB print",FALSE
"SS_97",2.3392e-06,"PEGMEA","PEGDA",0.9,0.1,"Aerosil 380",12.9,"LiTFSI",20,"0.9 PEGMEA, 0.1 PEGDA, 12.9 aerosil 380, 20 LiTFSI",2023-12-14,"PCB print",2,0.028,1.55,"PCB print",FALSE
"SS_97",3.4483e-06,"PEGMEA","PEGDA",0.9,0.1,"Aerosil 380",12.9,"LiTFSI",20,"0.9 PEGMEA, 0.1 PEGDA, 12.9 aerosil 380, 20 LiTFSI",2023-12-14,"PCB print",2,0.028,1.55,"PCB print",FALSE
"SS_97",3.3058e-06,"PEGMEA","PEGDA",0.9,0.1,"Aerosil 380",12.9,"LiTFSI",20,"0.9 PEGMEA, 0.1 PEGDA, 12.9 aerosil 380, 20 LiTFSI",2023-12-14,"PCB print",2,0.028,1.55,"PCB print",FALSE
"SS_97",3.3898e-06,"PEGMEA","PEGDA",0.9,0.1,"Aerosil 380",12.9,"LiTFSI",20,"0.9 PEGMEA, 0.1 PEGDA, 12.9 aerosil 380, 20 LiTFSI",2023-12-14,"PCB print",2,0.028,1.55,"PCB print",FALSE
"SS_97",3.3058e-06,"PEGMEA","PEGDA",0.9,0.1,"Aerosil 380",12.9,"LiTFSI",20,"0.9 PEGMEA, 0.1 PEGDA, 12.9 aerosil 380, 20 LiTFSI",2023-12-14,"PCB print",2,0.028,1.55,"PCB print",FALSE
"SS_98",2.5478e-06,"PEGMEA","PEGDA",0.9,0.1,"Aerosil 380",10.7,"LiTFSI",20,"0.9 PEGMEA, 0.1 PEGDA, 10.7 aerosil 380, 20 LiTFSI",2023-12-14,"PCB print",2,0.028,1.45,"PCB print",FALSE
"SS_98",2.4242e-06,"PEGMEA","PEGDA",0.9,0.1,"Aerosil 380",10.7,"LiTFSI",20,"0.9 PEGMEA, 0.1 PEGDA, 10.7 aerosil 380, 20 LiTFSI",2023-12-14,"PCB print",2,0.028,1.45,"PCB print",FALSE
"SS_98",2.439e-06,"PEGMEA","PEGDA",0.9,0.1,"Aerosil 380",10.7,"LiTFSI",20,"0.9 PEGMEA, 0.1 PEGDA, 10.7 aerosil 380, 20 LiTFSI",2023-12-14,"PCB print",2,0.028,1.45,"PCB print",FALSE
"SS_98",2.5157e-06,"PEGMEA","PEGDA",0.9,0.1,"Aerosil 380",10.7,"LiTFSI",20,"0.9 PEGMEA, 0.1 PEGDA, 10.7 aerosil 380, 20 LiTFSI",2023-12-14,"PCB print",2,0.028,1.45,"PCB print",FALSE
"SS_98",2.7586e-06,"PEGMEA","PEGDA",0.9,0.1,"Aerosil 380",10.7,"LiTFSI",20,"0.9 PEGMEA, 0.1 PEGDA, 10.7 aerosil 380, 20 LiTFSI",2023-12-14,"PCB print",2,0.028,1.45,"PCB print",FALSE
"SS_98",2.8369e-06,"PEGMEA","PEGDA",0.9,0.1,"Aerosil 380",10.7,"LiTFSI",20,"0.9 PEGMEA, 0.1 PEGDA, 10.7 aerosil 380, 20 LiTFSI",2023-12-14,"PCB print",2,0.028,1.45,"PCB print",FALSE
"SS_98",2.8571e-06,"PEGMEA","PEGDA",0.9,0.1,"Aerosil 380",10.7,"LiTFSI",20,"0.9 PEGMEA, 0.1 PEGDA, 10.7 aerosil 380, 20 LiTFSI",2023-12-14,"PCB print",2,0.028,1.45,"PCB print",FALSE
"SS_98",2.7211e-06,"PEGMEA","PEGDA",0.9,0.1,"Aerosil 380",10.7,"LiTFSI",20,"0.9 PEGMEA, 0.1 PEGDA, 10.7 aerosil 380, 20 LiTFSI",2023-12-14,"PCB print",2,0.028,1.45,"PCB print",FALSE
"SS_98",3.9216e-06,"PEGMEA","PEGDA",0.9,0.1,"Aerosil 380",10.7,"LiTFSI",20,"0.9 PEGMEA, 0.1 PEGDA, 10.7 aerosil 380, 20 LiTFSI",2023-12-14,"PCB print",2,0.028,1.45,"PCB print",FALSE
"SS_98",3.8095e-06,"PEGMEA","PEGDA",0.9,0.1,"Aerosil 380",10.7,"LiTFSI",20,"0.9 PEGMEA, 0.1 PEGDA, 10.7 aerosil 380, 20 LiTFSI",2023-12-14,"PCB print",2,0.028,1.45,"PCB print",FALSE
"SS_98",3.8095e-06,"PEGMEA","PEGDA",0.9,0.1,"Aerosil 380",10.7,"LiTFSI",20,"0.9 PEGMEA, 0.1 PEGDA, 10.7 aerosil 380, 20 LiTFSI",2023-12-14,"PCB print",2,0.028,1.45,"PCB print",FALSE
"SS_98",3.9604e-06,"PEGMEA","PEGDA",0.9,0.1,"Aerosil 380",10.7,"LiTFSI",20,"0.9 PEGMEA, 0.1 PEGDA, 10.7 aerosil 380, 20 LiTFSI",2023-12-14,"PCB print",2,0.028,1.45,"PCB print",FALSE
"SS_99",2.1277e-06,"PEGMEA","PEGDA",0.9,0.1,"Aerosil 380",8.57,"LiTFSI",20,"0.9 PEGMEA, 0.1 PEGDA, 8.57 aerosil 380, 20 LiTFSI",2023-12-14,"PCB print",2,0.028,1.4867,"PCB print",FALSE
"SS_99",2.1505e-06,"PEGMEA","PEGDA",0.9,0.1,"Aerosil 380",8.57,"LiTFSI",20,"0.9 PEGMEA, 0.1 PEGDA, 8.57 aerosil 380, 20 LiTFSI",2023-12-14,"PCB print",2,0.028,1.4867,"PCB print",FALSE
"SS_99",2.1622e-06,"PEGMEA","PEGDA",0.9,0.1,"Aerosil 380",8.57,"LiTFSI",20,"0.9 PEGMEA, 0.1 PEGDA, 8.57 aerosil 380, 20 LiTFSI",2023-12-14,"PCB print",2,0.028,1.4867,"PCB print",FALSE
"SS_99",2.3256e-06,"PEGMEA","PEGDA",0.9,0.1,"Aerosil 380",8.57,"LiTFSI",20,"0.9 PEGMEA, 0.1 PEGDA, 8.57 aerosil 380, 20 LiTFSI",2023-12-14,"PCB print",2,0.028,1.4867,"PCB print",FALSE
"SS_99",2.7778e-06,"PEGMEA","PEGDA",0.9,0.1,"Aerosil 380",8.57,"LiTFSI",20,"0.9 PEGMEA, 0.1 PEGDA, 8.57 aerosil 380, 20 LiTFSI",2023-12-14,"PCB print",2,0.028,1.4867,"PCB print",FALSE
"SS_99",2.6846e-06,"PEGMEA","PEGDA",0.9,0.1,"Aerosil 380",8.57,"LiTFSI",20,"0.9 PEGMEA, 0.1 PEGDA, 8.57 aerosil 380, 20 LiTFSI",2023-12-14,"PCB print",2,0.028,1.4867,"PCB print",FALSE
"SS_99",2.6846e-06,"PEGMEA","PEGDA",0.9,0.1,"Aerosil 380",8.57,"LiTFSI",20,"0.9 PEGMEA, 0.1 PEGDA, 8.57 aerosil 380, 20 LiTFSI",2023-12-14,"PCB print",2,0.028,1.4867,"PCB print",FALSE
"SS_99",2.6667e-06,"PEGMEA","PEGDA",0.9,0.1,"Aerosil 380",8.57,"LiTFSI",20,"0.9 PEGMEA, 0.1 PEGDA, 8.57 aerosil 380, 20 LiTFSI",2023-12-14,"PCB print",2,0.028,1.4867,"PCB print",FALSE
"SS_99",3.8095e-06,"PEGMEA","PEGDA",0.9,0.1,"Aerosil 380",8.57,"LiTFSI",20,"0.9 PEGMEA, 0.1 PEGDA, 8.57 aerosil 380, 20 LiTFSI",2023-12-14,"PCB print",2,0.028,1.4867,"PCB print",FALSE
"SS_99",3.9604e-06,"PEGMEA","PEGDA",0.9,0.1,"Aerosil 380",8.57,"LiTFSI",20,"0.9 PEGMEA, 0.1 PEGDA, 8.57 aerosil 380, 20 LiTFSI",2023-12-14,"PCB print",2,0.028,1.4867,"PCB print",FALSE
"SS_99",4.0733e-06,"PEGMEA","PEGDA",0.9,0.1,"Aerosil 380",8.57,"LiTFSI",20,"0.9 PEGMEA, 0.1 PEGDA, 8.57 aerosil 380, 20 LiTFSI",2023-12-14,"PCB print",2,0.028,1.4867,"PCB print",FALSE
"SS_99",3.9604e-06,"PEGMEA","PEGDA",0.9,0.1,"Aerosil 380",8.57,"LiTFSI",20,"0.9 PEGMEA, 0.1 PEGDA, 8.57 aerosil 380, 20 LiTFSI",2023-12-14,"PCB print",2,0.028,1.4867,"PCB print",FALSE
"SSna_01",NA,"none","none",0,0,"none",0,"none",0,"none",2024-04-11,"PCB print",0,0,0,"PCB print",FALSE
"SSna_02",1.9231e-06,"PEGMEA","PEGDA",0.9,0.1,"Aerosil 380",1.43,"NaTFSI",10,"0.9 PEGMEA, 0.1 PEGDA, 1.43 aerosil 380, 10 NaTFSI",2024-04-11,"PCB print",3,0.028,0.74,"PCB print",FALSE
"SSna_02",2.0305e-06,"PEGMEA","PEGDA",0.9,0.1,"Aerosil 380",1.43,"NaTFSI",10,"0.9 PEGMEA, 0.1 PEGDA, 1.43 aerosil 380, 10 NaTFSI",2024-04-11,"PCB print",3,0.028,0.74,"PCB print",FALSE
"SSna_02",2.4845e-06,"PEGMEA","PEGDA",0.9,0.1,"Aerosil 380",1.43,"NaTFSI",10,"0.9 PEGMEA, 0.1 PEGDA, 1.43 aerosil 380, 10 NaTFSI",2024-04-11,"PCB print",3,0.028,0.74,"PCB print",FALSE
"SSna_02",2.4242e-06,"PEGMEA","PEGDA",0.9,0.1,"Aerosil 380",1.43,"NaTFSI",10,"0.9 PEGMEA, 0.1 PEGDA, 1.43 aerosil 380, 10 NaTFSI",2024-04-11,"PCB print",3,0.028,0.74,"PCB print",FALSE
"SSna_02",3.7037e-06,"PEGMEA","PEGDA",0.9,0.1,"Aerosil 380",1.43,"NaTFSI",10,"0.9 PEGMEA, 0.1 PEGDA, 1.43 aerosil 380, 10 NaTFSI",2024-04-11,"PCB print",3,0.028,0.74,"PCB print",FALSE
"SSna_02",3.7037e-06,"PEGMEA","PEGDA",0.9,0.1,"Aerosil 380",1.43,"NaTFSI",10,"0.9 PEGMEA, 0.1 PEGDA, 1.43 aerosil 380, 10 NaTFSI",2024-04-11,"PCB print",3,0.028,0.74,"PCB print",FALSE
"SSna_02",3.2e-06,"PEGMEA","PEGDA",0.9,0.1,"Aerosil 380",1.43,"NaTFSI",10,"0.9 PEGMEA, 0.1 PEGDA, 1.43 aerosil 380, 10 NaTFSI",2024-04-11,"PCB print",3,0.028,0.74,"PCB print",FALSE
"SSna_02",3.1746e-06,"PEGMEA","PEGDA",0.9,0.1,"Aerosil 380",1.43,"NaTFSI",10,"0.9 PEGMEA, 0.1 PEGDA, 1.43 aerosil 380, 10 NaTFSI",2024-04-11,"PCB print",3,0.028,0.74,"PCB print",FALSE
"SSna_03",1.9231e-06,"PEGMEA","PEGDA",0.9,0.1,"Aerosil 380",2.86,"NaTFSI",10,"0.9 PEGMEA, 0.1 PEGDA, 2.86 aerosil 380, 10 NaTFSI",2024-04-11,"PCB print",3,0.028,0.6333,"PCB print",FALSE
"SSna_03",2.0202e-06,"PEGMEA","PEGDA",0.9,0.1,"Aerosil 380",2.86,"NaTFSI",10,"0.9 PEGMEA, 0.1 PEGDA, 2.86 aerosil 380, 10 NaTFSI",2024-04-11,"PCB print",3,0.028,0.6333,"PCB print",FALSE
"SSna_03",2.8169e-06,"PEGMEA","PEGDA",0.9,0.1,"Aerosil 380",2.86,"NaTFSI",10,"0.9 PEGMEA, 0.1 PEGDA, 2.86 aerosil 380, 10 NaTFSI",2024-04-11,"PCB print",3,0.028,0.6333,"PCB print",FALSE
"SSna_03",2.7778e-06,"PEGMEA","PEGDA",0.9,0.1,"Aerosil 380",2.86,"NaTFSI",10,"0.9 PEGMEA, 0.1 PEGDA, 2.86 aerosil 380, 10 NaTFSI",2024-04-11,"PCB print",3,0.028,0.6333,"PCB print",FALSE
"SSna_03",4e-06,"PEGMEA","PEGDA",0.9,0.1,"Aerosil 380",2.86,"NaTFSI",10,"0.9 PEGMEA, 0.1 PEGDA, 2.86 aerosil 380, 10 NaTFSI",2024-04-11,"PCB print",3,0.028,0.6333,"PCB print",FALSE
"SSna_03",4.065e-06,"PEGMEA","PEGDA",0.9,0.1,"Aerosil 380",2.86,"NaTFSI",10,"0.9 PEGMEA, 0.1 PEGDA, 2.86 aerosil 380, 10 NaTFSI",2024-04-11,"PCB print",3,0.028,0.6333,"PCB print",FALSE
"SSna_03",2.3529e-06,"PEGMEA","PEGDA",0.9,0.1,"Aerosil 380",2.86,"NaTFSI",10,"0.9 PEGMEA, 0.1 PEGDA, 2.86 aerosil 380, 10 NaTFSI",2024-04-11,"PCB print",3,0.028,0.6333,"PCB print",FALSE
"SSna_03",2.2472e-06,"PEGMEA","PEGDA",0.9,0.1,"Aerosil 380",2.86,"NaTFSI",10,"0.9 PEGMEA, 0.1 PEGDA, 2.86 aerosil 380, 10 NaTFSI",2024-04-11,"PCB print",3,0.028,0.6333,"PCB print",FALSE
"SSna_04",1.6e-06,"PEGMEA","PEGDA",0.9,0.1,"Aerosil 380",4.29,"NaTFSI",10,"0.9 PEGMEA, 0.1 PEGDA, 4.29 aerosil 380, 10 NaTFSI",2024-04-11,"PCB print",3,0.028,0.8333,"PCB print",FALSE
"SSna_04",1.5748e-06,"PEGMEA","PEGDA",0.9,0.1,"Aerosil 380",4.29,"NaTFSI",10,"0.9 PEGMEA, 0.1 PEGDA, 4.29 aerosil 380, 10 NaTFSI",2024-04-11,"PCB print",3,0.028,0.8333,"PCB print",FALSE
"SSna_04",2.6144e-06,"PEGMEA","PEGDA",0.9,0.1,"Aerosil 380",4.29,"NaTFSI",10,"0.9 PEGMEA, 0.1 PEGDA, 4.29 aerosil 380, 10 NaTFSI",2024-04-11,"PCB print",3,0.028,0.8333,"PCB print",FALSE
"SSna_04",2.5641e-06,"PEGMEA","PEGDA",0.9,0.1,"Aerosil 380",4.29,"NaTFSI",10,"0.9 PEGMEA, 0.1 PEGDA, 4.29 aerosil 380, 10 NaTFSI",2024-04-11,"PCB print",3,0.028,0.8333,"PCB print",FALSE
"SSna_04",3.6364e-06,"PEGMEA","PEGDA",0.9,0.1,"Aerosil 380",4.29,"NaTFSI",10,"0.9 PEGMEA, 0.1 PEGDA, 4.29 aerosil 380, 10 NaTFSI",2024-04-11,"PCB print",3,0.028,0.8333,"PCB print",FALSE
"SSna_04",3.8095e-06,"PEGMEA","PEGDA",0.9,0.1,"Aerosil 380",4.29,"NaTFSI",10,"0.9 PEGMEA, 0.1 PEGDA, 4.29 aerosil 380, 10 NaTFSI",2024-04-11,"PCB print",3,0.028,0.8333,"PCB print",FALSE
"SSna_04",2.1053e-06,"PEGMEA","PEGDA",0.9,0.1,"Aerosil 380",4.29,"NaTFSI",10,"0.9 PEGMEA, 0.1 PEGDA, 4.29 aerosil 380, 10 NaTFSI",2024-04-11,"PCB print",3,0.028,0.8333,"PCB print",FALSE
"SSna_04",2.1739e-06,"PEGMEA","PEGDA",0.9,0.1,"Aerosil 380",4.29,"NaTFSI",10,"0.9 PEGMEA, 0.1 PEGDA, 4.29 aerosil 380, 10 NaTFSI",2024-04-11,"PCB print",3,0.028,0.8333,"PCB print",FALSE
"SSna_05",1.6529e-06,"PEGMEA","PEGDA",0.9,0.1,"Aerosil 380",5.71,"NaTFSI",10,"0.9 PEGMEA, 0.1 PEGDA, 5.71 aerosil 380, 10 NaTFSI",2024-04-11,"PCB print",3,0.028,0.78,"PCB print",FALSE
"SSna_05",1.8018e-06,"PEGMEA","PEGDA",0.9,0.1,"Aerosil 380",5.71,"NaTFSI",10,"0.9 PEGMEA, 0.1 PEGDA, 5.71 aerosil 380, 10 NaTFSI",2024-04-11,"PCB print",3,0.028,0.78,"PCB print",FALSE
"SSna_05",2.4845e-06,"PEGMEA","PEGDA",0.9,0.1,"Aerosil 380",5.71,"NaTFSI",10,"0.9 PEGMEA, 0.1 PEGDA, 5.71 aerosil 380, 10 NaTFSI",2024-04-11,"PCB print",3,0.028,0.78,"PCB print",FALSE
"SSna_05",2.5e-06,"PEGMEA","PEGDA",0.9,0.1,"Aerosil 380",5.71,"NaTFSI",10,"0.9 PEGMEA, 0.1 PEGDA, 5.71 aerosil 380, 10 NaTFSI",2024-04-11,"PCB print",3,0.028,0.78,"PCB print",FALSE
"SSna_05",3.6697e-06,"PEGMEA","PEGDA",0.9,0.1,"Aerosil 380",5.71,"NaTFSI",10,"0.9 PEGMEA, 0.1 PEGDA, 5.71 aerosil 380, 10 NaTFSI",2024-04-11,"PCB print",3,0.028,0.78,"PCB print",FALSE
"SSna_05",3.7736e-06,"PEGMEA","PEGDA",0.9,0.1,"Aerosil 380",5.71,"NaTFSI",10,"0.9 PEGMEA, 0.1 PEGDA, 5.71 aerosil 380, 10 NaTFSI",2024-04-11,"PCB print",3,0.028,0.78,"PCB print",FALSE
"SSna_05",2.1622e-06,"PEGMEA","PEGDA",0.9,0.1,"Aerosil 380",5.71,"NaTFSI",10,"0.9 PEGMEA, 0.1 PEGDA, 5.71 aerosil 380, 10 NaTFSI",2024-04-11,"PCB print",3,0.028,0.78,"PCB print",FALSE
"SSna_05",2.2472e-06,"PEGMEA","PEGDA",0.9,0.1,"Aerosil 380",5.71,"NaTFSI",10,"0.9 PEGMEA, 0.1 PEGDA, 5.71 aerosil 380, 10 NaTFSI",2024-04-11,"PCB print",3,0.028,0.78,"PCB print",FALSE
"SSna_06",1.2121e-06,"PEGMEA","PEGDA",0.9,0.1,"Aerosil 380",7.14,"NaTFSI",10,"0.9 PEGMEA, 0.1 PEGDA, 7.14 aerosil 380, 10 NaTFSI",2024-04-11,"PCB print",3,0.028,0.7933,"PCB print",FALSE
"SSna_06",1.1299e-06,"PEGMEA","PEGDA",0.9,0.1,"Aerosil 380",7.14,"NaTFSI",10,"0.9 PEGMEA, 0.1 PEGDA, 7.14 aerosil 380, 10 NaTFSI",2024-04-11,"PCB print",3,0.028,0.7933,"PCB print",FALSE
"SSna_06",1.8182e-06,"PEGMEA","PEGDA",0.9,0.1,"Aerosil 380",7.14,"NaTFSI",10,"0.9 PEGMEA, 0.1 PEGDA, 7.14 aerosil 380, 10 NaTFSI",2024-04-11,"PCB print",3,0.028,0.7933,"PCB print",FALSE
"SSna_06",1.6393e-06,"PEGMEA","PEGDA",0.9,0.1,"Aerosil 380",7.14,"NaTFSI",10,"0.9 PEGMEA, 0.1 PEGDA, 7.14 aerosil 380, 10 NaTFSI",2024-04-11,"PCB print",3,0.028,0.7933,"PCB print",FALSE
"SSna_06",2.3952e-06,"PEGMEA","PEGDA",0.9,0.1,"Aerosil 380",7.14,"NaTFSI",10,"0.9 PEGMEA, 0.1 PEGDA, 7.14 aerosil 380, 10 NaTFSI",2024-04-11,"PCB print",3,0.028,0.7933,"PCB print",FALSE
"SSna_06",2.4691e-06,"PEGMEA","PEGDA",0.9,0.1,"Aerosil 380",7.14,"NaTFSI",10,"0.9 PEGMEA, 0.1 PEGDA, 7.14 aerosil 380, 10 NaTFSI",2024-04-11,"PCB print",3,0.028,0.7933,"PCB print",FALSE
"SSna_06",1.6e-06,"PEGMEA","PEGDA",0.9,0.1,"Aerosil 380",7.14,"NaTFSI",10,"0.9 PEGMEA, 0.1 PEGDA, 7.14 aerosil 380, 10 NaTFSI",2024-04-11,"PCB print",3,0.028,0.7933,"PCB print",FALSE
"SSna_06",1.476e-06,"PEGMEA","PEGDA",0.9,0.1,"Aerosil 380",7.14,"NaTFSI",10,"0.9 PEGMEA, 0.1 PEGDA, 7.14 aerosil 380, 10 NaTFSI",2024-04-11,"PCB print",3,0.028,0.7933,"PCB print",FALSE
"SSna_07",1.1765e-06,"PEGMEA","PEGDA",0.9,0.1,"Aerosil 380",8.57,"NaTFSI",10,"0.9 PEGMEA, 0.1 PEGDA, 8.57 aerosil 380, 10 NaTFSI",2024-04-11,"PCB print",3,0.028,0.7133,"PCB print",FALSE
"SSna_07",1.1905e-06,"PEGMEA","PEGDA",0.9,0.1,"Aerosil 380",8.57,"NaTFSI",10,"0.9 PEGMEA, 0.1 PEGDA, 8.57 aerosil 380, 10 NaTFSI",2024-04-11,"PCB print",3,0.028,0.7133,"PCB print",FALSE
"SSna_07",1.8349e-06,"PEGMEA","PEGDA",0.9,0.1,"Aerosil 380",8.57,"NaTFSI",10,"0.9 PEGMEA, 0.1 PEGDA, 8.57 aerosil 380, 10 NaTFSI",2024-04-11,"PCB print",3,0.028,0.7133,"PCB print",FALSE
"SSna_07",1.7699e-06,"PEGMEA","PEGDA",0.9,0.1,"Aerosil 380",8.57,"NaTFSI",10,"0.9 PEGMEA, 0.1 PEGDA, 8.57 aerosil 380, 10 NaTFSI",2024-04-11,"PCB print",3,0.028,0.7133,"PCB print",FALSE
"SSna_07",2.3669e-06,"PEGMEA","PEGDA",0.9,0.1,"Aerosil 380",8.57,"NaTFSI",10,"0.9 PEGMEA, 0.1 PEGDA, 8.57 aerosil 380, 10 NaTFSI",2024-04-11,"PCB print",3,0.028,0.7133,"PCB print",FALSE
"SSna_07",2.4096e-06,"PEGMEA","PEGDA",0.9,0.1,"Aerosil 380",8.57,"NaTFSI",10,"0.9 PEGMEA, 0.1 PEGDA, 8.57 aerosil 380, 10 NaTFSI",2024-04-11,"PCB print",3,0.028,0.7133,"PCB print",FALSE
"SSna_07",1.4493e-06,"PEGMEA","PEGDA",0.9,0.1,"Aerosil 380",8.57,"NaTFSI",10,"0.9 PEGMEA, 0.1 PEGDA, 8.57 aerosil 380, 10 NaTFSI",2024-04-11,"PCB print",3,0.028,0.7133,"PCB print",FALSE
"SSna_07",1.5504e-06,"PEGMEA","PEGDA",0.9,0.1,"Aerosil 380",8.57,"NaTFSI",10,"0.9 PEGMEA, 0.1 PEGDA, 8.57 aerosil 380, 10 NaTFSI",2024-04-11,"PCB print",3,0.028,0.7133,"PCB print",FALSE
"SSna_08",1.5385e-06,"PEGMEA","PEGDA",0.9,0.1,"Aerosil 380",10,"NaTFSI",10,"0.9 PEGMEA, 0.1 PEGDA, 10 aerosil 380, 10 NaTFSI",2024-04-11,"PCB print",3,0.028,0.67,"PCB print",FALSE
"SSna_08",1.5873e-06,"PEGMEA","PEGDA",0.9,0.1,"Aerosil 380",10,"NaTFSI",10,"0.9 PEGMEA, 0.1 PEGDA, 10 aerosil 380, 10 NaTFSI",2024-04-11,"PCB print",3,0.028,0.67,"PCB print",FALSE
"SSna_08",1.9802e-06,"PEGMEA","PEGDA",0.9,0.1,"Aerosil 380",10,"NaTFSI",10,"0.9 PEGMEA, 0.1 PEGDA, 10 aerosil 380, 10 NaTFSI",2024-04-11,"PCB print",3,0.028,0.67,"PCB print",FALSE
"SSna_08",2.0101e-06,"PEGMEA","PEGDA",0.9,0.1,"Aerosil 380",10,"NaTFSI",10,"0.9 PEGMEA, 0.1 PEGDA, 10 aerosil 380, 10 NaTFSI",2024-04-11,"PCB print",3,0.028,0.67,"PCB print",FALSE
"SSna_08",2.8986e-06,"PEGMEA","PEGDA",0.9,0.1,"Aerosil 380",10,"NaTFSI",10,"0.9 PEGMEA, 0.1 PEGDA, 10 aerosil 380, 10 NaTFSI",2024-04-11,"PCB print",3,0.028,0.67,"PCB print",FALSE
"SSna_08",3.0303e-06,"PEGMEA","PEGDA",0.9,0.1,"Aerosil 380",10,"NaTFSI",10,"0.9 PEGMEA, 0.1 PEGDA, 10 aerosil 380, 10 NaTFSI",2024-04-11,"PCB print",3,0.028,0.67,"PCB print",FALSE
"SSna_08",8.2988e-07,"PEGMEA","PEGDA",0.9,0.1,"Aerosil 380",10,"NaTFSI",10,"0.9 PEGMEA, 0.1 PEGDA, 10 aerosil 380, 10 NaTFSI",2024-04-11,"PCB print",3,0.028,0.67,"PCB print",FALSE
"SSna_08",8e-07,"PEGMEA","PEGDA",0.9,0.1,"Aerosil 380",10,"NaTFSI",10,"0.9 PEGMEA, 0.1 PEGDA, 10 aerosil 380, 10 NaTFSI",2024-04-11,"PCB print",3,0.028,0.67,"PCB print",FALSE
"SSna_09",NA,"none","none",0,0,"none",0,"none",0,"none",2024-04-12,"PCB print",3,0.028,0,"PCB print",FALSE
"SSna_10",1.5748e-06,"PEGMEA","PEGDA",0.9,0.1,"Aerosil 380",5,"NaTFSI",2.86,"0.9 PEGMEA, 0.1 PEGDA, 5 aerosil 380, 2.86 NaTFSI",2024-04-12,"PCB print",3,0.028,0.64,"PCB print",FALSE
"SSna_10",1.5385e-06,"PEGMEA","PEGDA",0.9,0.1,"Aerosil 380",5,"NaTFSI",2.86,"0.9 PEGMEA, 0.1 PEGDA, 5 aerosil 380, 2.86 NaTFSI",2024-04-12,"PCB print",3,0.028,0.64,"PCB print",FALSE
"SSna_10",1.99e-06,"PEGMEA","PEGDA",0.9,0.1,"Aerosil 380",5,"NaTFSI",2.86,"0.9 PEGMEA, 0.1 PEGDA, 5 aerosil 380, 2.86 NaTFSI",2024-04-12,"PCB print",3,0.028,0.64,"PCB print",FALSE
"SSna_10",2.0202e-06,"PEGMEA","PEGDA",0.9,0.1,"Aerosil 380",5,"NaTFSI",2.86,"0.9 PEGMEA, 0.1 PEGDA, 5 aerosil 380, 2.86 NaTFSI",2024-04-12,"PCB print",3,0.028,0.64,"PCB print",FALSE
"SSna_10",2.5316e-06,"PEGMEA","PEGDA",0.9,0.1,"Aerosil 380",5,"NaTFSI",2.86,"0.9 PEGMEA, 0.1 PEGDA, 5 aerosil 380, 2.86 NaTFSI",2024-04-12,"PCB print",3,0.028,0.64,"PCB print",FALSE
"SSna_10",2.5478e-06,"PEGMEA","PEGDA",0.9,0.1,"Aerosil 380",5,"NaTFSI",2.86,"0.9 PEGMEA, 0.1 PEGDA, 5 aerosil 380, 2.86 NaTFSI",2024-04-12,"PCB print",3,0.028,0.64,"PCB print",FALSE
"SSna_10",1.3378e-06,"PEGMEA","PEGDA",0.9,0.1,"Aerosil 380",5,"NaTFSI",2.86,"0.9 PEGMEA, 0.1 PEGDA, 5 aerosil 380, 2.86 NaTFSI",2024-04-12,"PCB print",3,0.028,0.64,"PCB print",FALSE
"SSna_10",1.3986e-06,"PEGMEA","PEGDA",0.9,0.1,"Aerosil 380",5,"NaTFSI",2.86,"0.9 PEGMEA, 0.1 PEGDA, 5 aerosil 380, 2.86 NaTFSI",2024-04-12,"PCB print",3,0.028,0.64,"PCB print",FALSE
"SSna_100",2.3121e-06,"PEGMEA","PEGDA",0.9,0.1,"Aerosil 380",5,"NaTFSI",20,"0.9 PEGMEA, 0.1 PEGDA, 5 aerosil 380, 20 NaTFSI",2024-05-16,"PCB print",3,0.028,0.6367,"PCB print",FALSE
"SSna_100",2.3256e-06,"PEGMEA","PEGDA",0.9,0.1,"Aerosil 380",5,"NaTFSI",20,"0.9 PEGMEA, 0.1 PEGDA, 5 aerosil 380, 20 NaTFSI",2024-05-16,"PCB print",3,0.028,0.6367,"PCB print",FALSE
"SSna_100",2.7211e-06,"PEGMEA","PEGDA",0.9,0.1,"Aerosil 380",5,"NaTFSI",20,"0.9 PEGMEA, 0.1 PEGDA, 5 aerosil 380, 20 NaTFSI",2024-05-16,"PCB print",3,0.028,0.6367,"PCB print",FALSE
"SSna_100",2.7586e-06,"PEGMEA","PEGDA",0.9,0.1,"Aerosil 380",5,"NaTFSI",20,"0.9 PEGMEA, 0.1 PEGDA, 5 aerosil 380, 20 NaTFSI",2024-05-16,"PCB print",3,0.028,0.6367,"PCB print",FALSE
"SSna_100",3.8095e-06,"PEGMEA","PEGDA",0.9,0.1,"Aerosil 380",5,"NaTFSI",20,"0.9 PEGMEA, 0.1 PEGDA, 5 aerosil 380, 20 NaTFSI",2024-05-16,"PCB print",3,0.028,0.6367,"PCB print",FALSE
"SSna_100",4.1365e-06,"PEGMEA","PEGDA",0.9,0.1,"Aerosil 380",5,"NaTFSI",20,"0.9 PEGMEA, 0.1 PEGDA, 5 aerosil 380, 20 NaTFSI",2024-05-16,"PCB print",3,0.028,0.6367,"PCB print",FALSE
"SSna_100",2.5157e-06,"PEGMEA","PEGDA",0.9,0.1,"Aerosil 380",5,"NaTFSI",20,"0.9 PEGMEA, 0.1 PEGDA, 5 aerosil 380, 20 NaTFSI",2024-05-16,"PCB print",3,0.028,0.6367,"PCB print",FALSE
"SSna_100",2.4691e-06,"PEGMEA","PEGDA",0.9,0.1,"Aerosil 380",5,"NaTFSI",20,"0.9 PEGMEA, 0.1 PEGDA, 5 aerosil 380, 20 NaTFSI",2024-05-16,"PCB print",3,0.028,0.6367,"PCB print",FALSE
"SSna_101",2.4845e-06,"PEGMEA","PEGDA",0.9,0.1,"Aerosil 380",5,"NaTFSI",20,"0.9 PEGMEA, 0.1 PEGDA, 5 aerosil 380, 20 NaTFSI",2024-05-22,"PCB print",3,0.028,0.8567,"PCB print",FALSE
"SSna_101",2.3529e-06,"PEGMEA","PEGDA",0.9,0.1,"Aerosil 380",5,"NaTFSI",20,"0.9 PEGMEA, 0.1 PEGDA, 5 aerosil 380, 20 NaTFSI",2024-05-22,"PCB print",3,0.028,0.8567,"PCB print",FALSE
"SSna_101",2.7027e-06,"PEGMEA","PEGDA",0.9,0.1,"Aerosil 380",5,"NaTFSI",20,"0.9 PEGMEA, 0.1 PEGDA, 5 aerosil 380, 20 NaTFSI",2024-05-22,"PCB print",3,0.028,0.8567,"PCB print",FALSE
"SSna_101",2.6667e-06,"PEGMEA","PEGDA",0.9,0.1,"Aerosil 380",5,"NaTFSI",20,"0.9 PEGMEA, 0.1 PEGDA, 5 aerosil 380, 20 NaTFSI",2024-05-22,"PCB print",3,0.028,0.8567,"PCB print",FALSE
"SSna_101",3.7736e-06,"PEGMEA","PEGDA",0.9,0.1,"Aerosil 380",5,"NaTFSI",20,"0.9 PEGMEA, 0.1 PEGDA, 5 aerosil 380, 20 NaTFSI",2024-05-22,"PCB print",3,0.028,0.8567,"PCB print",FALSE
"SSna_101",3.8462e-06,"PEGMEA","PEGDA",0.9,0.1,"Aerosil 380",5,"NaTFSI",20,"0.9 PEGMEA, 0.1 PEGDA, 5 aerosil 380, 20 NaTFSI",2024-05-22,"PCB print",3,0.028,0.8567,"PCB print",FALSE
"SSna_101",2.6846e-06,"PEGMEA","PEGDA",0.9,0.1,"Aerosil 380",5,"NaTFSI",20,"0.9 PEGMEA, 0.1 PEGDA, 5 aerosil 380, 20 NaTFSI",2024-05-22,"PCB print",3,0.028,0.8567,"PCB print",FALSE
"SSna_101",2.439e-06,"PEGMEA","PEGDA",0.9,0.1,"Aerosil 380",5,"NaTFSI",20,"0.9 PEGMEA, 0.1 PEGDA, 5 aerosil 380, 20 NaTFSI",2024-05-22,"PCB print",3,0.028,0.8567,"PCB print",FALSE
"SSna_102",2.0513e-06,"PEGMEA","PEGDA",0.9,0.1,"Aerosil 380",5,"NaTFSI",17.1,"0.9 PEGMEA, 0.1 PEGDA, 5 aerosil 380, 17.1 NaTFSI",2024-05-22,"PCB print",3,0.028,0.6767,"PCB print",FALSE
"SSna_102",2.0202e-06,"PEGMEA","PEGDA",0.9,0.1,"Aerosil 380",5,"NaTFSI",17.1,"0.9 PEGMEA, 0.1 PEGDA, 5 aerosil 380, 17.1 NaTFSI",2024-05-22,"PCB print",3,0.028,0.6767,"PCB print",FALSE
"SSna_102",2.7397e-06,"PEGMEA","PEGDA",0.9,0.1,"Aerosil 380",5,"NaTFSI",17.1,"0.9 PEGMEA, 0.1 PEGDA, 5 aerosil 380, 17.1 NaTFSI",2024-05-22,"PCB print",3,0.028,0.6767,"PCB print",FALSE
"SSna_102",2.5974e-06,"PEGMEA","PEGDA",0.9,0.1,"Aerosil 380",5,"NaTFSI",17.1,"0.9 PEGMEA, 0.1 PEGDA, 5 aerosil 380, 17.1 NaTFSI",2024-05-22,"PCB print",3,0.028,0.6767,"PCB print",FALSE
"SSna_102",3.7037e-06,"PEGMEA","PEGDA",0.9,0.1,"Aerosil 380",5,"NaTFSI",17.1,"0.9 PEGMEA, 0.1 PEGDA, 5 aerosil 380, 17.1 NaTFSI",2024-05-22,"PCB print",3,0.028,0.6767,"PCB print",FALSE
"SSna_102",3.7736e-06,"PEGMEA","PEGDA",0.9,0.1,"Aerosil 380",5,"NaTFSI",17.1,"0.9 PEGMEA, 0.1 PEGDA, 5 aerosil 380, 17.1 NaTFSI",2024-05-22,"PCB print",3,0.028,0.6767,"PCB print",FALSE
"SSna_102",2.3256e-06,"PEGMEA","PEGDA",0.9,0.1,"Aerosil 380",5,"NaTFSI",17.1,"0.9 PEGMEA, 0.1 PEGDA, 5 aerosil 380, 17.1 NaTFSI",2024-05-22,"PCB print",3,0.028,0.6767,"PCB print",FALSE
"SSna_102",2.3952e-06,"PEGMEA","PEGDA",0.9,0.1,"Aerosil 380",5,"NaTFSI",17.1,"0.9 PEGMEA, 0.1 PEGDA, 5 aerosil 380, 17.1 NaTFSI",2024-05-22,"PCB print",3,0.028,0.6767,"PCB print",FALSE
"SSna_103",1.4981e-06,"PEGMEA","PEGDA",0.9,0.1,"Aerosil 380",5,"NaTFSI",14.3,"0.9 PEGMEA, 0.1 PEGDA, 5 aerosil 380, 14.3 NaTFSI",2024-05-22,"PCB print",3,0.028,0.79,"PCB print",FALSE
"SSna_103",1.5385e-06,"PEGMEA","PEGDA",0.9,0.1,"Aerosil 380",5,"NaTFSI",14.3,"0.9 PEGMEA, 0.1 PEGDA, 5 aerosil 380, 14.3 NaTFSI",2024-05-22,"PCB print",3,0.028,0.79,"PCB print",FALSE
