Repository: Jay2-davic/SPOC_code

# Studying-Polymers-on a-Chip (SPOC) Data Cleaning and Processing
Author: Jay Jimenez jimenez45@llnl.gov

# Project Description

The SPOC project aims to establish an automated, high-throughput experimentation workflow to screen solid state polymer electrolytes. This repository contains code to reproduce the data cleaning workflow, data processing, and active learning for the SPOC project. Electrochemical impedance spectroscopy processing code is included as a Python file which was used to determine bulk ionic conductivities.

File: output/steps/step0_raw_data.csv (part 16 of 32)
"sample_ID","ionic_conductivity_final","fcomp_mat1","fcomp_mat2","fcomp_mat1_ratio","fcomp_mat2_ratio","fcomp_additive","fcomp_additive_wt_pct","fcomp_salt","fcomp_salt_wt_pct","fcomp_formulation","date_casted","cast_type","fab_method","area_cm2","spe_thickness_avg","print_type","flag_for_removal"
"SSna_103",1.9512e-06,"PEGMEA","PEGDA",0.9,0.1,"Aerosil 380",5,"NaTFSI",14.3,"0.9 PEGMEA, 0.1 PEGDA, 5 aerosil 380, 14.3 NaTFSI",2024-05-22,"PCB print",3,0.028,0.79,"PCB print",FALSE
"SSna_103",2.0202e-06,"PEGMEA","PEGDA",0.9,0.1,"Aerosil 380",5,"NaTFSI",14.3,"0.9 PEGMEA, 0.1 PEGDA, 5 aerosil 380, 14.3 NaTFSI",2024-05-22,"PCB print",3,0.028,0.79,"PCB print",FALSE
"SSna_103",2.7211e-06,"PEGMEA","PEGDA",0.9,0.1,"Aerosil 380",5,"NaTFSI",14.3,"0.9 PEGMEA, 0.1 PEGDA, 5 aerosil 380, 14.3 NaTFSI",2024-05-22,"PCB print",3,0.028,0.79,"PCB print",FALSE
"SSna_103",2.8169e-06,"PEGMEA","PEGDA",0.9,0.1,"Aerosil 380",5,"NaTFSI",14.3,"0.9 PEGMEA, 0.1 PEGDA, 5 aerosil 380, 14.3 NaTFSI",2024-05-22,"PCB print",3,0.028,0.79,"PCB print",FALSE
"SSna_103",1.6064e-06,"PEGMEA","PEGDA",0.9,0.1,"Aerosil 380",5,"NaTFSI",14.3,"0.9 PEGMEA, 0.1 PEGDA, 5 aerosil 380, 14.3 NaTFSI",2024-05-22,"PCB print",3,0.028,0.79,"PCB print",FALSE
"SSna_103",1.7621e-06,"PEGMEA","PEGDA",0.9,0.1,"Aerosil 380",5,"NaTFSI",14.3,"0.9 PEGMEA, 0.1 PEGDA, 5 aerosil 380, 14.3 NaTFSI",2024-05-22,"PCB print",3,0.028,0.79,"PCB print",FALSE
"SSna_104",1.5152e-06,"PEGMEA","PEGDA",0.9,0.1,"Aerosil 380",5,"NaTFSI",11.4,"0.9 PEGMEA, 0.1 PEGDA, 5 aerosil 380, 11.4 NaTFSI",2024-05-22,"PCB print",3,0.028,0.7767,"PCB print",FALSE
"SSna_104",1.4925e-06,"PEGMEA","PEGDA",0.9,0.1,"Aerosil 380",5,"NaTFSI",11.4,"0.9 PEGMEA, 0.1 PEGDA, 5 aerosil 380, 11.4 NaTFSI",2024-05-22,"PCB print",3,0.028,0.7767,"PCB print",FALSE
"SSna_104",2.0619e-06,"PEGMEA","PEGDA",0.9,0.1,"Aerosil 380",5,"NaTFSI",11.4,"0.9 PEGMEA, 0.1 PEGDA, 5 aerosil 380, 11.4 NaTFSI",2024-05-22,"PCB print",3,0.028,0.7767,"PCB print",FALSE
"SSna_104",2e-06,"PEGMEA","PEGDA",0.9,0.1,"Aerosil 380",5,"NaTFSI",11.4,"0.9 PEGMEA, 0.1 PEGDA, 5 aerosil 380, 11.4 NaTFSI",2024-05-22,"PCB print",3,0.028,0.7767,"PCB print",FALSE
"SSna_104",2.6846e-06,"PEGMEA","PEGDA",0.9,0.1,"Aerosil 380",5,"NaTFSI",11.4,"0.9 PEGMEA, 0.1 PEGDA, 5 aerosil 380, 11.4 NaTFSI",2024-05-22,"PCB print",3,0.028,0.7767,"PCB print",FALSE
"SSna_104",2.8777e-06,"PEGMEA","PEGDA",0.9,0.1,"Aerosil 380",5,"NaTFSI",11.4,"0.9 PEGMEA, 0.1 PEGDA, 5 aerosil 380, 11.4 NaTFSI",2024-05-22,"PCB print",3,0.028,0.7767,"PCB print",FALSE
"SSna_104",1.5209e-06,"PEGMEA","PEGDA",0.9,0.1,"Aerosil 380",5,"NaTFSI",11.4,"0.9 PEGMEA, 0.1 PEGDA, 5 aerosil 380, 11.4 NaTFSI",2024-05-22,"PCB print",3,0.028,0.7767,"PCB print",FALSE
"SSna_104",1.5385e-06,"PEGMEA","PEGDA",0.9,0.1,"Aerosil 380",5,"NaTFSI",11.4,"0.9 PEGMEA, 0.1 PEGDA, 5 aerosil 380, 11.4 NaTFSI",2024-05-22,"PCB print",3,0.028,0.7767,"PCB print",FALSE
"SSna_105",1.1628e-06,"PEGMEA","PEGDA",0.9,0.1,"Aerosil 380",5,"NaTFSI",8.57,"0.9 PEGMEA, 0.1 PEGDA, 5 aerosil 380, 8.57 NaTFSI",2024-05-22,"PCB print",3,0.028,0.8867,"PCB print",FALSE
"SSna_105",1.173e-06,"PEGMEA","PEGDA",0.9,0.1,"Aerosil 380",5,"NaTFSI",8.57,"0.9 PEGMEA, 0.1 PEGDA, 5 aerosil 380, 8.57 NaTFSI",2024-05-22,"PCB print",3,0.028,0.8867,"PCB print",FALSE
"SSna_105",1.5152e-06,"PEGMEA","PEGDA",0.9,0.1,"Aerosil 380",5,"NaTFSI",8.57,"0.9 PEGMEA, 0.1 PEGDA, 5 aerosil 380, 8.57 NaTFSI",2024-05-22,"PCB print",3,0.028,0.8867,"PCB print",FALSE
"SSna_105",1.3514e-06,"PEGMEA","PEGDA",0.9,0.1,"Aerosil 380",5,"NaTFSI",8.57,"0.9 PEGMEA, 0.1 PEGDA, 5 aerosil 380, 8.57 NaTFSI",2024-05-22,"PCB print",3,0.028,0.8867,"PCB print",FALSE
"SSna_105",2.0619e-06,"PEGMEA","PEGDA",0.9,0.1,"Aerosil 380",5,"NaTFSI",8.57,"0.9 PEGMEA, 0.1 PEGDA, 5 aerosil 380, 8.57 NaTFSI",2024-05-22,"PCB print",3,0.028,0.8867,"PCB print",FALSE
"SSna_105",1.9417e-06,"PEGMEA","PEGDA",0.9,0.1,"Aerosil 380",5,"NaTFSI",8.57,"0.9 PEGMEA, 0.1 PEGDA, 5 aerosil 380, 8.57 NaTFSI",2024-05-22,"PCB print",3,0.028,0.8867,"PCB print",FALSE
"SSna_105",1.2158e-06,"PEGMEA","PEGDA",0.9,0.1,"Aerosil 380",5,"NaTFSI",8.57,"0.9 PEGMEA, 0.1 PEGDA, 5 aerosil 380, 8.57 NaTFSI",2024-05-22,"PCB print",3,0.028,0.8867,"PCB print",FALSE
"SSna_105",1.2346e-06,"PEGMEA","PEGDA",0.9,0.1,"Aerosil 380",5,"NaTFSI",8.57,"0.9 PEGMEA, 0.1 PEGDA, 5 aerosil 380, 8.57 NaTFSI",2024-05-22,"PCB print",3,0.028,0.8867,"PCB print",FALSE
"SSna_106",6.7227e-07,"PEGMEA","PEGDA",0.9,0.1,"Aerosil 380",5,"NaTFSI",5.71,"0.9 PEGMEA, 0.1 PEGDA, 5 aerosil 380, 5.71 NaTFSI",2024-05-22,"PCB print",3,0.028,1.0533,"PCB print",FALSE
"SSna_106",6.9204e-07,"PEGMEA","PEGDA",0.9,0.1,"Aerosil 380",5,"NaTFSI",5.71,"0.9 PEGMEA, 0.1 PEGDA, 5 aerosil 380, 5.71 NaTFSI",2024-05-22,"PCB print",3,0.028,1.0533,"PCB print",FALSE
"SSna_106",9.8765e-07,"PEGMEA","PEGDA",0.9,0.1,"Aerosil 380",5,"NaTFSI",5.71,"0.9 PEGMEA, 0.1 PEGDA, 5 aerosil 380, 5.71 NaTFSI",2024-05-22,"PCB print",3,0.028,1.0533,"PCB print",FALSE
"SSna_106",9.7324e-07,"PEGMEA","PEGDA",0.9,0.1,"Aerosil 380",5,"NaTFSI",5.71,"0.9 PEGMEA, 0.1 PEGDA, 5 aerosil 380, 5.71 NaTFSI",2024-05-22,"PCB print",3,0.028,1.0533,"PCB print",FALSE
"SSna_106",1.3986e-06,"PEGMEA","PEGDA",0.9,0.1,"Aerosil 380",5,"NaTFSI",5.71,"0.9 PEGMEA, 0.1 PEGDA, 5 aerosil 380, 5.71 NaTFSI",2024-05-22,"PCB print",3,0.028,1.0533,"PCB print",FALSE
"SSna_106",1.3986e-06,"PEGMEA","PEGDA",0.9,0.1,"Aerosil 380",5,"NaTFSI",5.71,"0.9 PEGMEA, 0.1 PEGDA, 5 aerosil 380, 5.71 NaTFSI",2024-05-22,"PCB print",3,0.028,1.0533,"PCB print",FALSE
"SSna_106",9.1324e-07,"PEGMEA","PEGDA",0.9,0.1,"Aerosil 380",5,"NaTFSI",5.71,"0.9 PEGMEA, 0.1 PEGDA, 5 aerosil 380, 5.71 NaTFSI",2024-05-22,"PCB print",3,0.028,1.0533,"PCB print",FALSE
"SSna_106",9.3023e-07,"PEGMEA","PEGDA",0.9,0.1,"Aerosil 380",5,"NaTFSI",5.71,"0.9 PEGMEA, 0.1 PEGDA, 5 aerosil 380, 5.71 NaTFSI",2024-05-22,"PCB print",3,0.028,1.0533,"PCB print",FALSE
"SSna_107",4.5767e-07,"PEGMEA","PEGDA",0.9,0.1,"Aerosil 380",5,"NaTFSI",2.86,"0.9 PEGMEA, 0.1 PEGDA, 5 aerosil 380, 2.86 NaTFSI",2024-05-22,"PCB print",3,0.028,0.7767,"PCB print",FALSE
"SSna_107",4.8193e-07,"PEGMEA","PEGDA",0.9,0.1,"Aerosil 380",5,"NaTFSI",2.86,"0.9 PEGMEA, 0.1 PEGDA, 5 aerosil 380, 2.86 NaTFSI",2024-05-22,"PCB print",3,0.028,0.7767,"PCB print",FALSE
"SSna_107",6.483e-07,"PEGMEA","PEGDA",0.9,0.1,"Aerosil 380",5,"NaTFSI",2.86,"0.9 PEGMEA, 0.1 PEGDA, 5 aerosil 380, 2.86 NaTFSI",2024-05-22,"PCB print",3,0.028,0.7767,"PCB print",FALSE
"SSna_107",6.4205e-07,"PEGMEA","PEGDA",0.9,0.1,"Aerosil 380",5,"NaTFSI",2.86,"0.9 PEGMEA, 0.1 PEGDA, 5 aerosil 380, 2.86 NaTFSI",2024-05-22,"PCB print",3,0.028,0.7767,"PCB print",FALSE
"SSna_107",8.7527e-07,"PEGMEA","PEGDA",0.9,0.1,"Aerosil 380",5,"NaTFSI",2.86,"0.9 PEGMEA, 0.1 PEGDA, 5 aerosil 380, 2.86 NaTFSI",2024-05-22,"PCB print",3,0.028,0.7767,"PCB print",FALSE
"SSna_107",8.5653e-07,"PEGMEA","PEGDA",0.9,0.1,"Aerosil 380",5,"NaTFSI",2.86,"0.9 PEGMEA, 0.1 PEGDA, 5 aerosil 380, 2.86 NaTFSI",2024-05-22,"PCB print",3,0.028,0.7767,"PCB print",FALSE
"SSna_107",4.9875e-07,"PEGMEA","PEGDA",0.9,0.1,"Aerosil 380",5,"NaTFSI",2.86,"0.9 PEGMEA, 0.1 PEGDA, 5 aerosil 380, 2.86 NaTFSI",2024-05-22,"PCB print",3,0.028,0.7767,"PCB print",FALSE
"SSna_107",4.9938e-07,"PEGMEA","PEGDA",0.9,0.1,"Aerosil 380",5,"NaTFSI",2.86,"0.9 PEGMEA, 0.1 PEGDA, 5 aerosil 380, 2.86 NaTFSI",2024-05-22,"PCB print",3,0.028,0.7767,"PCB print",FALSE
"SSna_108",1.6327e-08,"PEGMEA","PEGDA",0.9,0.1,"Aerosil 380",5,"NaTFSI",0,"0.9 PEGMEA, 0.1 PEGDA, 5 aerosil 380, 0 NaTFSI",2024-05-22,"PCB print",3,0.028,0.7733,"PCB print",FALSE
"SSna_108",1.6667e-08,"PEGMEA","PEGDA",0.9,0.1,"Aerosil 380",5,"NaTFSI",0,"0.9 PEGMEA, 0.1 PEGDA, 5 aerosil 380, 0 NaTFSI",2024-05-22,"PCB print",3,0.028,0.7733,"PCB print",FALSE
"SSna_108",1.8349e-08,"PEGMEA","PEGDA",0.9,0.1,"Aerosil 380",5,"NaTFSI",0,"0.9 PEGMEA, 0.1 PEGDA, 5 aerosil 380, 0 NaTFSI",2024-05-22,"PCB print",3,0.028,0.7733,"PCB print",FALSE
"SSna_108",1.6667e-08,"PEGMEA","PEGDA",0.9,0.1,"Aerosil 380",5,"NaTFSI",0,"0.9 PEGMEA, 0.1 PEGDA, 5 aerosil 380, 0 NaTFSI",2024-05-22,"PCB print",3,0.028,0.7733,"PCB print",FALSE
"SSna_108",2.0833e-08,"PEGMEA","PEGDA",0.9,0.1,"Aerosil 380",5,"NaTFSI",0,"0.9 PEGMEA, 0.1 PEGDA, 5 aerosil 380, 0 NaTFSI",2024-05-22,"PCB print",3,0.028,0.7733,"PCB print",FALSE
"SSna_108",2.0202e-08,"PEGMEA","PEGDA",0.9,0.1,"Aerosil 380",5,"NaTFSI",0,"0.9 PEGMEA, 0.1 PEGDA, 5 aerosil 380, 0 NaTFSI",2024-05-22,"PCB print",3,0.028,0.7733,"PCB print",FALSE
"SSna_108",1.6949e-08,"PEGMEA","PEGDA",0.9,0.1,"Aerosil 380",5,"NaTFSI",0,"0.9 PEGMEA, 0.1 PEGDA, 5 aerosil 380, 0 NaTFSI",2024-05-22,"PCB print",3,0.028,0.7733,"PCB print",FALSE
"SSna_108",1.8519e-08,"PEGMEA","PEGDA",0.9,0.1,"Aerosil 380",5,"NaTFSI",0,"0.9 PEGMEA, 0.1 PEGDA, 5 aerosil 380, 0 NaTFSI",2024-05-22,"PCB print",3,0.028,0.7733,"PCB print",FALSE
"SSna_109",1.6529e-06,"PEGMEA","PEGDA",0.9,0.1,"Aerosil 380",5,"NaTFSI",20,"0.9 PEGMEA, 0.1 PEGDA, 5 aerosil 380, 20 NaTFSI",2024-05-22,"PCB print",3,0.028,1.0533,"PCB print",FALSE
"SSna_109",1.6598e-06,"PEGMEA","PEGDA",0.9,0.1,"Aerosil 380",5,"NaTFSI",20,"0.9 PEGMEA, 0.1 PEGDA, 5 aerosil 380, 20 NaTFSI",2024-05-22,"PCB print",3,0.028,1.0533,"PCB print",FALSE
"SSna_109",1.7544e-06,"PEGMEA","PEGDA",0.9,0.1,"Aerosil 380",5,"NaTFSI",20,"0.9 PEGMEA, 0.1 PEGDA, 5 aerosil 380, 20 NaTFSI",2024-05-22,"PCB print",3,0.028,1.0533,"PCB print",FALSE
"SSna_109",1.7699e-06,"PEGMEA","PEGDA",0.9,0.1,"Aerosil 380",5,"NaTFSI",20,"0.9 PEGMEA, 0.1 PEGDA, 5 aerosil 380, 20 NaTFSI",2024-05-22,"PCB print",3,0.028,1.0533,"PCB print",FALSE
"SSna_109",2.6316e-06,"PEGMEA","PEGDA",0.9,0.1,"Aerosil 380",5,"NaTFSI",20,"0.9 PEGMEA, 0.1 PEGDA, 5 aerosil 380, 20 NaTFSI",2024-05-22,"PCB print",3,0.028,1.0533,"PCB print",FALSE
"SSna_109",2.649e-06,"PEGMEA","PEGDA",0.9,0.1,"Aerosil 380",5,"NaTFSI",20,"0.9 PEGMEA, 0.1 PEGDA, 5 aerosil 380, 20 NaTFSI",2024-05-22,"PCB print",3,0.028,1.0533,"PCB print",FALSE
"SSna_109",1.6194e-06,"PEGMEA","PEGDA",0.9,0.1,"Aerosil 380",5,"NaTFSI",20,"0.9 PEGMEA, 0.1 PEGDA, 5 aerosil 380, 20 NaTFSI",2024-05-22,"PCB print",3,0.028,1.0533,"PCB print",FALSE
"SSna_109",1.626e-06,"PEGMEA","PEGDA",0.9,0.1,"Aerosil 380",5,"NaTFSI",20,"0.9 PEGMEA, 0.1 PEGDA, 5 aerosil 380, 20 NaTFSI",2024-05-22,"PCB print",3,0.028,1.0533,"PCB print",FALSE
"SSna_11",2.3121e-06,"PEGMEA","PEGDA",0.9,0.1,"Aerosil 380",5,"NaTFSI",5.71,"0.9 PEGMEA, 0.1 PEGDA, 5 aerosil 380, 5.71 NaTFSI",2024-04-12,"PCB print",3,0.028,0.8533,"PCB print",FALSE
"SSna_11",2.1739e-06,"PEGMEA","PEGDA",0.9,0.1,"Aerosil 380",5,"NaTFSI",5.71,"0.9 PEGMEA, 0.1 PEGDA, 5 aerosil 380, 5.71 NaTFSI",2024-04-12,"PCB print",3,0.028,0.8533,"PCB print",FALSE
"SSna_11",3.1746e-06,"PEGMEA","PEGDA",0.9,0.1,"Aerosil 380",5,"NaTFSI",5.71,"0.9 PEGMEA, 0.1 PEGDA, 5 aerosil 380, 5.71 NaTFSI",2024-04-12,"PCB print",3,0.028,0.8533,"PCB print",FALSE
"SSna_11",2.9197e-06,"PEGMEA","PEGDA",0.9,0.1,"Aerosil 380",5,"NaTFSI",5.71,"0.9 PEGMEA, 0.1 PEGDA, 5 aerosil 380, 5.71 NaTFSI",2024-04-12,"PCB print",3,0.028,0.8533,"PCB print",FALSE
"SSna_11",3.3613e-06,"PEGMEA","PEGDA",0.9,0.1,"Aerosil 380",5,"NaTFSI",5.71,"0.9 PEGMEA, 0.1 PEGDA, 5 aerosil 380, 5.71 NaTFSI",2024-04-12,"PCB print",3,0.028,0.8533,"PCB print",FALSE
"SSna_11",3.2e-06,"PEGMEA","PEGDA",0.9,0.1,"Aerosil 380",5,"NaTFSI",5.71,"0.9 PEGMEA, 0.1 PEGDA, 5 aerosil 380, 5.71 NaTFSI",2024-04-12,"PCB print",3,0.028,0.8533,"PCB print",FALSE
"SSna_11",1.4388e-06,"PEGMEA","PEGDA",0.9,0.1,"Aerosil 380",5,"NaTFSI",5.71,"0.9 PEGMEA, 0.1 PEGDA, 5 aerosil 380, 5.71 NaTFSI",2024-04-12,"PCB print",3,0.028,0.8533,"PCB print",FALSE
"SSna_11",1.3559e-06,"PEGMEA","PEGDA",0.9,0.1,"Aerosil 380",5,"NaTFSI",5.71,"0.9 PEGMEA, 0.1 PEGDA, 5 aerosil 380, 5.71 NaTFSI",2024-04-12,"PCB print",3,0.028,0.8533,"PCB print",FALSE
"SSna_110",1.5564e-06,"PEGMEA","PEGDA",0.9,0.1,"Aerosil 380",5,"NaTFSI",17.1,"0.9 PEGMEA, 0.1 PEGDA, 5 aerosil 380, 17.1 NaTFSI",2024-05-22,"PCB print",3,0.028,0.8567,"PCB print",FALSE
"SSna_110",1.7167e-06,"PEGMEA","PEGDA",0.9,0.1,"Aerosil 380",5,"NaTFSI",17.1,"0.9 PEGMEA, 0.1 PEGDA, 5 aerosil 380, 17.1 NaTFSI",2024-05-22,"PCB print",3,0.028,0.8567,"PCB print",FALSE
"SSna_110",1.8692e-06,"PEGMEA","PEGDA",0.9,0.1,"Aerosil 380",5,"NaTFSI",17.1,"0.9 PEGMEA, 0.1 PEGDA, 5 aerosil 380, 17.1 NaTFSI",2024-05-22,"PCB print",3,0.028,0.8567,"PCB print",FALSE
"SSna_110",1.9231e-06,"PEGMEA","PEGDA",0.9,0.1,"Aerosil 380",5,"NaTFSI",17.1,"0.9 PEGMEA, 0.1 PEGDA, 5 aerosil 380, 17.1 NaTFSI",2024-05-22,"PCB print",3,0.028,0.8567,"PCB print",FALSE
"SSna_110",2.9412e-06,"PEGMEA","PEGDA",0.9,0.1,"Aerosil 380",5,"NaTFSI",17.1,"0.9 PEGMEA, 0.1 PEGDA, 5 aerosil 380, 17.1 NaTFSI",2024-05-22,"PCB print",3,0.028,0.8567,"PCB print",FALSE
"SSna_110",2.8777e-06,"PEGMEA","PEGDA",0.9,0.1,"Aerosil 380",5,"NaTFSI",17.1,"0.9 PEGMEA, 0.1 PEGDA, 5 aerosil 380, 17.1 NaTFSI",2024-05-22,"PCB print",3,0.028,0.8567,"PCB print",FALSE
"SSna_110",1.6529e-06,"PEGMEA","PEGDA",0.9,0.1,"Aerosil 380",5,"NaTFSI",17.1,"0.9 PEGMEA, 0.1 PEGDA, 5 aerosil 380, 17.1 NaTFSI",2024-05-22,"PCB print",3,0.028,0.8567,"PCB print",FALSE
"SSna_110",1.6393e-06,"PEGMEA","PEGDA",0.9,0.1,"Aerosil 380",5,"NaTFSI",17.1,"0.9 PEGMEA, 0.1 PEGDA, 5 aerosil 380, 17.1 NaTFSI",2024-05-22,"PCB print",3,0.028,0.8567,"PCB print",FALSE
"SSna_111",1.6064e-06,"PEGMEA","PEGDA",0.9,0.1,"Aerosil 380",5,"NaTFSI",14.3,"0.9 PEGMEA, 0.1 PEGDA, 5 aerosil 380, 14.3 NaTFSI",2024-05-22,"PCB print",3,0.028,0.75,"PCB print",FALSE
"SSna_111",1.5936e-06,"PEGMEA","PEGDA",0.9,0.1,"Aerosil 380",5,"NaTFSI",14.3,"0.9 PEGMEA, 0.1 PEGDA, 5 aerosil 380, 14.3 NaTFSI",2024-05-22,"PCB print",3,0.028,0.75,"PCB print",FALSE
"SSna_111",2.0305e-06,"PEGMEA","PEGDA",0.9,0.1,"Aerosil 380",5,"NaTFSI",14.3,"0.9 PEGMEA, 0.1 PEGDA, 5 aerosil 380, 14.3 NaTFSI",2024-05-22,"PCB print",3,0.028,0.75,"PCB print",FALSE
"SSna_111",2.1978e-06,"PEGMEA","PEGDA",0.9,0.1,"Aerosil 380",5,"NaTFSI",14.3,"0.9 PEGMEA, 0.1 PEGDA, 5 aerosil 380, 14.3 NaTFSI",2024-05-22,"PCB print",3,0.028,0.75,"PCB print",FALSE
"SSna_111",2.8571e-06,"PEGMEA","PEGDA",0.9,0.1,"Aerosil 380",5,"NaTFSI",14.3,"0.9 PEGMEA, 0.1 PEGDA, 5 aerosil 380, 14.3 NaTFSI",2024-05-22,"PCB print",3,0.028,0.75,"PCB print",FALSE
"SSna_111",2.9412e-06,"PEGMEA","PEGDA",0.9,0.1,"Aerosil 380",5,"NaTFSI",14.3,"0.9 PEGMEA, 0.1 PEGDA, 5 aerosil 380, 14.3 NaTFSI",2024-05-22,"PCB print",3,0.028,0.75,"PCB print",FALSE
"SSna_111",1.7094e-06,"PEGMEA","PEGDA",0.9,0.1,"Aerosil 380",5,"NaTFSI",14.3,"0.9 PEGMEA, 0.1 PEGDA, 5 aerosil 380, 14.3 NaTFSI",2024-05-22,"PCB print",3,0.028,0.75,"PCB print",FALSE
"SSna_111",1.7467e-06,"PEGMEA","PEGDA",0.9,0.1,"Aerosil 380",5,"NaTFSI",14.3,"0.9 PEGMEA, 0.1 PEGDA, 5 aerosil 380, 14.3 NaTFSI",2024-05-22,"PCB print",3,0.028,0.75,"PCB print",FALSE
"SSna_112",1.9231e-06,"PEGMEA","PEGDA",0.9,0.1,"Aerosil 380",5,"NaTFSI",11.4,"0.9 PEGMEA, 0.1 PEGDA, 5 aerosil 380, 11.4 NaTFSI",2024-05-22,"PCB print",3,0.028,0.76,"PCB print",FALSE
"SSna_112",1.9324e-06,"PEGMEA","PEGDA",0.9,0.1,"Aerosil 380",5,"NaTFSI",11.4,"0.9 PEGMEA, 0.1 PEGDA, 5 aerosil 380, 11.4 NaTFSI",2024-05-22,"PCB print",3,0.028,0.76,"PCB print",FALSE
"SSna_112",2.0408e-06,"PEGMEA","PEGDA",0.9,0.1,"Aerosil 380",5,"NaTFSI",11.4,"0.9 PEGMEA, 0.1 PEGDA, 5 aerosil 380, 11.4 NaTFSI",2024-05-22,"PCB print",3,0.028,0.76,"PCB print",FALSE
"SSna_112",2.0101e-06,"PEGMEA","PEGDA",0.9,0.1,"Aerosil 380",5,"NaTFSI",11.4,"0.9 PEGMEA, 0.1 PEGDA, 5 aerosil 380, 11.4 NaTFSI",2024-05-22,"PCB print",3,0.028,0.76,"PCB print",FALSE
"SSna_112",2.649e-06,"PEGMEA","PEGDA",0.9,0.1,"Aerosil 380",5,"NaTFSI",11.4,"0.9 PEGMEA, 0.1 PEGDA, 5 aerosil 380, 11.4 NaTFSI",2024-05-22,"PCB print",3,0.028,0.76,"PCB print",FALSE
"SSna_112",2.6667e-06,"PEGMEA","PEGDA",0.9,0.1,"Aerosil 380",5,"NaTFSI",11.4,"0.9 PEGMEA, 0.1 PEGDA, 5 aerosil 380, 11.4 NaTFSI",2024-05-22,"PCB print",3,0.028,0.76,"PCB print",FALSE
"SSna_112",1.2987e-06,"PEGMEA","PEGDA",0.9,0.1,"Aerosil 380",5,"NaTFSI",11.4,"0.9 PEGMEA, 0.1 PEGDA, 5 aerosil 380, 11.4 NaTFSI",2024-05-22,"PCB print",3,0.028,0.76,"PCB print",FALSE
"SSna_112",1.3514e-06,"PEGMEA","PEGDA",0.9,0.1,"Aerosil 380",5,"NaTFSI",11.4,"0.9 PEGMEA, 0.1 PEGDA, 5 aerosil 380, 11.4 NaTFSI",2024-05-22,"PCB print",3,0.028,0.76,"PCB print",FALSE
"SSna_113",1.476e-06,"PEGMEA","PEGDA",0.9,0.1,"Aerosil 380",5,"NaTFSI",8.57,"0.9 PEGMEA, 0.1 PEGDA, 5 aerosil 380, 8.57 NaTFSI",2024-05-22,"PCB print",3,0.028,0.6667,"PCB print",FALSE
"SSna_113",1.4184e-06,"PEGMEA","PEGDA",0.9,0.1,"Aerosil 380",5,"NaTFSI",8.57,"0.9 PEGMEA, 0.1 PEGDA, 5 aerosil 380, 8.57 NaTFSI",2024-05-22,"PCB print",3,0.028,0.6667,"PCB print",FALSE
"SSna_113",1.8018e-06,"PEGMEA","PEGDA",0.9,0.1,"Aerosil 380",5,"NaTFSI",8.57,"0.9 PEGMEA, 0.1 PEGDA, 5 aerosil 380, 8.57 NaTFSI",2024-05-22,"PCB print",3,0.028,0.6667,"PCB print",FALSE
"SSna_113",1.7241e-06,"PEGMEA","PEGDA",0.9,0.1,"Aerosil 380",5,"NaTFSI",8.57,"0.9 PEGMEA, 0.1 PEGDA, 5 aerosil 380, 8.57 NaTFSI",2024-05-22,"PCB print",3,0.028,0.6667,"PCB print",FALSE
"SSna_113",2.5316e-06,"PEGMEA","PEGDA",0.9,0.1,"Aerosil 380",5,"NaTFSI",8.57,"0.9 PEGMEA, 0.1 PEGDA, 5 aerosil 380, 8.57 NaTFSI",2024-05-22,"PCB print",3,0.028,0.6667,"PCB print",FALSE
"SSna_113",2.381e-06,"PEGMEA","PEGDA",0.9,0.1,"Aerosil 380",5,"NaTFSI",8.57,"0.9 PEGMEA, 0.1 PEGDA, 5 aerosil 380, 8.57 NaTFSI",2024-05-22,"PCB print",3,0.028,0.6667,"PCB print",FALSE
"SSna_113",1.25e-06,"PEGMEA","PEGDA",0.9,0.1,"Aerosil 380",5,"NaTFSI",8.57,"0.9 PEGMEA, 0.1 PEGDA, 5 aerosil 380, 8.57 NaTFSI",2024-05-22,"PCB print",3,0.028,0.6667,"PCB print",FALSE
"SSna_113",1.1765e-06,"PEGMEA","PEGDA",0.9,0.1,"Aerosil 380",5,"NaTFSI",8.57,"0.9 PEGMEA, 0.1 PEGDA, 5 aerosil 380, 8.57 NaTFSI",2024-05-22,"PCB print",3,0.028,0.6667,"PCB print",FALSE
"SSna_114",9.2593e-07,"PEGMEA","PEGDA",0.9,0.1,"Aerosil 380",5,"NaTFSI",5.71,"0.9 PEGMEA, 0.1 PEGDA, 5 aerosil 380, 5.71 NaTFSI",2024-05-22,"PCB print",3,0.028,0.7667,"PCB print",FALSE
"SSna_114",9.434e-07,"PEGMEA","PEGDA",0.9,0.1,"Aerosil 380",5,"NaTFSI",5.71,"0.9 PEGMEA, 0.1 PEGDA, 5 aerosil 380, 5.71 NaTFSI",2024-05-22,"PCB print",3,0.028,0.7667,"PCB print",FALSE
"SSna_114",1.3333e-06,"PEGMEA","PEGDA",0.9,0.1,"Aerosil 380",5,"NaTFSI",5.71,"0.9 PEGMEA, 0.1 PEGDA, 5 aerosil 380, 5.71 NaTFSI",2024-05-22,"PCB print",3,0.028,0.7667,"PCB print",FALSE
"SSna_114",1.3115e-06,"PEGMEA","PEGDA",0.9,0.1,"Aerosil 380",5,"NaTFSI",5.71,"0.9 PEGMEA, 0.1 PEGDA, 5 aerosil 380, 5.71 NaTFSI",2024-05-22,"PCB print",3,0.028,0.7667,"PCB print",FALSE
"SSna_114",1.8018e-06,"PEGMEA","PEGDA",0.9,0.1,"Aerosil 380",5,"NaTFSI",5.71,"0.9 PEGMEA, 0.1 PEGDA, 5 aerosil 380, 5.71 NaTFSI",2024-05-22,"PCB print",3,0.028,0.7667,"PCB print",FALSE
"SSna_114",1.8182e-06,"PEGMEA","PEGDA",0.9,0.1,"Aerosil 380",5,"NaTFSI",5.71,"0.9 PEGMEA, 0.1 PEGDA, 5 aerosil 380, 5.71 NaTFSI",2024-05-22,"PCB print",3,0.028,0.7667,"PCB print",FALSE
"SSna_114",1.005e-06,"PEGMEA","PEGDA",0.9,0.1,"Aerosil 380",5,"NaTFSI",5.71,"0.9 PEGMEA, 0.1 PEGDA, 5 aerosil 380, 5.71 NaTFSI",2024-05-22,"PCB print",3,0.028,0.7667,"PCB print",FALSE
"SSna_114",9.901e-07,"PEGMEA","PEGDA",0.9,0.1,"Aerosil 380",5,"NaTFSI",5.71,"0.9 PEGMEA, 0.1 PEGDA, 5 aerosil 380, 5.71 NaTFSI",2024-05-22,"PCB print",3,0.028,0.7667,"PCB print",FALSE
"SSna_115",5.0505e-07,"PEGMEA","PEGDA",0.9,0.1,"Aerosil 380",5,"NaTFSI",2.86,"0.9 PEGMEA, 0.1 PEGDA, 5 aerosil 380, 2.86 NaTFSI",2024-05-22,"PCB print",3,0.028,0.86,"PCB print",FALSE
"SSna_115",5.3405e-07,"PEGMEA","PEGDA",0.9,0.1,"Aerosil 380",5,"NaTFSI",2.86,"0.9 PEGMEA, 0.1 PEGDA, 5 aerosil 380, 2.86 NaTFSI",2024-05-22,"PCB print",3,0.028,0.86,"PCB print",FALSE
"SSna_115",6.7002e-07,"PEGMEA","PEGDA",0.9,0.1,"Aerosil 380",5,"NaTFSI",2.86,"0.9 PEGMEA, 0.1 PEGDA, 5 aerosil 380, 2.86 NaTFSI",2024-05-22,"PCB print",3,0.028,0.86,"PCB print",FALSE
"SSna_115",6.8493e-07,"PEGMEA","PEGDA",0.9,0.1,"Aerosil 380",5,"NaTFSI",2.86,"0.9 PEGMEA, 0.1 PEGDA, 5 aerosil 380, 2.86 NaTFSI",2024-05-22,"PCB print",3,0.028,0.86,"PCB print",FALSE
"SSna_115",7.2333e-07,"PEGMEA","PEGDA",0.9,0.1,"Aerosil 380",5,"NaTFSI",2.86,"0.9 PEGMEA, 0.1 PEGDA, 5 aerosil 380, 2.86 NaTFSI",2024-05-22,"PCB print",3,0.028,0.86,"PCB print",FALSE
"SSna_115",7.1685e-07,"PEGMEA","PEGDA",0.9,0.1,"Aerosil 380",5,"NaTFSI",2.86,"0.9 PEGMEA, 0.1 PEGDA, 5 aerosil 380, 2.86 NaTFSI",2024-05-22,"PCB print",3,0.028,0.86,"PCB print",FALSE
"SSna_115",5.5788e-07,"PEGMEA","PEGDA",0.9,0.1,"Aerosil 380",5,"NaTFSI",2.86,"0.9 PEGMEA, 0.1 PEGDA, 5 aerosil 380, 2.86 NaTFSI",2024-05-22,"PCB print",3,0.028,0.86,"PCB print",FALSE
"SSna_115",5.5249e-07,"PEGMEA","PEGDA",0.9,0.1,"Aerosil 380",5,"NaTFSI",2.86,"0.9 PEGMEA, 0.1 PEGDA, 5 aerosil 380, 2.86 NaTFSI",2024-05-22,"PCB print",3,0.028,0.86,"PCB print",FALSE
"SSna_116",1.8692e-08,"PEGMEA","PEGDA",0.9,0.1,"Aerosil 380",5,"NaTFSI",0,"0.9 PEGMEA, 0.1 PEGDA, 5 aerosil 380, 0 NaTFSI",2024-05-22,"PCB print",3,0.028,0.83,"PCB print",FALSE
"SSna_116",2.0619e-08,"PEGMEA","PEGDA",0.9,0.1,"Aerosil 380",5,"NaTFSI",0,"0.9 PEGMEA, 0.1 PEGDA, 5 aerosil 380, 0 NaTFSI",2024-05-22,"PCB print",3,0.028,0.83,"PCB print",FALSE
"SSna_116",2.5641e-08,"PEGMEA","PEGDA",0.9,0.1,"Aerosil 380",5,"NaTFSI",0,"0.9 PEGMEA, 0.1 PEGDA, 5 aerosil 380, 0 NaTFSI",2024-05-22,"PCB print",3,0.028,0.83,"PCB print",FALSE
"SSna_116",2.3256e-08,"PEGMEA","PEGDA",0.9,0.1,"Aerosil 380",5,"NaTFSI",0,"0.9 PEGMEA, 0.1 PEGDA, 5 aerosil 380, 0 NaTFSI",2024-05-22,"PCB print",3,0.028,0.83,"PCB print",FALSE
"SSna_116",2.5806e-08,"PEGMEA","PEGDA",0.9,0.1,"Aerosil 380",5,"NaTFSI",0,"0.9 PEGMEA, 0.1 PEGDA, 5 aerosil 380, 0 NaTFSI",2024-05-22,"PCB print",3,0.028,0.83,"PCB print",FALSE
"SSna_116",2.6846e-08,"PEGMEA","PEGDA",0.9,0.1,"Aerosil 380",5,"NaTFSI",0,"0.9 PEGMEA, 0.1 PEGDA, 5 aerosil 380, 0 NaTFSI",2024-05-22,"PCB print",3,0.028,0.83,"PCB print",FALSE
"SSna_116",2.3952e-08,"PEGMEA","PEGDA",0.9,0.1,"Aerosil 380",5,"NaTFSI",0,"0.9 PEGMEA, 0.1 PEGDA, 5 aerosil 380, 0 NaTFSI",2024-05-22,"PCB print",3,0.028,0.83,"PCB print",FALSE
"SSna_116",3.7037e-08,"PEGMEA","PEGDA",0.9,0.1,"Aerosil 380",5,"NaTFSI",0,"0.9 PEGMEA, 0.1 PEGDA, 5 aerosil 380, 0 NaTFSI",2024-05-22,"PCB print",3,0.028,0.83,"PCB print",FALSE
"SSna_117",4e-06,"PEGMEA","PEGDA",0.9,0.1,"Aerosil 380",10,"NaTFSI",20,"0.9 PEGMEA, 0.1 PEGDA, 10 aerosil 380, 20 NaTFSI",2024-05-28,"PCB print",3,0.028,1.4767,"PCB print",FALSE
"SSna_117",3.5714e-06,"PEGMEA","PEGDA",0.9,0.1,"Aerosil 380",10,"NaTFSI",20,"0.9 PEGMEA, 0.1 PEGDA, 10 aerosil 380, 20 NaTFSI",2024-05-28,"PCB print",3,0.028,1.4767,"PCB print",FALSE
"SSna_117",4.3621e-06,"PEGMEA","PEGDA",0.9,0.1,"Aerosil 380",10,"NaTFSI",20,"0.9 PEGMEA, 0.1 PEGDA, 10 aerosil 380, 20 NaTFSI",2024-05-28,"PCB print",3,0.028,1.4767,"PCB print",FALSE
"SSna_117",4.1537e-06,"PEGMEA","PEGDA",0.9,0.1,"Aerosil 380",10,"NaTFSI",20,"0.9 PEGMEA, 0.1 PEGDA, 10 aerosil 380, 20 NaTFSI",2024-05-28,"PCB print",3,0.028,1.4767,"PCB print",FALSE
"SSna_117",6.3796e-06,"PEGMEA","PEGDA",0.9,0.1,"Aerosil 380",10,"NaTFSI",20,"0.9 PEGMEA, 0.1 PEGDA, 10 aerosil 380, 20 NaTFSI",2024-05-28,"PCB print",3,0.028,1.4767,"PCB print",FALSE
"SSna_117",6.1538e-06,"PEGMEA","PEGDA",0.9,0.1,"Aerosil 380",10,"NaTFSI",20,"0.9 PEGMEA, 0.1 PEGDA, 10 aerosil 380, 20 NaTFSI",2024-05-28,"PCB print",3,0.028,1.4767,"PCB print",FALSE
"SSna_117",4.171e-06,"PEGMEA","PEGDA",0.9,0.1,"Aerosil 380",10,"NaTFSI",20,"0.9 PEGMEA, 0.1 PEGDA, 10 aerosil 380, 20 NaTFSI",2024-05-28,"PCB print",3,0.028,1.4767,"PCB print",FALSE
"SSna_117",4.3011e-06,"PEGMEA","PEGDA",0.9,0.1,"Aerosil 380",10,"NaTFSI",20,"0.9 PEGMEA, 0.1 PEGDA, 10 aerosil 380, 20 NaTFSI",2024-05-28,"PCB print",3,0.028,1.4767,"PCB print",FALSE
"SSna_118",3.125e-06,"PEGMEA","PEGDA",0.9,0.1,"Aerosil 380",8.57,"NaTFSI",20,"0.9 PEGMEA, 0.1 PEGDA, 8.57 aerosil 380, 20 NaTFSI",2024-05-28,"PCB print",3,0.028,0.6367,"PCB print",FALSE
"SSna_118",2.9851e-06,"PEGMEA","PEGDA",0.9,0.1,"Aerosil 380",8.57,"NaTFSI",20,"0.9 PEGMEA, 0.1 PEGDA, 8.57 aerosil 380, 20 NaTFSI",2024-05-28,"PCB print",3,0.028,0.6367,"PCB print",FALSE
"SSna_118",3.8835e-06,"PEGMEA","PEGDA",0.9,0.1,"Aerosil 380",8.57,"NaTFSI",20,"0.9 PEGMEA, 0.1 PEGDA, 8.57 aerosil 380, 20 NaTFSI",2024-05-28,"PCB print",3,0.028,0.6367,"PCB print",FALSE
"SSna_118",4.0282e-06,"PEGMEA","PEGDA",0.9,0.1,"Aerosil 380",8.57,"NaTFSI",20,"0.9 PEGMEA, 0.1 PEGDA, 8.57 aerosil 380, 20 NaTFSI",2024-05-28,"PCB print",3,0.028,0.6367,"PCB print",FALSE
"SSna_118",5.3763e-06,"PEGMEA","PEGDA",0.9,0.1,"Aerosil 380",8.57,"NaTFSI",20,"0.9 PEGMEA, 0.1 PEGDA, 8.57 aerosil 380, 20 NaTFSI",2024-05-28,"PCB print",3,0.028,0.6367,"PCB print",FALSE
"SSna_118",5.3836e-06,"PEGMEA","PEGDA",0.9,0.1,"Aerosil 380",8.57,"NaTFSI",20,"0.9 PEGMEA, 0.1 PEGDA, 8.57 aerosil 380, 20 NaTFSI",2024-05-28,"PCB print",3,0.028,0.6367,"PCB print",FALSE
"SSna_118",3.3613e-06,"PEGMEA","PEGDA",0.9,0.1,"Aerosil 380",8.57,"NaTFSI",20,"0.9 PEGMEA, 0.1 PEGDA, 8.57 aerosil 380, 20 NaTFSI",2024-05-28,"PCB print",3,0.028,0.6367,"PCB print",FALSE
"SSna_118",3.3613e-06,"PEGMEA","PEGDA",0.9,0.1,"Aerosil 380",8.57,"NaTFSI",20,"0.9 PEGMEA, 0.1 PEGDA, 8.57 aerosil 380, 20 NaTFSI",2024-05-28,"PCB print",3,0.028,0.6367,"PCB print",FALSE
"SSna_119",3.0075e-06,"PEGMEA","PEGDA",0.9,0.1,"Aerosil 380",7.14,"NaTFSI",20,"0.9 PEGMEA, 0.1 PEGDA, 7.14 aerosil 380, 20 NaTFSI",2024-05-28,"PCB print",3,0.028,0.5967,"PCB print",FALSE
"SSna_119",3.2787e-06,"PEGMEA","PEGDA",0.9,0.1,"Aerosil 380",7.14,"NaTFSI",20,"0.9 PEGMEA, 0.1 PEGDA, 7.14 aerosil 380, 20 NaTFSI",2024-05-28,"PCB print",3,0.028,0.5967,"PCB print",FALSE
"SSna_119",3.6364e-06,"PEGMEA","PEGDA",0.9,0.1,"Aerosil 380",7.14,"NaTFSI",20,"0.9 PEGMEA, 0.1 PEGDA, 7.14 aerosil 380, 20 NaTFSI",2024-05-28,"PCB print",3,0.028,0.5967,"PCB print",FALSE
"SSna_119",3.5714e-06,"PEGMEA","PEGDA",0.9,0.1,"Aerosil 380",7.14,"NaTFSI",20,"0.9 PEGMEA, 0.1 PEGDA, 7.14 aerosil 380, 20 NaTFSI",2024-05-28,"PCB print",3,0.028,0.5967,"PCB print",FALSE
"SSna_119",4.8135e-06,"PEGMEA","PEGDA",0.9,0.1,"Aerosil 380",7.14,"NaTFSI",20,"0.9 PEGMEA, 0.1 PEGDA, 7.14 aerosil 380, 20 NaTFSI",2024-05-28,"PCB print",3,0.028,0.5967,"PCB print",FALSE
"SSna_119",4.9938e-06,"PEGMEA","PEGDA",0.9,0.1,"Aerosil 380",7.14,"NaTFSI",20,"0.9 PEGMEA, 0.1 PEGDA, 7.14 aerosil 380, 20 NaTFSI",2024-05-28,"PCB print",3,0.028,0.5967,"PCB print",FALSE
"SSna_119",3.3333e-06,"PEGMEA","PEGDA",0.9,0.1,"Aerosil 380",7.14,"NaTFSI",20,"0.9 PEGMEA, 0.1 PEGDA, 7.14 aerosil 380, 20 NaTFSI",2024-05-28,"PCB print",3,0.028,0.5967,"PCB print",FALSE
"SSna_119",3.3333e-06,"PEGMEA","PEGDA",0.9,0.1,"Aerosil 380",7.14,"NaTFSI",20,"0.9 PEGMEA, 0.1 PEGDA, 7.14 aerosil 380, 20 NaTFSI",2024-05-28,"PCB print",3,0.028,0.5967,"PCB print",FALSE
"SSna_12",3.1008e-06,"PEGMEA","PEGDA",0.9,0.1,"Aerosil 380",5,"NaTFSI",8.57,"0.9 PEGMEA, 0.1 PEGDA, 5 aerosil 380, 8.57 NaTFSI",2024-04-12,"PCB print",3,0.028,0.79,"PCB print",FALSE
"SSna_12",3.1008e-06,"PEGMEA","PEGDA",0.9,0.1,"Aerosil 380",5,"NaTFSI",8.57,"0.9 PEGMEA, 0.1 PEGDA, 5 aerosil 380, 8.57 NaTFSI",2024-04-12,"PCB print",3,0.028,0.79,"PCB print",FALSE
"SSna_12",4e-06,"PEGMEA","PEGDA",0.9,0.1,"Aerosil 380",5,"NaTFSI",8.57,"0.9 PEGMEA, 0.1 PEGDA, 5 aerosil 380, 8.57 NaTFSI",2024-04-12,"PCB print",3,0.028,0.79,"PCB print",FALSE
"SSna_12",3.8462e-06,"PEGMEA","PEGDA",0.9,0.1,"Aerosil 380",5,"NaTFSI",8.57,"0.9 PEGMEA, 0.1 PEGDA, 5 aerosil 380, 8.57 NaTFSI",2024-04-12,"PCB print",3,0.028,0.79,"PCB print",FALSE
"SSna_12",4.008e-06,"PEGMEA","PEGDA",0.9,0.1,"Aerosil 380",5,"NaTFSI",8.57,"0.9 PEGMEA, 0.1 PEGDA, 5 aerosil 380, 8.57 NaTFSI",2024-04-12,"PCB print",3,0.028,0.79,"PCB print",FALSE
"SSna_12",4.1322e-06,"PEGMEA","PEGDA",0.9,0.1,"Aerosil 380",5,"NaTFSI",8.57,"0.9 PEGMEA, 0.1 PEGDA, 5 aerosil 380, 8.57 NaTFSI",2024-04-12,"PCB print",3,0.028,0.79,"PCB print",FALSE
"SSna_12",1.2739e-06,"PEGMEA","PEGDA",0.9,0.1,"Aerosil 380",5,"NaTFSI",8.57,"0.9 PEGMEA, 0.1 PEGDA, 5 aerosil 380, 8.57 NaTFSI",2024-04-12,"PCB print",3,0.028,0.79,"PCB print",FALSE
"SSna_12",1.4134e-06,"PEGMEA","PEGDA",0.9,0.1,"Aerosil 380",5,"NaTFSI",8.57,"0.9 PEGMEA, 0.1 PEGDA, 5 aerosil 380, 8.57 NaTFSI",2024-04-12,"PCB print",3,0.028,0.79,"PCB print",FALSE
"SSna_120",3.4188e-06,"PEGMEA","PEGDA",0.9,0.1,"Aerosil 380",5.71,"NaTFSI",20,"0.9 PEGMEA, 0.1 PEGDA, 5.71 aerosil 380, 20 NaTFSI",2024-05-28,"PCB print",3,0.028,0.5967,"PCB print",FALSE
"SSna_120",3.5398e-06,"PEGMEA","PEGDA",0.9,0.1,"Aerosil 380",5.71,"NaTFSI",20,"0.9 PEGMEA, 0.1 PEGDA, 5.71 aerosil 380, 20 NaTFSI",2024-05-28,"PCB print",3,0.028,0.5967,"PCB print",FALSE
"SSna_120",4.3057e-06,"PEGMEA","PEGDA",0.9,0.1,"Aerosil 380",5.71,"NaTFSI",20,"0.9 PEGMEA, 0.1 PEGDA, 5.71 aerosil 380, 20 NaTFSI",2024-05-28,"PCB print",3,0.028,0.5967,"PCB print",FALSE
"SSna_120",4.2061e-06,"PEGMEA","PEGDA",0.9,0.1,"Aerosil 380",5.71,"NaTFSI",20,"0.9 PEGMEA, 0.1 PEGDA, 5.71 aerosil 380, 20 NaTFSI",2024-05-28,"PCB print",3,0.028,0.5967,"PCB print",FALSE
"SSna_120",5.6022e-06,"PEGMEA","PEGDA",0.9,0.1,"Aerosil 380",5.71,"NaTFSI",20,"0.9 PEGMEA, 0.1 PEGDA, 5.71 aerosil 380, 20 NaTFSI",2024-05-28,"PCB print",3,0.028,0.5967,"PCB print",FALSE
"SSna_120",5.5402e-06,"PEGMEA","PEGDA",0.9,0.1,"Aerosil 380",5.71,"NaTFSI",20,"0.9 PEGMEA, 0.1 PEGDA, 5.71 aerosil 380, 20 NaTFSI",2024-05-28,"PCB print",3,0.028,0.5967,"PCB print",FALSE
"SSna_120",3.8462e-06,"PEGMEA","PEGDA",0.9,0.1,"Aerosil 380",5.71,"NaTFSI",20,"0.9 PEGMEA, 0.1 PEGDA, 5.71 aerosil 380, 20 NaTFSI",2024-05-28,"PCB print",3,0.028,0.5967,"PCB print",FALSE
"SSna_120",3.7383e-06,"PEGMEA","PEGDA",0.9,0.1,"Aerosil 380",5.71,"NaTFSI",20,"0.9 PEGMEA, 0.1 PEGDA, 5.71 aerosil 380, 20 NaTFSI",2024-05-28,"PCB print",3,0.028,0.5967,"PCB print",FALSE
"SSna_121",3.125e-06,"PEGMEA","PEGDA",0.9,0.1,"Aerosil 380",4.29,"NaTFSI",20,"0.9 PEGMEA, 0.1 PEGDA, 4.29 aerosil 380, 20 NaTFSI",2024-05-28,"PCB print",3,0.028,0.7467,"PCB print",FALSE
"SSna_121",3.2e-06,"PEGMEA","PEGDA",0.9,0.1,"Aerosil 380",4.29,"NaTFSI",20,"0.9 PEGMEA, 0.1 PEGDA, 4.29 aerosil 380, 20 NaTFSI",2024-05-28,"PCB print",3,0.028,0.7467,"PCB print",FALSE
"SSna_121",4.2194e-06,"PEGMEA","PEGDA",0.9,0.1,"Aerosil 380",4.29,"NaTFSI",20,"0.9 PEGMEA, 0.1 PEGDA, 4.29 aerosil 380, 20 NaTFSI",2024-05-28,"PCB print",3,0.028,0.7467,"PCB print",FALSE
"SSna_121",3.9216e-06,"PEGMEA","PEGDA",0.9,0.1,"Aerosil 380",4.29,"NaTFSI",20,"0.9 PEGMEA, 0.1 PEGDA, 4.29 aerosil 380, 20 NaTFSI",2024-05-28,"PCB print",3,0.028,0.7467,"PCB print",FALSE
"SSna_121",5.7971e-06,"PEGMEA","PEGDA",0.9,0.1,"Aerosil 380",4.29,"NaTFSI",20,"0.9 PEGMEA, 0.1 PEGDA, 4.29 aerosil 380, 20 NaTFSI",2024-05-28,"PCB print",3,0.028,0.7467,"PCB print",FALSE
"SSna_121",5.8224e-06,"PEGMEA","PEGDA",0.9,0.1,"Aerosil 380",4.29,"NaTFSI",20,"0.9 PEGMEA, 0.1 PEGDA, 4.29 aerosil 380, 20 NaTFSI",2024-05-28,"PCB print",3,0.028,0.7467,"PCB print",FALSE
"SSna_121",3.5714e-06,"PEGMEA","PEGDA",0.9,0.1,"Aerosil 380",4.29,"NaTFSI",20,"0.9 PEGMEA, 0.1 PEGDA, 4.29 aerosil 380, 20 NaTFSI",2024-05-28,"PCB print",3,0.028,0.7467,"PCB print",FALSE
"SSna_121",3.4188e-06,"PEGMEA","PEGDA",0.9,0.1,"Aerosil 380",4.29,"NaTFSI",20,"0.9 PEGMEA, 0.1 PEGDA, 4.29 aerosil 380, 20 NaTFSI",2024-05-28,"PCB print",3,0.028,0.7467,"PCB print",FALSE
"SSna_122",4e-06,"PEGMEA","PEGDA",0.9,0.1,"Aerosil 380",2.86,"NaTFSI",20,"0.9 PEGMEA, 0.1 PEGDA, 2.86 aerosil 380, 20 NaTFSI",2024-05-28,"PCB print",3,0.028,0.78,"PCB print",FALSE
"SSna_122",3.9216e-06,"PEGMEA","PEGDA",0.9,0.1,"Aerosil 380",2.86,"NaTFSI",20,"0.9 PEGMEA, 0.1 PEGDA, 2.86 aerosil 380, 20 NaTFSI",2024-05-28,"PCB print",3,0.028,0.78,"PCB print",FALSE
"SSna_122",4.1322e-06,"PEGMEA","PEGDA",0.9,0.1,"Aerosil 380",2.86,"NaTFSI",20,"0.9 PEGMEA, 0.1 PEGDA, 2.86 aerosil 380, 20 NaTFSI",2024-05-28,"PCB print",3,0.028,0.78,"PCB print",FALSE
"SSna_122",4.2965e-06,"PEGMEA","PEGDA",0.9,0.1,"Aerosil 380",2.86,"NaTFSI",20,"0.9 PEGMEA, 0.1 PEGDA, 2.86 aerosil 380, 20 NaTFSI",2024-05-28,"PCB print",3,0.028,0.78,"PCB print",FALSE
"SSna_122",5.814e-06,"PEGMEA","PEGDA",0.9,0.1,"Aerosil 380",2.86,"NaTFSI",20,"0.9 PEGMEA, 0.1 PEGDA, 2.86 aerosil 380, 20 NaTFSI",2024-05-28,"PCB print",3,0.028,0.78,"PCB print",FALSE
"SSna_122",5.997e-06,"PEGMEA","PEGDA",0.9,0.1,"Aerosil 380",2.86,"NaTFSI",20,"0.9 PEGMEA, 0.1 PEGDA, 2.86 aerosil 380, 20 NaTFSI",2024-05-28,"PCB print",3,0.028,0.78,"PCB print",FALSE
"SSna_122",3.8462e-06,"PEGMEA","PEGDA",0.9,0.1,"Aerosil 380",2.86,"NaTFSI",20,"0.9 PEGMEA, 0.1 PEGDA, 2.86 aerosil 380, 20 NaTFSI",2024-05-28,"PCB print",3,0.028,0.78,"PCB print",FALSE
"SSna_122",3.8462e-06,"PEGMEA","PEGDA",0.9,0.1,"Aerosil 380",2.86,"NaTFSI",20,"0.9 PEGMEA, 0.1 PEGDA, 2.86 aerosil 380, 20 NaTFSI",2024-05-28,"PCB print",3,0.028,0.78,"PCB print",FALSE
"SSna_123",4.2965e-06,"PEGMEA","PEGDA",0.9,0.1,"Aerosil 380",1.43,"NaTFSI",20,"0.9 PEGMEA, 0.1 PEGDA, 1.43 aerosil 380, 20 NaTFSI",2024-05-28,"PCB print",3,0.028,0.8967,"PCB print",FALSE
"SSna_123",4.2194e-06,"PEGMEA","PEGDA",0.9,0.1,"Aerosil 380",1.43,"NaTFSI",20,"0.9 PEGMEA, 0.1 PEGDA, 1.43 aerosil 380, 20 NaTFSI",2024-05-28,"PCB print",3,0.028,0.8967,"PCB print",FALSE
"SSna_123",9.3897e-06,"PEGMEA","PEGDA",0.9,0.1,"Aerosil 380",1.43,"NaTFSI",20,"0.9 PEGMEA, 0.1 PEGDA, 1.43 aerosil 380, 20 NaTFSI",2024-05-28,"PCB print",3,0.028,0.8967,"PCB print",FALSE
"SSna_123",9.324e-06,"PEGMEA","PEGDA",0.9,0.1,"Aerosil 380",1.43,"NaTFSI",20,"0.9 PEGMEA, 0.1 PEGDA, 1.43 aerosil 380, 20 NaTFSI",2024-05-28,"PCB print",3,0.028,0.8967,"PCB print",FALSE
"SSna_123",0,"PEGMEA","PEGDA",0.9,0.1,"Aerosil 380",1.43,"NaTFSI",20,"0.9 PEGMEA, 0.1 PEGDA, 1.43 aerosil 380, 20 NaTFSI",2024-05-28,"PCB print",3,0.028,0.8967,"PCB print",FALSE
"SSna_123",9.6386e-06,"PEGMEA","PEGDA",0.9,0.1,"Aerosil 380",1.43,"NaTFSI",20,"0.9 PEGMEA, 0.1 PEGDA, 1.43 aerosil 380, 20 NaTFSI",2024-05-28,"PCB print",3,0.028,0.8967,"PCB print",FALSE
"SSna_123",5.3262e-06,"PEGMEA","PEGDA",0.9,0.1,"Aerosil 380",1.43,"NaTFSI",20,"0.9 PEGMEA, 0.1 PEGDA, 1.43 aerosil 380, 20 NaTFSI",2024-05-28,"PCB print",3,0.028,0.8967,"PCB print",FALSE
"SSna_123",5.2016e-06,"PEGMEA","PEGDA",0.9,0.1,"Aerosil 380",1.43,"NaTFSI",20,"0.9 PEGMEA, 0.1 PEGDA, 1.43 aerosil 380, 20 NaTFSI",2024-05-28,"PCB print",3,0.028,0.8967,"PCB print",FALSE
"SSna_124",3.125e-06,"PEGMEA","PEGDA",0.9,0.1,"Aerosil 380",0,"NaTFSI",20,"0.9 PEGMEA, 0.1 PEGDA, 0 aerosil 380, 20 NaTFSI",2024-05-28,"PCB print",3,0.028,0.7967,"PCB print",FALSE
"SSna_124",3.1008e-06,"PEGMEA","PEGDA",0.9,0.1,"Aerosil 380",0,"NaTFSI",20,"0.9 PEGMEA, 0.1 PEGDA, 0 aerosil 380, 20 NaTFSI",2024-05-28,"PCB print",3,0.028,0.7967,"PCB print",FALSE
"SSna_124",4.1623e-06,"PEGMEA","PEGDA",0.9,0.1,"Aerosil 380",0,"NaTFSI",20,"0.9 PEGMEA, 0.1 PEGDA, 0 aerosil 380, 20 NaTFSI",2024-05-28,"PCB print",3,0.028,0.7967,"PCB print",FALSE
"SSna_124",4.0942e-06,"PEGMEA","PEGDA",0.9,0.1,"Aerosil 380",0,"NaTFSI",20,"0.9 PEGMEA, 0.1 PEGDA, 0 aerosil 380, 20 NaTFSI",2024-05-28,"PCB print",3,0.028,0.7967,"PCB print",FALSE
"SSna_124",5.5402e-06,"PEGMEA","PEGDA",0.9,0.1,"Aerosil 380",0,"NaTFSI",20,"0.9 PEGMEA, 0.1 PEGDA, 0 aerosil 380, 20 NaTFSI",2024-05-28,"PCB print",3,0.028,0.7967,"PCB print",FALSE
"SSna_124",5.6577e-06,"PEGMEA","PEGDA",0.9,0.1,"Aerosil 380",0,"NaTFSI",20,"0.9 PEGMEA, 0.1 PEGDA, 0 aerosil 380, 20 NaTFSI",2024-05-28,"PCB print",3,0.028,0.7967,"PCB print",FALSE
"SSna_124",3.5088e-06,"PEGMEA","PEGDA",0.9,0.1,"Aerosil 380",0,"NaTFSI",20,"0.9 PEGMEA, 0.1 PEGDA, 0 aerosil 380, 20 NaTFSI",2024-05-28,"PCB print",3,0.028,0.7967,"PCB print",FALSE
"SSna_124",3.4483e-06,"PEGMEA","PEGDA",0.9,0.1,"Aerosil 380",0,"NaTFSI",20,"0.9 PEGMEA, 0.1 PEGDA, 0 aerosil 380, 20 NaTFSI",2024-05-28,"PCB print",3,0.028,0.7967,"PCB print",FALSE
"SSna_125",1.7241e-06,"PEGMEA","PEGDA",0.9,0.1,"Aerosil 380",10,"NaTFSI",20,"0.9 PEGMEA, 0.1 PEGDA, 10 aerosil 380, 20 NaTFSI",2024-05-28,"PCB print",3,0.028,0.4967,"PCB print",FALSE
"SSna_125",1.5936e-06,"PEGMEA","PEGDA",0.9,0.1,"Aerosil 380",10,"NaTFSI",20,"0.9 PEGMEA, 0.1 PEGDA, 10 aerosil 380, 20 NaTFSI",2024-05-28,"PCB print",3,0.028,0.4967,"PCB print",FALSE
"SSna_125",2.7397e-06,"PEGMEA","PEGDA",0.9,0.1,"Aerosil 380",10,"NaTFSI",20,"0.9 PEGMEA, 0.1 PEGDA, 10 aerosil 380, 20 NaTFSI",2024-05-28,"PCB print",3,0.028,0.4967,"PCB print",FALSE
"SSna_125",2.6316e-06,"PEGMEA","PEGDA",0.9,0.1,"Aerosil 380",10,"NaTFSI",20,"0.9 PEGMEA, 0.1 PEGDA, 10 aerosil 380, 20 NaTFSI",2024-05-28,"PCB print",3,0.028,0.4967,"PCB print",FALSE
"SSna_125",3.3898e-06,"PEGMEA","PEGDA",0.9,0.1,"Aerosil 380",10,"NaTFSI",20,"0.9 PEGMEA, 0.1 PEGDA, 10 aerosil 380, 20 NaTFSI",2024-05-28,"PCB print",3,0.028,0.4967,"PCB print",FALSE
"SSna_125",3.8095e-06,"PEGMEA","PEGDA",0.9,0.1,"Aerosil 380",10,"NaTFSI",20,"0.9 PEGMEA, 0.1 PEGDA, 10 aerosil 380, 20 NaTFSI",2024-05-28,"PCB print",3,0.028,0.4967,"PCB print",FALSE
"SSna_125",2.2599e-06,"PEGMEA","PEGDA",0.9,0.1,"Aerosil 380",10,"NaTFSI",20,"0.9 PEGMEA, 0.1 PEGDA, 10 aerosil 380, 20 NaTFSI",2024-05-28,"PCB print",3,0.028,0.4967,"PCB print",FALSE
"SSna_125",2.2727e-06,"PEGMEA","PEGDA",0.9,0.1,"Aerosil 380",10,"NaTFSI",20,"0.9 PEGMEA, 0.1 PEGDA, 10 aerosil 380, 20 NaTFSI",2024-05-28,"PCB print",3,0.028,0.4967,"PCB print",FALSE
"SSna_126",1.81e-06,"PEGMEA","PEGDA",0.9,0.1,"Aerosil 380",8.57,"NaTFSI",20,"0.9 PEGMEA, 0.1 PEGDA, 8.57 aerosil 380, 20 NaTFSI",2024-05-28,"PCB print",3,0.028,0.5833,"PCB print",FALSE
"SSna_126",2.0202e-06,"PEGMEA","PEGDA",0.9,0.1,"Aerosil 380",8.57,"NaTFSI",20,"0.9 PEGMEA, 0.1 PEGDA, 8.57 aerosil 380, 20 NaTFSI",2024-05-28,"PCB print",3,0.028,0.5833,"PCB print",FALSE
"SSna_126",2.4845e-06,"PEGMEA","PEGDA",0.9,0.1,"Aerosil 380",8.57,"NaTFSI",20,"0.9 PEGMEA, 0.1 PEGDA, 8.57 aerosil 380, 20 NaTFSI",2024-05-28,"PCB print",3,0.028,0.5833,"PCB print",FALSE
"SSna_126",2.5974e-06,"PEGMEA","PEGDA",0.9,0.1,"Aerosil 380",8.57,"NaTFSI",20,"0.9 PEGMEA, 0.1 PEGDA, 8.57 aerosil 380, 20 NaTFSI",2024-05-28,"PCB print",3,0.028,0.5833,"PCB print",FALSE
"SSna_126",3.6364e-06,"PEGMEA","PEGDA",0.9,0.1,"Aerosil 380",8.57,"NaTFSI",20,"0.9 PEGMEA, 0.1 PEGDA, 8.57 aerosil 380, 20 NaTFSI",2024-05-28,"PCB print",3,0.028,0.5833,"PCB print",FALSE
"SSna_126",3.6036e-06,"PEGMEA","PEGDA",0.9,0.1,"Aerosil 380",8.57,"NaTFSI",20,"0.9 PEGMEA, 0.1 PEGDA, 8.57 aerosil 380, 20 NaTFSI",2024-05-28,"PCB print",3,0.028,0.5833,"PCB print",FALSE
"SSna_126",2.5157e-06,"PEGMEA","PEGDA",0.9,0.1,"Aerosil 380",8.57,"NaTFSI",20,"0.9 PEGMEA, 0.1 PEGDA, 8.57 aerosil 380, 20 NaTFSI",2024-05-28,"PCB print",3,0.028,0.5833,"PCB print",FALSE
"SSna_126",2.5478e-06,"PEGMEA","PEGDA",0.9,0.1,"Aerosil 380",8.57,"NaTFSI",20,"0.9 PEGMEA, 0.1 PEGDA, 8.57 aerosil 380, 20 NaTFSI",2024-05-28,"PCB print",3,0.028,0.5833,"PCB print",FALSE
"SSna_127",1.9704e-06,"PEGMEA","PEGDA",0.9,0.1,"Aerosil 380",7.14,"NaTFSI",20,"0.9 PEGMEA, 0.1 PEGDA, 7.14 aerosil 380, 20 NaTFSI",2024-05-28,"PCB print",3,0.028,0.6033,"PCB print",FALSE
"SSna_127",2.0833e-06,"PEGMEA","PEGDA",0.9,0.1,"Aerosil 380",7.14,"NaTFSI",20,"0.9 PEGMEA, 0.1 PEGDA, 7.14 aerosil 380, 20 NaTFSI",2024-05-28,"PCB print",3,0.028,0.6033,"PCB print",FALSE
"SSna_127",2.6846e-06,"PEGMEA","PEGDA",0.9,0.1,"Aerosil 380",7.14,"NaTFSI",20,"0.9 PEGMEA, 0.1 PEGDA, 7.14 aerosil 380, 20 NaTFSI",2024-05-28,"PCB print",3,0.028,0.6033,"PCB print",FALSE
"SSna_127",2.649e-06,"PEGMEA","PEGDA",0.9,0.1,"Aerosil 380",7.14,"NaTFSI",20,"0.9 PEGMEA, 0.1 PEGDA, 7.14 aerosil 380, 20 NaTFSI",2024-05-28,"PCB print",3,0.028,0.6033,"PCB print",FALSE
"SSna_127",3.5714e-06,"PEGMEA","PEGDA",0.9,0.1,"Aerosil 380",7.14,"NaTFSI",20,"0.9 PEGMEA, 0.1 PEGDA, 7.14 aerosil 380, 20 NaTFSI",2024-05-28,"PCB print",3,0.028,0.6033,"PCB print",FALSE
"SSna_127",3.8095e-06,"PEGMEA","PEGDA",0.9,0.1,"Aerosil 380",7.14,"NaTFSI",20,"0.9 PEGMEA, 0.1 PEGDA, 7.14 aerosil 380, 20 NaTFSI",2024-05-28,"PCB print",3,0.028,0.6033,"PCB print",FALSE
"SSna_127",2.7586e-06,"PEGMEA","PEGDA",0.9,0.1,"Aerosil 380",7.14,"NaTFSI",20,"0.9 PEGMEA, 0.1 PEGDA, 7.14 aerosil 380, 20 NaTFSI",2024-05-28,"PCB print",3,0.028,0.6033,"PCB print",FALSE
"SSna_127",2.5316e-06,"PEGMEA","PEGDA",0.9,0.1,"Aerosil 380",7.14,"NaTFSI",20,"0.9 PEGMEA, 0.1 PEGDA, 7.14 aerosil 380, 20 NaTFSI",2024-05-28,"PCB print",3,0.028,0.6033,"PCB print",FALSE
"SSna_128",2.139e-06,"PEGMEA","PEGDA",0.9,0.1,"Aerosil 380",5.71,"NaTFSI",20,"0.9 PEGMEA, 0.1 PEGDA, 5.71 aerosil 380, 20 NaTFSI",2024-05-28,"PCB print",3,0.028,0.6367,"PCB print",FALSE
"SSna_128",2.1622e-06,"PEGMEA","PEGDA",0.9,0.1,"Aerosil 380",5.71,"NaTFSI",20,"0.9 PEGMEA, 0.1 PEGDA, 5.71 aerosil 380, 20 NaTFSI",2024-05-28,"PCB print",3,0.028,0.6367,"PCB print",FALSE
"SSna_128",2.6144e-06,"PEGMEA","PEGDA",0.9,0.1,"Aerosil 380",5.71,"NaTFSI",20,"0.9 PEGMEA, 0.1 PEGDA, 5.71 aerosil 380, 20 NaTFSI",2024-05-28,"PCB print",3,0.028,0.6367,"PCB print",FALSE
