Repository: Jay2-davic/SPOC_code

# Studying-Polymers-on a-Chip (SPOC) Data Cleaning and Processing
Author: Jay Jimenez jimenez45@llnl.gov

# Project Description

The SPOC project aims to establish an automated, high-throughput experimentation workflow to screen solid state polymer electrolytes. This repository contains code to reproduce the data cleaning workflow, data processing, and active learning for the SPOC project. Electrochemical impedance spectroscopy processing code is included as a Python file which was used to determine bulk ionic conductivities.

File: output/steps/step0_raw_data.csv (part 17 of 32)
"sample_ID","ionic_conductivity_final","fcomp_mat1","fcomp_mat2","fcomp_mat1_ratio","fcomp_mat2_ratio","fcomp_additive","fcomp_additive_wt_pct","fcomp_salt","fcomp_salt_wt_pct","fcomp_formulation","date_casted","cast_type","fab_method","area_cm2","spe_thickness_avg","print_type","flag_for_removal"
"SSna_128",2.9851e-06,"PEGMEA","PEGDA",0.9,0.1,"Aerosil 380",5.71,"NaTFSI",20,"0.9 PEGMEA, 0.1 PEGDA, 5.71 aerosil 380, 20 NaTFSI",2024-05-28,"PCB print",3,0.028,0.6367,"PCB print",FALSE
"SSna_128",4.3384e-06,"PEGMEA","PEGDA",0.9,0.1,"Aerosil 380",5.71,"NaTFSI",20,"0.9 PEGMEA, 0.1 PEGDA, 5.71 aerosil 380, 20 NaTFSI",2024-05-28,"PCB print",3,0.028,0.6367,"PCB print",FALSE
"SSna_128",3.8462e-06,"PEGMEA","PEGDA",0.9,0.1,"Aerosil 380",5.71,"NaTFSI",20,"0.9 PEGMEA, 0.1 PEGDA, 5.71 aerosil 380, 20 NaTFSI",2024-05-28,"PCB print",3,0.028,0.6367,"PCB print",FALSE
"SSna_128",2.6316e-06,"PEGMEA","PEGDA",0.9,0.1,"Aerosil 380",5.71,"NaTFSI",20,"0.9 PEGMEA, 0.1 PEGDA, 5.71 aerosil 380, 20 NaTFSI",2024-05-28,"PCB print",3,0.028,0.6367,"PCB print",FALSE
"SSna_128",2.6846e-06,"PEGMEA","PEGDA",0.9,0.1,"Aerosil 380",5.71,"NaTFSI",20,"0.9 PEGMEA, 0.1 PEGDA, 5.71 aerosil 380, 20 NaTFSI",2024-05-28,"PCB print",3,0.028,0.6367,"PCB print",FALSE
"SSna_129",2.381e-06,"PEGMEA","PEGDA",0.9,0.1,"Aerosil 380",4.29,"NaTFSI",20,"0.9 PEGMEA, 0.1 PEGDA, 4.29 aerosil 380, 20 NaTFSI",2024-05-28,"PCB print",3,0.028,0.5967,"PCB print",FALSE
"SSna_129",2.2857e-06,"PEGMEA","PEGDA",0.9,0.1,"Aerosil 380",4.29,"NaTFSI",20,"0.9 PEGMEA, 0.1 PEGDA, 4.29 aerosil 380, 20 NaTFSI",2024-05-28,"PCB print",3,0.028,0.5967,"PCB print",FALSE
"SSna_129",3.0769e-06,"PEGMEA","PEGDA",0.9,0.1,"Aerosil 380",4.29,"NaTFSI",20,"0.9 PEGMEA, 0.1 PEGDA, 4.29 aerosil 380, 20 NaTFSI",2024-05-28,"PCB print",3,0.028,0.5967,"PCB print",FALSE
"SSna_129",3.1008e-06,"PEGMEA","PEGDA",0.9,0.1,"Aerosil 380",4.29,"NaTFSI",20,"0.9 PEGMEA, 0.1 PEGDA, 4.29 aerosil 380, 20 NaTFSI",2024-05-28,"PCB print",3,0.028,0.5967,"PCB print",FALSE
"SSna_129",4.2239e-06,"PEGMEA","PEGDA",0.9,0.1,"Aerosil 380",4.29,"NaTFSI",20,"0.9 PEGMEA, 0.1 PEGDA, 4.29 aerosil 380, 20 NaTFSI",2024-05-28,"PCB print",3,0.028,0.5967,"PCB print",FALSE
"SSna_129",4.2781e-06,"PEGMEA","PEGDA",0.9,0.1,"Aerosil 380",4.29,"NaTFSI",20,"0.9 PEGMEA, 0.1 PEGDA, 4.29 aerosil 380, 20 NaTFSI",2024-05-28,"PCB print",3,0.028,0.5967,"PCB print",FALSE
"SSna_129",2.4691e-06,"PEGMEA","PEGDA",0.9,0.1,"Aerosil 380",4.29,"NaTFSI",20,"0.9 PEGMEA, 0.1 PEGDA, 4.29 aerosil 380, 20 NaTFSI",2024-05-28,"PCB print",3,0.028,0.5967,"PCB print",FALSE
"SSna_129",2.4691e-06,"PEGMEA","PEGDA",0.9,0.1,"Aerosil 380",4.29,"NaTFSI",20,"0.9 PEGMEA, 0.1 PEGDA, 4.29 aerosil 380, 20 NaTFSI",2024-05-28,"PCB print",3,0.028,0.5967,"PCB print",FALSE
"SSna_13",3.0534e-06,"PEGMEA","PEGDA",0.9,0.1,"Aerosil 380",5,"NaTFSI",11.4,"0.9 PEGMEA, 0.1 PEGDA, 5 aerosil 380, 11.4 NaTFSI",2024-04-12,"PCB print",3,0.028,1.1,"PCB print",FALSE
"SSna_13",3.0769e-06,"PEGMEA","PEGDA",0.9,0.1,"Aerosil 380",5,"NaTFSI",11.4,"0.9 PEGMEA, 0.1 PEGDA, 5 aerosil 380, 11.4 NaTFSI",2024-04-12,"PCB print",3,0.028,1.1,"PCB print",FALSE
"SSna_13",1.7316e-06,"PEGMEA","PEGDA",0.9,0.1,"Aerosil 380",5,"NaTFSI",11.4,"0.9 PEGMEA, 0.1 PEGDA, 5 aerosil 380, 11.4 NaTFSI",2024-04-12,"PCB print",3,0.028,1.1,"PCB print",FALSE
"SSna_13",1.6461e-06,"PEGMEA","PEGDA",0.9,0.1,"Aerosil 380",5,"NaTFSI",11.4,"0.9 PEGMEA, 0.1 PEGDA, 5 aerosil 380, 11.4 NaTFSI",2024-04-12,"PCB print",3,0.028,1.1,"PCB print",FALSE
"SSna_13",2.7972e-06,"PEGMEA","PEGDA",0.9,0.1,"Aerosil 380",5,"NaTFSI",11.4,"0.9 PEGMEA, 0.1 PEGDA, 5 aerosil 380, 11.4 NaTFSI",2024-04-12,"PCB print",3,0.028,1.1,"PCB print",FALSE
"SSna_13",2.8369e-06,"PEGMEA","PEGDA",0.9,0.1,"Aerosil 380",5,"NaTFSI",11.4,"0.9 PEGMEA, 0.1 PEGDA, 5 aerosil 380, 11.4 NaTFSI",2024-04-12,"PCB print",3,0.028,1.1,"PCB print",FALSE
"SSna_13",1.3468e-06,"PEGMEA","PEGDA",0.9,0.1,"Aerosil 380",5,"NaTFSI",11.4,"0.9 PEGMEA, 0.1 PEGDA, 5 aerosil 380, 11.4 NaTFSI",2024-04-12,"PCB print",3,0.028,1.1,"PCB print",FALSE
"SSna_13",1.3333e-06,"PEGMEA","PEGDA",0.9,0.1,"Aerosil 380",5,"NaTFSI",11.4,"0.9 PEGMEA, 0.1 PEGDA, 5 aerosil 380, 11.4 NaTFSI",2024-04-12,"PCB print",3,0.028,1.1,"PCB print",FALSE
"SSna_130",2.381e-06,"PEGMEA","PEGDA",0.9,0.1,"Aerosil 380",2.86,"NaTFSI",20,"0.9 PEGMEA, 0.1 PEGDA, 2.86 aerosil 380, 20 NaTFSI",2024-05-28,"PCB print",3,0.028,0.7233,"PCB print",FALSE
"SSna_130",2.439e-06,"PEGMEA","PEGDA",0.9,0.1,"Aerosil 380",2.86,"NaTFSI",20,"0.9 PEGMEA, 0.1 PEGDA, 2.86 aerosil 380, 20 NaTFSI",2024-05-28,"PCB print",3,0.028,0.7233,"PCB print",FALSE
"SSna_130",3.4783e-06,"PEGMEA","PEGDA",0.9,0.1,"Aerosil 380",2.86,"NaTFSI",20,"0.9 PEGMEA, 0.1 PEGDA, 2.86 aerosil 380, 20 NaTFSI",2024-05-28,"PCB print",3,0.028,0.7233,"PCB print",FALSE
"SSna_130",3.0534e-06,"PEGMEA","PEGDA",0.9,0.1,"Aerosil 380",2.86,"NaTFSI",20,"0.9 PEGMEA, 0.1 PEGDA, 2.86 aerosil 380, 20 NaTFSI",2024-05-28,"PCB print",3,0.028,0.7233,"PCB print",FALSE
"SSna_130",4.8019e-06,"PEGMEA","PEGDA",0.9,0.1,"Aerosil 380",2.86,"NaTFSI",20,"0.9 PEGMEA, 0.1 PEGDA, 2.86 aerosil 380, 20 NaTFSI",2024-05-28,"PCB print",3,0.028,0.7233,"PCB print",FALSE
"SSna_130",4.2781e-06,"PEGMEA","PEGDA",0.9,0.1,"Aerosil 380",2.86,"NaTFSI",20,"0.9 PEGMEA, 0.1 PEGDA, 2.86 aerosil 380, 20 NaTFSI",2024-05-28,"PCB print",3,0.028,0.7233,"PCB print",FALSE
"SSna_130",3.1008e-06,"PEGMEA","PEGDA",0.9,0.1,"Aerosil 380",2.86,"NaTFSI",20,"0.9 PEGMEA, 0.1 PEGDA, 2.86 aerosil 380, 20 NaTFSI",2024-05-28,"PCB print",3,0.028,0.7233,"PCB print",FALSE
"SSna_130",2.8986e-06,"PEGMEA","PEGDA",0.9,0.1,"Aerosil 380",2.86,"NaTFSI",20,"0.9 PEGMEA, 0.1 PEGDA, 2.86 aerosil 380, 20 NaTFSI",2024-05-28,"PCB print",3,0.028,0.7233,"PCB print",FALSE
"SSna_131",2.7027e-06,"PEGMEA","PEGDA",0.9,0.1,"Aerosil 380",1.43,"NaTFSI",20,"0.9 PEGMEA, 0.1 PEGDA, 1.43 aerosil 380, 20 NaTFSI",2024-05-28,"PCB print",3,0.028,0.7467,"PCB print",FALSE
"SSna_131",2.5478e-06,"PEGMEA","PEGDA",0.9,0.1,"Aerosil 380",1.43,"NaTFSI",20,"0.9 PEGMEA, 0.1 PEGDA, 1.43 aerosil 380, 20 NaTFSI",2024-05-28,"PCB print",3,0.028,0.7467,"PCB print",FALSE
"SSna_131",3.3058e-06,"PEGMEA","PEGDA",0.9,0.1,"Aerosil 380",1.43,"NaTFSI",20,"0.9 PEGMEA, 0.1 PEGDA, 1.43 aerosil 380, 20 NaTFSI",2024-05-28,"PCB print",3,0.028,0.7467,"PCB print",FALSE
"SSna_131",3.2787e-06,"PEGMEA","PEGDA",0.9,0.1,"Aerosil 380",1.43,"NaTFSI",20,"0.9 PEGMEA, 0.1 PEGDA, 1.43 aerosil 380, 20 NaTFSI",2024-05-28,"PCB print",3,0.028,0.7467,"PCB print",FALSE
"SSna_131",4.3908e-06,"PEGMEA","PEGDA",0.9,0.1,"Aerosil 380",1.43,"NaTFSI",20,"0.9 PEGMEA, 0.1 PEGDA, 1.43 aerosil 380, 20 NaTFSI",2024-05-28,"PCB print",3,0.028,0.7467,"PCB print",FALSE
"SSna_131",4.561e-06,"PEGMEA","PEGDA",0.9,0.1,"Aerosil 380",1.43,"NaTFSI",20,"0.9 PEGMEA, 0.1 PEGDA, 1.43 aerosil 380, 20 NaTFSI",2024-05-28,"PCB print",3,0.028,0.7467,"PCB print",FALSE
"SSna_131",2.9412e-06,"PEGMEA","PEGDA",0.9,0.1,"Aerosil 380",1.43,"NaTFSI",20,"0.9 PEGMEA, 0.1 PEGDA, 1.43 aerosil 380, 20 NaTFSI",2024-05-28,"PCB print",3,0.028,0.7467,"PCB print",FALSE
"SSna_131",2.9851e-06,"PEGMEA","PEGDA",0.9,0.1,"Aerosil 380",1.43,"NaTFSI",20,"0.9 PEGMEA, 0.1 PEGDA, 1.43 aerosil 380, 20 NaTFSI",2024-05-28,"PCB print",3,0.028,0.7467,"PCB print",FALSE
"SSna_132",2.381e-06,"PEGMEA","PEGDA",0.9,0.1,"Aerosil 380",0,"NaTFSI",20,"0.9 PEGMEA, 0.1 PEGDA, 0 aerosil 380, 20 NaTFSI",2024-05-28,"PCB print",3,0.028,0.6,"PCB print",FALSE
"SSna_132",2.3392e-06,"PEGMEA","PEGDA",0.9,0.1,"Aerosil 380",0,"NaTFSI",20,"0.9 PEGMEA, 0.1 PEGDA, 0 aerosil 380, 20 NaTFSI",2024-05-28,"PCB print",3,0.028,0.6,"PCB print",FALSE
"SSna_132",3.4783e-06,"PEGMEA","PEGDA",0.9,0.1,"Aerosil 380",0,"NaTFSI",20,"0.9 PEGMEA, 0.1 PEGDA, 0 aerosil 380, 20 NaTFSI",2024-05-28,"PCB print",3,0.028,0.6,"PCB print",FALSE
"SSna_132",3.6036e-06,"PEGMEA","PEGDA",0.9,0.1,"Aerosil 380",0,"NaTFSI",20,"0.9 PEGMEA, 0.1 PEGDA, 0 aerosil 380, 20 NaTFSI",2024-05-28,"PCB print",3,0.028,0.6,"PCB print",FALSE
"SSna_132",5.1151e-06,"PEGMEA","PEGDA",0.9,0.1,"Aerosil 380",0,"NaTFSI",20,"0.9 PEGMEA, 0.1 PEGDA, 0 aerosil 380, 20 NaTFSI",2024-05-28,"PCB print",3,0.028,0.6,"PCB print",FALSE
"SSna_132",4.6838e-06,"PEGMEA","PEGDA",0.9,0.1,"Aerosil 380",0,"NaTFSI",20,"0.9 PEGMEA, 0.1 PEGDA, 0 aerosil 380, 20 NaTFSI",2024-05-28,"PCB print",3,0.028,0.6,"PCB print",FALSE
"SSna_132",2.8369e-06,"PEGMEA","PEGDA",0.9,0.1,"Aerosil 380",0,"NaTFSI",20,"0.9 PEGMEA, 0.1 PEGDA, 0 aerosil 380, 20 NaTFSI",2024-05-28,"PCB print",3,0.028,0.6,"PCB print",FALSE
"SSna_132",3.0303e-06,"PEGMEA","PEGDA",0.9,0.1,"Aerosil 380",0,"NaTFSI",20,"0.9 PEGMEA, 0.1 PEGDA, 0 aerosil 380, 20 NaTFSI",2024-05-28,"PCB print",3,0.028,0.6,"PCB print",FALSE
"SSna_133",1.0444e-06,"PEGMEA","PEGDA",0.9,0.1,"Aerosil 380",10,"NaTFSI",20,"0.9 PEGMEA, 0.1 PEGDA, 10 aerosil 380, 20 NaTFSI",2024-06-04,"PCB print",3,0.028,1.3267,"PCB print",FALSE
"SSna_133",1.0811e-06,"PEGMEA","PEGDA",0.9,0.1,"Aerosil 380",10,"NaTFSI",20,"0.9 PEGMEA, 0.1 PEGDA, 10 aerosil 380, 20 NaTFSI",2024-06-04,"PCB print",3,0.028,1.3267,"PCB print",FALSE
"SSna_133",1.2158e-06,"PEGMEA","PEGDA",0.9,0.1,"Aerosil 380",10,"NaTFSI",20,"0.9 PEGMEA, 0.1 PEGDA, 10 aerosil 380, 20 NaTFSI",2024-06-04,"PCB print",3,0.028,1.3267,"PCB print",FALSE
"SSna_133",1.2698e-06,"PEGMEA","PEGDA",0.9,0.1,"Aerosil 380",10,"NaTFSI",20,"0.9 PEGMEA, 0.1 PEGDA, 10 aerosil 380, 20 NaTFSI",2024-06-04,"PCB print",3,0.028,1.3267,"PCB print",FALSE
"SSna_133",1.4706e-06,"PEGMEA","PEGDA",0.9,0.1,"Aerosil 380",10,"NaTFSI",20,"0.9 PEGMEA, 0.1 PEGDA, 10 aerosil 380, 20 NaTFSI",2024-06-04,"PCB print",3,0.028,1.3267,"PCB print",FALSE
"SSna_133",1.5038e-06,"PEGMEA","PEGDA",0.9,0.1,"Aerosil 380",10,"NaTFSI",20,"0.9 PEGMEA, 0.1 PEGDA, 10 aerosil 380, 20 NaTFSI",2024-06-04,"PCB print",3,0.028,1.3267,"PCB print",FALSE
"SSna_133",7.5614e-07,"PEGMEA","PEGDA",0.9,0.1,"Aerosil 380",10,"NaTFSI",20,"0.9 PEGMEA, 0.1 PEGDA, 10 aerosil 380, 20 NaTFSI",2024-06-04,"PCB print",3,0.028,1.3267,"PCB print",FALSE
"SSna_133",7.4906e-07,"PEGMEA","PEGDA",0.9,0.1,"Aerosil 380",10,"NaTFSI",20,"0.9 PEGMEA, 0.1 PEGDA, 10 aerosil 380, 20 NaTFSI",2024-06-04,"PCB print",3,0.028,1.3267,"PCB print",FALSE
"SSna_134",6.5574e-07,"PEGMEA","PEGDA",0.9,0.1,"Aerosil 380",10,"NaTFSI",17.1,"0.9 PEGMEA, 0.1 PEGDA, 10 aerosil 380, 17.1 NaTFSI",2024-06-04,"PCB print",3,0.028,0.9033,"PCB print",FALSE
"SSna_134",7.619e-07,"PEGMEA","PEGDA",0.9,0.1,"Aerosil 380",10,"NaTFSI",17.1,"0.9 PEGMEA, 0.1 PEGDA, 10 aerosil 380, 17.1 NaTFSI",2024-06-04,"PCB print",3,0.028,0.9033,"PCB print",FALSE
"SSna_134",6.483e-07,"PEGMEA","PEGDA",0.9,0.1,"Aerosil 380",10,"NaTFSI",17.1,"0.9 PEGMEA, 0.1 PEGDA, 10 aerosil 380, 17.1 NaTFSI",2024-06-04,"PCB print",3,0.028,0.9033,"PCB print",FALSE
"SSna_134",7.4349e-07,"PEGMEA","PEGDA",0.9,0.1,"Aerosil 380",10,"NaTFSI",17.1,"0.9 PEGMEA, 0.1 PEGDA, 10 aerosil 380, 17.1 NaTFSI",2024-06-04,"PCB print",3,0.028,0.9033,"PCB print",FALSE
"SSna_134",1.5385e-06,"PEGMEA","PEGDA",0.9,0.1,"Aerosil 380",10,"NaTFSI",17.1,"0.9 PEGMEA, 0.1 PEGDA, 10 aerosil 380, 17.1 NaTFSI",2024-06-04,"PCB print",3,0.028,0.9033,"PCB print",FALSE
"SSna_134",1.6598e-06,"PEGMEA","PEGDA",0.9,0.1,"Aerosil 380",10,"NaTFSI",17.1,"0.9 PEGMEA, 0.1 PEGDA, 10 aerosil 380, 17.1 NaTFSI",2024-06-04,"PCB print",3,0.028,0.9033,"PCB print",FALSE
"SSna_134",1.0471e-06,"PEGMEA","PEGDA",0.9,0.1,"Aerosil 380",10,"NaTFSI",17.1,"0.9 PEGMEA, 0.1 PEGDA, 10 aerosil 380, 17.1 NaTFSI",2024-06-04,"PCB print",3,0.028,0.9033,"PCB print",FALSE
"SSna_134",1.0526e-06,"PEGMEA","PEGDA",0.9,0.1,"Aerosil 380",10,"NaTFSI",17.1,"0.9 PEGMEA, 0.1 PEGDA, 10 aerosil 380, 17.1 NaTFSI",2024-06-04,"PCB print",3,0.028,0.9033,"PCB print",FALSE
"SSna_135",1.5094e-06,"PEGMEA","PEGDA",0.9,0.1,"Aerosil 380",10,"NaTFSI",14.3,"0.9 PEGMEA, 0.1 PEGDA, 10 aerosil 380, 14.3 NaTFSI",2024-06-04,"PCB print",3,0.028,0.75,"PCB print",FALSE
"SSna_135",1.4337e-06,"PEGMEA","PEGDA",0.9,0.1,"Aerosil 380",10,"NaTFSI",14.3,"0.9 PEGMEA, 0.1 PEGDA, 10 aerosil 380, 14.3 NaTFSI",2024-06-04,"PCB print",3,0.028,0.75,"PCB print",FALSE
"SSna_135",1.5444e-06,"PEGMEA","PEGDA",0.9,0.1,"Aerosil 380",10,"NaTFSI",14.3,"0.9 PEGMEA, 0.1 PEGDA, 10 aerosil 380, 14.3 NaTFSI",2024-06-04,"PCB print",3,0.028,0.75,"PCB print",FALSE
"SSna_135",1.4493e-06,"PEGMEA","PEGDA",0.9,0.1,"Aerosil 380",10,"NaTFSI",14.3,"0.9 PEGMEA, 0.1 PEGDA, 10 aerosil 380, 14.3 NaTFSI",2024-06-04,"PCB print",3,0.028,0.75,"PCB print",FALSE
"SSna_135",2.0725e-06,"PEGMEA","PEGDA",0.9,0.1,"Aerosil 380",10,"NaTFSI",14.3,"0.9 PEGMEA, 0.1 PEGDA, 10 aerosil 380, 14.3 NaTFSI",2024-06-04,"PCB print",3,0.028,0.75,"PCB print",FALSE
"SSna_135",2.0305e-06,"PEGMEA","PEGDA",0.9,0.1,"Aerosil 380",10,"NaTFSI",14.3,"0.9 PEGMEA, 0.1 PEGDA, 10 aerosil 380, 14.3 NaTFSI",2024-06-04,"PCB print",3,0.028,0.75,"PCB print",FALSE
"SSna_135",2.0101e-06,"PEGMEA","PEGDA",0.9,0.1,"Aerosil 380",10,"NaTFSI",14.3,"0.9 PEGMEA, 0.1 PEGDA, 10 aerosil 380, 14.3 NaTFSI",2024-06-04,"PCB print",3,0.028,0.75,"PCB print",FALSE
"SSna_135",1.9608e-06,"PEGMEA","PEGDA",0.9,0.1,"Aerosil 380",10,"NaTFSI",14.3,"0.9 PEGMEA, 0.1 PEGDA, 10 aerosil 380, 14.3 NaTFSI",2024-06-04,"PCB print",3,0.028,0.75,"PCB print",FALSE
"SSna_136",1.4815e-06,"PEGMEA","PEGDA",0.9,0.1,"Aerosil 380",10,"NaTFSI",11.4,"0.9 PEGMEA, 0.1 PEGDA, 10 aerosil 380, 11.4 NaTFSI",2024-06-04,"PCB print",3,0.028,0.8,"PCB print",FALSE
"SSna_136",1.4652e-06,"PEGMEA","PEGDA",0.9,0.1,"Aerosil 380",10,"NaTFSI",11.4,"0.9 PEGMEA, 0.1 PEGDA, 10 aerosil 380, 11.4 NaTFSI",2024-06-04,"PCB print",3,0.028,0.8,"PCB print",FALSE
"SSna_136",1.3889e-06,"PEGMEA","PEGDA",0.9,0.1,"Aerosil 380",10,"NaTFSI",11.4,"0.9 PEGMEA, 0.1 PEGDA, 10 aerosil 380, 11.4 NaTFSI",2024-06-04,"PCB print",3,0.028,0.8,"PCB print",FALSE
"SSna_136",1.3746e-06,"PEGMEA","PEGDA",0.9,0.1,"Aerosil 380",10,"NaTFSI",11.4,"0.9 PEGMEA, 0.1 PEGDA, 10 aerosil 380, 11.4 NaTFSI",2024-06-04,"PCB print",3,0.028,0.8,"PCB print",FALSE
"SSna_136",2.0833e-06,"PEGMEA","PEGDA",0.9,0.1,"Aerosil 380",10,"NaTFSI",11.4,"0.9 PEGMEA, 0.1 PEGDA, 10 aerosil 380, 11.4 NaTFSI",2024-06-04,"PCB print",3,0.028,0.8,"PCB print",FALSE
"SSna_136",1.9608e-06,"PEGMEA","PEGDA",0.9,0.1,"Aerosil 380",10,"NaTFSI",11.4,"0.9 PEGMEA, 0.1 PEGDA, 10 aerosil 380, 11.4 NaTFSI",2024-06-04,"PCB print",3,0.028,0.8,"PCB print",FALSE
"SSna_136",1.6129e-06,"PEGMEA","PEGDA",0.9,0.1,"Aerosil 380",10,"NaTFSI",11.4,"0.9 PEGMEA, 0.1 PEGDA, 10 aerosil 380, 11.4 NaTFSI",2024-06-04,"PCB print",3,0.028,0.8,"PCB print",FALSE
"SSna_136",1.5748e-06,"PEGMEA","PEGDA",0.9,0.1,"Aerosil 380",10,"NaTFSI",11.4,"0.9 PEGMEA, 0.1 PEGDA, 10 aerosil 380, 11.4 NaTFSI",2024-06-04,"PCB print",3,0.028,0.8,"PCB print",FALSE
"SSna_137",3.4483e-07,"PEGMEA","PEGDA",0.9,0.1,"Aerosil 380",10,"NaTFSI",8.57,"0.9 PEGMEA, 0.1 PEGDA, 10 aerosil 380, 8.57 NaTFSI",2024-06-04,"PCB print",3,0.028,1,"PCB print",FALSE
"SSna_137",3.2787e-07,"PEGMEA","PEGDA",0.9,0.1,"Aerosil 380",10,"NaTFSI",8.57,"0.9 PEGMEA, 0.1 PEGDA, 10 aerosil 380, 8.57 NaTFSI",2024-06-04,"PCB print",3,0.028,1,"PCB print",FALSE
"SSna_137",4.2553e-07,"PEGMEA","PEGDA",0.9,0.1,"Aerosil 380",10,"NaTFSI",8.57,"0.9 PEGMEA, 0.1 PEGDA, 10 aerosil 380, 8.57 NaTFSI",2024-06-04,"PCB print",3,0.028,1,"PCB print",FALSE
"SSna_137",5.0378e-07,"PEGMEA","PEGDA",0.9,0.1,"Aerosil 380",10,"NaTFSI",8.57,"0.9 PEGMEA, 0.1 PEGDA, 10 aerosil 380, 8.57 NaTFSI",2024-06-04,"PCB print",3,0.028,1,"PCB print",FALSE
"SSna_137",6.1824e-07,"PEGMEA","PEGDA",0.9,0.1,"Aerosil 380",10,"NaTFSI",8.57,"0.9 PEGMEA, 0.1 PEGDA, 10 aerosil 380, 8.57 NaTFSI",2024-06-04,"PCB print",3,0.028,1,"PCB print",FALSE
"SSna_137",6.4516e-07,"PEGMEA","PEGDA",0.9,0.1,"Aerosil 380",10,"NaTFSI",8.57,"0.9 PEGMEA, 0.1 PEGDA, 10 aerosil 380, 8.57 NaTFSI",2024-06-04,"PCB print",3,0.028,1,"PCB print",FALSE
"SSna_137",5.0761e-07,"PEGMEA","PEGDA",0.9,0.1,"Aerosil 380",10,"NaTFSI",8.57,"0.9 PEGMEA, 0.1 PEGDA, 10 aerosil 380, 8.57 NaTFSI",2024-06-04,"PCB print",3,0.028,1,"PCB print",FALSE
"SSna_137",5.1216e-07,"PEGMEA","PEGDA",0.9,0.1,"Aerosil 380",10,"NaTFSI",8.57,"0.9 PEGMEA, 0.1 PEGDA, 10 aerosil 380, 8.57 NaTFSI",2024-06-04,"PCB print",3,0.028,1,"PCB print",FALSE
"SSna_138",1.0638e-06,"PEGMEA","PEGDA",0.9,0.1,"Aerosil 380",10,"NaTFSI",5.71,"0.9 PEGMEA, 0.1 PEGDA, 10 aerosil 380, 5.71 NaTFSI",2024-06-04,"PCB print",3,0.028,0.91,"PCB print",FALSE
"SSna_138",1.0929e-06,"PEGMEA","PEGDA",0.9,0.1,"Aerosil 380",10,"NaTFSI",5.71,"0.9 PEGMEA, 0.1 PEGDA, 10 aerosil 380, 5.71 NaTFSI",2024-06-04,"PCB print",3,0.028,0.91,"PCB print",FALSE
"SSna_138",1.3029e-06,"PEGMEA","PEGDA",0.9,0.1,"Aerosil 380",10,"NaTFSI",5.71,"0.9 PEGMEA, 0.1 PEGDA, 10 aerosil 380, 5.71 NaTFSI",2024-06-04,"PCB print",3,0.028,0.91,"PCB print",FALSE
"SSna_138",1.3245e-06,"PEGMEA","PEGDA",0.9,0.1,"Aerosil 380",10,"NaTFSI",5.71,"0.9 PEGMEA, 0.1 PEGDA, 10 aerosil 380, 5.71 NaTFSI",2024-06-04,"PCB print",3,0.028,0.91,"PCB print",FALSE
"SSna_138",1.7467e-06,"PEGMEA","PEGDA",0.9,0.1,"Aerosil 380",10,"NaTFSI",5.71,"0.9 PEGMEA, 0.1 PEGDA, 10 aerosil 380, 5.71 NaTFSI",2024-06-04,"PCB print",3,0.028,0.91,"PCB print",FALSE
"SSna_138",1.5936e-06,"PEGMEA","PEGDA",0.9,0.1,"Aerosil 380",10,"NaTFSI",5.71,"0.9 PEGMEA, 0.1 PEGDA, 10 aerosil 380, 5.71 NaTFSI",2024-06-04,"PCB print",3,0.028,0.91,"PCB print",FALSE
"SSna_138",1.2195e-06,"PEGMEA","PEGDA",0.9,0.1,"Aerosil 380",10,"NaTFSI",5.71,"0.9 PEGMEA, 0.1 PEGDA, 10 aerosil 380, 5.71 NaTFSI",2024-06-04,"PCB print",3,0.028,0.91,"PCB print",FALSE
"SSna_138",1.1765e-06,"PEGMEA","PEGDA",0.9,0.1,"Aerosil 380",10,"NaTFSI",5.71,"0.9 PEGMEA, 0.1 PEGDA, 10 aerosil 380, 5.71 NaTFSI",2024-06-04,"PCB print",3,0.028,0.91,"PCB print",FALSE
"SSna_139",1.1527e-06,"PEGMEA","PEGDA",0.9,0.1,"Aerosil 380",10,"NaTFSI",2.86,"0.9 PEGMEA, 0.1 PEGDA, 10 aerosil 380, 2.86 NaTFSI",2024-06-04,"PCB print",3,0.028,0.6803,"PCB print",FALSE
"SSna_139",1.1494e-06,"PEGMEA","PEGDA",0.9,0.1,"Aerosil 380",10,"NaTFSI",2.86,"0.9 PEGMEA, 0.1 PEGDA, 10 aerosil 380, 2.86 NaTFSI",2024-06-04,"PCB print",3,0.028,0.6803,"PCB print",FALSE
"SSna_139",1.278e-06,"PEGMEA","PEGDA",0.9,0.1,"Aerosil 380",10,"NaTFSI",2.86,"0.9 PEGMEA, 0.1 PEGDA, 10 aerosil 380, 2.86 NaTFSI",2024-06-04,"PCB print",3,0.028,0.6803,"PCB print",FALSE
"SSna_139",1.3514e-06,"PEGMEA","PEGDA",0.9,0.1,"Aerosil 380",10,"NaTFSI",2.86,"0.9 PEGMEA, 0.1 PEGDA, 10 aerosil 380, 2.86 NaTFSI",2024-06-04,"PCB print",3,0.028,0.6803,"PCB print",FALSE
"SSna_139",1.9608e-06,"PEGMEA","PEGDA",0.9,0.1,"Aerosil 380",10,"NaTFSI",2.86,"0.9 PEGMEA, 0.1 PEGDA, 10 aerosil 380, 2.86 NaTFSI",2024-06-04,"PCB print",3,0.028,0.6803,"PCB print",FALSE
"SSna_139",1.9802e-06,"PEGMEA","PEGDA",0.9,0.1,"Aerosil 380",10,"NaTFSI",2.86,"0.9 PEGMEA, 0.1 PEGDA, 10 aerosil 380, 2.86 NaTFSI",2024-06-04,"PCB print",3,0.028,0.6803,"PCB print",FALSE
"SSna_139",1.1799e-06,"PEGMEA","PEGDA",0.9,0.1,"Aerosil 380",10,"NaTFSI",2.86,"0.9 PEGMEA, 0.1 PEGDA, 10 aerosil 380, 2.86 NaTFSI",2024-06-04,"PCB print",3,0.028,0.6803,"PCB print",FALSE
"SSna_139",1.1494e-06,"PEGMEA","PEGDA",0.9,0.1,"Aerosil 380",10,"NaTFSI",2.86,"0.9 PEGMEA, 0.1 PEGDA, 10 aerosil 380, 2.86 NaTFSI",2024-06-04,"PCB print",3,0.028,0.6803,"PCB print",FALSE
"SSna_14",3.5398e-06,"PEGMEA","PEGDA",0.9,0.1,"Aerosil 380",5,"NaTFSI",14.3,"0.9 PEGMEA, 0.1 PEGDA, 5 aerosil 380, 14.3 NaTFSI",2024-04-12,"PCB print",3,0.028,1.0933,"PCB print",FALSE
"SSna_14",3.3898e-06,"PEGMEA","PEGDA",0.9,0.1,"Aerosil 380",5,"NaTFSI",14.3,"0.9 PEGMEA, 0.1 PEGDA, 5 aerosil 380, 14.3 NaTFSI",2024-04-12,"PCB print",3,0.028,1.0933,"PCB print",FALSE
"SSna_14",3.8835e-06,"PEGMEA","PEGDA",0.9,0.1,"Aerosil 380",5,"NaTFSI",14.3,"0.9 PEGMEA, 0.1 PEGDA, 5 aerosil 380, 14.3 NaTFSI",2024-04-12,"PCB print",3,0.028,1.0933,"PCB print",FALSE
"SSna_14",3.8095e-06,"PEGMEA","PEGDA",0.9,0.1,"Aerosil 380",5,"NaTFSI",14.3,"0.9 PEGMEA, 0.1 PEGDA, 5 aerosil 380, 14.3 NaTFSI",2024-04-12,"PCB print",3,0.028,1.0933,"PCB print",FALSE
"SSna_14",4.5506e-06,"PEGMEA","PEGDA",0.9,0.1,"Aerosil 380",5,"NaTFSI",14.3,"0.9 PEGMEA, 0.1 PEGDA, 5 aerosil 380, 14.3 NaTFSI",2024-04-12,"PCB print",3,0.028,1.0933,"PCB print",FALSE
"SSna_14",4.315e-06,"PEGMEA","PEGDA",0.9,0.1,"Aerosil 380",5,"NaTFSI",14.3,"0.9 PEGMEA, 0.1 PEGDA, 5 aerosil 380, 14.3 NaTFSI",2024-04-12,"PCB print",3,0.028,1.0933,"PCB print",FALSE
"SSna_14",1.3378e-06,"PEGMEA","PEGDA",0.9,0.1,"Aerosil 380",5,"NaTFSI",14.3,"0.9 PEGMEA, 0.1 PEGDA, 5 aerosil 380, 14.3 NaTFSI",2024-04-12,"PCB print",3,0.028,1.0933,"PCB print",FALSE
"SSna_14",1.3423e-06,"PEGMEA","PEGDA",0.9,0.1,"Aerosil 380",5,"NaTFSI",14.3,"0.9 PEGMEA, 0.1 PEGDA, 5 aerosil 380, 14.3 NaTFSI",2024-04-12,"PCB print",3,0.028,1.0933,"PCB print",FALSE
"SSna_140",NA,"PEGMEA","PEGDA",0.9,0.1,"Aerosil 380",10,"NaTFSI",0,"0.9 PEGMEA, 0.1 PEGDA, 10 aerosil 380, 0 NaTFSI",2024-06-04,"PCB print",3,0.028,0,"PCB print",FALSE
"SSna_141",1.3245e-06,"PEGMEA","PEGDA",0.9,0.1,"Aerosil 380",10,"NaTFSI",20,"0.9 PEGMEA, 0.1 PEGDA, 10 aerosil 380, 20 NaTFSI",2024-06-04,"PCB print",3,0.028,0.9133,"PCB print",FALSE
"SSna_141",1.3793e-06,"PEGMEA","PEGDA",0.9,0.1,"Aerosil 380",10,"NaTFSI",20,"0.9 PEGMEA, 0.1 PEGDA, 10 aerosil 380, 20 NaTFSI",2024-06-04,"PCB print",3,0.028,0.9133,"PCB print",FALSE
"SSna_141",1.8433e-06,"PEGMEA","PEGDA",0.9,0.1,"Aerosil 380",10,"NaTFSI",20,"0.9 PEGMEA, 0.1 PEGDA, 10 aerosil 380, 20 NaTFSI",2024-06-04,"PCB print",3,0.028,0.9133,"PCB print",FALSE
"SSna_141",1.7778e-06,"PEGMEA","PEGDA",0.9,0.1,"Aerosil 380",10,"NaTFSI",20,"0.9 PEGMEA, 0.1 PEGDA, 10 aerosil 380, 20 NaTFSI",2024-06-04,"PCB print",3,0.028,0.9133,"PCB print",FALSE
"SSna_141",2.5974e-06,"PEGMEA","PEGDA",0.9,0.1,"Aerosil 380",10,"NaTFSI",20,"0.9 PEGMEA, 0.1 PEGDA, 10 aerosil 380, 20 NaTFSI",2024-06-04,"PCB print",3,0.028,0.9133,"PCB print",FALSE
"SSna_141",2.5806e-06,"PEGMEA","PEGDA",0.9,0.1,"Aerosil 380",10,"NaTFSI",20,"0.9 PEGMEA, 0.1 PEGDA, 10 aerosil 380, 20 NaTFSI",2024-06-04,"PCB print",3,0.028,0.9133,"PCB print",FALSE
"SSna_141",1.81e-06,"PEGMEA","PEGDA",0.9,0.1,"Aerosil 380",10,"NaTFSI",20,"0.9 PEGMEA, 0.1 PEGDA, 10 aerosil 380, 20 NaTFSI",2024-06-04,"PCB print",3,0.028,0.9133,"PCB print",FALSE
"SSna_141",1.9324e-06,"PEGMEA","PEGDA",0.9,0.1,"Aerosil 380",10,"NaTFSI",20,"0.9 PEGMEA, 0.1 PEGDA, 10 aerosil 380, 20 NaTFSI",2024-06-04,"PCB print",3,0.028,0.9133,"PCB print",FALSE
"SSna_142",1.7544e-06,"PEGMEA","PEGDA",0.9,0.1,"Aerosil 380",10,"NaTFSI",17.1,"0.9 PEGMEA, 0.1 PEGDA, 10 aerosil 380, 17.1 NaTFSI",2024-06-04,"PCB print",3,0.028,0.84,"PCB print",FALSE
"SSna_142",1.8692e-06,"PEGMEA","PEGDA",0.9,0.1,"Aerosil 380",10,"NaTFSI",17.1,"0.9 PEGMEA, 0.1 PEGDA, 10 aerosil 380, 17.1 NaTFSI",2024-06-04,"PCB print",3,0.028,0.84,"PCB print",FALSE
"SSna_142",1.8265e-06,"PEGMEA","PEGDA",0.9,0.1,"Aerosil 380",10,"NaTFSI",17.1,"0.9 PEGMEA, 0.1 PEGDA, 10 aerosil 380, 17.1 NaTFSI",2024-06-04,"PCB print",3,0.028,0.84,"PCB print",FALSE
"SSna_142",1.8018e-06,"PEGMEA","PEGDA",0.9,0.1,"Aerosil 380",10,"NaTFSI",17.1,"0.9 PEGMEA, 0.1 PEGDA, 10 aerosil 380, 17.1 NaTFSI",2024-06-04,"PCB print",3,0.028,0.84,"PCB print",FALSE
"SSna_142",2.8986e-06,"PEGMEA","PEGDA",0.9,0.1,"Aerosil 380",10,"NaTFSI",17.1,"0.9 PEGMEA, 0.1 PEGDA, 10 aerosil 380, 17.1 NaTFSI",2024-06-04,"PCB print",3,0.028,0.84,"PCB print",FALSE
"SSna_142",2.9412e-06,"PEGMEA","PEGDA",0.9,0.1,"Aerosil 380",10,"NaTFSI",17.1,"0.9 PEGMEA, 0.1 PEGDA, 10 aerosil 380, 17.1 NaTFSI",2024-06-04,"PCB print",3,0.028,0.84,"PCB print",FALSE
"SSna_142",1.5686e-06,"PEGMEA","PEGDA",0.9,0.1,"Aerosil 380",10,"NaTFSI",17.1,"0.9 PEGMEA, 0.1 PEGDA, 10 aerosil 380, 17.1 NaTFSI",2024-06-04,"PCB print",3,0.028,0.84,"PCB print",FALSE
"SSna_142",1.3986e-06,"PEGMEA","PEGDA",0.9,0.1,"Aerosil 380",10,"NaTFSI",17.1,"0.9 PEGMEA, 0.1 PEGDA, 10 aerosil 380, 17.1 NaTFSI",2024-06-04,"PCB print",3,0.028,0.84,"PCB print",FALSE
"SSna_143",1.7621e-06,"PEGMEA","PEGDA",0.9,0.1,"Aerosil 380",10,"NaTFSI",14.3,"0.9 PEGMEA, 0.1 PEGDA, 10 aerosil 380, 14.3 NaTFSI",2024-06-04,"PCB print",3,0.028,0.7933,"PCB print",FALSE
"SSna_143",1.626e-06,"PEGMEA","PEGDA",0.9,0.1,"Aerosil 380",10,"NaTFSI",14.3,"0.9 PEGMEA, 0.1 PEGDA, 10 aerosil 380, 14.3 NaTFSI",2024-06-04,"PCB print",3,0.028,0.7933,"PCB print",FALSE
"SSna_143",2.1053e-06,"PEGMEA","PEGDA",0.9,0.1,"Aerosil 380",10,"NaTFSI",14.3,"0.9 PEGMEA, 0.1 PEGDA, 10 aerosil 380, 14.3 NaTFSI",2024-06-04,"PCB print",3,0.028,0.7933,"PCB print",FALSE
"SSna_143",1.9231e-06,"PEGMEA","PEGDA",0.9,0.1,"Aerosil 380",10,"NaTFSI",14.3,"0.9 PEGMEA, 0.1 PEGDA, 10 aerosil 380, 14.3 NaTFSI",2024-06-04,"PCB print",3,0.028,0.7933,"PCB print",FALSE
"SSna_143",2.9197e-06,"PEGMEA","PEGDA",0.9,0.1,"Aerosil 380",10,"NaTFSI",14.3,"0.9 PEGMEA, 0.1 PEGDA, 10 aerosil 380, 14.3 NaTFSI",2024-06-04,"PCB print",3,0.028,0.7933,"PCB print",FALSE
"SSna_143",2.649e-06,"PEGMEA","PEGDA",0.9,0.1,"Aerosil 380",10,"NaTFSI",14.3,"0.9 PEGMEA, 0.1 PEGDA, 10 aerosil 380, 14.3 NaTFSI",2024-06-04,"PCB print",3,0.028,0.7933,"PCB print",FALSE
"SSna_143",1.6949e-06,"PEGMEA","PEGDA",0.9,0.1,"Aerosil 380",10,"NaTFSI",14.3,"0.9 PEGMEA, 0.1 PEGDA, 10 aerosil 380, 14.3 NaTFSI",2024-06-04,"PCB print",3,0.028,0.7933,"PCB print",FALSE
"SSna_143",1.6878e-06,"PEGMEA","PEGDA",0.9,0.1,"Aerosil 380",10,"NaTFSI",14.3,"0.9 PEGMEA, 0.1 PEGDA, 10 aerosil 380, 14.3 NaTFSI",2024-06-04,"PCB print",3,0.028,0.7933,"PCB print",FALSE
"SSna_144",1.6461e-06,"PEGMEA","PEGDA",0.9,0.1,"Aerosil 380",10,"NaTFSI",11.4,"0.9 PEGMEA, 0.1 PEGDA, 10 aerosil 380, 11.4 NaTFSI",2024-06-04,"PCB print",3,0.028,0.7167,"PCB print",FALSE
"SSna_144",1.8779e-06,"PEGMEA","PEGDA",0.9,0.1,"Aerosil 380",10,"NaTFSI",11.4,"0.9 PEGMEA, 0.1 PEGDA, 10 aerosil 380, 11.4 NaTFSI",2024-06-04,"PCB print",3,0.028,0.7167,"PCB print",FALSE
"SSna_144",1.8957e-06,"PEGMEA","PEGDA",0.9,0.1,"Aerosil 380",10,"NaTFSI",11.4,"0.9 PEGMEA, 0.1 PEGDA, 10 aerosil 380, 11.4 NaTFSI",2024-06-04,"PCB print",3,0.028,0.7167,"PCB print",FALSE
"SSna_144",1.81e-06,"PEGMEA","PEGDA",0.9,0.1,"Aerosil 380",10,"NaTFSI",11.4,"0.9 PEGMEA, 0.1 PEGDA, 10 aerosil 380, 11.4 NaTFSI",2024-06-04,"PCB print",3,0.028,0.7167,"PCB print",FALSE
"SSna_144",2.7778e-06,"PEGMEA","PEGDA",0.9,0.1,"Aerosil 380",10,"NaTFSI",11.4,"0.9 PEGMEA, 0.1 PEGDA, 10 aerosil 380, 11.4 NaTFSI",2024-06-04,"PCB print",3,0.028,0.7167,"PCB print",FALSE
"SSna_144",2.7027e-06,"PEGMEA","PEGDA",0.9,0.1,"Aerosil 380",10,"NaTFSI",11.4,"0.9 PEGMEA, 0.1 PEGDA, 10 aerosil 380, 11.4 NaTFSI",2024-06-04,"PCB print",3,0.028,0.7167,"PCB print",FALSE
"SSna_144",1.8957e-06,"PEGMEA","PEGDA",0.9,0.1,"Aerosil 380",10,"NaTFSI",11.4,"0.9 PEGMEA, 0.1 PEGDA, 10 aerosil 380, 11.4 NaTFSI",2024-06-04,"PCB print",3,0.028,0.7167,"PCB print",FALSE
"SSna_144",1.8868e-06,"PEGMEA","PEGDA",0.9,0.1,"Aerosil 380",10,"NaTFSI",11.4,"0.9 PEGMEA, 0.1 PEGDA, 10 aerosil 380, 11.4 NaTFSI",2024-06-04,"PCB print",3,0.028,0.7167,"PCB print",FALSE
"SSna_145",1.1561e-06,"PEGMEA","PEGDA",0.9,0.1,"Aerosil 380",10,"NaTFSI",8.57,"0.9 PEGMEA, 0.1 PEGDA, 10 aerosil 380, 8.57 NaTFSI",2024-06-04,"PCB print",3,0.028,0.86,"PCB print",FALSE
"SSna_145",1.1662e-06,"PEGMEA","PEGDA",0.9,0.1,"Aerosil 380",10,"NaTFSI",8.57,"0.9 PEGMEA, 0.1 PEGDA, 10 aerosil 380, 8.57 NaTFSI",2024-06-04,"PCB print",3,0.028,0.86,"PCB print",FALSE
"SSna_145",1.5564e-06,"PEGMEA","PEGDA",0.9,0.1,"Aerosil 380",10,"NaTFSI",8.57,"0.9 PEGMEA, 0.1 PEGDA, 10 aerosil 380, 8.57 NaTFSI",2024-06-04,"PCB print",3,0.028,0.86,"PCB print",FALSE
"SSna_145",1.5209e-06,"PEGMEA","PEGDA",0.9,0.1,"Aerosil 380",10,"NaTFSI",8.57,"0.9 PEGMEA, 0.1 PEGDA, 10 aerosil 380, 8.57 NaTFSI",2024-06-04,"PCB print",3,0.028,0.86,"PCB print",FALSE
"SSna_145",2.2989e-06,"PEGMEA","PEGDA",0.9,0.1,"Aerosil 380",10,"NaTFSI",8.57,"0.9 PEGMEA, 0.1 PEGDA, 10 aerosil 380, 8.57 NaTFSI",2024-06-04,"PCB print",3,0.028,0.86,"PCB print",FALSE
"SSna_145",2.3529e-06,"PEGMEA","PEGDA",0.9,0.1,"Aerosil 380",10,"NaTFSI",8.57,"0.9 PEGMEA, 0.1 PEGDA, 10 aerosil 380, 8.57 NaTFSI",2024-06-04,"PCB print",3,0.028,0.86,"PCB print",FALSE
"SSna_145",1.2422e-06,"PEGMEA","PEGDA",0.9,0.1,"Aerosil 380",10,"NaTFSI",8.57,"0.9 PEGMEA, 0.1 PEGDA, 10 aerosil 380, 8.57 NaTFSI",2024-06-04,"PCB print",3,0.028,0.86,"PCB print",FALSE
"SSna_145",1.2862e-06,"PEGMEA","PEGDA",0.9,0.1,"Aerosil 380",10,"NaTFSI",8.57,"0.9 PEGMEA, 0.1 PEGDA, 10 aerosil 380, 8.57 NaTFSI",2024-06-04,"PCB print",3,0.028,0.86,"PCB print",FALSE
"SSna_146",9.1324e-07,"PEGMEA","PEGDA",0.9,0.1,"Aerosil 380",10,"NaTFSI",5.71,"0.9 PEGMEA, 0.1 PEGDA, 10 aerosil 380, 5.71 NaTFSI",2024-06-04,"PCB print",3,0.028,0.8367,"PCB print",FALSE
"SSna_146",8.9686e-07,"PEGMEA","PEGDA",0.9,0.1,"Aerosil 380",10,"NaTFSI",5.71,"0.9 PEGMEA, 0.1 PEGDA, 10 aerosil 380, 5.71 NaTFSI",2024-06-04,"PCB print",3,0.028,0.8367,"PCB print",FALSE
"SSna_146",1.1765e-06,"PEGMEA","PEGDA",0.9,0.1,"Aerosil 380",10,"NaTFSI",5.71,"0.9 PEGMEA, 0.1 PEGDA, 10 aerosil 380, 5.71 NaTFSI",2024-06-04,"PCB print",3,0.028,0.8367,"PCB print",FALSE
"SSna_146",1.1799e-06,"PEGMEA","PEGDA",0.9,0.1,"Aerosil 380",10,"NaTFSI",5.71,"0.9 PEGMEA, 0.1 PEGDA, 10 aerosil 380, 5.71 NaTFSI",2024-06-04,"PCB print",3,0.028,0.8367,"PCB print",FALSE
"SSna_146",1.5209e-06,"PEGMEA","PEGDA",0.9,0.1,"Aerosil 380",10,"NaTFSI",5.71,"0.9 PEGMEA, 0.1 PEGDA, 10 aerosil 380, 5.71 NaTFSI",2024-06-04,"PCB print",3,0.028,0.8367,"PCB print",FALSE
"SSna_146",1.5326e-06,"PEGMEA","PEGDA",0.9,0.1,"Aerosil 380",10,"NaTFSI",5.71,"0.9 PEGMEA, 0.1 PEGDA, 10 aerosil 380, 5.71 NaTFSI",2024-06-04,"PCB print",3,0.028,0.8367,"PCB print",FALSE
"SSna_146",1.0309e-06,"PEGMEA","PEGDA",0.9,0.1,"Aerosil 380",10,"NaTFSI",5.71,"0.9 PEGMEA, 0.1 PEGDA, 10 aerosil 380, 5.71 NaTFSI",2024-06-04,"PCB print",3,0.028,0.8367,"PCB print",FALSE
"SSna_146",1.0554e-06,"PEGMEA","PEGDA",0.9,0.1,"Aerosil 380",10,"NaTFSI",5.71,"0.9 PEGMEA, 0.1 PEGDA, 10 aerosil 380, 5.71 NaTFSI",2024-06-04,"PCB print",3,0.028,0.8367,"PCB print",FALSE
"SSna_147",5.6577e-07,"PEGMEA","PEGDA",0.9,0.1,"Aerosil 380",10,"NaTFSI",2.86,"0.9 PEGMEA, 0.1 PEGDA, 10 aerosil 380, 2.86 NaTFSI",2024-06-04,"PCB print",3,0.028,0.8333,"PCB print",FALSE
"SSna_147",5.3191e-07,"PEGMEA","PEGDA",0.9,0.1,"Aerosil 380",10,"NaTFSI",2.86,"0.9 PEGMEA, 0.1 PEGDA, 10 aerosil 380, 2.86 NaTFSI",2024-06-04,"PCB print",3,0.028,0.8333,"PCB print",FALSE
"SSna_147",6.0514e-07,"PEGMEA","PEGDA",0.9,0.1,"Aerosil 380",10,"NaTFSI",2.86,"0.9 PEGMEA, 0.1 PEGDA, 10 aerosil 380, 2.86 NaTFSI",2024-06-04,"PCB print",3,0.028,0.8333,"PCB print",FALSE
"SSna_147",6.1162e-07,"PEGMEA","PEGDA",0.9,0.1,"Aerosil 380",10,"NaTFSI",2.86,"0.9 PEGMEA, 0.1 PEGDA, 10 aerosil 380, 2.86 NaTFSI",2024-06-04,"PCB print",3,0.028,0.8333,"PCB print",FALSE
"SSna_147",8.4926e-07,"PEGMEA","PEGDA",0.9,0.1,"Aerosil 380",10,"NaTFSI",2.86,"0.9 PEGMEA, 0.1 PEGDA, 10 aerosil 380, 2.86 NaTFSI",2024-06-04,"PCB print",3,0.028,0.8333,"PCB print",FALSE
"SSna_147",8.2474e-07,"PEGMEA","PEGDA",0.9,0.1,"Aerosil 380",10,"NaTFSI",2.86,"0.9 PEGMEA, 0.1 PEGDA, 10 aerosil 380, 2.86 NaTFSI",2024-06-04,"PCB print",3,0.028,0.8333,"PCB print",FALSE
"SSna_147",5.5096e-07,"PEGMEA","PEGDA",0.9,0.1,"Aerosil 380",10,"NaTFSI",2.86,"0.9 PEGMEA, 0.1 PEGDA, 10 aerosil 380, 2.86 NaTFSI",2024-06-04,"PCB print",3,0.028,0.8333,"PCB print",FALSE
"SSna_147",5.5479e-07,"PEGMEA","PEGDA",0.9,0.1,"Aerosil 380",10,"NaTFSI",2.86,"0.9 PEGMEA, 0.1 PEGDA, 10 aerosil 380, 2.86 NaTFSI",2024-06-04,"PCB print",3,0.028,0.8333,"PCB print",FALSE
"SSna_148",3.7037e-08,"PEGMEA","PEGDA",0.9,0.1,"Aerosil 380",10,"NaTFSI",0,"0.9 PEGMEA, 0.1 PEGDA, 10 aerosil 380, 0 NaTFSI",2024-06-04,"PCB print",3,0.028,0.7967,"PCB print",FALSE
"SSna_148",3.8462e-08,"PEGMEA","PEGDA",0.9,0.1,"Aerosil 380",10,"NaTFSI",0,"0.9 PEGMEA, 0.1 PEGDA, 10 aerosil 380, 0 NaTFSI",2024-06-04,"PCB print",3,0.028,0.7967,"PCB print",FALSE
"SSna_148",4.1322e-08,"PEGMEA","PEGDA",0.9,0.1,"Aerosil 380",10,"NaTFSI",0,"0.9 PEGMEA, 0.1 PEGDA, 10 aerosil 380, 0 NaTFSI",2024-06-04,"PCB print",3,0.028,0.7967,"PCB print",FALSE
"SSna_148",3.8095e-08,"PEGMEA","PEGDA",0.9,0.1,"Aerosil 380",10,"NaTFSI",0,"0.9 PEGMEA, 0.1 PEGDA, 10 aerosil 380, 0 NaTFSI",2024-06-04,"PCB print",3,0.028,0.7967,"PCB print",FALSE
"SSna_148",4.7506e-08,"PEGMEA","PEGDA",0.9,0.1,"Aerosil 380",10,"NaTFSI",0,"0.9 PEGMEA, 0.1 PEGDA, 10 aerosil 380, 0 NaTFSI",2024-06-04,"PCB print",3,0.028,0.7967,"PCB print",FALSE
"SSna_148",4.5872e-08,"PEGMEA","PEGDA",0.9,0.1,"Aerosil 380",10,"NaTFSI",0,"0.9 PEGMEA, 0.1 PEGDA, 10 aerosil 380, 0 NaTFSI",2024-06-04,"PCB print",3,0.028,0.7967,"PCB print",FALSE
"SSna_148",3.5714e-08,"PEGMEA","PEGDA",0.9,0.1,"Aerosil 380",10,"NaTFSI",0,"0.9 PEGMEA, 0.1 PEGDA, 10 aerosil 380, 0 NaTFSI",2024-06-04,"PCB print",3,0.028,0.7967,"PCB print",FALSE
"SSna_148",4.1754e-08,"PEGMEA","PEGDA",0.9,0.1,"Aerosil 380",10,"NaTFSI",0,"0.9 PEGMEA, 0.1 PEGDA, 10 aerosil 380, 0 NaTFSI",2024-06-04,"PCB print",3,0.028,0.7967,"PCB print",FALSE
"SSna_149",2.1858e-06,"PEGMEA","PEGDA",0.9,0.1,"Aerosil 380",10,"NaTFSI",20,"0.9 PEGMEA, 0.1 PEGDA, 10 aerosil 380, 20 NaTFSI",2024-06-10,"PCB print",3,0.028,0.9033,"PCB print",FALSE
"SSna_149",1.9802e-06,"PEGMEA","PEGDA",0.9,0.1,"Aerosil 380",10,"NaTFSI",20,"0.9 PEGMEA, 0.1 PEGDA, 10 aerosil 380, 20 NaTFSI",2024-06-10,"PCB print",3,0.028,0.9033,"PCB print",FALSE
"SSna_149",2.439e-06,"PEGMEA","PEGDA",0.9,0.1,"Aerosil 380",10,"NaTFSI",20,"0.9 PEGMEA, 0.1 PEGDA, 10 aerosil 380, 20 NaTFSI",2024-06-10,"PCB print",3,0.028,0.9033,"PCB print",FALSE
"SSna_149",2.4242e-06,"PEGMEA","PEGDA",0.9,0.1,"Aerosil 380",10,"NaTFSI",20,"0.9 PEGMEA, 0.1 PEGDA, 10 aerosil 380, 20 NaTFSI",2024-06-10,"PCB print",3,0.028,0.9033,"PCB print",FALSE
"SSna_15",1.9608e-06,"PEGMEA","PEGDA",0.9,0.1,"Aerosil 380",5,"NaTFSI",17.1,"0.9 PEGMEA, 0.1 PEGDA, 5 aerosil 380, 17.1 NaTFSI",2024-04-12,"PCB print",3,0.028,1.0067,"PCB print",FALSE
"SSna_15",1.99e-06,"PEGMEA","PEGDA",0.9,0.1,"Aerosil 380",5,"NaTFSI",17.1,"0.9 PEGMEA, 0.1 PEGDA, 5 aerosil 380, 17.1 NaTFSI",2024-04-12,"PCB print",3,0.028,1.0067,"PCB print",FALSE
"SSna_15",2.1978e-06,"PEGMEA","PEGDA",0.9,0.1,"Aerosil 380",5,"NaTFSI",17.1,"0.9 PEGMEA, 0.1 PEGDA, 5 aerosil 380, 17.1 NaTFSI",2024-04-12,"PCB print",3,0.028,1.0067,"PCB print",FALSE
"SSna_15",2.7586e-06,"PEGMEA","PEGDA",0.9,0.1,"Aerosil 380",5,"NaTFSI",17.1,"0.9 PEGMEA, 0.1 PEGDA, 5 aerosil 380, 17.1 NaTFSI",2024-04-12,"PCB print",3,0.028,1.0067,"PCB print",FALSE
"SSna_15",4.7281e-06,"PEGMEA","PEGDA",0.9,0.1,"Aerosil 380",5,"NaTFSI",17.1,"0.9 PEGMEA, 0.1 PEGDA, 5 aerosil 380, 17.1 NaTFSI",2024-04-12,"PCB print",3,0.028,1.0067,"PCB print",FALSE
"SSna_15",4.603e-06,"PEGMEA","PEGDA",0.9,0.1,"Aerosil 380",5,"NaTFSI",17.1,"0.9 PEGMEA, 0.1 PEGDA, 5 aerosil 380, 17.1 NaTFSI",2024-04-12,"PCB print",3,0.028,1.0067,"PCB print",FALSE
"SSna_15",1.2862e-06,"PEGMEA","PEGDA",0.9,0.1,"Aerosil 380",5,"NaTFSI",17.1,"0.9 PEGMEA, 0.1 PEGDA, 5 aerosil 380, 17.1 NaTFSI",2024-04-12,"PCB print",3,0.028,1.0067,"PCB print",FALSE
"SSna_15",1.3115e-06,"PEGMEA","PEGDA",0.9,0.1,"Aerosil 380",5,"NaTFSI",17.1,"0.9 PEGMEA, 0.1 PEGDA, 5 aerosil 380, 17.1 NaTFSI",2024-04-12,"PCB print",3,0.028,1.0067,"PCB print",FALSE
"SSna_150",1.8957e-06,"PEGMEA","PEGDA",0.9,0.1,"Aerosil 380",10,"NaTFSI",17.1,"0.9 PEGMEA, 0.1 PEGDA, 10 aerosil 380, 17.1 NaTFSI",2024-06-10,"PCB print",3,0.028,0.6333,"PCB print",FALSE
"SSna_150",1.9048e-06,"PEGMEA","PEGDA",0.9,0.1,"Aerosil 380",10,"NaTFSI",17.1,"0.9 PEGMEA, 0.1 PEGDA, 10 aerosil 380, 17.1 NaTFSI",2024-06-10,"PCB print",3,0.028,0.6333,"PCB print",FALSE
"SSna_150",2.4845e-06,"PEGMEA","PEGDA",0.9,0.1,"Aerosil 380",10,"NaTFSI",17.1,"0.9 PEGMEA, 0.1 PEGDA, 10 aerosil 380, 17.1 NaTFSI",2024-06-10,"PCB print",3,0.028,0.6333,"PCB print",FALSE
"SSna_150",2.2857e-06,"PEGMEA","PEGDA",0.9,0.1,"Aerosil 380",10,"NaTFSI",17.1,"0.9 PEGMEA, 0.1 PEGDA, 10 aerosil 380, 17.1 NaTFSI",2024-06-10,"PCB print",3,0.028,0.6333,"PCB print",FALSE
"SSna_150",3.2258e-06,"PEGMEA","PEGDA",0.9,0.1,"Aerosil 380",10,"NaTFSI",17.1,"0.9 PEGMEA, 0.1 PEGDA, 10 aerosil 380, 17.1 NaTFSI",2024-06-10,"PCB print",3,0.028,0.6333,"PCB print",FALSE
"SSna_150",3.252e-06,"PEGMEA","PEGDA",0.9,0.1,"Aerosil 380",10,"NaTFSI",17.1,"0.9 PEGMEA, 0.1 PEGDA, 10 aerosil 380, 17.1 NaTFSI",2024-06-10,"PCB print",3,0.028,0.6333,"PCB print",FALSE
"SSna_150",2.2727e-06,"PEGMEA","PEGDA",0.9,0.1,"Aerosil 380",10,"NaTFSI",17.1,"0.9 PEGMEA, 0.1 PEGDA, 10 aerosil 380, 17.1 NaTFSI",2024-06-10,"PCB print",3,0.028,0.6333,"PCB print",FALSE
"SSna_150",2.2099e-06,"PEGMEA","PEGDA",0.9,0.1,"Aerosil 380",10,"NaTFSI",17.1,"0.9 PEGMEA, 0.1 PEGDA, 10 aerosil 380, 17.1 NaTFSI",2024-06-10,"PCB print",3,0.028,0.6333,"PCB print",FALSE
"SSna_151",1.2618e-06,"PEGMEA","PEGDA",0.9,0.1,"Aerosil 380",10,"NaTFSI",14.3,"0.9 PEGMEA, 0.1 PEGDA, 10 aerosil 380, 14.3 NaTFSI",2024-06-10,"PCB print",3,0.028,0.8733,"PCB print",FALSE
"SSna_151",1.2539e-06,"PEGMEA","PEGDA",0.9,0.1,"Aerosil 380",10,"NaTFSI",14.3,"0.9 PEGMEA, 0.1 PEGDA, 10 aerosil 380, 14.3 NaTFSI",2024-06-10,"PCB print",3,0.028,0.8733,"PCB print",FALSE
"SSna_151",1.7467e-06,"PEGMEA","PEGDA",0.9,0.1,"Aerosil 380",10,"NaTFSI",14.3,"0.9 PEGMEA, 0.1 PEGDA, 10 aerosil 380, 14.3 NaTFSI",2024-06-10,"PCB print",3,0.028,0.8733,"PCB print",FALSE
"SSna_151",1.7094e-06,"PEGMEA","PEGDA",0.9,0.1,"Aerosil 380",10,"NaTFSI",14.3,"0.9 PEGMEA, 0.1 PEGDA, 10 aerosil 380, 14.3 NaTFSI",2024-06-10,"PCB print",3,0.028,0.8733,"PCB print",FALSE
"SSna_151",2.439e-06,"PEGMEA","PEGDA",0.9,0.1,"Aerosil 380",10,"NaTFSI",14.3,"0.9 PEGMEA, 0.1 PEGDA, 10 aerosil 380, 14.3 NaTFSI",2024-06-10,"PCB print",3,0.028,0.8733,"PCB print",FALSE
"SSna_151",2.5157e-06,"PEGMEA","PEGDA",0.9,0.1,"Aerosil 380",10,"NaTFSI",14.3,"0.9 PEGMEA, 0.1 PEGDA, 10 aerosil 380, 14.3 NaTFSI",2024-06-10,"PCB print",3,0.028,0.8733,"PCB print",FALSE
"SSna_151",1.5625e-06,"PEGMEA","PEGDA",0.9,0.1,"Aerosil 380",10,"NaTFSI",14.3,"0.9 PEGMEA, 0.1 PEGDA, 10 aerosil 380, 14.3 NaTFSI",2024-06-10,"PCB print",3,0.028,0.8733,"PCB print",FALSE
"SSna_151",1.6064e-06,"PEGMEA","PEGDA",0.9,0.1,"Aerosil 380",10,"NaTFSI",14.3,"0.9 PEGMEA, 0.1 PEGDA, 10 aerosil 380, 14.3 NaTFSI",2024-06-10,"PCB print",3,0.028,0.8733,"PCB print",FALSE
"SSna_152",1.173e-06,"PEGMEA","PEGDA",0.9,0.1,"Aerosil 380",10,"NaTFSI",11.4,"0.9 PEGMEA, 0.1 PEGDA, 10 aerosil 380, 11.4 NaTFSI",2024-06-10,"PCB print",3,0.028,0.8867,"PCB print",FALSE
"SSna_152",1.2422e-06,"PEGMEA","PEGDA",0.9,0.1,"Aerosil 380",10,"NaTFSI",11.4,"0.9 PEGMEA, 0.1 PEGDA, 10 aerosil 380, 11.4 NaTFSI",2024-06-10,"PCB print",3,0.028,0.8867,"PCB print",FALSE
"SSna_152",1.581e-06,"PEGMEA","PEGDA",0.9,0.1,"Aerosil 380",10,"NaTFSI",11.4,"0.9 PEGMEA, 0.1 PEGDA, 10 aerosil 380, 11.4 NaTFSI",2024-06-10,"PCB print",3,0.028,0.8867,"PCB print",FALSE
"SSna_152",1.6393e-06,"PEGMEA","PEGDA",0.9,0.1,"Aerosil 380",10,"NaTFSI",11.4,"0.9 PEGMEA, 0.1 PEGDA, 10 aerosil 380, 11.4 NaTFSI",2024-06-10,"PCB print",3,0.028,0.8867,"PCB print",FALSE
"SSna_152",2.3392e-06,"PEGMEA","PEGDA",0.9,0.1,"Aerosil 380",10,"NaTFSI",11.4,"0.9 PEGMEA, 0.1 PEGDA, 10 aerosil 380, 11.4 NaTFSI",2024-06-10,"PCB print",3,0.028,0.8867,"PCB print",FALSE
"SSna_152",2.4242e-06,"PEGMEA","PEGDA",0.9,0.1,"Aerosil 380",10,"NaTFSI",11.4,"0.9 PEGMEA, 0.1 PEGDA, 10 aerosil 380, 11.4 NaTFSI",2024-06-10,"PCB print",3,0.028,0.8867,"PCB print",FALSE
"SSna_152",1.2821e-06,"PEGMEA","PEGDA",0.9,0.1,"Aerosil 380",10,"NaTFSI",11.4,"0.9 PEGMEA, 0.1 PEGDA, 10 aerosil 380, 11.4 NaTFSI",2024-06-10,"PCB print",3,0.028,0.8867,"PCB print",FALSE
"SSna_152",1.3158e-06,"PEGMEA","PEGDA",0.9,0.1,"Aerosil 380",10,"NaTFSI",11.4,"0.9 PEGMEA, 0.1 PEGDA, 10 aerosil 380, 11.4 NaTFSI",2024-06-10,"PCB print",3,0.028,0.8867,"PCB print",FALSE
"SSna_153",1.0127e-06,"PEGMEA","PEGDA",0.9,0.1,"Aerosil 380",10,"NaTFSI",8.57,"0.9 PEGMEA, 0.1 PEGDA, 10 aerosil 380, 8.57 NaTFSI",2024-06-10,"PCB print",3,0.028,0.9267,"PCB print",FALSE
"SSna_153",1.0256e-06,"PEGMEA","PEGDA",0.9,0.1,"Aerosil 380",10,"NaTFSI",8.57,"0.9 PEGMEA, 0.1 PEGDA, 10 aerosil 380, 8.57 NaTFSI",2024-06-10,"PCB print",3,0.028,0.9267,"PCB print",FALSE
"SSna_153",1.626e-06,"PEGMEA","PEGDA",0.9,0.1,"Aerosil 380",10,"NaTFSI",8.57,"0.9 PEGMEA, 0.1 PEGDA, 10 aerosil 380, 8.57 NaTFSI",2024-06-10,"PCB print",3,0.028,0.9267,"PCB print",FALSE
"SSna_153",1.4815e-06,"PEGMEA","PEGDA",0.9,0.1,"Aerosil 380",10,"NaTFSI",8.57,"0.9 PEGMEA, 0.1 PEGDA, 10 aerosil 380, 8.57 NaTFSI",2024-06-10,"PCB print",3,0.028,0.9267,"PCB print",FALSE
"SSna_153",2.2472e-06,"PEGMEA","PEGDA",0.9,0.1,"Aerosil 380",10,"NaTFSI",8.57,"0.9 PEGMEA, 0.1 PEGDA, 10 aerosil 380, 8.57 NaTFSI",2024-06-10,"PCB print",3,0.028,0.9267,"PCB print",FALSE
"SSna_153",2.2099e-06,"PEGMEA","PEGDA",0.9,0.1,"Aerosil 380",10,"NaTFSI",8.57,"0.9 PEGMEA, 0.1 PEGDA, 10 aerosil 380, 8.57 NaTFSI",2024-06-10,"PCB print",3,0.028,0.9267,"PCB print",FALSE
