Repository: Jay2-davic/SPOC_code

# Studying-Polymers-on a-Chip (SPOC) Data Cleaning and Processing
Author: Jay Jimenez jimenez45@llnl.gov

# Project Description

The SPOC project aims to establish an automated, high-throughput experimentation workflow to screen solid state polymer electrolytes. This repository contains code to reproduce the data cleaning workflow, data processing, and active learning for the SPOC project. Electrochemical impedance spectroscopy processing code is included as a Python file which was used to determine bulk ionic conductivities.

File: output/steps/step0_raw_data.csv (part 18 of 32)
"sample_ID","ionic_conductivity_final","fcomp_mat1","fcomp_mat2","fcomp_mat1_ratio","fcomp_mat2_ratio","fcomp_additive","fcomp_additive_wt_pct","fcomp_salt","fcomp_salt_wt_pct","fcomp_formulation","date_casted","cast_type","fab_method","area_cm2","spe_thickness_avg","print_type","flag_for_removal"
"SSna_153",1.0582e-06,"PEGMEA","PEGDA",0.9,0.1,"Aerosil 380",10,"NaTFSI",8.57,"0.9 PEGMEA, 0.1 PEGDA, 10 aerosil 380, 8.57 NaTFSI",2024-06-10,"PCB print",3,0.028,0.9267,"PCB print",FALSE
"SSna_153",9.9751e-07,"PEGMEA","PEGDA",0.9,0.1,"Aerosil 380",10,"NaTFSI",8.57,"0.9 PEGMEA, 0.1 PEGDA, 10 aerosil 380, 8.57 NaTFSI",2024-06-10,"PCB print",3,0.028,0.9267,"PCB print",FALSE
"SSna_154",5.7803e-07,"PEGMEA","PEGDA",0.9,0.1,"Aerosil 380",10,"NaTFSI",5.71,"0.9 PEGMEA, 0.1 PEGDA, 10 aerosil 380, 5.71 NaTFSI",2024-06-10,"PCB print",3,0.028,0.9333,"PCB print",FALSE
"SSna_154",5.4054e-07,"PEGMEA","PEGDA",0.9,0.1,"Aerosil 380",10,"NaTFSI",5.71,"0.9 PEGMEA, 0.1 PEGDA, 10 aerosil 380, 5.71 NaTFSI",2024-06-10,"PCB print",3,0.028,0.9333,"PCB print",FALSE
"SSna_154",1.0724e-06,"PEGMEA","PEGDA",0.9,0.1,"Aerosil 380",10,"NaTFSI",5.71,"0.9 PEGMEA, 0.1 PEGDA, 10 aerosil 380, 5.71 NaTFSI",2024-06-10,"PCB print",3,0.028,0.9333,"PCB print",FALSE
"SSna_154",1.0724e-06,"PEGMEA","PEGDA",0.9,0.1,"Aerosil 380",10,"NaTFSI",5.71,"0.9 PEGMEA, 0.1 PEGDA, 10 aerosil 380, 5.71 NaTFSI",2024-06-10,"PCB print",3,0.028,0.9333,"PCB print",FALSE
"SSna_154",1.5326e-06,"PEGMEA","PEGDA",0.9,0.1,"Aerosil 380",10,"NaTFSI",5.71,"0.9 PEGMEA, 0.1 PEGDA, 10 aerosil 380, 5.71 NaTFSI",2024-06-10,"PCB print",3,0.028,0.9333,"PCB print",FALSE
"SSna_154",1.5873e-06,"PEGMEA","PEGDA",0.9,0.1,"Aerosil 380",10,"NaTFSI",5.71,"0.9 PEGMEA, 0.1 PEGDA, 10 aerosil 380, 5.71 NaTFSI",2024-06-10,"PCB print",3,0.028,0.9333,"PCB print",FALSE
"SSna_154",8.658e-07,"PEGMEA","PEGDA",0.9,0.1,"Aerosil 380",10,"NaTFSI",5.71,"0.9 PEGMEA, 0.1 PEGDA, 10 aerosil 380, 5.71 NaTFSI",2024-06-10,"PCB print",3,0.028,0.9333,"PCB print",FALSE
"SSna_154",8.9686e-07,"PEGMEA","PEGDA",0.9,0.1,"Aerosil 380",10,"NaTFSI",5.71,"0.9 PEGMEA, 0.1 PEGDA, 10 aerosil 380, 5.71 NaTFSI",2024-06-10,"PCB print",3,0.028,0.9333,"PCB print",FALSE
"SSna_155",2.7211e-07,"PEGMEA","PEGDA",0.9,0.1,"Aerosil 380",10,"NaTFSI",2.86,"0.9 PEGMEA, 0.1 PEGDA, 10 aerosil 380, 2.86 NaTFSI",2024-06-10,"PCB print",3,0.028,1.0933,"PCB print",FALSE
"SSna_155",3.0303e-07,"PEGMEA","PEGDA",0.9,0.1,"Aerosil 380",10,"NaTFSI",2.86,"0.9 PEGMEA, 0.1 PEGDA, 10 aerosil 380, 2.86 NaTFSI",2024-06-10,"PCB print",3,0.028,1.0933,"PCB print",FALSE
"SSna_155",3.7037e-07,"PEGMEA","PEGDA",0.9,0.1,"Aerosil 380",10,"NaTFSI",2.86,"0.9 PEGMEA, 0.1 PEGDA, 10 aerosil 380, 2.86 NaTFSI",2024-06-10,"PCB print",3,0.028,1.0933,"PCB print",FALSE
"SSna_155",3.7037e-07,"PEGMEA","PEGDA",0.9,0.1,"Aerosil 380",10,"NaTFSI",2.86,"0.9 PEGMEA, 0.1 PEGDA, 10 aerosil 380, 2.86 NaTFSI",2024-06-10,"PCB print",3,0.028,1.0933,"PCB print",FALSE
"SSna_155",5.6899e-07,"PEGMEA","PEGDA",0.9,0.1,"Aerosil 380",10,"NaTFSI",2.86,"0.9 PEGMEA, 0.1 PEGDA, 10 aerosil 380, 2.86 NaTFSI",2024-06-10,"PCB print",3,0.028,1.0933,"PCB print",FALSE
"SSna_155",5.3691e-07,"PEGMEA","PEGDA",0.9,0.1,"Aerosil 380",10,"NaTFSI",2.86,"0.9 PEGMEA, 0.1 PEGDA, 10 aerosil 380, 2.86 NaTFSI",2024-06-10,"PCB print",3,0.028,1.0933,"PCB print",FALSE
"SSna_155",4.3668e-07,"PEGMEA","PEGDA",0.9,0.1,"Aerosil 380",10,"NaTFSI",2.86,"0.9 PEGMEA, 0.1 PEGDA, 10 aerosil 380, 2.86 NaTFSI",2024-06-10,"PCB print",3,0.028,1.0933,"PCB print",FALSE
"SSna_155",4.6566e-07,"PEGMEA","PEGDA",0.9,0.1,"Aerosil 380",10,"NaTFSI",2.86,"0.9 PEGMEA, 0.1 PEGDA, 10 aerosil 380, 2.86 NaTFSI",2024-06-10,"PCB print",3,0.028,1.0933,"PCB print",FALSE
"SSna_156",4.1754e-08,"PEGMEA","PEGDA",0.9,0.1,"Aerosil 380",10,"NaTFSI",0,"0.9 PEGMEA, 0.1 PEGDA, 10 aerosil 380, 0 NaTFSI",2024-06-10,"PCB print",3,0.028,0.5333,"PCB print",FALSE
"SSna_156",4.315e-08,"PEGMEA","PEGDA",0.9,0.1,"Aerosil 380",10,"NaTFSI",0,"0.9 PEGMEA, 0.1 PEGDA, 10 aerosil 380, 0 NaTFSI",2024-06-10,"PCB print",3,0.028,0.5333,"PCB print",FALSE
"SSna_156",4.2965e-08,"PEGMEA","PEGDA",0.9,0.1,"Aerosil 380",10,"NaTFSI",0,"0.9 PEGMEA, 0.1 PEGDA, 10 aerosil 380, 0 NaTFSI",2024-06-10,"PCB print",3,0.028,0.5333,"PCB print",FALSE
"SSna_156",4.0486e-08,"PEGMEA","PEGDA",0.9,0.1,"Aerosil 380",10,"NaTFSI",0,"0.9 PEGMEA, 0.1 PEGDA, 10 aerosil 380, 0 NaTFSI",2024-06-10,"PCB print",3,0.028,0.5333,"PCB print",FALSE
"SSna_156",6.3492e-08,"PEGMEA","PEGDA",0.9,0.1,"Aerosil 380",10,"NaTFSI",0,"0.9 PEGMEA, 0.1 PEGDA, 10 aerosil 380, 0 NaTFSI",2024-06-10,"PCB print",3,0.028,0.5333,"PCB print",FALSE
"SSna_156",4.415e-08,"PEGMEA","PEGDA",0.9,0.1,"Aerosil 380",10,"NaTFSI",0,"0.9 PEGMEA, 0.1 PEGDA, 10 aerosil 380, 0 NaTFSI",2024-06-10,"PCB print",3,0.028,0.5333,"PCB print",FALSE
"SSna_156",3.4483e-08,"PEGMEA","PEGDA",0.9,0.1,"Aerosil 380",10,"NaTFSI",0,"0.9 PEGMEA, 0.1 PEGDA, 10 aerosil 380, 0 NaTFSI",2024-06-10,"PCB print",3,0.028,0.5333,"PCB print",FALSE
"SSna_156",4e-08,"PEGMEA","PEGDA",0.9,0.1,"Aerosil 380",10,"NaTFSI",0,"0.9 PEGMEA, 0.1 PEGDA, 10 aerosil 380, 0 NaTFSI",2024-06-10,"PCB print",3,0.028,0.5333,"PCB print",FALSE
"SSna_157",1.9417e-06,"PEGMEA","PEGDA",0.9,0.1,"Aerosil 380",10,"NaTFSI",20,"0.9 PEGMEA, 0.1 PEGDA, 10 aerosil 380, 20 NaTFSI",2024-06-10,"PCB print",3,0.028,0.81,"PCB print",FALSE
"SSna_157",2.1053e-06,"PEGMEA","PEGDA",0.9,0.1,"Aerosil 380",10,"NaTFSI",20,"0.9 PEGMEA, 0.1 PEGDA, 10 aerosil 380, 20 NaTFSI",2024-06-10,"PCB print",3,0.028,0.81,"PCB print",FALSE
"SSna_157",2.9851e-06,"PEGMEA","PEGDA",0.9,0.1,"Aerosil 380",10,"NaTFSI",20,"0.9 PEGMEA, 0.1 PEGDA, 10 aerosil 380, 20 NaTFSI",2024-06-10,"PCB print",3,0.028,0.81,"PCB print",FALSE
"SSna_157",2.8369e-06,"PEGMEA","PEGDA",0.9,0.1,"Aerosil 380",10,"NaTFSI",20,"0.9 PEGMEA, 0.1 PEGDA, 10 aerosil 380, 20 NaTFSI",2024-06-10,"PCB print",3,0.028,0.81,"PCB print",FALSE
"SSna_157",3.8095e-06,"PEGMEA","PEGDA",0.9,0.1,"Aerosil 380",10,"NaTFSI",20,"0.9 PEGMEA, 0.1 PEGDA, 10 aerosil 380, 20 NaTFSI",2024-06-10,"PCB print",3,0.028,0.81,"PCB print",FALSE
"SSna_157",3.8835e-06,"PEGMEA","PEGDA",0.9,0.1,"Aerosil 380",10,"NaTFSI",20,"0.9 PEGMEA, 0.1 PEGDA, 10 aerosil 380, 20 NaTFSI",2024-06-10,"PCB print",3,0.028,0.81,"PCB print",FALSE
"SSna_157",2.0408e-06,"PEGMEA","PEGDA",0.9,0.1,"Aerosil 380",10,"NaTFSI",20,"0.9 PEGMEA, 0.1 PEGDA, 10 aerosil 380, 20 NaTFSI",2024-06-10,"PCB print",3,0.028,0.81,"PCB print",FALSE
"SSna_157",1.7544e-06,"PEGMEA","PEGDA",0.9,0.1,"Aerosil 380",10,"NaTFSI",20,"0.9 PEGMEA, 0.1 PEGDA, 10 aerosil 380, 20 NaTFSI",2024-06-10,"PCB print",3,0.028,0.81,"PCB print",FALSE
"SSna_158",1.7467e-06,"PEGMEA","PEGDA",0.9,0.1,"Aerosil 380",10,"NaTFSI",17.1,"0.9 PEGMEA, 0.1 PEGDA, 10 aerosil 380, 17.1 NaTFSI",2024-06-10,"PCB print",3,0.028,0.8467,"PCB print",FALSE
"SSna_158",1.9231e-06,"PEGMEA","PEGDA",0.9,0.1,"Aerosil 380",10,"NaTFSI",17.1,"0.9 PEGMEA, 0.1 PEGDA, 10 aerosil 380, 17.1 NaTFSI",2024-06-10,"PCB print",3,0.028,0.8467,"PCB print",FALSE
"SSna_158",3.0075e-06,"PEGMEA","PEGDA",0.9,0.1,"Aerosil 380",10,"NaTFSI",17.1,"0.9 PEGMEA, 0.1 PEGDA, 10 aerosil 380, 17.1 NaTFSI",2024-06-10,"PCB print",3,0.028,0.8467,"PCB print",FALSE
"SSna_158",3.1008e-06,"PEGMEA","PEGDA",0.9,0.1,"Aerosil 380",10,"NaTFSI",17.1,"0.9 PEGMEA, 0.1 PEGDA, 10 aerosil 380, 17.1 NaTFSI",2024-06-10,"PCB print",3,0.028,0.8467,"PCB print",FALSE
"SSna_158",4.1494e-06,"PEGMEA","PEGDA",0.9,0.1,"Aerosil 380",10,"NaTFSI",17.1,"0.9 PEGMEA, 0.1 PEGDA, 10 aerosil 380, 17.1 NaTFSI",2024-06-10,"PCB print",3,0.028,0.8467,"PCB print",FALSE
"SSna_158",4.0816e-06,"PEGMEA","PEGDA",0.9,0.1,"Aerosil 380",10,"NaTFSI",17.1,"0.9 PEGMEA, 0.1 PEGDA, 10 aerosil 380, 17.1 NaTFSI",2024-06-10,"PCB print",3,0.028,0.8467,"PCB print",FALSE
"SSna_158",2.3952e-06,"PEGMEA","PEGDA",0.9,0.1,"Aerosil 380",10,"NaTFSI",17.1,"0.9 PEGMEA, 0.1 PEGDA, 10 aerosil 380, 17.1 NaTFSI",2024-06-10,"PCB print",3,0.028,0.8467,"PCB print",FALSE
"SSna_158",2.3669e-06,"PEGMEA","PEGDA",0.9,0.1,"Aerosil 380",10,"NaTFSI",17.1,"0.9 PEGMEA, 0.1 PEGDA, 10 aerosil 380, 17.1 NaTFSI",2024-06-10,"PCB print",3,0.028,0.8467,"PCB print",FALSE
"SSna_159",1.9704e-06,"PEGMEA","PEGDA",0.9,0.1,"Aerosil 380",10,"NaTFSI",14.3,"0.9 PEGMEA, 0.1 PEGDA, 10 aerosil 380, 14.3 NaTFSI",2024-06-10,"PCB print",3,0.028,0.9433,"PCB print",FALSE
"SSna_159",1.9231e-06,"PEGMEA","PEGDA",0.9,0.1,"Aerosil 380",10,"NaTFSI",14.3,"0.9 PEGMEA, 0.1 PEGDA, 10 aerosil 380, 14.3 NaTFSI",2024-06-10,"PCB print",3,0.028,0.9433,"PCB print",FALSE
"SSna_159",2.8571e-06,"PEGMEA","PEGDA",0.9,0.1,"Aerosil 380",10,"NaTFSI",14.3,"0.9 PEGMEA, 0.1 PEGDA, 10 aerosil 380, 14.3 NaTFSI",2024-06-10,"PCB print",3,0.028,0.9433,"PCB print",FALSE
"SSna_159",2.8777e-06,"PEGMEA","PEGDA",0.9,0.1,"Aerosil 380",10,"NaTFSI",14.3,"0.9 PEGMEA, 0.1 PEGDA, 10 aerosil 380, 14.3 NaTFSI",2024-06-10,"PCB print",3,0.028,0.9433,"PCB print",FALSE
"SSna_159",3.7383e-06,"PEGMEA","PEGDA",0.9,0.1,"Aerosil 380",10,"NaTFSI",14.3,"0.9 PEGMEA, 0.1 PEGDA, 10 aerosil 380, 14.3 NaTFSI",2024-06-10,"PCB print",3,0.028,0.9433,"PCB print",FALSE
"SSna_159",3.9604e-06,"PEGMEA","PEGDA",0.9,0.1,"Aerosil 380",10,"NaTFSI",14.3,"0.9 PEGMEA, 0.1 PEGDA, 10 aerosil 380, 14.3 NaTFSI",2024-06-10,"PCB print",3,0.028,0.9433,"PCB print",FALSE
"SSna_159",2.0619e-06,"PEGMEA","PEGDA",0.9,0.1,"Aerosil 380",10,"NaTFSI",14.3,"0.9 PEGMEA, 0.1 PEGDA, 10 aerosil 380, 14.3 NaTFSI",2024-06-10,"PCB print",3,0.028,0.9433,"PCB print",FALSE
"SSna_159",1.9324e-06,"PEGMEA","PEGDA",0.9,0.1,"Aerosil 380",10,"NaTFSI",14.3,"0.9 PEGMEA, 0.1 PEGDA, 10 aerosil 380, 14.3 NaTFSI",2024-06-10,"PCB print",3,0.028,0.9433,"PCB print",FALSE
"SSna_16",1.7021e-06,"PEGMEA","PEGDA",0.9,0.1,"Aerosil 380",5,"NaTFSI",20,"0.9 PEGMEA, 0.1 PEGDA, 5 aerosil 380, 20 NaTFSI",2024-04-12,"PCB print",3,0.028,0.85,"PCB print",FALSE
"SSna_16",1.6461e-06,"PEGMEA","PEGDA",0.9,0.1,"Aerosil 380",5,"NaTFSI",20,"0.9 PEGMEA, 0.1 PEGDA, 5 aerosil 380, 20 NaTFSI",2024-04-12,"PCB print",3,0.028,0.85,"PCB print",FALSE
"SSna_16",2.7778e-06,"PEGMEA","PEGDA",0.9,0.1,"Aerosil 380",5,"NaTFSI",20,"0.9 PEGMEA, 0.1 PEGDA, 5 aerosil 380, 20 NaTFSI",2024-04-12,"PCB print",3,0.028,0.85,"PCB print",FALSE
"SSna_16",2.5316e-06,"PEGMEA","PEGDA",0.9,0.1,"Aerosil 380",5,"NaTFSI",20,"0.9 PEGMEA, 0.1 PEGDA, 5 aerosil 380, 20 NaTFSI",2024-04-12,"PCB print",3,0.028,0.85,"PCB print",FALSE
"SSna_16",1.3245e-06,"PEGMEA","PEGDA",0.9,0.1,"Aerosil 380",5,"NaTFSI",20,"0.9 PEGMEA, 0.1 PEGDA, 5 aerosil 380, 20 NaTFSI",2024-04-12,"PCB print",3,0.028,0.85,"PCB print",FALSE
"SSna_16",1.3937e-06,"PEGMEA","PEGDA",0.9,0.1,"Aerosil 380",5,"NaTFSI",20,"0.9 PEGMEA, 0.1 PEGDA, 5 aerosil 380, 20 NaTFSI",2024-04-12,"PCB print",3,0.028,0.85,"PCB print",FALSE
"SSna_160",1.4235e-06,"PEGMEA","PEGDA",0.9,0.1,"Aerosil 380",10,"NaTFSI",11.4,"0.9 PEGMEA, 0.1 PEGDA, 10 aerosil 380, 11.4 NaTFSI",2024-06-10,"PCB print",3,0.028,0.85,"PCB print",FALSE
"SSna_160",1.3652e-06,"PEGMEA","PEGDA",0.9,0.1,"Aerosil 380",10,"NaTFSI",11.4,"0.9 PEGMEA, 0.1 PEGDA, 10 aerosil 380, 11.4 NaTFSI",2024-06-10,"PCB print",3,0.028,0.85,"PCB print",FALSE
"SSna_160",1.81e-06,"PEGMEA","PEGDA",0.9,0.1,"Aerosil 380",10,"NaTFSI",11.4,"0.9 PEGMEA, 0.1 PEGDA, 10 aerosil 380, 11.4 NaTFSI",2024-06-10,"PCB print",3,0.028,0.85,"PCB print",FALSE
"SSna_160",1.8349e-06,"PEGMEA","PEGDA",0.9,0.1,"Aerosil 380",10,"NaTFSI",11.4,"0.9 PEGMEA, 0.1 PEGDA, 10 aerosil 380, 11.4 NaTFSI",2024-06-10,"PCB print",3,0.028,0.85,"PCB print",FALSE
"SSna_160",2.454e-06,"PEGMEA","PEGDA",0.9,0.1,"Aerosil 380",10,"NaTFSI",11.4,"0.9 PEGMEA, 0.1 PEGDA, 10 aerosil 380, 11.4 NaTFSI",2024-06-10,"PCB print",3,0.028,0.85,"PCB print",FALSE
"SSna_160",2.4691e-06,"PEGMEA","PEGDA",0.9,0.1,"Aerosil 380",10,"NaTFSI",11.4,"0.9 PEGMEA, 0.1 PEGDA, 10 aerosil 380, 11.4 NaTFSI",2024-06-10,"PCB print",3,0.028,0.85,"PCB print",FALSE
"SSna_161",1.2945e-06,"PEGMEA","PEGDA",0.9,0.1,"Aerosil 380",10,"NaTFSI",8.57,"0.9 PEGMEA, 0.1 PEGDA, 10 aerosil 380, 8.57 NaTFSI",2024-06-10,"PCB print",3,0.028,0.8467,"PCB print",FALSE
"SSna_161",1.3201e-06,"PEGMEA","PEGDA",0.9,0.1,"Aerosil 380",10,"NaTFSI",8.57,"0.9 PEGMEA, 0.1 PEGDA, 10 aerosil 380, 8.57 NaTFSI",2024-06-10,"PCB print",3,0.028,0.8467,"PCB print",FALSE
"SSna_161",1.8265e-06,"PEGMEA","PEGDA",0.9,0.1,"Aerosil 380",10,"NaTFSI",8.57,"0.9 PEGMEA, 0.1 PEGDA, 10 aerosil 380, 8.57 NaTFSI",2024-06-10,"PCB print",3,0.028,0.8467,"PCB print",FALSE
"SSna_161",1.8519e-06,"PEGMEA","PEGDA",0.9,0.1,"Aerosil 380",10,"NaTFSI",8.57,"0.9 PEGMEA, 0.1 PEGDA, 10 aerosil 380, 8.57 NaTFSI",2024-06-10,"PCB print",3,0.028,0.8467,"PCB print",FALSE
"SSna_161",2.381e-06,"PEGMEA","PEGDA",0.9,0.1,"Aerosil 380",10,"NaTFSI",8.57,"0.9 PEGMEA, 0.1 PEGDA, 10 aerosil 380, 8.57 NaTFSI",2024-06-10,"PCB print",3,0.028,0.8467,"PCB print",FALSE
"SSna_161",2.2727e-06,"PEGMEA","PEGDA",0.9,0.1,"Aerosil 380",10,"NaTFSI",8.57,"0.9 PEGMEA, 0.1 PEGDA, 10 aerosil 380, 8.57 NaTFSI",2024-06-10,"PCB print",3,0.028,0.8467,"PCB print",FALSE
"SSna_161",9.8765e-07,"PEGMEA","PEGDA",0.9,0.1,"Aerosil 380",10,"NaTFSI",8.57,"0.9 PEGMEA, 0.1 PEGDA, 10 aerosil 380, 8.57 NaTFSI",2024-06-10,"PCB print",3,0.028,0.8467,"PCB print",FALSE
"SSna_161",1.0256e-06,"PEGMEA","PEGDA",0.9,0.1,"Aerosil 380",10,"NaTFSI",8.57,"0.9 PEGMEA, 0.1 PEGDA, 10 aerosil 380, 8.57 NaTFSI",2024-06-10,"PCB print",3,0.028,0.8467,"PCB print",FALSE
"SSna_162",1.5444e-06,"PEGMEA","PEGDA",0.9,0.1,"Aerosil 380",10,"NaTFSI",5.71,"0.9 PEGMEA, 0.1 PEGDA, 10 aerosil 380, 5.71 NaTFSI",2024-06-10,"PCB print",3,0.028,0.93,"PCB print",FALSE
"SSna_162",1.3986e-06,"PEGMEA","PEGDA",0.9,0.1,"Aerosil 380",10,"NaTFSI",5.71,"0.9 PEGMEA, 0.1 PEGDA, 10 aerosil 380, 5.71 NaTFSI",2024-06-10,"PCB print",3,0.028,0.93,"PCB print",FALSE
"SSna_162",1.6667e-06,"PEGMEA","PEGDA",0.9,0.1,"Aerosil 380",10,"NaTFSI",5.71,"0.9 PEGMEA, 0.1 PEGDA, 10 aerosil 380, 5.71 NaTFSI",2024-06-10,"PCB print",3,0.028,0.93,"PCB print",FALSE
"SSna_162",1.7241e-06,"PEGMEA","PEGDA",0.9,0.1,"Aerosil 380",10,"NaTFSI",5.71,"0.9 PEGMEA, 0.1 PEGDA, 10 aerosil 380, 5.71 NaTFSI",2024-06-10,"PCB print",3,0.028,0.93,"PCB print",FALSE
"SSna_162",2.381e-06,"PEGMEA","PEGDA",0.9,0.1,"Aerosil 380",10,"NaTFSI",5.71,"0.9 PEGMEA, 0.1 PEGDA, 10 aerosil 380, 5.71 NaTFSI",2024-06-10,"PCB print",3,0.028,0.93,"PCB print",FALSE
"SSna_162",2.2599e-06,"PEGMEA","PEGDA",0.9,0.1,"Aerosil 380",10,"NaTFSI",5.71,"0.9 PEGMEA, 0.1 PEGDA, 10 aerosil 380, 5.71 NaTFSI",2024-06-10,"PCB print",3,0.028,0.93,"PCB print",FALSE
"SSna_162",1.023e-06,"PEGMEA","PEGDA",0.9,0.1,"Aerosil 380",10,"NaTFSI",5.71,"0.9 PEGMEA, 0.1 PEGDA, 10 aerosil 380, 5.71 NaTFSI",2024-06-10,"PCB print",3,0.028,0.93,"PCB print",FALSE
"SSna_162",1.084e-06,"PEGMEA","PEGDA",0.9,0.1,"Aerosil 380",10,"NaTFSI",5.71,"0.9 PEGMEA, 0.1 PEGDA, 10 aerosil 380, 5.71 NaTFSI",2024-06-10,"PCB print",3,0.028,0.93,"PCB print",FALSE
"SSna_163",5.8224e-07,"PEGMEA","PEGDA",0.9,0.1,"Aerosil 380",10,"NaTFSI",2.86,"0.9 PEGMEA, 0.1 PEGDA, 10 aerosil 380, 2.86 NaTFSI",2024-06-10,"PCB print",3,0.028,0.8,"PCB print",FALSE
"SSna_163",6.2402e-07,"PEGMEA","PEGDA",0.9,0.1,"Aerosil 380",10,"NaTFSI",2.86,"0.9 PEGMEA, 0.1 PEGDA, 10 aerosil 380, 2.86 NaTFSI",2024-06-10,"PCB print",3,0.028,0.8,"PCB print",FALSE
"SSna_163",9.5465e-07,"PEGMEA","PEGDA",0.9,0.1,"Aerosil 380",10,"NaTFSI",2.86,"0.9 PEGMEA, 0.1 PEGDA, 10 aerosil 380, 2.86 NaTFSI",2024-06-10,"PCB print",3,0.028,0.8,"PCB print",FALSE
"SSna_163",9.4787e-07,"PEGMEA","PEGDA",0.9,0.1,"Aerosil 380",10,"NaTFSI",2.86,"0.9 PEGMEA, 0.1 PEGDA, 10 aerosil 380, 2.86 NaTFSI",2024-06-10,"PCB print",3,0.028,0.8,"PCB print",FALSE
"SSna_163",1.2821e-06,"PEGMEA","PEGDA",0.9,0.1,"Aerosil 380",10,"NaTFSI",2.86,"0.9 PEGMEA, 0.1 PEGDA, 10 aerosil 380, 2.86 NaTFSI",2024-06-10,"PCB print",3,0.028,0.8,"PCB print",FALSE
"SSna_163",1.2903e-06,"PEGMEA","PEGDA",0.9,0.1,"Aerosil 380",10,"NaTFSI",2.86,"0.9 PEGMEA, 0.1 PEGDA, 10 aerosil 380, 2.86 NaTFSI",2024-06-10,"PCB print",3,0.028,0.8,"PCB print",FALSE
"SSna_163",7.9681e-07,"PEGMEA","PEGDA",0.9,0.1,"Aerosil 380",10,"NaTFSI",2.86,"0.9 PEGMEA, 0.1 PEGDA, 10 aerosil 380, 2.86 NaTFSI",2024-06-10,"PCB print",3,0.028,0.8,"PCB print",FALSE
"SSna_163",8.0808e-07,"PEGMEA","PEGDA",0.9,0.1,"Aerosil 380",10,"NaTFSI",2.86,"0.9 PEGMEA, 0.1 PEGDA, 10 aerosil 380, 2.86 NaTFSI",2024-06-10,"PCB print",3,0.028,0.8,"PCB print",FALSE
"SSna_164",NA,"PEGMEA","PEGDA",0.9,0.1,"Aerosil 380",10,"NaTFSI",0,"0.9 PEGMEA, 0.1 PEGDA, 10 aerosil 380, 0 NaTFSI",2024-06-10,"PCB print",3,0.028,0.87,"PCB print",FALSE
"SSna_165",NA,"PEGMEA","PEGDA",0.9,0.1,"Aerosil 380",0,"LiTFSI",10,"0.9 PEGMEA, 0.1 PEGDA, 0 aerosil 380, 10 LiTFSI",2024-06-27,"PCB print",3,0.028,0.5633,"PCB print",FALSE
"SSna_166",NA,"PEGMEA","PEGDA",0.9,0.1,"Aerosil 380",2.14,"LiTFSI",10,"0.9 PEGMEA, 0.1 PEGDA, 2.14 aerosil 380, 10 LiTFSI",2024-06-27,"PCB print",3,0.028,0.65,"PCB print",FALSE
"SSna_167",NA,"PEGMEA","PEGDA",0.9,0.1,"Aerosil 380",4.29,"LiTFSI",10,"0.9 PEGMEA, 0.1 PEGDA, 4.29 aerosil 380, 10 LiTFSI",2024-06-27,"PCB print",3,0.028,0.8,"PCB print",FALSE
"SSna_168",NA,"PEGMEA","PEGDA",0.9,0.1,"Aerosil 380",6.43,"LiTFSI",10,"0.9 PEGMEA, 0.1 PEGDA, 6.43 aerosil 380, 10 LiTFSI",2024-06-27,"PCB print",3,0.028,0.9033,"PCB print",FALSE
"SSna_169",NA,"PEGMEA","PEGDA",0.9,0.1,"Aerosil 380",8.57,"LiTFSI",10,"0.9 PEGMEA, 0.1 PEGDA, 8.57 aerosil 380, 10 LiTFSI",2024-06-27,"PCB print",3,0.028,0.9333,"PCB print",FALSE
"SSna_17",2.3256e-07,"PEGMEA","PEGDA",0.9,0.1,"Aerosil 380",5,"NaTFSI",0,"0.9 PEGMEA, 0.1 PEGDA, 5 aerosil 380, 0 NaTFSI",2024-04-15,"PCB print",3,0.028,0.69,"PCB print",FALSE
"SSna_17",2.139e-07,"PEGMEA","PEGDA",0.9,0.1,"Aerosil 380",5,"NaTFSI",0,"0.9 PEGMEA, 0.1 PEGDA, 5 aerosil 380, 0 NaTFSI",2024-04-15,"PCB print",3,0.028,0.69,"PCB print",FALSE
"SSna_17",2.3121e-07,"PEGMEA","PEGDA",0.9,0.1,"Aerosil 380",5,"NaTFSI",0,"0.9 PEGMEA, 0.1 PEGDA, 5 aerosil 380, 0 NaTFSI",2024-04-15,"PCB print",3,0.028,0.69,"PCB print",FALSE
"SSna_17",2.2727e-07,"PEGMEA","PEGDA",0.9,0.1,"Aerosil 380",5,"NaTFSI",0,"0.9 PEGMEA, 0.1 PEGDA, 5 aerosil 380, 0 NaTFSI",2024-04-15,"PCB print",3,0.028,0.69,"PCB print",FALSE
"SSna_17",3.2e-07,"PEGMEA","PEGDA",0.9,0.1,"Aerosil 380",5,"NaTFSI",0,"0.9 PEGMEA, 0.1 PEGDA, 5 aerosil 380, 0 NaTFSI",2024-04-15,"PCB print",3,0.028,0.69,"PCB print",FALSE
"SSna_17",3.2e-07,"PEGMEA","PEGDA",0.9,0.1,"Aerosil 380",5,"NaTFSI",0,"0.9 PEGMEA, 0.1 PEGDA, 5 aerosil 380, 0 NaTFSI",2024-04-15,"PCB print",3,0.028,0.69,"PCB print",FALSE
"SSna_17",1.105e-07,"PEGMEA","PEGDA",0.9,0.1,"Aerosil 380",5,"NaTFSI",0,"0.9 PEGMEA, 0.1 PEGDA, 5 aerosil 380, 0 NaTFSI",2024-04-15,"PCB print",3,0.028,0.69,"PCB print",FALSE
"SSna_17",1.2539e-07,"PEGMEA","PEGDA",0.9,0.1,"Aerosil 380",5,"NaTFSI",0,"0.9 PEGMEA, 0.1 PEGDA, 5 aerosil 380, 0 NaTFSI",2024-04-15,"PCB print",3,0.028,0.69,"PCB print",FALSE
"SSna_170",NA,"PEGMEA","PEGDA",0.9,0.1,"Aerosil 380",10.7,"LiTFSI",10,"0.9 PEGMEA, 0.1 PEGDA, 10.7 aerosil 380, 10 LiTFSI",2024-06-27,"PCB print",3,0.028,0.87,"PCB print",FALSE
"SSna_171",NA,"PEGMEA","PEGDA",0.9,0.1,"Aerosil 380",12.9,"LiTFSI",10,"0.9 PEGMEA, 0.1 PEGDA, 12.9 aerosil 380, 10 LiTFSI",2024-06-27,"PCB print",3,0.028,0.9633,"PCB print",FALSE
"SSna_172",NA,"PEGMEA","PEGDA",0.9,0.1,"Aerosil 380",15,"LiTFSI",10,"0.9 PEGMEA, 0.1 PEGDA, 15 aerosil 380, 10 LiTFSI",2024-06-27,"PCB print",3,0.028,0.8,"PCB print",FALSE
"SSna_173",2.3529e-06,"PEGMEA","PEGDA",0.9,0.1,"Aerosil 380",0,"LiTFSI",10,"0.9 PEGMEA, 0.1 PEGDA, 0 aerosil 380, 10 LiTFSI",2024-07-02,"PCB print",3,0.028,1.6733,"PCB print",FALSE
"SSna_173",2.454e-06,"PEGMEA","PEGDA",0.9,0.1,"Aerosil 380",0,"LiTFSI",10,"0.9 PEGMEA, 0.1 PEGDA, 0 aerosil 380, 10 LiTFSI",2024-07-02,"PCB print",3,0.028,1.6733,"PCB print",FALSE
"SSna_173",2.5316e-06,"PEGMEA","PEGDA",0.9,0.1,"Aerosil 380",0,"LiTFSI",10,"0.9 PEGMEA, 0.1 PEGDA, 0 aerosil 380, 10 LiTFSI",2024-07-02,"PCB print",3,0.028,1.6733,"PCB print",FALSE
"SSna_173",2.5316e-06,"PEGMEA","PEGDA",0.9,0.1,"Aerosil 380",0,"LiTFSI",10,"0.9 PEGMEA, 0.1 PEGDA, 0 aerosil 380, 10 LiTFSI",2024-07-02,"PCB print",3,0.028,1.6733,"PCB print",FALSE
"SSna_173",3.8835e-06,"PEGMEA","PEGDA",0.9,0.1,"Aerosil 380",0,"LiTFSI",10,"0.9 PEGMEA, 0.1 PEGDA, 0 aerosil 380, 10 LiTFSI",2024-07-02,"PCB print",3,0.028,1.6733,"PCB print",FALSE
"SSna_173",3.8462e-06,"PEGMEA","PEGDA",0.9,0.1,"Aerosil 380",0,"LiTFSI",10,"0.9 PEGMEA, 0.1 PEGDA, 0 aerosil 380, 10 LiTFSI",2024-07-02,"PCB print",3,0.028,1.6733,"PCB print",FALSE
"SSna_173",2.2599e-06,"PEGMEA","PEGDA",0.9,0.1,"Aerosil 380",0,"LiTFSI",10,"0.9 PEGMEA, 0.1 PEGDA, 0 aerosil 380, 10 LiTFSI",2024-07-02,"PCB print",3,0.028,1.6733,"PCB print",FALSE
"SSna_173",2.1978e-06,"PEGMEA","PEGDA",0.9,0.1,"Aerosil 380",0,"LiTFSI",10,"0.9 PEGMEA, 0.1 PEGDA, 0 aerosil 380, 10 LiTFSI",2024-07-02,"PCB print",3,0.028,1.6733,"PCB print",FALSE
"SSna_174",3.1008e-06,"PEGMEA","PEGDA",0.9,0.1,"Aerosil 380",2.14,"LiTFSI",10,"0.9 PEGMEA, 0.1 PEGDA, 2.14 aerosil 380, 10 LiTFSI",2024-07-02,"PCB print",3,0.028,0.98,"PCB print",FALSE
"SSna_174",3.1746e-06,"PEGMEA","PEGDA",0.9,0.1,"Aerosil 380",2.14,"LiTFSI",10,"0.9 PEGMEA, 0.1 PEGDA, 2.14 aerosil 380, 10 LiTFSI",2024-07-02,"PCB print",3,0.028,0.98,"PCB print",FALSE
"SSna_174",3.0769e-06,"PEGMEA","PEGDA",0.9,0.1,"Aerosil 380",2.14,"LiTFSI",10,"0.9 PEGMEA, 0.1 PEGDA, 2.14 aerosil 380, 10 LiTFSI",2024-07-02,"PCB print",3,0.028,0.98,"PCB print",FALSE
"SSna_174",3.2258e-06,"PEGMEA","PEGDA",0.9,0.1,"Aerosil 380",2.14,"LiTFSI",10,"0.9 PEGMEA, 0.1 PEGDA, 2.14 aerosil 380, 10 LiTFSI",2024-07-02,"PCB print",3,0.028,0.98,"PCB print",FALSE
"SSna_174",5.0378e-06,"PEGMEA","PEGDA",0.9,0.1,"Aerosil 380",2.14,"LiTFSI",10,"0.9 PEGMEA, 0.1 PEGDA, 2.14 aerosil 380, 10 LiTFSI",2024-07-02,"PCB print",3,0.028,0.98,"PCB print",FALSE
"SSna_174",5.0188e-06,"PEGMEA","PEGDA",0.9,0.1,"Aerosil 380",2.14,"LiTFSI",10,"0.9 PEGMEA, 0.1 PEGDA, 2.14 aerosil 380, 10 LiTFSI",2024-07-02,"PCB print",3,0.028,0.98,"PCB print",FALSE
"SSna_174",2.2472e-06,"PEGMEA","PEGDA",0.9,0.1,"Aerosil 380",2.14,"LiTFSI",10,"0.9 PEGMEA, 0.1 PEGDA, 2.14 aerosil 380, 10 LiTFSI",2024-07-02,"PCB print",3,0.028,0.98,"PCB print",FALSE
"SSna_174",1.0363e-08,"PEGMEA","PEGDA",0.9,0.1,"Aerosil 380",2.14,"LiTFSI",10,"0.9 PEGMEA, 0.1 PEGDA, 2.14 aerosil 380, 10 LiTFSI",2024-07-02,"PCB print",3,0.028,0.98,"PCB print",FALSE
"SSna_175",2.7211e-06,"PEGMEA","PEGDA",0.9,0.1,"Aerosil 380",4.29,"LiTFSI",10,"0.9 PEGMEA, 0.1 PEGDA, 4.29 aerosil 380, 10 LiTFSI",2024-07-02,"PCB print",3,0.028,0.8567,"PCB print",FALSE
"SSna_175",2.6846e-06,"PEGMEA","PEGDA",0.9,0.1,"Aerosil 380",4.29,"LiTFSI",10,"0.9 PEGMEA, 0.1 PEGDA, 4.29 aerosil 380, 10 LiTFSI",2024-07-02,"PCB print",3,0.028,0.8567,"PCB print",FALSE
"SSna_175",3.6364e-06,"PEGMEA","PEGDA",0.9,0.1,"Aerosil 380",4.29,"LiTFSI",10,"0.9 PEGMEA, 0.1 PEGDA, 4.29 aerosil 380, 10 LiTFSI",2024-07-02,"PCB print",3,0.028,0.8567,"PCB print",FALSE
"SSna_175",3.252e-06,"PEGMEA","PEGDA",0.9,0.1,"Aerosil 380",4.29,"LiTFSI",10,"0.9 PEGMEA, 0.1 PEGDA, 4.29 aerosil 380, 10 LiTFSI",2024-07-02,"PCB print",3,0.028,0.8567,"PCB print",FALSE
"SSna_175",5.0063e-06,"PEGMEA","PEGDA",0.9,0.1,"Aerosil 380",4.29,"LiTFSI",10,"0.9 PEGMEA, 0.1 PEGDA, 4.29 aerosil 380, 10 LiTFSI",2024-07-02,"PCB print",3,0.028,0.8567,"PCB print",FALSE
"SSna_175",4.878e-06,"PEGMEA","PEGDA",0.9,0.1,"Aerosil 380",4.29,"LiTFSI",10,"0.9 PEGMEA, 0.1 PEGDA, 4.29 aerosil 380, 10 LiTFSI",2024-07-02,"PCB print",3,0.028,0.8567,"PCB print",FALSE
"SSna_175",2.1978e-06,"PEGMEA","PEGDA",0.9,0.1,"Aerosil 380",4.29,"LiTFSI",10,"0.9 PEGMEA, 0.1 PEGDA, 4.29 aerosil 380, 10 LiTFSI",2024-07-02,"PCB print",3,0.028,0.8567,"PCB print",FALSE
"SSna_175",2.1622e-06,"PEGMEA","PEGDA",0.9,0.1,"Aerosil 380",4.29,"LiTFSI",10,"0.9 PEGMEA, 0.1 PEGDA, 4.29 aerosil 380, 10 LiTFSI",2024-07-02,"PCB print",3,0.028,0.8567,"PCB print",FALSE
"SSna_176",2.3952e-06,"PEGMEA","PEGDA",0.9,0.1,"Aerosil 380",6.43,"LiTFSI",10,"0.9 PEGMEA, 0.1 PEGDA, 6.43 aerosil 380, 10 LiTFSI",2024-07-02,"PCB print",3,0.028,0.94,"PCB print",FALSE
"SSna_176",2.454e-06,"PEGMEA","PEGDA",0.9,0.1,"Aerosil 380",6.43,"LiTFSI",10,"0.9 PEGMEA, 0.1 PEGDA, 6.43 aerosil 380, 10 LiTFSI",2024-07-02,"PCB print",3,0.028,0.94,"PCB print",FALSE
"SSna_176",2.5641e-06,"PEGMEA","PEGDA",0.9,0.1,"Aerosil 380",6.43,"LiTFSI",10,"0.9 PEGMEA, 0.1 PEGDA, 6.43 aerosil 380, 10 LiTFSI",2024-07-02,"PCB print",3,0.028,0.94,"PCB print",FALSE
"SSna_176",2.6846e-06,"PEGMEA","PEGDA",0.9,0.1,"Aerosil 380",6.43,"LiTFSI",10,"0.9 PEGMEA, 0.1 PEGDA, 6.43 aerosil 380, 10 LiTFSI",2024-07-02,"PCB print",3,0.028,0.94,"PCB print",FALSE
"SSna_176",2.0408e-06,"PEGMEA","PEGDA",0.9,0.1,"Aerosil 380",6.43,"LiTFSI",10,"0.9 PEGMEA, 0.1 PEGDA, 6.43 aerosil 380, 10 LiTFSI",2024-07-02,"PCB print",3,0.028,0.94,"PCB print",FALSE
"SSna_176",2.0833e-06,"PEGMEA","PEGDA",0.9,0.1,"Aerosil 380",6.43,"LiTFSI",10,"0.9 PEGMEA, 0.1 PEGDA, 6.43 aerosil 380, 10 LiTFSI",2024-07-02,"PCB print",3,0.028,0.94,"PCB print",FALSE
"SSna_176",1.0499e-08,"PEGMEA","PEGDA",0.9,0.1,"Aerosil 380",6.43,"LiTFSI",10,"0.9 PEGMEA, 0.1 PEGDA, 6.43 aerosil 380, 10 LiTFSI",2024-07-02,"PCB print",3,0.028,0.94,"PCB print",FALSE
"SSna_176",9.4563e-09,"PEGMEA","PEGDA",0.9,0.1,"Aerosil 380",6.43,"LiTFSI",10,"0.9 PEGMEA, 0.1 PEGDA, 6.43 aerosil 380, 10 LiTFSI",2024-07-02,"PCB print",3,0.028,0.94,"PCB print",FALSE
"SSna_177",1.2012e-06,"PEGMEA","PEGDA",0.9,0.1,"Aerosil 380",8.57,"LiTFSI",10,"0.9 PEGMEA, 0.1 PEGDA, 8.57 aerosil 380, 10 LiTFSI",2024-07-02,"PCB print",3,0.028,0.9167,"PCB print",FALSE
"SSna_177",1.2232e-06,"PEGMEA","PEGDA",0.9,0.1,"Aerosil 380",8.57,"LiTFSI",10,"0.9 PEGMEA, 0.1 PEGDA, 8.57 aerosil 380, 10 LiTFSI",2024-07-02,"PCB print",3,0.028,0.9167,"PCB print",FALSE
"SSna_177",1.3289e-06,"PEGMEA","PEGDA",0.9,0.1,"Aerosil 380",8.57,"LiTFSI",10,"0.9 PEGMEA, 0.1 PEGDA, 8.57 aerosil 380, 10 LiTFSI",2024-07-02,"PCB print",3,0.028,0.9167,"PCB print",FALSE
"SSna_177",1.3889e-06,"PEGMEA","PEGDA",0.9,0.1,"Aerosil 380",8.57,"LiTFSI",10,"0.9 PEGMEA, 0.1 PEGDA, 8.57 aerosil 380, 10 LiTFSI",2024-07-02,"PCB print",3,0.028,0.9167,"PCB print",FALSE
"SSna_177",2.1858e-06,"PEGMEA","PEGDA",0.9,0.1,"Aerosil 380",8.57,"LiTFSI",10,"0.9 PEGMEA, 0.1 PEGDA, 8.57 aerosil 380, 10 LiTFSI",2024-07-02,"PCB print",3,0.028,0.9167,"PCB print",FALSE
"SSna_177",2.0619e-06,"PEGMEA","PEGDA",0.9,0.1,"Aerosil 380",8.57,"LiTFSI",10,"0.9 PEGMEA, 0.1 PEGDA, 8.57 aerosil 380, 10 LiTFSI",2024-07-02,"PCB print",3,0.028,0.9167,"PCB print",FALSE
"SSna_177",1.0929e-06,"PEGMEA","PEGDA",0.9,0.1,"Aerosil 380",8.57,"LiTFSI",10,"0.9 PEGMEA, 0.1 PEGDA, 8.57 aerosil 380, 10 LiTFSI",2024-07-02,"PCB print",3,0.028,0.9167,"PCB print",FALSE
"SSna_177",1.1236e-06,"PEGMEA","PEGDA",0.9,0.1,"Aerosil 380",8.57,"LiTFSI",10,"0.9 PEGMEA, 0.1 PEGDA, 8.57 aerosil 380, 10 LiTFSI",2024-07-02,"PCB print",3,0.028,0.9167,"PCB print",FALSE
"SSna_178",1.3072e-06,"PEGMEA","PEGDA",0.9,0.1,"Aerosil 380",10.7,"LiTFSI",10,"0.9 PEGMEA, 0.1 PEGDA, 10.7 aerosil 380, 10 LiTFSI",2024-07-02,"PCB print",3,0.028,1.02,"PCB print",FALSE
"SSna_178",1.2579e-06,"PEGMEA","PEGDA",0.9,0.1,"Aerosil 380",10.7,"LiTFSI",10,"0.9 PEGMEA, 0.1 PEGDA, 10.7 aerosil 380, 10 LiTFSI",2024-07-02,"PCB print",3,0.028,1.02,"PCB print",FALSE
"SSna_178",1.5504e-06,"PEGMEA","PEGDA",0.9,0.1,"Aerosil 380",10.7,"LiTFSI",10,"0.9 PEGMEA, 0.1 PEGDA, 10.7 aerosil 380, 10 LiTFSI",2024-07-02,"PCB print",3,0.028,1.02,"PCB print",FALSE
"SSna_178",1.5267e-06,"PEGMEA","PEGDA",0.9,0.1,"Aerosil 380",10.7,"LiTFSI",10,"0.9 PEGMEA, 0.1 PEGDA, 10.7 aerosil 380, 10 LiTFSI",2024-07-02,"PCB print",3,0.028,1.02,"PCB print",FALSE
"SSna_178",2.2472e-06,"PEGMEA","PEGDA",0.9,0.1,"Aerosil 380",10.7,"LiTFSI",10,"0.9 PEGMEA, 0.1 PEGDA, 10.7 aerosil 380, 10 LiTFSI",2024-07-02,"PCB print",3,0.028,1.02,"PCB print",FALSE
"SSna_178",2.1622e-06,"PEGMEA","PEGDA",0.9,0.1,"Aerosil 380",10.7,"LiTFSI",10,"0.9 PEGMEA, 0.1 PEGDA, 10.7 aerosil 380, 10 LiTFSI",2024-07-02,"PCB print",3,0.028,1.02,"PCB print",FALSE
"SSna_178",1.6129e-06,"PEGMEA","PEGDA",0.9,0.1,"Aerosil 380",10.7,"LiTFSI",10,"0.9 PEGMEA, 0.1 PEGDA, 10.7 aerosil 380, 10 LiTFSI",2024-07-02,"PCB print",3,0.028,1.02,"PCB print",FALSE
"SSna_178",1.4337e-06,"PEGMEA","PEGDA",0.9,0.1,"Aerosil 380",10.7,"LiTFSI",10,"0.9 PEGMEA, 0.1 PEGDA, 10.7 aerosil 380, 10 LiTFSI",2024-07-02,"PCB print",3,0.028,1.02,"PCB print",FALSE
"SSna_179",1.2903e-06,"PEGMEA","PEGDA",0.9,0.1,"Aerosil 380",12.9,"LiTFSI",10,"0.9 PEGMEA, 0.1 PEGDA, 12.9 aerosil 380, 10 LiTFSI",2024-07-02,"PCB print",3,0.028,0.9533,"PCB print",FALSE
"SSna_179",1.2422e-06,"PEGMEA","PEGDA",0.9,0.1,"Aerosil 380",12.9,"LiTFSI",10,"0.9 PEGMEA, 0.1 PEGDA, 12.9 aerosil 380, 10 LiTFSI",2024-07-02,"PCB print",3,0.028,0.9533,"PCB print",FALSE
"SSna_179",1.5209e-06,"PEGMEA","PEGDA",0.9,0.1,"Aerosil 380",12.9,"LiTFSI",10,"0.9 PEGMEA, 0.1 PEGDA, 12.9 aerosil 380, 10 LiTFSI",2024-07-02,"PCB print",3,0.028,0.9533,"PCB print",FALSE
"SSna_179",1.6529e-06,"PEGMEA","PEGDA",0.9,0.1,"Aerosil 380",12.9,"LiTFSI",10,"0.9 PEGMEA, 0.1 PEGDA, 12.9 aerosil 380, 10 LiTFSI",2024-07-02,"PCB print",3,0.028,0.9533,"PCB print",FALSE
"SSna_179",2.1739e-06,"PEGMEA","PEGDA",0.9,0.1,"Aerosil 380",12.9,"LiTFSI",10,"0.9 PEGMEA, 0.1 PEGDA, 12.9 aerosil 380, 10 LiTFSI",2024-07-02,"PCB print",3,0.028,0.9533,"PCB print",FALSE
"SSna_179",2.2727e-06,"PEGMEA","PEGDA",0.9,0.1,"Aerosil 380",12.9,"LiTFSI",10,"0.9 PEGMEA, 0.1 PEGDA, 12.9 aerosil 380, 10 LiTFSI",2024-07-02,"PCB print",3,0.028,0.9533,"PCB print",FALSE
"SSna_179",1.3423e-06,"PEGMEA","PEGDA",0.9,0.1,"Aerosil 380",12.9,"LiTFSI",10,"0.9 PEGMEA, 0.1 PEGDA, 12.9 aerosil 380, 10 LiTFSI",2024-07-02,"PCB print",3,0.028,0.9533,"PCB print",FALSE
"SSna_179",1.3889e-06,"PEGMEA","PEGDA",0.9,0.1,"Aerosil 380",12.9,"LiTFSI",10,"0.9 PEGMEA, 0.1 PEGDA, 12.9 aerosil 380, 10 LiTFSI",2024-07-02,"PCB print",3,0.028,0.9533,"PCB print",FALSE
"SSna_18",4.89e-07,"PEGMEA","PEGDA",0.9,0.1,"Aerosil 380",5,"NaTFSI",2.86,"0.9 PEGMEA, 0.1 PEGDA, 5 aerosil 380, 2.86 NaTFSI",2024-04-15,"PCB print",3,0.028,0.6867,"PCB print",FALSE
"SSna_18",4.4693e-07,"PEGMEA","PEGDA",0.9,0.1,"Aerosil 380",5,"NaTFSI",2.86,"0.9 PEGMEA, 0.1 PEGDA, 5 aerosil 380, 2.86 NaTFSI",2024-04-15,"PCB print",3,0.028,0.6867,"PCB print",FALSE
"SSna_18",9.434e-07,"PEGMEA","PEGDA",0.9,0.1,"Aerosil 380",5,"NaTFSI",2.86,"0.9 PEGMEA, 0.1 PEGDA, 5 aerosil 380, 2.86 NaTFSI",2024-04-15,"PCB print",3,0.028,0.6867,"PCB print",FALSE
"SSna_18",9.7561e-07,"PEGMEA","PEGDA",0.9,0.1,"Aerosil 380",5,"NaTFSI",2.86,"0.9 PEGMEA, 0.1 PEGDA, 5 aerosil 380, 2.86 NaTFSI",2024-04-15,"PCB print",3,0.028,0.6867,"PCB print",FALSE
"SSna_18",9.9256e-07,"PEGMEA","PEGDA",0.9,0.1,"Aerosil 380",5,"NaTFSI",2.86,"0.9 PEGMEA, 0.1 PEGDA, 5 aerosil 380, 2.86 NaTFSI",2024-04-15,"PCB print",3,0.028,0.6867,"PCB print",FALSE
"SSna_18",1.0899e-06,"PEGMEA","PEGDA",0.9,0.1,"Aerosil 380",5,"NaTFSI",2.86,"0.9 PEGMEA, 0.1 PEGDA, 5 aerosil 380, 2.86 NaTFSI",2024-04-15,"PCB print",3,0.028,0.6867,"PCB print",FALSE
"SSna_18",8.7146e-07,"PEGMEA","PEGDA",0.9,0.1,"Aerosil 380",5,"NaTFSI",2.86,"0.9 PEGMEA, 0.1 PEGDA, 5 aerosil 380, 2.86 NaTFSI",2024-04-15,"PCB print",3,0.028,0.6867,"PCB print",FALSE
"SSna_18",9.1116e-07,"PEGMEA","PEGDA",0.9,0.1,"Aerosil 380",5,"NaTFSI",2.86,"0.9 PEGMEA, 0.1 PEGDA, 5 aerosil 380, 2.86 NaTFSI",2024-04-15,"PCB print",3,0.028,0.6867,"PCB print",FALSE
"SSna_180",1.4815e-06,"PEGMEA","PEGDA",0.9,0.1,"Aerosil 380",15,"LiTFSI",10,"0.9 PEGMEA, 0.1 PEGDA, 15 aerosil 380, 10 LiTFSI",2024-07-02,"PCB print",3,0.028,0.9567,"PCB print",FALSE
"SSna_180",1.5564e-06,"PEGMEA","PEGDA",0.9,0.1,"Aerosil 380",15,"LiTFSI",10,"0.9 PEGMEA, 0.1 PEGDA, 15 aerosil 380, 10 LiTFSI",2024-07-02,"PCB print",3,0.028,0.9567,"PCB print",FALSE
"SSna_180",1.7699e-06,"PEGMEA","PEGDA",0.9,0.1,"Aerosil 380",15,"LiTFSI",10,"0.9 PEGMEA, 0.1 PEGDA, 15 aerosil 380, 10 LiTFSI",2024-07-02,"PCB print",3,0.028,0.9567,"PCB print",FALSE
"SSna_180",1.8018e-06,"PEGMEA","PEGDA",0.9,0.1,"Aerosil 380",15,"LiTFSI",10,"0.9 PEGMEA, 0.1 PEGDA, 15 aerosil 380, 10 LiTFSI",2024-07-02,"PCB print",3,0.028,0.9567,"PCB print",FALSE
"SSna_180",2.5157e-06,"PEGMEA","PEGDA",0.9,0.1,"Aerosil 380",15,"LiTFSI",10,"0.9 PEGMEA, 0.1 PEGDA, 15 aerosil 380, 10 LiTFSI",2024-07-02,"PCB print",3,0.028,0.9567,"PCB print",FALSE
"SSna_180",2.5478e-06,"PEGMEA","PEGDA",0.9,0.1,"Aerosil 380",15,"LiTFSI",10,"0.9 PEGMEA, 0.1 PEGDA, 15 aerosil 380, 10 LiTFSI",2024-07-02,"PCB print",3,0.028,0.9567,"PCB print",FALSE
"SSna_180",1.1905e-06,"PEGMEA","PEGDA",0.9,0.1,"Aerosil 380",15,"LiTFSI",10,"0.9 PEGMEA, 0.1 PEGDA, 15 aerosil 380, 10 LiTFSI",2024-07-02,"PCB print",3,0.028,0.9567,"PCB print",FALSE
"SSna_180",1.1173e-06,"PEGMEA","PEGDA",0.9,0.1,"Aerosil 380",15,"LiTFSI",10,"0.9 PEGMEA, 0.1 PEGDA, 15 aerosil 380, 10 LiTFSI",2024-07-02,"PCB print",3,0.028,0.9567,"PCB print",FALSE
"SSna_181",2.1277e-06,"PEGMEA","PEGDA",0.9,0.1,"Aerosil 380",0,"LiTFSI",10,"0.9 PEGMEA, 0.1 PEGDA, 0 aerosil 380, 10 LiTFSI",2024-07-02,"PCB print",3,0.028,1.0433,"PCB print",FALSE
"SSna_181",2.0513e-06,"PEGMEA","PEGDA",0.9,0.1,"Aerosil 380",0,"LiTFSI",10,"0.9 PEGMEA, 0.1 PEGDA, 0 aerosil 380, 10 LiTFSI",2024-07-02,"PCB print",3,0.028,1.0433,"PCB print",FALSE
"SSna_181",6.9808e-06,"PEGMEA","PEGDA",0.9,0.1,"Aerosil 380",0,"LiTFSI",10,"0.9 PEGMEA, 0.1 PEGDA, 0 aerosil 380, 10 LiTFSI",2024-07-02,"PCB print",3,0.028,1.0433,"PCB print",FALSE
"SSna_181",7.2202e-06,"PEGMEA","PEGDA",0.9,0.1,"Aerosil 380",0,"LiTFSI",10,"0.9 PEGMEA, 0.1 PEGDA, 0 aerosil 380, 10 LiTFSI",2024-07-02,"PCB print",3,0.028,1.0433,"PCB print",FALSE
"SSna_181",0,"PEGMEA","PEGDA",0.9,0.1,"Aerosil 380",0,"LiTFSI",10,"0.9 PEGMEA, 0.1 PEGDA, 0 aerosil 380, 10 LiTFSI",2024-07-02,"PCB print",3,0.028,1.0433,"PCB print",FALSE
"SSna_181",0,"PEGMEA","PEGDA",0.9,0.1,"Aerosil 380",0,"LiTFSI",10,"0.9 PEGMEA, 0.1 PEGDA, 0 aerosil 380, 10 LiTFSI",2024-07-02,"PCB print",3,0.028,1.0433,"PCB print",FALSE
"SSna_181",3.5714e-06,"PEGMEA","PEGDA",0.9,0.1,"Aerosil 380",0,"LiTFSI",10,"0.9 PEGMEA, 0.1 PEGDA, 0 aerosil 380, 10 LiTFSI",2024-07-02,"PCB print",3,0.028,1.0433,"PCB print",FALSE
"SSna_181",3.3058e-06,"PEGMEA","PEGDA",0.9,0.1,"Aerosil 380",0,"LiTFSI",10,"0.9 PEGMEA, 0.1 PEGDA, 0 aerosil 380, 10 LiTFSI",2024-07-02,"PCB print",3,0.028,1.0433,"PCB print",FALSE
"SSna_182",1.9139e-06,"PEGMEA","PEGDA",0.9,0.1,"Aerosil 380",2.14,"LiTFSI",10,"0.9 PEGMEA, 0.1 PEGDA, 2.14 aerosil 380, 10 LiTFSI",2024-07-02,"PCB print",3,0.028,1.0033,"PCB print",FALSE
"SSna_182",1.9417e-06,"PEGMEA","PEGDA",0.9,0.1,"Aerosil 380",2.14,"LiTFSI",10,"0.9 PEGMEA, 0.1 PEGDA, 2.14 aerosil 380, 10 LiTFSI",2024-07-02,"PCB print",3,0.028,1.0033,"PCB print",FALSE
"SSna_182",5.3191e-06,"PEGMEA","PEGDA",0.9,0.1,"Aerosil 380",2.14,"LiTFSI",10,"0.9 PEGMEA, 0.1 PEGDA, 2.14 aerosil 380, 10 LiTFSI",2024-07-02,"PCB print",3,0.028,1.0033,"PCB print",FALSE
"SSna_182",5.2493e-06,"PEGMEA","PEGDA",0.9,0.1,"Aerosil 380",2.14,"LiTFSI",10,"0.9 PEGMEA, 0.1 PEGDA, 2.14 aerosil 380, 10 LiTFSI",2024-07-02,"PCB print",3,0.028,1.0033,"PCB print",FALSE
"SSna_182",7.5614e-06,"PEGMEA","PEGDA",0.9,0.1,"Aerosil 380",2.14,"LiTFSI",10,"0.9 PEGMEA, 0.1 PEGDA, 2.14 aerosil 380, 10 LiTFSI",2024-07-02,"PCB print",3,0.028,1.0033,"PCB print",FALSE
"SSna_182",7.5901e-06,"PEGMEA","PEGDA",0.9,0.1,"Aerosil 380",2.14,"LiTFSI",10,"0.9 PEGMEA, 0.1 PEGDA, 2.14 aerosil 380, 10 LiTFSI",2024-07-02,"PCB print",3,0.028,1.0033,"PCB print",FALSE
"SSna_182",2.5974e-06,"PEGMEA","PEGDA",0.9,0.1,"Aerosil 380",2.14,"LiTFSI",10,"0.9 PEGMEA, 0.1 PEGDA, 2.14 aerosil 380, 10 LiTFSI",2024-07-02,"PCB print",3,0.028,1.0033,"PCB print",FALSE
"SSna_182",2.649e-06,"PEGMEA","PEGDA",0.9,0.1,"Aerosil 380",2.14,"LiTFSI",10,"0.9 PEGMEA, 0.1 PEGDA, 2.14 aerosil 380, 10 LiTFSI",2024-07-02,"PCB print",3,0.028,1.0033,"PCB print",FALSE
"SSna_183",1.9704e-06,"PEGMEA","PEGDA",0.9,0.1,"Aerosil 380",4.29,"LiTFSI",10,"0.9 PEGMEA, 0.1 PEGDA, 4.29 aerosil 380, 10 LiTFSI",2024-07-02,"PCB print",3,0.028,0.8933,"PCB print",FALSE
"SSna_183",1.8349e-06,"PEGMEA","PEGDA",0.9,0.1,"Aerosil 380",4.29,"LiTFSI",10,"0.9 PEGMEA, 0.1 PEGDA, 4.29 aerosil 380, 10 LiTFSI",2024-07-02,"PCB print",3,0.028,0.8933,"PCB print",FALSE
"SSna_183",3.6697e-06,"PEGMEA","PEGDA",0.9,0.1,"Aerosil 380",4.29,"LiTFSI",10,"0.9 PEGMEA, 0.1 PEGDA, 4.29 aerosil 380, 10 LiTFSI",2024-07-02,"PCB print",3,0.028,0.8933,"PCB print",FALSE
"SSna_183",3.6697e-06,"PEGMEA","PEGDA",0.9,0.1,"Aerosil 380",4.29,"LiTFSI",10,"0.9 PEGMEA, 0.1 PEGDA, 4.29 aerosil 380, 10 LiTFSI",2024-07-02,"PCB print",3,0.028,0.8933,"PCB print",FALSE
"SSna_183",5.148e-06,"PEGMEA","PEGDA",0.9,0.1,"Aerosil 380",4.29,"LiTFSI",10,"0.9 PEGMEA, 0.1 PEGDA, 4.29 aerosil 380, 10 LiTFSI",2024-07-02,"PCB print",3,0.028,0.8933,"PCB print",FALSE
"SSna_183",5.3548e-06,"PEGMEA","PEGDA",0.9,0.1,"Aerosil 380",4.29,"LiTFSI",10,"0.9 PEGMEA, 0.1 PEGDA, 4.29 aerosil 380, 10 LiTFSI",2024-07-02,"PCB print",3,0.028,0.8933,"PCB print",FALSE
"SSna_183",2.2727e-06,"PEGMEA","PEGDA",0.9,0.1,"Aerosil 380",4.29,"LiTFSI",10,"0.9 PEGMEA, 0.1 PEGDA, 4.29 aerosil 380, 10 LiTFSI",2024-07-02,"PCB print",3,0.028,0.8933,"PCB print",FALSE
"SSna_183",2.2599e-06,"PEGMEA","PEGDA",0.9,0.1,"Aerosil 380",4.29,"LiTFSI",10,"0.9 PEGMEA, 0.1 PEGDA, 4.29 aerosil 380, 10 LiTFSI",2024-07-02,"PCB print",3,0.028,0.8933,"PCB print",FALSE
"SSna_184",2.0725e-06,"PEGMEA","PEGDA",0.9,0.1,"Aerosil 380",6.43,"LiTFSI",10,"0.9 PEGMEA, 0.1 PEGDA, 6.43 aerosil 380, 10 LiTFSI",2024-07-02,"PCB print",3,0.028,0.92,"PCB print",FALSE
"SSna_184",1.9231e-06,"PEGMEA","PEGDA",0.9,0.1,"Aerosil 380",6.43,"LiTFSI",10,"0.9 PEGMEA, 0.1 PEGDA, 6.43 aerosil 380, 10 LiTFSI",2024-07-02,"PCB print",3,0.028,0.92,"PCB print",FALSE
"SSna_184",3.8095e-06,"PEGMEA","PEGDA",0.9,0.1,"Aerosil 380",6.43,"LiTFSI",10,"0.9 PEGMEA, 0.1 PEGDA, 6.43 aerosil 380, 10 LiTFSI",2024-07-02,"PCB print",3,0.028,0.92,"PCB print",FALSE
"SSna_184",3.7037e-06,"PEGMEA","PEGDA",0.9,0.1,"Aerosil 380",6.43,"LiTFSI",10,"0.9 PEGMEA, 0.1 PEGDA, 6.43 aerosil 380, 10 LiTFSI",2024-07-02,"PCB print",3,0.028,0.92,"PCB print",FALSE
"SSna_184",5.3763e-06,"PEGMEA","PEGDA",0.9,0.1,"Aerosil 380",6.43,"LiTFSI",10,"0.9 PEGMEA, 0.1 PEGDA, 6.43 aerosil 380, 10 LiTFSI",2024-07-02,"PCB print",3,0.028,0.92,"PCB print",FALSE
"SSna_184",5.4645e-06,"PEGMEA","PEGDA",0.9,0.1,"Aerosil 380",6.43,"LiTFSI",10,"0.9 PEGMEA, 0.1 PEGDA, 6.43 aerosil 380, 10 LiTFSI",2024-07-02,"PCB print",3,0.028,0.92,"PCB print",FALSE
"SSna_184",2.3529e-06,"PEGMEA","PEGDA",0.9,0.1,"Aerosil 380",6.43,"LiTFSI",10,"0.9 PEGMEA, 0.1 PEGDA, 6.43 aerosil 380, 10 LiTFSI",2024-07-02,"PCB print",3,0.028,0.92,"PCB print",FALSE
"SSna_184",2.3529e-06,"PEGMEA","PEGDA",0.9,0.1,"Aerosil 380",6.43,"LiTFSI",10,"0.9 PEGMEA, 0.1 PEGDA, 6.43 aerosil 380, 10 LiTFSI",2024-07-02,"PCB print",3,0.028,0.92,"PCB print",FALSE
"SSna_185",4.2283e-06,"PEGMEA","PEGDA",0.9,0.1,"Aerosil 380",0,"LiTFSI",10,"0.9 PEGMEA, 0.1 PEGDA, 0 aerosil 380, 10 LiTFSI",2024-07-11,"PCB print",3,0.028,0.96,"PCB print",FALSE
"SSna_185",4.2872e-06,"PEGMEA","PEGDA",0.9,0.1,"Aerosil 380",0,"LiTFSI",10,"0.9 PEGMEA, 0.1 PEGDA, 0 aerosil 380, 10 LiTFSI",2024-07-11,"PCB print",3,0.028,0.96,"PCB print",FALSE
"SSna_185",4.7114e-06,"PEGMEA","PEGDA",0.9,0.1,"Aerosil 380",0,"LiTFSI",10,"0.9 PEGMEA, 0.1 PEGDA, 0 aerosil 380, 10 LiTFSI",2024-07-11,"PCB print",3,0.028,0.96,"PCB print",FALSE
"SSna_185",4.9689e-06,"PEGMEA","PEGDA",0.9,0.1,"Aerosil 380",0,"LiTFSI",10,"0.9 PEGMEA, 0.1 PEGDA, 0 aerosil 380, 10 LiTFSI",2024-07-11,"PCB print",3,0.028,0.96,"PCB print",FALSE
"SSna_185",6.6667e-06,"PEGMEA","PEGDA",0.9,0.1,"Aerosil 380",0,"LiTFSI",10,"0.9 PEGMEA, 0.1 PEGDA, 0 aerosil 380, 10 LiTFSI",2024-07-11,"PCB print",3,0.028,0.96,"PCB print",FALSE
"SSna_185",6.5898e-06,"PEGMEA","PEGDA",0.9,0.1,"Aerosil 380",0,"LiTFSI",10,"0.9 PEGMEA, 0.1 PEGDA, 0 aerosil 380, 10 LiTFSI",2024-07-11,"PCB print",3,0.028,0.96,"PCB print",FALSE
"SSna_185",3.3333e-06,"PEGMEA","PEGDA",0.9,0.1,"Aerosil 380",0,"LiTFSI",10,"0.9 PEGMEA, 0.1 PEGDA, 0 aerosil 380, 10 LiTFSI",2024-07-11,"PCB print",3,0.028,0.96,"PCB print",FALSE
"SSna_185",3.6036e-06,"PEGMEA","PEGDA",0.9,0.1,"Aerosil 380",0,"LiTFSI",10,"0.9 PEGMEA, 0.1 PEGDA, 0 aerosil 380, 10 LiTFSI",2024-07-11,"PCB print",3,0.028,0.96,"PCB print",FALSE
"SSna_186",5.4795e-06,"PEGMEA","PEGDA",0.9,0.1,"Aerosil 380",2.14,"LiTFSI",10,"0.9 PEGMEA, 0.1 PEGDA, 2.14 aerosil 380, 10 LiTFSI",2024-07-11,"PCB print",3,0.028,0.8113,"PCB print",FALSE
"SSna_186",5.4645e-06,"PEGMEA","PEGDA",0.9,0.1,"Aerosil 380",2.14,"LiTFSI",10,"0.9 PEGMEA, 0.1 PEGDA, 2.14 aerosil 380, 10 LiTFSI",2024-07-11,"PCB print",3,0.028,0.8113,"PCB print",FALSE
