Repository: Jay2-davic/SPOC_code

# Studying-Polymers-on a-Chip (SPOC) Data Cleaning and Processing
Author: Jay Jimenez jimenez45@llnl.gov

# Project Description

The SPOC project aims to establish an automated, high-throughput experimentation workflow to screen solid state polymer electrolytes. This repository contains code to reproduce the data cleaning workflow, data processing, and active learning for the SPOC project. Electrochemical impedance spectroscopy processing code is included as a Python file which was used to determine bulk ionic conductivities.

File: output/steps/step0_raw_data.csv (part 19 of 32)
"sample_ID","ionic_conductivity_final","fcomp_mat1","fcomp_mat2","fcomp_mat1_ratio","fcomp_mat2_ratio","fcomp_additive","fcomp_additive_wt_pct","fcomp_salt","fcomp_salt_wt_pct","fcomp_formulation","date_casted","cast_type","fab_method","area_cm2","spe_thickness_avg","print_type","flag_for_removal"
"SSna_186",0,"PEGMEA","PEGDA",0.9,0.1,"Aerosil 380",2.14,"LiTFSI",10,"0.9 PEGMEA, 0.1 PEGDA, 2.14 aerosil 380, 10 LiTFSI",2024-07-11,"PCB print",3,0.028,0.8113,"PCB print",FALSE
"SSna_186",0,"PEGMEA","PEGDA",0.9,0.1,"Aerosil 380",2.14,"LiTFSI",10,"0.9 PEGMEA, 0.1 PEGDA, 2.14 aerosil 380, 10 LiTFSI",2024-07-11,"PCB print",3,0.028,0.8113,"PCB print",FALSE
"SSna_186",0,"PEGMEA","PEGDA",0.9,0.1,"Aerosil 380",2.14,"LiTFSI",10,"0.9 PEGMEA, 0.1 PEGDA, 2.14 aerosil 380, 10 LiTFSI",2024-07-11,"PCB print",3,0.028,0.8113,"PCB print",FALSE
"SSna_186",0,"PEGMEA","PEGDA",0.9,0.1,"Aerosil 380",2.14,"LiTFSI",10,"0.9 PEGMEA, 0.1 PEGDA, 2.14 aerosil 380, 10 LiTFSI",2024-07-11,"PCB print",3,0.028,0.8113,"PCB print",FALSE
"SSna_186",8.0321e-06,"PEGMEA","PEGDA",0.9,0.1,"Aerosil 380",2.14,"LiTFSI",10,"0.9 PEGMEA, 0.1 PEGDA, 2.14 aerosil 380, 10 LiTFSI",2024-07-11,"PCB print",3,0.028,0.8113,"PCB print",FALSE
"SSna_186",7.8895e-06,"PEGMEA","PEGDA",0.9,0.1,"Aerosil 380",2.14,"LiTFSI",10,"0.9 PEGMEA, 0.1 PEGDA, 2.14 aerosil 380, 10 LiTFSI",2024-07-11,"PCB print",3,0.028,0.8113,"PCB print",FALSE
"SSna_187",9.3023e-06,"PEGMEA","PEGDA",0.9,0.1,"Aerosil 380",4.29,"LiTFSI",10,"0.9 PEGMEA, 0.1 PEGDA, 4.29 aerosil 380, 10 LiTFSI",2024-07-11,"PCB print",3,0.028,0.8133,"PCB print",FALSE
"SSna_187",9.0909e-06,"PEGMEA","PEGDA",0.9,0.1,"Aerosil 380",4.29,"LiTFSI",10,"0.9 PEGMEA, 0.1 PEGDA, 4.29 aerosil 380, 10 LiTFSI",2024-07-11,"PCB print",3,0.028,0.8133,"PCB print",FALSE
"SSna_187",5.3981e-06,"PEGMEA","PEGDA",0.9,0.1,"Aerosil 380",4.29,"LiTFSI",10,"0.9 PEGMEA, 0.1 PEGDA, 4.29 aerosil 380, 10 LiTFSI",2024-07-11,"PCB print",3,0.028,0.8133,"PCB print",FALSE
"SSna_187",5.3691e-06,"PEGMEA","PEGDA",0.9,0.1,"Aerosil 380",4.29,"LiTFSI",10,"0.9 PEGMEA, 0.1 PEGDA, 4.29 aerosil 380, 10 LiTFSI",2024-07-11,"PCB print",3,0.028,0.8133,"PCB print",FALSE
"SSna_187",6.7682e-06,"PEGMEA","PEGDA",0.9,0.1,"Aerosil 380",4.29,"LiTFSI",10,"0.9 PEGMEA, 0.1 PEGDA, 4.29 aerosil 380, 10 LiTFSI",2024-07-11,"PCB print",3,0.028,0.8133,"PCB print",FALSE
"SSna_187",7.0796e-06,"PEGMEA","PEGDA",0.9,0.1,"Aerosil 380",4.29,"LiTFSI",10,"0.9 PEGMEA, 0.1 PEGDA, 4.29 aerosil 380, 10 LiTFSI",2024-07-11,"PCB print",3,0.028,0.8133,"PCB print",FALSE
"SSna_187",3.7736e-06,"PEGMEA","PEGDA",0.9,0.1,"Aerosil 380",4.29,"LiTFSI",10,"0.9 PEGMEA, 0.1 PEGDA, 4.29 aerosil 380, 10 LiTFSI",2024-07-11,"PCB print",3,0.028,0.8133,"PCB print",FALSE
"SSna_187",3.5088e-06,"PEGMEA","PEGDA",0.9,0.1,"Aerosil 380",4.29,"LiTFSI",10,"0.9 PEGMEA, 0.1 PEGDA, 4.29 aerosil 380, 10 LiTFSI",2024-07-11,"PCB print",3,0.028,0.8133,"PCB print",FALSE
"SSna_188",5.3548e-06,"PEGMEA","PEGDA",0.9,0.1,"Aerosil 380",6.43,"LiTFSI",10,"0.9 PEGMEA, 0.1 PEGDA, 6.43 aerosil 380, 10 LiTFSI",2024-07-11,"PCB print",3,0.028,0.84,"PCB print",FALSE
"SSna_188",5.1282e-06,"PEGMEA","PEGDA",0.9,0.1,"Aerosil 380",6.43,"LiTFSI",10,"0.9 PEGMEA, 0.1 PEGDA, 6.43 aerosil 380, 10 LiTFSI",2024-07-11,"PCB print",3,0.028,0.84,"PCB print",FALSE
"SSna_188",5.3405e-06,"PEGMEA","PEGDA",0.9,0.1,"Aerosil 380",6.43,"LiTFSI",10,"0.9 PEGMEA, 0.1 PEGDA, 6.43 aerosil 380, 10 LiTFSI",2024-07-11,"PCB print",3,0.028,0.84,"PCB print",FALSE
"SSna_188",5.4422e-06,"PEGMEA","PEGDA",0.9,0.1,"Aerosil 380",6.43,"LiTFSI",10,"0.9 PEGMEA, 0.1 PEGDA, 6.43 aerosil 380, 10 LiTFSI",2024-07-11,"PCB print",3,0.028,0.84,"PCB print",FALSE
"SSna_188",6.9204e-06,"PEGMEA","PEGDA",0.9,0.1,"Aerosil 380",6.43,"LiTFSI",10,"0.9 PEGMEA, 0.1 PEGDA, 6.43 aerosil 380, 10 LiTFSI",2024-07-11,"PCB print",3,0.028,0.84,"PCB print",FALSE
"SSna_188",6.9565e-06,"PEGMEA","PEGDA",0.9,0.1,"Aerosil 380",6.43,"LiTFSI",10,"0.9 PEGMEA, 0.1 PEGDA, 6.43 aerosil 380, 10 LiTFSI",2024-07-11,"PCB print",3,0.028,0.84,"PCB print",FALSE
"SSna_188",3.9604e-06,"PEGMEA","PEGDA",0.9,0.1,"Aerosil 380",6.43,"LiTFSI",10,"0.9 PEGMEA, 0.1 PEGDA, 6.43 aerosil 380, 10 LiTFSI",2024-07-11,"PCB print",3,0.028,0.84,"PCB print",FALSE
"SSna_188",3.8835e-06,"PEGMEA","PEGDA",0.9,0.1,"Aerosil 380",6.43,"LiTFSI",10,"0.9 PEGMEA, 0.1 PEGDA, 6.43 aerosil 380, 10 LiTFSI",2024-07-11,"PCB print",3,0.028,0.84,"PCB print",FALSE
"SSna_189",6.4205e-06,"PEGMEA","PEGDA",0.9,0.1,"Aerosil 380",8.57,"LiTFSI",10,"0.9 PEGMEA, 0.1 PEGDA, 8.57 aerosil 380, 10 LiTFSI",2024-07-11,"PCB print",3,0.028,0.76,"PCB print",FALSE
"SSna_189",6.4412e-06,"PEGMEA","PEGDA",0.9,0.1,"Aerosil 380",8.57,"LiTFSI",10,"0.9 PEGMEA, 0.1 PEGDA, 8.57 aerosil 380, 10 LiTFSI",2024-07-11,"PCB print",3,0.028,0.76,"PCB print",FALSE
"SSna_189",5.2288e-06,"PEGMEA","PEGDA",0.9,0.1,"Aerosil 380",8.57,"LiTFSI",10,"0.9 PEGMEA, 0.1 PEGDA, 8.57 aerosil 380, 10 LiTFSI",2024-07-11,"PCB print",3,0.028,0.76,"PCB print",FALSE
"SSna_189",5.1881e-06,"PEGMEA","PEGDA",0.9,0.1,"Aerosil 380",8.57,"LiTFSI",10,"0.9 PEGMEA, 0.1 PEGDA, 8.57 aerosil 380, 10 LiTFSI",2024-07-11,"PCB print",3,0.028,0.76,"PCB print",FALSE
"SSna_189",7.0299e-06,"PEGMEA","PEGDA",0.9,0.1,"Aerosil 380",8.57,"LiTFSI",10,"0.9 PEGMEA, 0.1 PEGDA, 8.57 aerosil 380, 10 LiTFSI",2024-07-11,"PCB print",3,0.028,0.76,"PCB print",FALSE
"SSna_189",7.2464e-06,"PEGMEA","PEGDA",0.9,0.1,"Aerosil 380",8.57,"LiTFSI",10,"0.9 PEGMEA, 0.1 PEGDA, 8.57 aerosil 380, 10 LiTFSI",2024-07-11,"PCB print",3,0.028,0.76,"PCB print",FALSE
"SSna_189",4.4994e-06,"PEGMEA","PEGDA",0.9,0.1,"Aerosil 380",8.57,"LiTFSI",10,"0.9 PEGMEA, 0.1 PEGDA, 8.57 aerosil 380, 10 LiTFSI",2024-07-11,"PCB print",3,0.028,0.76,"PCB print",FALSE
"SSna_189",4.3011e-06,"PEGMEA","PEGDA",0.9,0.1,"Aerosil 380",8.57,"LiTFSI",10,"0.9 PEGMEA, 0.1 PEGDA, 8.57 aerosil 380, 10 LiTFSI",2024-07-11,"PCB print",3,0.028,0.76,"PCB print",FALSE
"SSna_19",1.2821e-06,"PEGMEA","PEGDA",0.9,0.1,"Aerosil 380",5,"NaTFSI",5.71,"0.9 PEGMEA, 0.1 PEGDA, 5 aerosil 380, 5.71 NaTFSI",2024-04-15,"PCB print",3,0.028,0.3833,"PCB print",FALSE
"SSna_19",1.2085e-06,"PEGMEA","PEGDA",0.9,0.1,"Aerosil 380",5,"NaTFSI",5.71,"0.9 PEGMEA, 0.1 PEGDA, 5 aerosil 380, 5.71 NaTFSI",2024-04-15,"PCB print",3,0.028,0.3833,"PCB print",FALSE
"SSna_19",2.2599e-06,"PEGMEA","PEGDA",0.9,0.1,"Aerosil 380",5,"NaTFSI",5.71,"0.9 PEGMEA, 0.1 PEGDA, 5 aerosil 380, 5.71 NaTFSI",2024-04-15,"PCB print",3,0.028,0.3833,"PCB print",FALSE
"SSna_19",2.1858e-06,"PEGMEA","PEGDA",0.9,0.1,"Aerosil 380",5,"NaTFSI",5.71,"0.9 PEGMEA, 0.1 PEGDA, 5 aerosil 380, 5.71 NaTFSI",2024-04-15,"PCB print",3,0.028,0.3833,"PCB print",FALSE
"SSna_19",2.2599e-06,"PEGMEA","PEGDA",0.9,0.1,"Aerosil 380",5,"NaTFSI",5.71,"0.9 PEGMEA, 0.1 PEGDA, 5 aerosil 380, 5.71 NaTFSI",2024-04-15,"PCB print",3,0.028,0.3833,"PCB print",FALSE
"SSna_19",2.2727e-06,"PEGMEA","PEGDA",0.9,0.1,"Aerosil 380",5,"NaTFSI",5.71,"0.9 PEGMEA, 0.1 PEGDA, 5 aerosil 380, 5.71 NaTFSI",2024-04-15,"PCB print",3,0.028,0.3833,"PCB print",FALSE
"SSna_19",4.0692e-09,"PEGMEA","PEGDA",0.9,0.1,"Aerosil 380",5,"NaTFSI",5.71,"0.9 PEGMEA, 0.1 PEGDA, 5 aerosil 380, 5.71 NaTFSI",2024-04-15,"PCB print",3,0.028,0.3833,"PCB print",FALSE
"SSna_19",3.5398e-09,"PEGMEA","PEGDA",0.9,0.1,"Aerosil 380",5,"NaTFSI",5.71,"0.9 PEGMEA, 0.1 PEGDA, 5 aerosil 380, 5.71 NaTFSI",2024-04-15,"PCB print",3,0.028,0.3833,"PCB print",FALSE
"SSna_190",4.8662e-06,"PEGMEA","PEGDA",0.9,0.1,"Aerosil 380",10.7,"LiTFSI",10,"0.9 PEGMEA, 0.1 PEGDA, 10.7 aerosil 380, 10 LiTFSI",2024-07-11,"PCB print",3,0.028,0.73,"PCB print",FALSE
"SSna_190",5.0697e-06,"PEGMEA","PEGDA",0.9,0.1,"Aerosil 380",10.7,"LiTFSI",10,"0.9 PEGMEA, 0.1 PEGDA, 10.7 aerosil 380, 10 LiTFSI",2024-07-11,"PCB print",3,0.028,0.73,"PCB print",FALSE
"SSna_190",4.8309e-06,"PEGMEA","PEGDA",0.9,0.1,"Aerosil 380",10.7,"LiTFSI",10,"0.9 PEGMEA, 0.1 PEGDA, 10.7 aerosil 380, 10 LiTFSI",2024-07-11,"PCB print",3,0.028,0.73,"PCB print",FALSE
"SSna_190",5.1282e-06,"PEGMEA","PEGDA",0.9,0.1,"Aerosil 380",10.7,"LiTFSI",10,"0.9 PEGMEA, 0.1 PEGDA, 10.7 aerosil 380, 10 LiTFSI",2024-07-11,"PCB print",3,0.028,0.73,"PCB print",FALSE
"SSna_190",7.0423e-06,"PEGMEA","PEGDA",0.9,0.1,"Aerosil 380",10.7,"LiTFSI",10,"0.9 PEGMEA, 0.1 PEGDA, 10.7 aerosil 380, 10 LiTFSI",2024-07-11,"PCB print",3,0.028,0.73,"PCB print",FALSE
"SSna_190",6.9808e-06,"PEGMEA","PEGDA",0.9,0.1,"Aerosil 380",10.7,"LiTFSI",10,"0.9 PEGMEA, 0.1 PEGDA, 10.7 aerosil 380, 10 LiTFSI",2024-07-11,"PCB print",3,0.028,0.73,"PCB print",FALSE
"SSna_190",4.1195e-06,"PEGMEA","PEGDA",0.9,0.1,"Aerosil 380",10.7,"LiTFSI",10,"0.9 PEGMEA, 0.1 PEGDA, 10.7 aerosil 380, 10 LiTFSI",2024-07-11,"PCB print",3,0.028,0.73,"PCB print",FALSE
"SSna_190",4.1152e-06,"PEGMEA","PEGDA",0.9,0.1,"Aerosil 380",10.7,"LiTFSI",10,"0.9 PEGMEA, 0.1 PEGDA, 10.7 aerosil 380, 10 LiTFSI",2024-07-11,"PCB print",3,0.028,0.73,"PCB print",FALSE
"SSna_191",4.7676e-06,"PEGMEA","PEGDA",0.9,0.1,"Aerosil 380",12.9,"LiTFSI",10,"0.9 PEGMEA, 0.1 PEGDA, 12.9 aerosil 380, 10 LiTFSI",2024-07-11,"PCB print",3,0.028,0.75,"PCB print",FALSE
"SSna_191",4.8485e-06,"PEGMEA","PEGDA",0.9,0.1,"Aerosil 380",12.9,"LiTFSI",10,"0.9 PEGMEA, 0.1 PEGDA, 12.9 aerosil 380, 10 LiTFSI",2024-07-11,"PCB print",3,0.028,0.75,"PCB print",FALSE
"SSna_191",4.6512e-06,"PEGMEA","PEGDA",0.9,0.1,"Aerosil 380",12.9,"LiTFSI",10,"0.9 PEGMEA, 0.1 PEGDA, 12.9 aerosil 380, 10 LiTFSI",2024-07-11,"PCB print",3,0.028,0.75,"PCB print",FALSE
"SSna_191",4.8019e-06,"PEGMEA","PEGDA",0.9,0.1,"Aerosil 380",12.9,"LiTFSI",10,"0.9 PEGMEA, 0.1 PEGDA, 12.9 aerosil 380, 10 LiTFSI",2024-07-11,"PCB print",3,0.028,0.75,"PCB print",FALSE
"SSna_191",6.9444e-06,"PEGMEA","PEGDA",0.9,0.1,"Aerosil 380",12.9,"LiTFSI",10,"0.9 PEGMEA, 0.1 PEGDA, 12.9 aerosil 380, 10 LiTFSI",2024-07-11,"PCB print",3,0.028,0.75,"PCB print",FALSE
"SSna_191",6.6007e-06,"PEGMEA","PEGDA",0.9,0.1,"Aerosil 380",12.9,"LiTFSI",10,"0.9 PEGMEA, 0.1 PEGDA, 12.9 aerosil 380, 10 LiTFSI",2024-07-11,"PCB print",3,0.028,0.75,"PCB print",FALSE
"SSna_191",4.561e-06,"PEGMEA","PEGDA",0.9,0.1,"Aerosil 380",12.9,"LiTFSI",10,"0.9 PEGMEA, 0.1 PEGDA, 12.9 aerosil 380, 10 LiTFSI",2024-07-11,"PCB print",3,0.028,0.75,"PCB print",FALSE
"SSna_191",4.5198e-06,"PEGMEA","PEGDA",0.9,0.1,"Aerosil 380",12.9,"LiTFSI",10,"0.9 PEGMEA, 0.1 PEGDA, 12.9 aerosil 380, 10 LiTFSI",2024-07-11,"PCB print",3,0.028,0.75,"PCB print",FALSE
"SSna_192",4.7004e-06,"PEGMEA","PEGDA",0.9,0.1,"Aerosil 380",15,"LiTFSI",10,"0.9 PEGMEA, 0.1 PEGDA, 15 aerosil 380, 10 LiTFSI",2024-07-11,"PCB print",3,0.028,0.71,"PCB print",FALSE
"SSna_192",4.8309e-06,"PEGMEA","PEGDA",0.9,0.1,"Aerosil 380",15,"LiTFSI",10,"0.9 PEGMEA, 0.1 PEGDA, 15 aerosil 380, 10 LiTFSI",2024-07-11,"PCB print",3,0.028,0.71,"PCB print",FALSE
"SSna_192",5.1282e-06,"PEGMEA","PEGDA",0.9,0.1,"Aerosil 380",15,"LiTFSI",10,"0.9 PEGMEA, 0.1 PEGDA, 15 aerosil 380, 10 LiTFSI",2024-07-11,"PCB print",3,0.028,0.71,"PCB print",FALSE
"SSna_192",4.8485e-06,"PEGMEA","PEGDA",0.9,0.1,"Aerosil 380",15,"LiTFSI",10,"0.9 PEGMEA, 0.1 PEGDA, 15 aerosil 380, 10 LiTFSI",2024-07-11,"PCB print",3,0.028,0.71,"PCB print",FALSE
"SSna_192",6.993e-06,"PEGMEA","PEGDA",0.9,0.1,"Aerosil 380",15,"LiTFSI",10,"0.9 PEGMEA, 0.1 PEGDA, 15 aerosil 380, 10 LiTFSI",2024-07-11,"PCB print",3,0.028,0.71,"PCB print",FALSE
"SSna_192",6.8966e-06,"PEGMEA","PEGDA",0.9,0.1,"Aerosil 380",15,"LiTFSI",10,"0.9 PEGMEA, 0.1 PEGDA, 15 aerosil 380, 10 LiTFSI",2024-07-11,"PCB print",3,0.028,0.71,"PCB print",FALSE
"SSna_192",5.102e-06,"PEGMEA","PEGDA",0.9,0.1,"Aerosil 380",15,"LiTFSI",10,"0.9 PEGMEA, 0.1 PEGDA, 15 aerosil 380, 10 LiTFSI",2024-07-11,"PCB print",3,0.028,0.71,"PCB print",FALSE
"SSna_192",4.908e-06,"PEGMEA","PEGDA",0.9,0.1,"Aerosil 380",15,"LiTFSI",10,"0.9 PEGMEA, 0.1 PEGDA, 15 aerosil 380, 10 LiTFSI",2024-07-11,"PCB print",3,0.028,0.71,"PCB print",FALSE
"SSna_193",4.386e-06,"PEGMEA","PEGDA",0.9,0.1,"Aerosil 380",0,"LiTFSI",10,"0.9 PEGMEA, 0.1 PEGDA, 0 aerosil 380, 10 LiTFSI",2024-07-11,"PCB print",3,0.028,0.8233,"PCB print",FALSE
"SSna_193",4.004e-06,"PEGMEA","PEGDA",0.9,0.1,"Aerosil 380",0,"LiTFSI",10,"0.9 PEGMEA, 0.1 PEGDA, 0 aerosil 380, 10 LiTFSI",2024-07-11,"PCB print",3,0.028,0.8233,"PCB print",FALSE
"SSna_193",5.0188e-06,"PEGMEA","PEGDA",0.9,0.1,"Aerosil 380",0,"LiTFSI",10,"0.9 PEGMEA, 0.1 PEGDA, 0 aerosil 380, 10 LiTFSI",2024-07-11,"PCB print",3,0.028,0.8233,"PCB print",FALSE
"SSna_193",4.8721e-06,"PEGMEA","PEGDA",0.9,0.1,"Aerosil 380",0,"LiTFSI",10,"0.9 PEGMEA, 0.1 PEGDA, 0 aerosil 380, 10 LiTFSI",2024-07-11,"PCB print",3,0.028,0.8233,"PCB print",FALSE
"SSna_193",7.0299e-06,"PEGMEA","PEGDA",0.9,0.1,"Aerosil 380",0,"LiTFSI",10,"0.9 PEGMEA, 0.1 PEGDA, 0 aerosil 380, 10 LiTFSI",2024-07-11,"PCB print",3,0.028,0.8233,"PCB print",FALSE
"SSna_193",6.9324e-06,"PEGMEA","PEGDA",0.9,0.1,"Aerosil 380",0,"LiTFSI",10,"0.9 PEGMEA, 0.1 PEGDA, 0 aerosil 380, 10 LiTFSI",2024-07-11,"PCB print",3,0.028,0.8233,"PCB print",FALSE
"SSna_193",4.6083e-06,"PEGMEA","PEGDA",0.9,0.1,"Aerosil 380",0,"LiTFSI",10,"0.9 PEGMEA, 0.1 PEGDA, 0 aerosil 380, 10 LiTFSI",2024-07-11,"PCB print",3,0.028,0.8233,"PCB print",FALSE
"SSna_193",4.6948e-06,"PEGMEA","PEGDA",0.9,0.1,"Aerosil 380",0,"LiTFSI",10,"0.9 PEGMEA, 0.1 PEGDA, 0 aerosil 380, 10 LiTFSI",2024-07-11,"PCB print",3,0.028,0.8233,"PCB print",FALSE
"SSna_194",4.1026e-06,"PEGMEA","PEGDA",0.9,0.1,"Aerosil 380",2.14,"LiTFSI",10,"0.9 PEGMEA, 0.1 PEGDA, 2.14 aerosil 380, 10 LiTFSI",2024-07-11,"PCB print",3,0.028,0.8033,"PCB print",FALSE
"SSna_194",3.9216e-06,"PEGMEA","PEGDA",0.9,0.1,"Aerosil 380",2.14,"LiTFSI",10,"0.9 PEGMEA, 0.1 PEGDA, 2.14 aerosil 380, 10 LiTFSI",2024-07-11,"PCB print",3,0.028,0.8033,"PCB print",FALSE
"SSna_194",4.5714e-06,"PEGMEA","PEGDA",0.9,0.1,"Aerosil 380",2.14,"LiTFSI",10,"0.9 PEGMEA, 0.1 PEGDA, 2.14 aerosil 380, 10 LiTFSI",2024-07-11,"PCB print",3,0.028,0.8033,"PCB print",FALSE
"SSna_194",4.6189e-06,"PEGMEA","PEGDA",0.9,0.1,"Aerosil 380",2.14,"LiTFSI",10,"0.9 PEGMEA, 0.1 PEGDA, 2.14 aerosil 380, 10 LiTFSI",2024-07-11,"PCB print",3,0.028,0.8033,"PCB print",FALSE
"SSna_194",7.1301e-06,"PEGMEA","PEGDA",0.9,0.1,"Aerosil 380",2.14,"LiTFSI",10,"0.9 PEGMEA, 0.1 PEGDA, 2.14 aerosil 380, 10 LiTFSI",2024-07-11,"PCB print",3,0.028,0.8033,"PCB print",FALSE
"SSna_194",6.6225e-06,"PEGMEA","PEGDA",0.9,0.1,"Aerosil 380",2.14,"LiTFSI",10,"0.9 PEGMEA, 0.1 PEGDA, 2.14 aerosil 380, 10 LiTFSI",2024-07-11,"PCB print",3,0.028,0.8033,"PCB print",FALSE
"SSna_194",4.5198e-06,"PEGMEA","PEGDA",0.9,0.1,"Aerosil 380",2.14,"LiTFSI",10,"0.9 PEGMEA, 0.1 PEGDA, 2.14 aerosil 380, 10 LiTFSI",2024-07-11,"PCB print",3,0.028,0.8033,"PCB print",FALSE
"SSna_194",4.878e-06,"PEGMEA","PEGDA",0.9,0.1,"Aerosil 380",2.14,"LiTFSI",10,"0.9 PEGMEA, 0.1 PEGDA, 2.14 aerosil 380, 10 LiTFSI",2024-07-11,"PCB print",3,0.028,0.8033,"PCB print",FALSE
"SSna_195",3.8095e-06,"PEGMEA","PEGDA",0.9,0.1,"Aerosil 380",4.29,"LiTFSI",10,"0.9 PEGMEA, 0.1 PEGDA, 4.29 aerosil 380, 10 LiTFSI",2024-07-11,"PCB print",3,0.028,0.67,"PCB print",FALSE
"SSna_195",3.6036e-06,"PEGMEA","PEGDA",0.9,0.1,"Aerosil 380",4.29,"LiTFSI",10,"0.9 PEGMEA, 0.1 PEGDA, 4.29 aerosil 380, 10 LiTFSI",2024-07-11,"PCB print",3,0.028,0.67,"PCB print",FALSE
"SSna_195",4.1667e-06,"PEGMEA","PEGDA",0.9,0.1,"Aerosil 380",4.29,"LiTFSI",10,"0.9 PEGMEA, 0.1 PEGDA, 4.29 aerosil 380, 10 LiTFSI",2024-07-11,"PCB print",3,0.028,0.67,"PCB print",FALSE
"SSna_195",4.2463e-06,"PEGMEA","PEGDA",0.9,0.1,"Aerosil 380",4.29,"LiTFSI",10,"0.9 PEGMEA, 0.1 PEGDA, 4.29 aerosil 380, 10 LiTFSI",2024-07-11,"PCB print",3,0.028,0.67,"PCB print",FALSE
"SSna_195",5.9701e-06,"PEGMEA","PEGDA",0.9,0.1,"Aerosil 380",4.29,"LiTFSI",10,"0.9 PEGMEA, 0.1 PEGDA, 4.29 aerosil 380, 10 LiTFSI",2024-07-11,"PCB print",3,0.028,0.67,"PCB print",FALSE
"SSna_195",6.0883e-06,"PEGMEA","PEGDA",0.9,0.1,"Aerosil 380",4.29,"LiTFSI",10,"0.9 PEGMEA, 0.1 PEGDA, 4.29 aerosil 380, 10 LiTFSI",2024-07-11,"PCB print",3,0.028,0.67,"PCB print",FALSE
"SSna_195",4.0733e-06,"PEGMEA","PEGDA",0.9,0.1,"Aerosil 380",4.29,"LiTFSI",10,"0.9 PEGMEA, 0.1 PEGDA, 4.29 aerosil 380, 10 LiTFSI",2024-07-11,"PCB print",3,0.028,0.67,"PCB print",FALSE
"SSna_195",4.2463e-06,"PEGMEA","PEGDA",0.9,0.1,"Aerosil 380",4.29,"LiTFSI",10,"0.9 PEGMEA, 0.1 PEGDA, 4.29 aerosil 380, 10 LiTFSI",2024-07-11,"PCB print",3,0.028,0.67,"PCB print",FALSE
"SSna_196",3.7736e-06,"PEGMEA","PEGDA",0.9,0.1,"Aerosil 380",6.43,"LiTFSI",10,"0.9 PEGMEA, 0.1 PEGDA, 6.43 aerosil 380, 10 LiTFSI",2024-07-11,"PCB print",3,0.028,0.7933,"PCB print",FALSE
"SSna_196",3.4783e-06,"PEGMEA","PEGDA",0.9,0.1,"Aerosil 380",6.43,"LiTFSI",10,"0.9 PEGMEA, 0.1 PEGDA, 6.43 aerosil 380, 10 LiTFSI",2024-07-11,"PCB print",3,0.028,0.7933,"PCB print",FALSE
"SSna_196",4.4693e-06,"PEGMEA","PEGDA",0.9,0.1,"Aerosil 380",6.43,"LiTFSI",10,"0.9 PEGMEA, 0.1 PEGDA, 6.43 aerosil 380, 10 LiTFSI",2024-07-11,"PCB print",3,0.028,0.7933,"PCB print",FALSE
"SSna_196",4.5045e-06,"PEGMEA","PEGDA",0.9,0.1,"Aerosil 380",6.43,"LiTFSI",10,"0.9 PEGMEA, 0.1 PEGDA, 6.43 aerosil 380, 10 LiTFSI",2024-07-11,"PCB print",3,0.028,0.7933,"PCB print",FALSE
"SSna_196",6.5466e-06,"PEGMEA","PEGDA",0.9,0.1,"Aerosil 380",6.43,"LiTFSI",10,"0.9 PEGMEA, 0.1 PEGDA, 6.43 aerosil 380, 10 LiTFSI",2024-07-11,"PCB print",3,0.028,0.7933,"PCB print",FALSE
"SSna_196",6.6445e-06,"PEGMEA","PEGDA",0.9,0.1,"Aerosil 380",6.43,"LiTFSI",10,"0.9 PEGMEA, 0.1 PEGDA, 6.43 aerosil 380, 10 LiTFSI",2024-07-11,"PCB print",3,0.028,0.7933,"PCB print",FALSE
"SSna_196",4.3812e-06,"PEGMEA","PEGDA",0.9,0.1,"Aerosil 380",6.43,"LiTFSI",10,"0.9 PEGMEA, 0.1 PEGDA, 6.43 aerosil 380, 10 LiTFSI",2024-07-11,"PCB print",3,0.028,0.7933,"PCB print",FALSE
"SSna_196",4.635e-06,"PEGMEA","PEGDA",0.9,0.1,"Aerosil 380",6.43,"LiTFSI",10,"0.9 PEGMEA, 0.1 PEGDA, 6.43 aerosil 380, 10 LiTFSI",2024-07-11,"PCB print",3,0.028,0.7933,"PCB print",FALSE
"SSna_197",3.9604e-06,"PEGMEA","PEGDA",0.9,0.1,"Aerosil 380",8.57,"LiTFSI",10,"0.9 PEGMEA, 0.1 PEGDA, 8.57 aerosil 380, 10 LiTFSI",2024-07-11,"PCB print",3,0.028,0.8267,"PCB print",FALSE
"SSna_197",3.9604e-06,"PEGMEA","PEGDA",0.9,0.1,"Aerosil 380",8.57,"LiTFSI",10,"0.9 PEGMEA, 0.1 PEGDA, 8.57 aerosil 380, 10 LiTFSI",2024-07-11,"PCB print",3,0.028,0.8267,"PCB print",FALSE
"SSna_197",4.89e-06,"PEGMEA","PEGDA",0.9,0.1,"Aerosil 380",8.57,"LiTFSI",10,"0.9 PEGMEA, 0.1 PEGDA, 8.57 aerosil 380, 10 LiTFSI",2024-07-11,"PCB print",3,0.028,0.8267,"PCB print",FALSE
"SSna_197",5.0188e-06,"PEGMEA","PEGDA",0.9,0.1,"Aerosil 380",8.57,"LiTFSI",10,"0.9 PEGMEA, 0.1 PEGDA, 8.57 aerosil 380, 10 LiTFSI",2024-07-11,"PCB print",3,0.028,0.8267,"PCB print",FALSE
"SSna_197",7.0175e-06,"PEGMEA","PEGDA",0.9,0.1,"Aerosil 380",8.57,"LiTFSI",10,"0.9 PEGMEA, 0.1 PEGDA, 8.57 aerosil 380, 10 LiTFSI",2024-07-11,"PCB print",3,0.028,0.8267,"PCB print",FALSE
"SSna_197",7.0423e-06,"PEGMEA","PEGDA",0.9,0.1,"Aerosil 380",8.57,"LiTFSI",10,"0.9 PEGMEA, 0.1 PEGDA, 8.57 aerosil 380, 10 LiTFSI",2024-07-11,"PCB print",3,0.028,0.8267,"PCB print",FALSE
"SSna_197",4.8135e-06,"PEGMEA","PEGDA",0.9,0.1,"Aerosil 380",8.57,"LiTFSI",10,"0.9 PEGMEA, 0.1 PEGDA, 8.57 aerosil 380, 10 LiTFSI",2024-07-11,"PCB print",3,0.028,0.8267,"PCB print",FALSE
"SSna_197",4.8721e-06,"PEGMEA","PEGDA",0.9,0.1,"Aerosil 380",8.57,"LiTFSI",10,"0.9 PEGMEA, 0.1 PEGDA, 8.57 aerosil 380, 10 LiTFSI",2024-07-11,"PCB print",3,0.028,0.8267,"PCB print",FALSE
"SSna_198",3.252e-06,"PEGMEA","PEGDA",0.9,0.1,"Aerosil 380",10.7,"LiTFSI",10,"0.9 PEGMEA, 0.1 PEGDA, 10.7 aerosil 380, 10 LiTFSI",2024-07-11,"PCB print",3,0.028,0.74,"PCB print",FALSE
"SSna_198",3.6364e-06,"PEGMEA","PEGDA",0.9,0.1,"Aerosil 380",10.7,"LiTFSI",10,"0.9 PEGMEA, 0.1 PEGDA, 10.7 aerosil 380, 10 LiTFSI",2024-07-11,"PCB print",3,0.028,0.74,"PCB print",FALSE
"SSna_198",4.9689e-06,"PEGMEA","PEGDA",0.9,0.1,"Aerosil 380",10.7,"LiTFSI",10,"0.9 PEGMEA, 0.1 PEGDA, 10.7 aerosil 380, 10 LiTFSI",2024-07-11,"PCB print",3,0.028,0.74,"PCB print",FALSE
"SSna_198",4.779e-06,"PEGMEA","PEGDA",0.9,0.1,"Aerosil 380",10.7,"LiTFSI",10,"0.9 PEGMEA, 0.1 PEGDA, 10.7 aerosil 380, 10 LiTFSI",2024-07-11,"PCB print",3,0.028,0.74,"PCB print",FALSE
"SSna_198",7.1685e-06,"PEGMEA","PEGDA",0.9,0.1,"Aerosil 380",10.7,"LiTFSI",10,"0.9 PEGMEA, 0.1 PEGDA, 10.7 aerosil 380, 10 LiTFSI",2024-07-11,"PCB print",3,0.028,0.74,"PCB print",FALSE
"SSna_198",7.0547e-06,"PEGMEA","PEGDA",0.9,0.1,"Aerosil 380",10.7,"LiTFSI",10,"0.9 PEGMEA, 0.1 PEGDA, 10.7 aerosil 380, 10 LiTFSI",2024-07-11,"PCB print",3,0.028,0.74,"PCB print",FALSE
"SSna_198",4.5351e-06,"PEGMEA","PEGDA",0.9,0.1,"Aerosil 380",10.7,"LiTFSI",10,"0.9 PEGMEA, 0.1 PEGDA, 10.7 aerosil 380, 10 LiTFSI",2024-07-11,"PCB print",3,0.028,0.74,"PCB print",FALSE
"SSna_198",4.9628e-06,"PEGMEA","PEGDA",0.9,0.1,"Aerosil 380",10.7,"LiTFSI",10,"0.9 PEGMEA, 0.1 PEGDA, 10.7 aerosil 380, 10 LiTFSI",2024-07-11,"PCB print",3,0.028,0.74,"PCB print",FALSE
"SSna_199",3.6364e-06,"PEGMEA","PEGDA",0.9,0.1,"Aerosil 380",12.9,"LiTFSI",10,"0.9 PEGMEA, 0.1 PEGDA, 12.9 aerosil 380, 10 LiTFSI",2024-07-11,"PCB print",3,0.028,0.7733,"PCB print",FALSE
"SSna_199",3.3613e-06,"PEGMEA","PEGDA",0.9,0.1,"Aerosil 380",12.9,"LiTFSI",10,"0.9 PEGMEA, 0.1 PEGDA, 12.9 aerosil 380, 10 LiTFSI",2024-07-11,"PCB print",3,0.028,0.7733,"PCB print",FALSE
"SSna_199",4.9444e-06,"PEGMEA","PEGDA",0.9,0.1,"Aerosil 380",12.9,"LiTFSI",10,"0.9 PEGMEA, 0.1 PEGDA, 12.9 aerosil 380, 10 LiTFSI",2024-07-11,"PCB print",3,0.028,0.7733,"PCB print",FALSE
"SSna_199",4.9261e-06,"PEGMEA","PEGDA",0.9,0.1,"Aerosil 380",12.9,"LiTFSI",10,"0.9 PEGMEA, 0.1 PEGDA, 12.9 aerosil 380, 10 LiTFSI",2024-07-11,"PCB print",3,0.028,0.7733,"PCB print",FALSE
"SSna_199",6.9686e-06,"PEGMEA","PEGDA",0.9,0.1,"Aerosil 380",12.9,"LiTFSI",10,"0.9 PEGMEA, 0.1 PEGDA, 12.9 aerosil 380, 10 LiTFSI",2024-07-11,"PCB print",3,0.028,0.7733,"PCB print",FALSE
"SSna_199",7.1048e-06,"PEGMEA","PEGDA",0.9,0.1,"Aerosil 380",12.9,"LiTFSI",10,"0.9 PEGMEA, 0.1 PEGDA, 12.9 aerosil 380, 10 LiTFSI",2024-07-11,"PCB print",3,0.028,0.7733,"PCB print",FALSE
"SSna_199",4.6296e-06,"PEGMEA","PEGDA",0.9,0.1,"Aerosil 380",12.9,"LiTFSI",10,"0.9 PEGMEA, 0.1 PEGDA, 12.9 aerosil 380, 10 LiTFSI",2024-07-11,"PCB print",3,0.028,0.7733,"PCB print",FALSE
"SSna_199",4.7059e-06,"PEGMEA","PEGDA",0.9,0.1,"Aerosil 380",12.9,"LiTFSI",10,"0.9 PEGMEA, 0.1 PEGDA, 12.9 aerosil 380, 10 LiTFSI",2024-07-11,"PCB print",3,0.028,0.7733,"PCB print",FALSE
"SSna_20",3.6036e-06,"PEGMEA","PEGDA",0.9,0.1,"Aerosil 380",5,"NaTFSI",8.57,"0.9 PEGMEA, 0.1 PEGDA, 5 aerosil 380, 8.57 NaTFSI",2024-04-15,"PCB print",3,0.028,0.9367,"PCB print",FALSE
"SSna_20",3.4783e-06,"PEGMEA","PEGDA",0.9,0.1,"Aerosil 380",5,"NaTFSI",8.57,"0.9 PEGMEA, 0.1 PEGDA, 5 aerosil 380, 8.57 NaTFSI",2024-04-15,"PCB print",3,0.028,0.9367,"PCB print",FALSE
"SSna_20",4.7059e-06,"PEGMEA","PEGDA",0.9,0.1,"Aerosil 380",5,"NaTFSI",8.57,"0.9 PEGMEA, 0.1 PEGDA, 5 aerosil 380, 8.57 NaTFSI",2024-04-15,"PCB print",3,0.028,0.9367,"PCB print",FALSE
"SSna_20",4.7962e-06,"PEGMEA","PEGDA",0.9,0.1,"Aerosil 380",5,"NaTFSI",8.57,"0.9 PEGMEA, 0.1 PEGDA, 5 aerosil 380, 8.57 NaTFSI",2024-04-15,"PCB print",3,0.028,0.9367,"PCB print",FALSE
"SSna_20",6.4103e-06,"PEGMEA","PEGDA",0.9,0.1,"Aerosil 380",5,"NaTFSI",8.57,"0.9 PEGMEA, 0.1 PEGDA, 5 aerosil 380, 8.57 NaTFSI",2024-04-15,"PCB print",3,0.028,0.9367,"PCB print",FALSE
"SSna_20",6.2893e-06,"PEGMEA","PEGDA",0.9,0.1,"Aerosil 380",5,"NaTFSI",8.57,"0.9 PEGMEA, 0.1 PEGDA, 5 aerosil 380, 8.57 NaTFSI",2024-04-15,"PCB print",3,0.028,0.9367,"PCB print",FALSE
"SSna_20",3.125e-06,"PEGMEA","PEGDA",0.9,0.1,"Aerosil 380",5,"NaTFSI",8.57,"0.9 PEGMEA, 0.1 PEGDA, 5 aerosil 380, 8.57 NaTFSI",2024-04-15,"PCB print",3,0.028,0.9367,"PCB print",FALSE
"SSna_20",2.9851e-06,"PEGMEA","PEGDA",0.9,0.1,"Aerosil 380",5,"NaTFSI",8.57,"0.9 PEGMEA, 0.1 PEGDA, 5 aerosil 380, 8.57 NaTFSI",2024-04-15,"PCB print",3,0.028,0.9367,"PCB print",FALSE
"SSna_200",4.4297e-06,"PEGMEA","PEGDA",0.9,0.1,"Aerosil 380",15,"LiTFSI",10,"0.9 PEGMEA, 0.1 PEGDA, 15 aerosil 380, 10 LiTFSI",2024-07-11,"PCB print",3,0.028,0.7967,"PCB print",FALSE
"SSna_200",4.3103e-06,"PEGMEA","PEGDA",0.9,0.1,"Aerosil 380",15,"LiTFSI",10,"0.9 PEGMEA, 0.1 PEGDA, 15 aerosil 380, 10 LiTFSI",2024-07-11,"PCB print",3,0.028,0.7967,"PCB print",FALSE
"SSna_200",4.884e-06,"PEGMEA","PEGDA",0.9,0.1,"Aerosil 380",15,"LiTFSI",10,"0.9 PEGMEA, 0.1 PEGDA, 15 aerosil 380, 10 LiTFSI",2024-07-11,"PCB print",3,0.028,0.7967,"PCB print",FALSE
"SSna_200",4.7562e-06,"PEGMEA","PEGDA",0.9,0.1,"Aerosil 380",15,"LiTFSI",10,"0.9 PEGMEA, 0.1 PEGDA, 15 aerosil 380, 10 LiTFSI",2024-07-11,"PCB print",3,0.028,0.7967,"PCB print",FALSE
"SSna_200",6.8847e-06,"PEGMEA","PEGDA",0.9,0.1,"Aerosil 380",15,"LiTFSI",10,"0.9 PEGMEA, 0.1 PEGDA, 15 aerosil 380, 10 LiTFSI",2024-07-11,"PCB print",3,0.028,0.7967,"PCB print",FALSE
"SSna_200",6.5253e-06,"PEGMEA","PEGDA",0.9,0.1,"Aerosil 380",15,"LiTFSI",10,"0.9 PEGMEA, 0.1 PEGDA, 15 aerosil 380, 10 LiTFSI",2024-07-11,"PCB print",3,0.028,0.7967,"PCB print",FALSE
"SSna_200",4.6243e-06,"PEGMEA","PEGDA",0.9,0.1,"Aerosil 380",15,"LiTFSI",10,"0.9 PEGMEA, 0.1 PEGDA, 15 aerosil 380, 10 LiTFSI",2024-07-11,"PCB print",3,0.028,0.7967,"PCB print",FALSE
"SSna_200",4.4297e-06,"PEGMEA","PEGDA",0.9,0.1,"Aerosil 380",15,"LiTFSI",10,"0.9 PEGMEA, 0.1 PEGDA, 15 aerosil 380, 10 LiTFSI",2024-07-11,"PCB print",3,0.028,0.7967,"PCB print",FALSE
"SSna_201",1.7937e-08,"PEGMEA","PEGDA",0.9,0.1,"Aerosil 380",0,"LiTFSI",0,"0.9 PEGMEA, 0.1 PEGDA, 0 aerosil 380, 0 LiTFSI",2024-07-17,"PCB print",3,0.028,0.67,"PCB print",FALSE
"SSna_201",2e-08,"PEGMEA","PEGDA",0.9,0.1,"Aerosil 380",0,"LiTFSI",0,"0.9 PEGMEA, 0.1 PEGDA, 0 aerosil 380, 0 LiTFSI",2024-07-17,"PCB print",3,0.028,0.67,"PCB print",FALSE
"SSna_201",1.7699e-08,"PEGMEA","PEGDA",0.9,0.1,"Aerosil 380",0,"LiTFSI",0,"0.9 PEGMEA, 0.1 PEGDA, 0 aerosil 380, 0 LiTFSI",2024-07-17,"PCB print",3,0.028,0.67,"PCB print",FALSE
"SSna_201",1.6461e-08,"PEGMEA","PEGDA",0.9,0.1,"Aerosil 380",0,"LiTFSI",0,"0.9 PEGMEA, 0.1 PEGDA, 0 aerosil 380, 0 LiTFSI",2024-07-17,"PCB print",3,0.028,0.67,"PCB print",FALSE
"SSna_201",1.8018e-08,"PEGMEA","PEGDA",0.9,0.1,"Aerosil 380",0,"LiTFSI",0,"0.9 PEGMEA, 0.1 PEGDA, 0 aerosil 380, 0 LiTFSI",2024-07-17,"PCB print",3,0.028,0.67,"PCB print",FALSE
"SSna_201",1.5564e-08,"PEGMEA","PEGDA",0.9,0.1,"Aerosil 380",0,"LiTFSI",0,"0.9 PEGMEA, 0.1 PEGDA, 0 aerosil 380, 0 LiTFSI",2024-07-17,"PCB print",3,0.028,0.67,"PCB print",FALSE
"SSna_201",1.5094e-08,"PEGMEA","PEGDA",0.9,0.1,"Aerosil 380",0,"LiTFSI",0,"0.9 PEGMEA, 0.1 PEGDA, 0 aerosil 380, 0 LiTFSI",2024-07-17,"PCB print",3,0.028,0.67,"PCB print",FALSE
"SSna_201",1.5936e-08,"PEGMEA","PEGDA",0.9,0.1,"Aerosil 380",0,"LiTFSI",0,"0.9 PEGMEA, 0.1 PEGDA, 0 aerosil 380, 0 LiTFSI",2024-07-17,"PCB print",3,0.028,0.67,"PCB print",FALSE
"SSna_202",3.3898e-08,"PEGMEA","PEGDA",0.9,0.1,"Aerosil 380",2.14,"LiTFSI",0,"0.9 PEGMEA, 0.1 PEGDA, 2.14 aerosil 380, 0 LiTFSI",2024-07-17,"PCB print",3,0.028,0.6567,"PCB print",FALSE
"SSna_202",1.8182e-08,"PEGMEA","PEGDA",0.9,0.1,"Aerosil 380",2.14,"LiTFSI",0,"0.9 PEGMEA, 0.1 PEGDA, 2.14 aerosil 380, 0 LiTFSI",2024-07-17,"PCB print",3,0.028,0.6567,"PCB print",FALSE
"SSna_202",2.6316e-08,"PEGMEA","PEGDA",0.9,0.1,"Aerosil 380",2.14,"LiTFSI",0,"0.9 PEGMEA, 0.1 PEGDA, 2.14 aerosil 380, 0 LiTFSI",2024-07-17,"PCB print",3,0.028,0.6567,"PCB print",FALSE
"SSna_202",2.0619e-08,"PEGMEA","PEGDA",0.9,0.1,"Aerosil 380",2.14,"LiTFSI",0,"0.9 PEGMEA, 0.1 PEGDA, 2.14 aerosil 380, 0 LiTFSI",2024-07-17,"PCB print",3,0.028,0.6567,"PCB print",FALSE
"SSna_202",2.3952e-08,"PEGMEA","PEGDA",0.9,0.1,"Aerosil 380",2.14,"LiTFSI",0,"0.9 PEGMEA, 0.1 PEGDA, 2.14 aerosil 380, 0 LiTFSI",2024-07-17,"PCB print",3,0.028,0.6567,"PCB print",FALSE
"SSna_202",2.1277e-08,"PEGMEA","PEGDA",0.9,0.1,"Aerosil 380",2.14,"LiTFSI",0,"0.9 PEGMEA, 0.1 PEGDA, 2.14 aerosil 380, 0 LiTFSI",2024-07-17,"PCB print",3,0.028,0.6567,"PCB print",FALSE
"SSna_202",1.9324e-08,"PEGMEA","PEGDA",0.9,0.1,"Aerosil 380",2.14,"LiTFSI",0,"0.9 PEGMEA, 0.1 PEGDA, 2.14 aerosil 380, 0 LiTFSI",2024-07-17,"PCB print",3,0.028,0.6567,"PCB print",FALSE
"SSna_202",1.7544e-08,"PEGMEA","PEGDA",0.9,0.1,"Aerosil 380",2.14,"LiTFSI",0,"0.9 PEGMEA, 0.1 PEGDA, 2.14 aerosil 380, 0 LiTFSI",2024-07-17,"PCB print",3,0.028,0.6567,"PCB print",FALSE
"SSna_203",1.6129e-08,"PEGMEA","PEGDA",0.9,0.1,"Aerosil 380",4.29,"LiTFSI",0,"0.9 PEGMEA, 0.1 PEGDA, 4.29 aerosil 380, 0 LiTFSI",2024-07-17,"PCB print",3,0.028,0.7867,"PCB print",FALSE
"SSna_203",1.6064e-08,"PEGMEA","PEGDA",0.9,0.1,"Aerosil 380",4.29,"LiTFSI",0,"0.9 PEGMEA, 0.1 PEGDA, 4.29 aerosil 380, 0 LiTFSI",2024-07-17,"PCB print",3,0.028,0.7867,"PCB print",FALSE
"SSna_203",1.9231e-08,"PEGMEA","PEGDA",0.9,0.1,"Aerosil 380",4.29,"LiTFSI",0,"0.9 PEGMEA, 0.1 PEGDA, 4.29 aerosil 380, 0 LiTFSI",2024-07-17,"PCB print",3,0.028,0.7867,"PCB print",FALSE
"SSna_203",1.5152e-08,"PEGMEA","PEGDA",0.9,0.1,"Aerosil 380",4.29,"LiTFSI",0,"0.9 PEGMEA, 0.1 PEGDA, 4.29 aerosil 380, 0 LiTFSI",2024-07-17,"PCB print",3,0.028,0.7867,"PCB print",FALSE
"SSna_203",1.9704e-08,"PEGMEA","PEGDA",0.9,0.1,"Aerosil 380",4.29,"LiTFSI",0,"0.9 PEGMEA, 0.1 PEGDA, 4.29 aerosil 380, 0 LiTFSI",2024-07-17,"PCB print",3,0.028,0.7867,"PCB print",FALSE
"SSna_203",2.4845e-08,"PEGMEA","PEGDA",0.9,0.1,"Aerosil 380",4.29,"LiTFSI",0,"0.9 PEGMEA, 0.1 PEGDA, 4.29 aerosil 380, 0 LiTFSI",2024-07-17,"PCB print",3,0.028,0.7867,"PCB print",FALSE
"SSna_203",1.8605e-08,"PEGMEA","PEGDA",0.9,0.1,"Aerosil 380",4.29,"LiTFSI",0,"0.9 PEGMEA, 0.1 PEGDA, 4.29 aerosil 380, 0 LiTFSI",2024-07-17,"PCB print",3,0.028,0.7867,"PCB print",FALSE
"SSna_203",1.6327e-08,"PEGMEA","PEGDA",0.9,0.1,"Aerosil 380",4.29,"LiTFSI",0,"0.9 PEGMEA, 0.1 PEGDA, 4.29 aerosil 380, 0 LiTFSI",2024-07-17,"PCB print",3,0.028,0.7867,"PCB print",FALSE
"SSna_204",1.4337e-08,"PEGMEA","PEGDA",0.9,0.1,"Aerosil 380",6.43,"LiTFSI",0,"0.9 PEGMEA, 0.1 PEGDA, 6.43 aerosil 380, 0 LiTFSI",2024-07-17,"PCB print",3,0.028,0.7933,"PCB print",FALSE
"SSna_204",1.7094e-08,"PEGMEA","PEGDA",0.9,0.1,"Aerosil 380",6.43,"LiTFSI",0,"0.9 PEGMEA, 0.1 PEGDA, 6.43 aerosil 380, 0 LiTFSI",2024-07-17,"PCB print",3,0.028,0.7933,"PCB print",FALSE
"SSna_204",1.7094e-08,"PEGMEA","PEGDA",0.9,0.1,"Aerosil 380",6.43,"LiTFSI",0,"0.9 PEGMEA, 0.1 PEGDA, 6.43 aerosil 380, 0 LiTFSI",2024-07-17,"PCB print",3,0.028,0.7933,"PCB print",FALSE
"SSna_204",1.581e-08,"PEGMEA","PEGDA",0.9,0.1,"Aerosil 380",6.43,"LiTFSI",0,"0.9 PEGMEA, 0.1 PEGDA, 6.43 aerosil 380, 0 LiTFSI",2024-07-17,"PCB print",3,0.028,0.7933,"PCB print",FALSE
"SSna_204",1.9704e-08,"PEGMEA","PEGDA",0.9,0.1,"Aerosil 380",6.43,"LiTFSI",0,"0.9 PEGMEA, 0.1 PEGDA, 6.43 aerosil 380, 0 LiTFSI",2024-07-17,"PCB print",3,0.028,0.7933,"PCB print",FALSE
"SSna_204",1.7544e-08,"PEGMEA","PEGDA",0.9,0.1,"Aerosil 380",6.43,"LiTFSI",0,"0.9 PEGMEA, 0.1 PEGDA, 6.43 aerosil 380, 0 LiTFSI",2024-07-17,"PCB print",3,0.028,0.7933,"PCB print",FALSE
"SSna_204",1.8957e-08,"PEGMEA","PEGDA",0.9,0.1,"Aerosil 380",6.43,"LiTFSI",0,"0.9 PEGMEA, 0.1 PEGDA, 6.43 aerosil 380, 0 LiTFSI",2024-07-17,"PCB print",3,0.028,0.7933,"PCB print",FALSE
"SSna_204",1.6461e-08,"PEGMEA","PEGDA",0.9,0.1,"Aerosil 380",6.43,"LiTFSI",0,"0.9 PEGMEA, 0.1 PEGDA, 6.43 aerosil 380, 0 LiTFSI",2024-07-17,"PCB print",3,0.028,0.7933,"PCB print",FALSE
"SSna_205",1.6949e-08,"PEGMEA","PEGDA",0.9,0.1,"Aerosil 380",8.57,"LiTFSI",0,"0.9 PEGMEA, 0.1 PEGDA, 8.57 aerosil 380, 0 LiTFSI",2024-07-17,"PCB print",3,0.028,0.8533,"PCB print",FALSE
"SSna_205",1.7467e-08,"PEGMEA","PEGDA",0.9,0.1,"Aerosil 380",8.57,"LiTFSI",0,"0.9 PEGMEA, 0.1 PEGDA, 8.57 aerosil 380, 0 LiTFSI",2024-07-17,"PCB print",3,0.028,0.8533,"PCB print",FALSE
"SSna_205",1.9324e-08,"PEGMEA","PEGDA",0.9,0.1,"Aerosil 380",8.57,"LiTFSI",0,"0.9 PEGMEA, 0.1 PEGDA, 8.57 aerosil 380, 0 LiTFSI",2024-07-17,"PCB print",3,0.028,0.8533,"PCB print",FALSE
"SSna_205",1.9048e-08,"PEGMEA","PEGDA",0.9,0.1,"Aerosil 380",8.57,"LiTFSI",0,"0.9 PEGMEA, 0.1 PEGDA, 8.57 aerosil 380, 0 LiTFSI",2024-07-17,"PCB print",3,0.028,0.8533,"PCB print",FALSE
"SSna_205",2.8986e-08,"PEGMEA","PEGDA",0.9,0.1,"Aerosil 380",8.57,"LiTFSI",0,"0.9 PEGMEA, 0.1 PEGDA, 8.57 aerosil 380, 0 LiTFSI",2024-07-17,"PCB print",3,0.028,0.8533,"PCB print",FALSE
"SSna_205",2.7211e-08,"PEGMEA","PEGDA",0.9,0.1,"Aerosil 380",8.57,"LiTFSI",0,"0.9 PEGMEA, 0.1 PEGDA, 8.57 aerosil 380, 0 LiTFSI",2024-07-17,"PCB print",3,0.028,0.8533,"PCB print",FALSE
"SSna_205",2.2989e-08,"PEGMEA","PEGDA",0.9,0.1,"Aerosil 380",8.57,"LiTFSI",0,"0.9 PEGMEA, 0.1 PEGDA, 8.57 aerosil 380, 0 LiTFSI",2024-07-17,"PCB print",3,0.028,0.8533,"PCB print",FALSE
"SSna_205",2.2599e-08,"PEGMEA","PEGDA",0.9,0.1,"Aerosil 380",8.57,"LiTFSI",0,"0.9 PEGMEA, 0.1 PEGDA, 8.57 aerosil 380, 0 LiTFSI",2024-07-17,"PCB print",3,0.028,0.8533,"PCB print",FALSE
"SSna_206",1.5873e-08,"PEGMEA","PEGDA",0.9,0.1,"Aerosil 380",10.7,"LiTFSI",0,"0.9 PEGMEA, 0.1 PEGDA, 10.7 aerosil 380, 0 LiTFSI",2024-07-17,"PCB print",3,0.028,0.8467,"PCB print",FALSE
"SSna_206",1.626e-08,"PEGMEA","PEGDA",0.9,0.1,"Aerosil 380",10.7,"LiTFSI",0,"0.9 PEGMEA, 0.1 PEGDA, 10.7 aerosil 380, 0 LiTFSI",2024-07-17,"PCB print",3,0.028,0.8467,"PCB print",FALSE
"SSna_206",1.626e-08,"PEGMEA","PEGDA",0.9,0.1,"Aerosil 380",10.7,"LiTFSI",0,"0.9 PEGMEA, 0.1 PEGDA, 10.7 aerosil 380, 0 LiTFSI",2024-07-17,"PCB print",3,0.028,0.8467,"PCB print",FALSE
"SSna_206",1.581e-08,"PEGMEA","PEGDA",0.9,0.1,"Aerosil 380",10.7,"LiTFSI",0,"0.9 PEGMEA, 0.1 PEGDA, 10.7 aerosil 380, 0 LiTFSI",2024-07-17,"PCB print",3,0.028,0.8467,"PCB print",FALSE
"SSna_206",1.6461e-08,"PEGMEA","PEGDA",0.9,0.1,"Aerosil 380",10.7,"LiTFSI",0,"0.9 PEGMEA, 0.1 PEGDA, 10.7 aerosil 380, 0 LiTFSI",2024-07-17,"PCB print",3,0.028,0.8467,"PCB print",FALSE
"SSna_206",1.5936e-08,"PEGMEA","PEGDA",0.9,0.1,"Aerosil 380",10.7,"LiTFSI",0,"0.9 PEGMEA, 0.1 PEGDA, 10.7 aerosil 380, 0 LiTFSI",2024-07-17,"PCB print",3,0.028,0.8467,"PCB print",FALSE
"SSna_206",1.581e-08,"PEGMEA","PEGDA",0.9,0.1,"Aerosil 380",10.7,"LiTFSI",0,"0.9 PEGMEA, 0.1 PEGDA, 10.7 aerosil 380, 0 LiTFSI",2024-07-17,"PCB print",3,0.028,0.8467,"PCB print",FALSE
"SSna_206",1.4337e-08,"PEGMEA","PEGDA",0.9,0.1,"Aerosil 380",10.7,"LiTFSI",0,"0.9 PEGMEA, 0.1 PEGDA, 10.7 aerosil 380, 0 LiTFSI",2024-07-17,"PCB print",3,0.028,0.8467,"PCB print",FALSE
"SSna_207",2.1277e-08,"PEGMEA","PEGDA",0.9,0.1,"Aerosil 380",12.9,"LiTFSI",0,"0.9 PEGMEA, 0.1 PEGDA, 12.9 aerosil 380, 0 LiTFSI",2024-07-17,"PCB print",3,0.028,0.8467,"PCB print",FALSE
"SSna_207",1.5152e-08,"PEGMEA","PEGDA",0.9,0.1,"Aerosil 380",12.9,"LiTFSI",0,"0.9 PEGMEA, 0.1 PEGDA, 12.9 aerosil 380, 0 LiTFSI",2024-07-17,"PCB print",3,0.028,0.8467,"PCB print",FALSE
"SSna_207",1.5748e-08,"PEGMEA","PEGDA",0.9,0.1,"Aerosil 380",12.9,"LiTFSI",0,"0.9 PEGMEA, 0.1 PEGDA, 12.9 aerosil 380, 0 LiTFSI",2024-07-17,"PCB print",3,0.028,0.8467,"PCB print",FALSE
"SSna_207",1.7857e-08,"PEGMEA","PEGDA",0.9,0.1,"Aerosil 380",12.9,"LiTFSI",0,"0.9 PEGMEA, 0.1 PEGDA, 12.9 aerosil 380, 0 LiTFSI",2024-07-17,"PCB print",3,0.028,0.8467,"PCB print",FALSE
"SSna_207",1.7621e-08,"PEGMEA","PEGDA",0.9,0.1,"Aerosil 380",12.9,"LiTFSI",0,"0.9 PEGMEA, 0.1 PEGDA, 12.9 aerosil 380, 0 LiTFSI",2024-07-17,"PCB print",3,0.028,0.8467,"PCB print",FALSE
"SSna_207",2.2346e-08,"PEGMEA","PEGDA",0.9,0.1,"Aerosil 380",12.9,"LiTFSI",0,"0.9 PEGMEA, 0.1 PEGDA, 12.9 aerosil 380, 0 LiTFSI",2024-07-17,"PCB print",3,0.028,0.8467,"PCB print",FALSE
"SSna_207",1.8433e-08,"PEGMEA","PEGDA",0.9,0.1,"Aerosil 380",12.9,"LiTFSI",0,"0.9 PEGMEA, 0.1 PEGDA, 12.9 aerosil 380, 0 LiTFSI",2024-07-17,"PCB print",3,0.028,0.8467,"PCB print",FALSE
"SSna_207",1.5444e-08,"PEGMEA","PEGDA",0.9,0.1,"Aerosil 380",12.9,"LiTFSI",0,"0.9 PEGMEA, 0.1 PEGDA, 12.9 aerosil 380, 0 LiTFSI",2024-07-17,"PCB print",3,0.028,0.8467,"PCB print",FALSE
"SSna_208",1.7621e-08,"PEGMEA","PEGDA",0.9,0.1,"Aerosil 380",15,"LiTFSI",0,"0.9 PEGMEA, 0.1 PEGDA, 15 aerosil 380, 0 LiTFSI",2024-07-17,"PCB print",3,0.028,0.6967,"PCB print",FALSE
"SSna_208",1.6194e-08,"PEGMEA","PEGDA",0.9,0.1,"Aerosil 380",15,"LiTFSI",0,"0.9 PEGMEA, 0.1 PEGDA, 15 aerosil 380, 0 LiTFSI",2024-07-17,"PCB print",3,0.028,0.6967,"PCB print",FALSE
"SSna_208",1.6393e-08,"PEGMEA","PEGDA",0.9,0.1,"Aerosil 380",15,"LiTFSI",0,"0.9 PEGMEA, 0.1 PEGDA, 15 aerosil 380, 0 LiTFSI",2024-07-17,"PCB print",3,0.028,0.6967,"PCB print",FALSE
"SSna_208",1.7316e-08,"PEGMEA","PEGDA",0.9,0.1,"Aerosil 380",15,"LiTFSI",0,"0.9 PEGMEA, 0.1 PEGDA, 15 aerosil 380, 0 LiTFSI",2024-07-17,"PCB print",3,0.028,0.6967,"PCB print",FALSE
"SSna_208",1.99e-08,"PEGMEA","PEGDA",0.9,0.1,"Aerosil 380",15,"LiTFSI",0,"0.9 PEGMEA, 0.1 PEGDA, 15 aerosil 380, 0 LiTFSI",2024-07-17,"PCB print",3,0.028,0.6967,"PCB print",FALSE
"SSna_208",1.8349e-08,"PEGMEA","PEGDA",0.9,0.1,"Aerosil 380",15,"LiTFSI",0,"0.9 PEGMEA, 0.1 PEGDA, 15 aerosil 380, 0 LiTFSI",2024-07-17,"PCB print",3,0.028,0.6967,"PCB print",FALSE
"SSna_208",1.581e-08,"PEGMEA","PEGDA",0.9,0.1,"Aerosil 380",15,"LiTFSI",0,"0.9 PEGMEA, 0.1 PEGDA, 15 aerosil 380, 0 LiTFSI",2024-07-17,"PCB print",3,0.028,0.6967,"PCB print",FALSE
"SSna_208",1.3841e-08,"PEGMEA","PEGDA",0.9,0.1,"Aerosil 380",15,"LiTFSI",0,"0.9 PEGMEA, 0.1 PEGDA, 15 aerosil 380, 0 LiTFSI",2024-07-17,"PCB print",3,0.028,0.6967,"PCB print",FALSE
"SSna_209",1.7094e-08,"PEGMEA","PEGDA",0.9,0.1,"Aerosil 380",0,"LiTFSI",0,"0.9 PEGMEA, 0.1 PEGDA, 0 aerosil 380, 0 LiTFSI",2024-07-17,"PCB print",3,0.028,0.67,"PCB print",FALSE
"SSna_209",1.6736e-08,"PEGMEA","PEGDA",0.9,0.1,"Aerosil 380",0,"LiTFSI",0,"0.9 PEGMEA, 0.1 PEGDA, 0 aerosil 380, 0 LiTFSI",2024-07-17,"PCB print",3,0.028,0.67,"PCB print",FALSE
"SSna_209",1.8018e-08,"PEGMEA","PEGDA",0.9,0.1,"Aerosil 380",0,"LiTFSI",0,"0.9 PEGMEA, 0.1 PEGDA, 0 aerosil 380, 0 LiTFSI",2024-07-17,"PCB print",3,0.028,0.67,"PCB print",FALSE
"SSna_209",2.0408e-08,"PEGMEA","PEGDA",0.9,0.1,"Aerosil 380",0,"LiTFSI",0,"0.9 PEGMEA, 0.1 PEGDA, 0 aerosil 380, 0 LiTFSI",2024-07-17,"PCB print",3,0.028,0.67,"PCB print",FALSE
"SSna_209",2.2099e-08,"PEGMEA","PEGDA",0.9,0.1,"Aerosil 380",0,"LiTFSI",0,"0.9 PEGMEA, 0.1 PEGDA, 0 aerosil 380, 0 LiTFSI",2024-07-17,"PCB print",3,0.028,0.67,"PCB print",FALSE
"SSna_209",2.5641e-08,"PEGMEA","PEGDA",0.9,0.1,"Aerosil 380",0,"LiTFSI",0,"0.9 PEGMEA, 0.1 PEGDA, 0 aerosil 380, 0 LiTFSI",2024-07-17,"PCB print",3,0.028,0.67,"PCB print",FALSE
"SSna_209",1.8605e-08,"PEGMEA","PEGDA",0.9,0.1,"Aerosil 380",0,"LiTFSI",0,"0.9 PEGMEA, 0.1 PEGDA, 0 aerosil 380, 0 LiTFSI",2024-07-17,"PCB print",3,0.028,0.67,"PCB print",FALSE
"SSna_209",1.7316e-08,"PEGMEA","PEGDA",0.9,0.1,"Aerosil 380",0,"LiTFSI",0,"0.9 PEGMEA, 0.1 PEGDA, 0 aerosil 380, 0 LiTFSI",2024-07-17,"PCB print",3,0.028,0.67,"PCB print",FALSE
"SSna_21",3.6364e-06,"PEGMEA","PEGDA",0.9,0.1,"Aerosil 380",5,"NaTFSI",11.4,"0.9 PEGMEA, 0.1 PEGDA, 5 aerosil 380, 11.4 NaTFSI",2024-04-15,"PCB print",3,0.028,0.74,"PCB print",FALSE
"SSna_21",3.6364e-06,"PEGMEA","PEGDA",0.9,0.1,"Aerosil 380",5,"NaTFSI",11.4,"0.9 PEGMEA, 0.1 PEGDA, 5 aerosil 380, 11.4 NaTFSI",2024-04-15,"PCB print",3,0.028,0.74,"PCB print",FALSE
"SSna_21",4.603e-06,"PEGMEA","PEGDA",0.9,0.1,"Aerosil 380",5,"NaTFSI",11.4,"0.9 PEGMEA, 0.1 PEGDA, 5 aerosil 380, 11.4 NaTFSI",2024-04-15,"PCB print",3,0.028,0.74,"PCB print",FALSE
"SSna_21",4.3956e-06,"PEGMEA","PEGDA",0.9,0.1,"Aerosil 380",5,"NaTFSI",11.4,"0.9 PEGMEA, 0.1 PEGDA, 5 aerosil 380, 11.4 NaTFSI",2024-04-15,"PCB print",3,0.028,0.74,"PCB print",FALSE
"SSna_21",6.1824e-06,"PEGMEA","PEGDA",0.9,0.1,"Aerosil 380",5,"NaTFSI",11.4,"0.9 PEGMEA, 0.1 PEGDA, 5 aerosil 380, 11.4 NaTFSI",2024-04-15,"PCB print",3,0.028,0.74,"PCB print",FALSE
"SSna_21",6.015e-06,"PEGMEA","PEGDA",0.9,0.1,"Aerosil 380",5,"NaTFSI",11.4,"0.9 PEGMEA, 0.1 PEGDA, 5 aerosil 380, 11.4 NaTFSI",2024-04-15,"PCB print",3,0.028,0.74,"PCB print",FALSE
"SSna_21",3.1008e-06,"PEGMEA","PEGDA",0.9,0.1,"Aerosil 380",5,"NaTFSI",11.4,"0.9 PEGMEA, 0.1 PEGDA, 5 aerosil 380, 11.4 NaTFSI",2024-04-15,"PCB print",3,0.028,0.74,"PCB print",FALSE
"SSna_21",3.2787e-06,"PEGMEA","PEGDA",0.9,0.1,"Aerosil 380",5,"NaTFSI",11.4,"0.9 PEGMEA, 0.1 PEGDA, 5 aerosil 380, 11.4 NaTFSI",2024-04-15,"PCB print",3,0.028,0.74,"PCB print",FALSE
"SSna_210",2.454e-08,"PEGMEA","PEGDA",0.9,0.1,"Aerosil 380",2.14,"LiTFSI",0,"0.9 PEGMEA, 0.1 PEGDA, 2.14 aerosil 380, 0 LiTFSI",2024-07-17,"PCB print",3,0.028,0.39,"PCB print",FALSE
"SSna_210",2.7778e-08,"PEGMEA","PEGDA",0.9,0.1,"Aerosil 380",2.14,"LiTFSI",0,"0.9 PEGMEA, 0.1 PEGDA, 2.14 aerosil 380, 0 LiTFSI",2024-07-17,"PCB print",3,0.028,0.39,"PCB print",FALSE
"SSna_210",1.9704e-08,"PEGMEA","PEGDA",0.9,0.1,"Aerosil 380",2.14,"LiTFSI",0,"0.9 PEGMEA, 0.1 PEGDA, 2.14 aerosil 380, 0 LiTFSI",2024-07-17,"PCB print",3,0.028,0.39,"PCB print",FALSE
