Repository: Jay2-davic/SPOC_code

# Studying-Polymers-on a-Chip (SPOC) Data Cleaning and Processing
Author: Jay Jimenez jimenez45@llnl.gov

# Project Description

The SPOC project aims to establish an automated, high-throughput experimentation workflow to screen solid state polymer electrolytes. This repository contains code to reproduce the data cleaning workflow, data processing, and active learning for the SPOC project. Electrochemical impedance spectroscopy processing code is included as a Python file which was used to determine bulk ionic conductivities.

File: output/steps/step0_raw_data.csv (part 20 of 32)
"sample_ID","ionic_conductivity_final","fcomp_mat1","fcomp_mat2","fcomp_mat1_ratio","fcomp_mat2_ratio","fcomp_additive","fcomp_additive_wt_pct","fcomp_salt","fcomp_salt_wt_pct","fcomp_formulation","date_casted","cast_type","fab_method","area_cm2","spe_thickness_avg","print_type","flag_for_removal"
"SSna_210",1.8692e-08,"PEGMEA","PEGDA",0.9,0.1,"Aerosil 380",2.14,"LiTFSI",0,"0.9 PEGMEA, 0.1 PEGDA, 2.14 aerosil 380, 0 LiTFSI",2024-07-17,"PCB print",3,0.028,0.39,"PCB print",FALSE
"SSna_210",1.9048e-08,"PEGMEA","PEGDA",0.9,0.1,"Aerosil 380",2.14,"LiTFSI",0,"0.9 PEGMEA, 0.1 PEGDA, 2.14 aerosil 380, 0 LiTFSI",2024-07-17,"PCB print",3,0.028,0.39,"PCB print",FALSE
"SSna_210",1.7937e-08,"PEGMEA","PEGDA",0.9,0.1,"Aerosil 380",2.14,"LiTFSI",0,"0.9 PEGMEA, 0.1 PEGDA, 2.14 aerosil 380, 0 LiTFSI",2024-07-17,"PCB print",3,0.028,0.39,"PCB print",FALSE
"SSna_210",2.5157e-08,"PEGMEA","PEGDA",0.9,0.1,"Aerosil 380",2.14,"LiTFSI",0,"0.9 PEGMEA, 0.1 PEGDA, 2.14 aerosil 380, 0 LiTFSI",2024-07-17,"PCB print",3,0.028,0.39,"PCB print",FALSE
"SSna_210",2.3121e-08,"PEGMEA","PEGDA",0.9,0.1,"Aerosil 380",2.14,"LiTFSI",0,"0.9 PEGMEA, 0.1 PEGDA, 2.14 aerosil 380, 0 LiTFSI",2024-07-17,"PCB print",3,0.028,0.39,"PCB print",FALSE
"SSna_211",1.99e-08,"PEGMEA","PEGDA",0.9,0.1,"Aerosil 380",4.29,"LiTFSI",0,"0.9 PEGMEA, 0.1 PEGDA, 4.29 aerosil 380, 0 LiTFSI",2024-07-17,"PCB print",3,0.028,0.64,"PCB print",FALSE
"SSna_211",2.0408e-08,"PEGMEA","PEGDA",0.9,0.1,"Aerosil 380",4.29,"LiTFSI",0,"0.9 PEGMEA, 0.1 PEGDA, 4.29 aerosil 380, 0 LiTFSI",2024-07-17,"PCB print",3,0.028,0.64,"PCB print",FALSE
"SSna_211",1.8018e-08,"PEGMEA","PEGDA",0.9,0.1,"Aerosil 380",4.29,"LiTFSI",0,"0.9 PEGMEA, 0.1 PEGDA, 4.29 aerosil 380, 0 LiTFSI",2024-07-17,"PCB print",3,0.028,0.64,"PCB print",FALSE
"SSna_211",1.7391e-08,"PEGMEA","PEGDA",0.9,0.1,"Aerosil 380",4.29,"LiTFSI",0,"0.9 PEGMEA, 0.1 PEGDA, 4.29 aerosil 380, 0 LiTFSI",2024-07-17,"PCB print",3,0.028,0.64,"PCB print",FALSE
"SSna_211",1.9324e-08,"PEGMEA","PEGDA",0.9,0.1,"Aerosil 380",4.29,"LiTFSI",0,"0.9 PEGMEA, 0.1 PEGDA, 4.29 aerosil 380, 0 LiTFSI",2024-07-17,"PCB print",3,0.028,0.64,"PCB print",FALSE
"SSna_211",1.8349e-08,"PEGMEA","PEGDA",0.9,0.1,"Aerosil 380",4.29,"LiTFSI",0,"0.9 PEGMEA, 0.1 PEGDA, 4.29 aerosil 380, 0 LiTFSI",2024-07-17,"PCB print",3,0.028,0.64,"PCB print",FALSE
"SSna_211",1.581e-08,"PEGMEA","PEGDA",0.9,0.1,"Aerosil 380",4.29,"LiTFSI",0,"0.9 PEGMEA, 0.1 PEGDA, 4.29 aerosil 380, 0 LiTFSI",2024-07-17,"PCB print",3,0.028,0.64,"PCB print",FALSE
"SSna_211",1.8018e-08,"PEGMEA","PEGDA",0.9,0.1,"Aerosil 380",4.29,"LiTFSI",0,"0.9 PEGMEA, 0.1 PEGDA, 4.29 aerosil 380, 0 LiTFSI",2024-07-17,"PCB print",3,0.028,0.64,"PCB print",FALSE
"SSna_212",1.8265e-08,"PEGMEA","PEGDA",0.9,0.1,"Aerosil 380",6.43,"LiTFSI",0,"0.9 PEGMEA, 0.1 PEGDA, 6.43 aerosil 380, 0 LiTFSI",2024-07-17,"PCB print",3,0.028,0.7,"PCB print",FALSE
"SSna_212",2.0833e-08,"PEGMEA","PEGDA",0.9,0.1,"Aerosil 380",6.43,"LiTFSI",0,"0.9 PEGMEA, 0.1 PEGDA, 6.43 aerosil 380, 0 LiTFSI",2024-07-17,"PCB print",3,0.028,0.7,"PCB print",FALSE
"SSna_212",1.9417e-08,"PEGMEA","PEGDA",0.9,0.1,"Aerosil 380",6.43,"LiTFSI",0,"0.9 PEGMEA, 0.1 PEGDA, 6.43 aerosil 380, 0 LiTFSI",2024-07-17,"PCB print",3,0.028,0.7,"PCB print",FALSE
"SSna_212",2.0833e-08,"PEGMEA","PEGDA",0.9,0.1,"Aerosil 380",6.43,"LiTFSI",0,"0.9 PEGMEA, 0.1 PEGDA, 6.43 aerosil 380, 0 LiTFSI",2024-07-17,"PCB print",3,0.028,0.7,"PCB print",FALSE
"SSna_212",2.1858e-08,"PEGMEA","PEGDA",0.9,0.1,"Aerosil 380",6.43,"LiTFSI",0,"0.9 PEGMEA, 0.1 PEGDA, 6.43 aerosil 380, 0 LiTFSI",2024-07-17,"PCB print",3,0.028,0.7,"PCB print",FALSE
"SSna_212",2.0619e-08,"PEGMEA","PEGDA",0.9,0.1,"Aerosil 380",6.43,"LiTFSI",0,"0.9 PEGMEA, 0.1 PEGDA, 6.43 aerosil 380, 0 LiTFSI",2024-07-17,"PCB print",3,0.028,0.7,"PCB print",FALSE
"SSna_212",1.8182e-08,"PEGMEA","PEGDA",0.9,0.1,"Aerosil 380",6.43,"LiTFSI",0,"0.9 PEGMEA, 0.1 PEGDA, 6.43 aerosil 380, 0 LiTFSI",2024-07-17,"PCB print",3,0.028,0.7,"PCB print",FALSE
"SSna_212",1.7857e-08,"PEGMEA","PEGDA",0.9,0.1,"Aerosil 380",6.43,"LiTFSI",0,"0.9 PEGMEA, 0.1 PEGDA, 6.43 aerosil 380, 0 LiTFSI",2024-07-17,"PCB print",3,0.028,0.7,"PCB print",FALSE
"SSna_213",2e-08,"PEGMEA","PEGDA",0.9,0.1,"Aerosil 380",8.57,"LiTFSI",0,"0.9 PEGMEA, 0.1 PEGDA, 8.57 aerosil 380, 0 LiTFSI",2024-07-17,"PCB print",3,0.028,0.65,"PCB print",FALSE
"SSna_213",2.0513e-08,"PEGMEA","PEGDA",0.9,0.1,"Aerosil 380",8.57,"LiTFSI",0,"0.9 PEGMEA, 0.1 PEGDA, 8.57 aerosil 380, 0 LiTFSI",2024-07-17,"PCB print",3,0.028,0.65,"PCB print",FALSE
"SSna_213",2.0833e-08,"PEGMEA","PEGDA",0.9,0.1,"Aerosil 380",8.57,"LiTFSI",0,"0.9 PEGMEA, 0.1 PEGDA, 8.57 aerosil 380, 0 LiTFSI",2024-07-17,"PCB print",3,0.028,0.65,"PCB print",FALSE
"SSna_213",2.1858e-08,"PEGMEA","PEGDA",0.9,0.1,"Aerosil 380",8.57,"LiTFSI",0,"0.9 PEGMEA, 0.1 PEGDA, 8.57 aerosil 380, 0 LiTFSI",2024-07-17,"PCB print",3,0.028,0.65,"PCB print",FALSE
"SSna_213",2.1858e-08,"PEGMEA","PEGDA",0.9,0.1,"Aerosil 380",8.57,"LiTFSI",0,"0.9 PEGMEA, 0.1 PEGDA, 8.57 aerosil 380, 0 LiTFSI",2024-07-17,"PCB print",3,0.028,0.65,"PCB print",FALSE
"SSna_213",2.2222e-08,"PEGMEA","PEGDA",0.9,0.1,"Aerosil 380",8.57,"LiTFSI",0,"0.9 PEGMEA, 0.1 PEGDA, 8.57 aerosil 380, 0 LiTFSI",2024-07-17,"PCB print",3,0.028,0.65,"PCB print",FALSE
"SSna_213",1.6878e-08,"PEGMEA","PEGDA",0.9,0.1,"Aerosil 380",8.57,"LiTFSI",0,"0.9 PEGMEA, 0.1 PEGDA, 8.57 aerosil 380, 0 LiTFSI",2024-07-17,"PCB print",3,0.028,0.65,"PCB print",FALSE
"SSna_213",1.7391e-08,"PEGMEA","PEGDA",0.9,0.1,"Aerosil 380",8.57,"LiTFSI",0,"0.9 PEGMEA, 0.1 PEGDA, 8.57 aerosil 380, 0 LiTFSI",2024-07-17,"PCB print",3,0.028,0.65,"PCB print",FALSE
"SSna_214",1.4184e-08,"PEGMEA","PEGDA",0.9,0.1,"Aerosil 380",10.7,"LiTFSI",0,"0.9 PEGMEA, 0.1 PEGDA, 10.7 aerosil 380, 0 LiTFSI",2024-07-17,"PCB print",3,0.028,0.8433,"PCB print",FALSE
"SSna_214",1.7167e-08,"PEGMEA","PEGDA",0.9,0.1,"Aerosil 380",10.7,"LiTFSI",0,"0.9 PEGMEA, 0.1 PEGDA, 10.7 aerosil 380, 0 LiTFSI",2024-07-17,"PCB print",3,0.028,0.8433,"PCB print",FALSE
"SSna_214",1.6598e-08,"PEGMEA","PEGDA",0.9,0.1,"Aerosil 380",10.7,"LiTFSI",0,"0.9 PEGMEA, 0.1 PEGDA, 10.7 aerosil 380, 0 LiTFSI",2024-07-17,"PCB print",3,0.028,0.8433,"PCB print",FALSE
"SSna_214",1.7621e-08,"PEGMEA","PEGDA",0.9,0.1,"Aerosil 380",10.7,"LiTFSI",0,"0.9 PEGMEA, 0.1 PEGDA, 10.7 aerosil 380, 0 LiTFSI",2024-07-17,"PCB print",3,0.028,0.8433,"PCB print",FALSE
"SSna_214",2.0942e-08,"PEGMEA","PEGDA",0.9,0.1,"Aerosil 380",10.7,"LiTFSI",0,"0.9 PEGMEA, 0.1 PEGDA, 10.7 aerosil 380, 0 LiTFSI",2024-07-17,"PCB print",3,0.028,0.8433,"PCB print",FALSE
"SSna_214",2.2989e-08,"PEGMEA","PEGDA",0.9,0.1,"Aerosil 380",10.7,"LiTFSI",0,"0.9 PEGMEA, 0.1 PEGDA, 10.7 aerosil 380, 0 LiTFSI",2024-07-17,"PCB print",3,0.028,0.8433,"PCB print",FALSE
"SSna_214",2.2472e-08,"PEGMEA","PEGDA",0.9,0.1,"Aerosil 380",10.7,"LiTFSI",0,"0.9 PEGMEA, 0.1 PEGDA, 10.7 aerosil 380, 0 LiTFSI",2024-07-17,"PCB print",3,0.028,0.8433,"PCB print",FALSE
"SSna_214",2.8571e-08,"PEGMEA","PEGDA",0.9,0.1,"Aerosil 380",10.7,"LiTFSI",0,"0.9 PEGMEA, 0.1 PEGDA, 10.7 aerosil 380, 0 LiTFSI",2024-07-17,"PCB print",3,0.028,0.8433,"PCB print",FALSE
"SSna_215",1.8779e-08,"PEGMEA","PEGDA",0.9,0.1,"Aerosil 380",12.9,"LiTFSI",0,"0.9 PEGMEA, 0.1 PEGDA, 12.9 aerosil 380, 0 LiTFSI",2024-07-17,"PCB print",3,0.028,0.8633,"PCB print",FALSE
"SSna_215",1.5748e-08,"PEGMEA","PEGDA",0.9,0.1,"Aerosil 380",12.9,"LiTFSI",0,"0.9 PEGMEA, 0.1 PEGDA, 12.9 aerosil 380, 0 LiTFSI",2024-07-17,"PCB print",3,0.028,0.8633,"PCB print",FALSE
"SSna_215",2.0833e-08,"PEGMEA","PEGDA",0.9,0.1,"Aerosil 380",12.9,"LiTFSI",0,"0.9 PEGMEA, 0.1 PEGDA, 12.9 aerosil 380, 0 LiTFSI",2024-07-17,"PCB print",3,0.028,0.8633,"PCB print",FALSE
"SSna_215",1.8779e-08,"PEGMEA","PEGDA",0.9,0.1,"Aerosil 380",12.9,"LiTFSI",0,"0.9 PEGMEA, 0.1 PEGDA, 12.9 aerosil 380, 0 LiTFSI",2024-07-17,"PCB print",3,0.028,0.8633,"PCB print",FALSE
"SSna_215",2.3392e-08,"PEGMEA","PEGDA",0.9,0.1,"Aerosil 380",12.9,"LiTFSI",0,"0.9 PEGMEA, 0.1 PEGDA, 12.9 aerosil 380, 0 LiTFSI",2024-07-17,"PCB print",3,0.028,0.8633,"PCB print",FALSE
"SSna_215",2.0305e-08,"PEGMEA","PEGDA",0.9,0.1,"Aerosil 380",12.9,"LiTFSI",0,"0.9 PEGMEA, 0.1 PEGDA, 12.9 aerosil 380, 0 LiTFSI",2024-07-17,"PCB print",3,0.028,0.8633,"PCB print",FALSE
"SSna_215",1.9417e-08,"PEGMEA","PEGDA",0.9,0.1,"Aerosil 380",12.9,"LiTFSI",0,"0.9 PEGMEA, 0.1 PEGDA, 12.9 aerosil 380, 0 LiTFSI",2024-07-17,"PCB print",3,0.028,0.8633,"PCB print",FALSE
"SSna_215",2.2222e-08,"PEGMEA","PEGDA",0.9,0.1,"Aerosil 380",12.9,"LiTFSI",0,"0.9 PEGMEA, 0.1 PEGDA, 12.9 aerosil 380, 0 LiTFSI",2024-07-17,"PCB print",3,0.028,0.8633,"PCB print",FALSE
"SSna_216",2.0942e-08,"PEGMEA","PEGDA",0.9,0.1,"Aerosil 380",15,"LiTFSI",0,"0.9 PEGMEA, 0.1 PEGDA, 15 aerosil 380, 0 LiTFSI",2024-07-17,"PCB print",3,0.028,0.6933,"PCB print",FALSE
"SSna_216",2.1505e-08,"PEGMEA","PEGDA",0.9,0.1,"Aerosil 380",15,"LiTFSI",0,"0.9 PEGMEA, 0.1 PEGDA, 15 aerosil 380, 0 LiTFSI",2024-07-17,"PCB print",3,0.028,0.6933,"PCB print",FALSE
"SSna_216",1.7094e-08,"PEGMEA","PEGDA",0.9,0.1,"Aerosil 380",15,"LiTFSI",0,"0.9 PEGMEA, 0.1 PEGDA, 15 aerosil 380, 0 LiTFSI",2024-07-17,"PCB print",3,0.028,0.6933,"PCB print",FALSE
"SSna_216",1.6878e-08,"PEGMEA","PEGDA",0.9,0.1,"Aerosil 380",15,"LiTFSI",0,"0.9 PEGMEA, 0.1 PEGDA, 15 aerosil 380, 0 LiTFSI",2024-07-17,"PCB print",3,0.028,0.6933,"PCB print",FALSE
"SSna_216",1.9048e-08,"PEGMEA","PEGDA",0.9,0.1,"Aerosil 380",15,"LiTFSI",0,"0.9 PEGMEA, 0.1 PEGDA, 15 aerosil 380, 0 LiTFSI",2024-07-17,"PCB print",3,0.028,0.6933,"PCB print",FALSE
"SSna_216",1.8182e-08,"PEGMEA","PEGDA",0.9,0.1,"Aerosil 380",15,"LiTFSI",0,"0.9 PEGMEA, 0.1 PEGDA, 15 aerosil 380, 0 LiTFSI",2024-07-17,"PCB print",3,0.028,0.6933,"PCB print",FALSE
"SSna_216",2.0513e-08,"PEGMEA","PEGDA",0.9,0.1,"Aerosil 380",15,"LiTFSI",0,"0.9 PEGMEA, 0.1 PEGDA, 15 aerosil 380, 0 LiTFSI",2024-07-17,"PCB print",3,0.028,0.6933,"PCB print",FALSE
"SSna_216",2.3256e-08,"PEGMEA","PEGDA",0.9,0.1,"Aerosil 380",15,"LiTFSI",0,"0.9 PEGMEA, 0.1 PEGDA, 15 aerosil 380, 0 LiTFSI",2024-07-17,"PCB print",3,0.028,0.6933,"PCB print",FALSE
"SSna_217",2.4242e-07,"PEGMEA","PEGDA",0.9,0.1,"Aerosil 380",7.5,"LiTFSI",0,"0.9 PEGMEA, 0.1 PEGDA, 7.5 aerosil 380, 0 LiTFSI",2024-07-18,"PCB print",3,0.028,0.9733,"PCB print",FALSE
"SSna_217",2.3952e-07,"PEGMEA","PEGDA",0.9,0.1,"Aerosil 380",7.5,"LiTFSI",0,"0.9 PEGMEA, 0.1 PEGDA, 7.5 aerosil 380, 0 LiTFSI",2024-07-18,"PCB print",3,0.028,0.9733,"PCB print",FALSE
"SSna_217",3.7383e-07,"PEGMEA","PEGDA",0.9,0.1,"Aerosil 380",7.5,"LiTFSI",0,"0.9 PEGMEA, 0.1 PEGDA, 7.5 aerosil 380, 0 LiTFSI",2024-07-18,"PCB print",3,0.028,0.9733,"PCB print",FALSE
"SSna_217",3.7383e-07,"PEGMEA","PEGDA",0.9,0.1,"Aerosil 380",7.5,"LiTFSI",0,"0.9 PEGMEA, 0.1 PEGDA, 7.5 aerosil 380, 0 LiTFSI",2024-07-18,"PCB print",3,0.028,0.9733,"PCB print",FALSE
"SSna_217",4.1322e-07,"PEGMEA","PEGDA",0.9,0.1,"Aerosil 380",7.5,"LiTFSI",0,"0.9 PEGMEA, 0.1 PEGDA, 7.5 aerosil 380, 0 LiTFSI",2024-07-18,"PCB print",3,0.028,0.9733,"PCB print",FALSE
"SSna_217",4.1451e-07,"PEGMEA","PEGDA",0.9,0.1,"Aerosil 380",7.5,"LiTFSI",0,"0.9 PEGMEA, 0.1 PEGDA, 7.5 aerosil 380, 0 LiTFSI",2024-07-18,"PCB print",3,0.028,0.9733,"PCB print",FALSE
"SSna_217",4.0942e-07,"PEGMEA","PEGDA",0.9,0.1,"Aerosil 380",7.5,"LiTFSI",0,"0.9 PEGMEA, 0.1 PEGDA, 7.5 aerosil 380, 0 LiTFSI",2024-07-18,"PCB print",3,0.028,0.9733,"PCB print",FALSE
"SSna_217",4.0858e-07,"PEGMEA","PEGDA",0.9,0.1,"Aerosil 380",7.5,"LiTFSI",0,"0.9 PEGMEA, 0.1 PEGDA, 7.5 aerosil 380, 0 LiTFSI",2024-07-18,"PCB print",3,0.028,0.9733,"PCB print",FALSE
"SSna_218",7.7821e-07,"PEGMEA","PEGDA",0.9,0.1,"Aerosil 380",7.5,"LiTFSI",4.29,"0.9 PEGMEA, 0.1 PEGDA, 7.5 aerosil 380, 4.29 LiTFSI",2024-07-18,"PCB print",3,0.028,0.98,"PCB print",FALSE
"SSna_218",8.1136e-07,"PEGMEA","PEGDA",0.9,0.1,"Aerosil 380",7.5,"LiTFSI",4.29,"0.9 PEGMEA, 0.1 PEGDA, 7.5 aerosil 380, 4.29 LiTFSI",2024-07-18,"PCB print",3,0.028,0.98,"PCB print",FALSE
"SSna_218",8.3507e-07,"PEGMEA","PEGDA",0.9,0.1,"Aerosil 380",7.5,"LiTFSI",4.29,"0.9 PEGMEA, 0.1 PEGDA, 7.5 aerosil 380, 4.29 LiTFSI",2024-07-18,"PCB print",3,0.028,0.98,"PCB print",FALSE
"SSna_218",1.1142e-06,"PEGMEA","PEGDA",0.9,0.1,"Aerosil 380",7.5,"LiTFSI",4.29,"0.9 PEGMEA, 0.1 PEGDA, 7.5 aerosil 380, 4.29 LiTFSI",2024-07-18,"PCB print",3,0.028,0.98,"PCB print",FALSE
"SSna_218",1.7241e-06,"PEGMEA","PEGDA",0.9,0.1,"Aerosil 380",7.5,"LiTFSI",4.29,"0.9 PEGMEA, 0.1 PEGDA, 7.5 aerosil 380, 4.29 LiTFSI",2024-07-18,"PCB print",3,0.028,0.98,"PCB print",FALSE
"SSna_218",1.6736e-06,"PEGMEA","PEGDA",0.9,0.1,"Aerosil 380",7.5,"LiTFSI",4.29,"0.9 PEGMEA, 0.1 PEGDA, 7.5 aerosil 380, 4.29 LiTFSI",2024-07-18,"PCB print",3,0.028,0.98,"PCB print",FALSE
"SSna_218",1.1429e-06,"PEGMEA","PEGDA",0.9,0.1,"Aerosil 380",7.5,"LiTFSI",4.29,"0.9 PEGMEA, 0.1 PEGDA, 7.5 aerosil 380, 4.29 LiTFSI",2024-07-18,"PCB print",3,0.028,0.98,"PCB print",FALSE
"SSna_218",1.1527e-06,"PEGMEA","PEGDA",0.9,0.1,"Aerosil 380",7.5,"LiTFSI",4.29,"0.9 PEGMEA, 0.1 PEGDA, 7.5 aerosil 380, 4.29 LiTFSI",2024-07-18,"PCB print",3,0.028,0.98,"PCB print",FALSE
"SSna_219",2.649e-06,"PEGMEA","PEGDA",0.9,0.1,"Aerosil 380",7.5,"LiTFSI",8.57,"0.9 PEGMEA, 0.1 PEGDA, 7.5 aerosil 380, 8.57 LiTFSI",2024-07-18,"PCB print",3,0.028,0.8433,"PCB print",FALSE
"SSna_219",2.7586e-06,"PEGMEA","PEGDA",0.9,0.1,"Aerosil 380",7.5,"LiTFSI",8.57,"0.9 PEGMEA, 0.1 PEGDA, 7.5 aerosil 380, 8.57 LiTFSI",2024-07-18,"PCB print",3,0.028,0.8433,"PCB print",FALSE
"SSna_219",2.7211e-06,"PEGMEA","PEGDA",0.9,0.1,"Aerosil 380",7.5,"LiTFSI",8.57,"0.9 PEGMEA, 0.1 PEGDA, 7.5 aerosil 380, 8.57 LiTFSI",2024-07-18,"PCB print",3,0.028,0.8433,"PCB print",FALSE
"SSna_219",2.649e-06,"PEGMEA","PEGDA",0.9,0.1,"Aerosil 380",7.5,"LiTFSI",8.57,"0.9 PEGMEA, 0.1 PEGDA, 7.5 aerosil 380, 8.57 LiTFSI",2024-07-18,"PCB print",3,0.028,0.8433,"PCB print",FALSE
"SSna_219",3.3058e-06,"PEGMEA","PEGDA",0.9,0.1,"Aerosil 380",7.5,"LiTFSI",8.57,"0.9 PEGMEA, 0.1 PEGDA, 7.5 aerosil 380, 8.57 LiTFSI",2024-07-18,"PCB print",3,0.028,0.8433,"PCB print",FALSE
"SSna_219",3.1496e-06,"PEGMEA","PEGDA",0.9,0.1,"Aerosil 380",7.5,"LiTFSI",8.57,"0.9 PEGMEA, 0.1 PEGDA, 7.5 aerosil 380, 8.57 LiTFSI",2024-07-18,"PCB print",3,0.028,0.8433,"PCB print",FALSE
"SSna_219",2.5157e-06,"PEGMEA","PEGDA",0.9,0.1,"Aerosil 380",7.5,"LiTFSI",8.57,"0.9 PEGMEA, 0.1 PEGDA, 7.5 aerosil 380, 8.57 LiTFSI",2024-07-18,"PCB print",3,0.028,0.8433,"PCB print",FALSE
"SSna_219",2.4845e-06,"PEGMEA","PEGDA",0.9,0.1,"Aerosil 380",7.5,"LiTFSI",8.57,"0.9 PEGMEA, 0.1 PEGDA, 7.5 aerosil 380, 8.57 LiTFSI",2024-07-18,"PCB print",3,0.028,0.8433,"PCB print",FALSE
"SSna_22",4.4643e-06,"PEGMEA","PEGDA",0.9,0.1,"Aerosil 380",5,"NaTFSI",14.3,"0.9 PEGMEA, 0.1 PEGDA, 5 aerosil 380, 14.3 NaTFSI",2024-04-15,"PCB print",3,0.028,0.64,"PCB print",FALSE
"SSna_22",4.3103e-06,"PEGMEA","PEGDA",0.9,0.1,"Aerosil 380",5,"NaTFSI",14.3,"0.9 PEGMEA, 0.1 PEGDA, 5 aerosil 380, 14.3 NaTFSI",2024-04-15,"PCB print",3,0.028,0.64,"PCB print",FALSE
"SSna_22",6.0241e-06,"PEGMEA","PEGDA",0.9,0.1,"Aerosil 380",5,"NaTFSI",14.3,"0.9 PEGMEA, 0.1 PEGDA, 5 aerosil 380, 14.3 NaTFSI",2024-04-15,"PCB print",3,0.028,0.64,"PCB print",FALSE
"SSna_22",6.192e-06,"PEGMEA","PEGDA",0.9,0.1,"Aerosil 380",5,"NaTFSI",14.3,"0.9 PEGMEA, 0.1 PEGDA, 5 aerosil 380, 14.3 NaTFSI",2024-04-15,"PCB print",3,0.028,0.64,"PCB print",FALSE
"SSna_22",4.5198e-06,"PEGMEA","PEGDA",0.9,0.1,"Aerosil 380",5,"NaTFSI",14.3,"0.9 PEGMEA, 0.1 PEGDA, 5 aerosil 380, 14.3 NaTFSI",2024-04-15,"PCB print",3,0.028,0.64,"PCB print",FALSE
"SSna_22",4.2105e-06,"PEGMEA","PEGDA",0.9,0.1,"Aerosil 380",5,"NaTFSI",14.3,"0.9 PEGMEA, 0.1 PEGDA, 5 aerosil 380, 14.3 NaTFSI",2024-04-15,"PCB print",3,0.028,0.64,"PCB print",FALSE
"SSna_22",4.1797e-06,"PEGMEA","PEGDA",0.9,0.1,"Aerosil 380",5,"NaTFSI",14.3,"0.9 PEGMEA, 0.1 PEGDA, 5 aerosil 380, 14.3 NaTFSI",2024-04-15,"PCB print",3,0.028,0.64,"PCB print",FALSE
"SSna_22",3.9604e-06,"PEGMEA","PEGDA",0.9,0.1,"Aerosil 380",5,"NaTFSI",14.3,"0.9 PEGMEA, 0.1 PEGDA, 5 aerosil 380, 14.3 NaTFSI",2024-04-15,"PCB print",3,0.028,0.64,"PCB print",FALSE
"SSna_220",2.8169e-06,"PEGMEA","PEGDA",0.9,0.1,"Aerosil 380",7.5,"LiTFSI",12.9,"0.9 PEGMEA, 0.1 PEGDA, 7.5 aerosil 380, 12.9 LiTFSI",2024-07-18,"PCB print",3,0.028,0.97,"PCB print",FALSE
"SSna_220",2.8369e-06,"PEGMEA","PEGDA",0.9,0.1,"Aerosil 380",7.5,"LiTFSI",12.9,"0.9 PEGMEA, 0.1 PEGDA, 7.5 aerosil 380, 12.9 LiTFSI",2024-07-18,"PCB print",3,0.028,0.97,"PCB print",FALSE
"SSna_220",1.8692e-07,"PEGMEA","PEGDA",0.9,0.1,"Aerosil 380",7.5,"LiTFSI",12.9,"0.9 PEGMEA, 0.1 PEGDA, 7.5 aerosil 380, 12.9 LiTFSI",2024-07-18,"PCB print",3,0.028,0.97,"PCB print",FALSE
"SSna_220",7.0299e-06,"PEGMEA","PEGDA",0.9,0.1,"Aerosil 380",7.5,"LiTFSI",12.9,"0.9 PEGMEA, 0.1 PEGDA, 7.5 aerosil 380, 12.9 LiTFSI",2024-07-18,"PCB print",3,0.028,0.97,"PCB print",FALSE
"SSna_220",1.6598e-06,"PEGMEA","PEGDA",0.9,0.1,"Aerosil 380",7.5,"LiTFSI",12.9,"0.9 PEGMEA, 0.1 PEGDA, 7.5 aerosil 380, 12.9 LiTFSI",2024-07-18,"PCB print",3,0.028,0.97,"PCB print",FALSE
"SSna_220",2.381e-06,"PEGMEA","PEGDA",0.9,0.1,"Aerosil 380",7.5,"LiTFSI",12.9,"0.9 PEGMEA, 0.1 PEGDA, 7.5 aerosil 380, 12.9 LiTFSI",2024-07-18,"PCB print",3,0.028,0.97,"PCB print",FALSE
"SSna_220",2.5974e-06,"PEGMEA","PEGDA",0.9,0.1,"Aerosil 380",7.5,"LiTFSI",12.9,"0.9 PEGMEA, 0.1 PEGDA, 7.5 aerosil 380, 12.9 LiTFSI",2024-07-18,"PCB print",3,0.028,0.97,"PCB print",FALSE
"SSna_220",2.963e-06,"PEGMEA","PEGDA",0.9,0.1,"Aerosil 380",7.5,"LiTFSI",12.9,"0.9 PEGMEA, 0.1 PEGDA, 7.5 aerosil 380, 12.9 LiTFSI",2024-07-18,"PCB print",3,0.028,0.97,"PCB print",FALSE
"SSna_221",3.6036e-06,"PEGMEA","PEGDA",0.9,0.1,"Aerosil 380",7.5,"LiTFSI",17.1,"0.9 PEGMEA, 0.1 PEGDA, 7.5 aerosil 380, 17.1 LiTFSI",2024-07-18,"PCB print",3,0.028,0.99,"PCB print",FALSE
"SSna_221",3.4783e-06,"PEGMEA","PEGDA",0.9,0.1,"Aerosil 380",7.5,"LiTFSI",17.1,"0.9 PEGMEA, 0.1 PEGDA, 7.5 aerosil 380, 17.1 LiTFSI",2024-07-18,"PCB print",3,0.028,0.99,"PCB print",FALSE
"SSna_221",3.6036e-06,"PEGMEA","PEGDA",0.9,0.1,"Aerosil 380",7.5,"LiTFSI",17.1,"0.9 PEGMEA, 0.1 PEGDA, 7.5 aerosil 380, 17.1 LiTFSI",2024-07-18,"PCB print",3,0.028,0.99,"PCB print",FALSE
"SSna_221",3.7736e-06,"PEGMEA","PEGDA",0.9,0.1,"Aerosil 380",7.5,"LiTFSI",17.1,"0.9 PEGMEA, 0.1 PEGDA, 7.5 aerosil 380, 17.1 LiTFSI",2024-07-18,"PCB print",3,0.028,0.99,"PCB print",FALSE
"SSna_221",3.6364e-06,"PEGMEA","PEGDA",0.9,0.1,"Aerosil 380",7.5,"LiTFSI",17.1,"0.9 PEGMEA, 0.1 PEGDA, 7.5 aerosil 380, 17.1 LiTFSI",2024-07-18,"PCB print",3,0.028,0.99,"PCB print",FALSE
"SSna_221",3.6364e-06,"PEGMEA","PEGDA",0.9,0.1,"Aerosil 380",7.5,"LiTFSI",17.1,"0.9 PEGMEA, 0.1 PEGDA, 7.5 aerosil 380, 17.1 LiTFSI",2024-07-18,"PCB print",3,0.028,0.99,"PCB print",FALSE
"SSna_221",2.5478e-06,"PEGMEA","PEGDA",0.9,0.1,"Aerosil 380",7.5,"LiTFSI",17.1,"0.9 PEGMEA, 0.1 PEGDA, 7.5 aerosil 380, 17.1 LiTFSI",2024-07-18,"PCB print",3,0.028,0.99,"PCB print",FALSE
"SSna_221",2.2472e-06,"PEGMEA","PEGDA",0.9,0.1,"Aerosil 380",7.5,"LiTFSI",17.1,"0.9 PEGMEA, 0.1 PEGDA, 7.5 aerosil 380, 17.1 LiTFSI",2024-07-18,"PCB print",3,0.028,0.99,"PCB print",FALSE
"SSna_222",4.902e-06,"PEGMEA","PEGDA",0.9,0.1,"Aerosil 380",7.5,"LiTFSI",21.4,"0.9 PEGMEA, 0.1 PEGDA, 7.5 aerosil 380, 21.4 LiTFSI",2024-07-18,"PCB print",3,0.028,1.2567,"PCB print",FALSE
"SSna_222",4.7847e-06,"PEGMEA","PEGDA",0.9,0.1,"Aerosil 380",7.5,"LiTFSI",21.4,"0.9 PEGMEA, 0.1 PEGDA, 7.5 aerosil 380, 21.4 LiTFSI",2024-07-18,"PCB print",3,0.028,1.2567,"PCB print",FALSE
"SSna_222",3.2787e-06,"PEGMEA","PEGDA",0.9,0.1,"Aerosil 380",7.5,"LiTFSI",21.4,"0.9 PEGMEA, 0.1 PEGDA, 7.5 aerosil 380, 21.4 LiTFSI",2024-07-18,"PCB print",3,0.028,1.2567,"PCB print",FALSE
"SSna_222",3.2e-06,"PEGMEA","PEGDA",0.9,0.1,"Aerosil 380",7.5,"LiTFSI",21.4,"0.9 PEGMEA, 0.1 PEGDA, 7.5 aerosil 380, 21.4 LiTFSI",2024-07-18,"PCB print",3,0.028,1.2567,"PCB print",FALSE
"SSna_222",3.6364e-06,"PEGMEA","PEGDA",0.9,0.1,"Aerosil 380",7.5,"LiTFSI",21.4,"0.9 PEGMEA, 0.1 PEGDA, 7.5 aerosil 380, 21.4 LiTFSI",2024-07-18,"PCB print",3,0.028,1.2567,"PCB print",FALSE
"SSna_222",3.7383e-06,"PEGMEA","PEGDA",0.9,0.1,"Aerosil 380",7.5,"LiTFSI",21.4,"0.9 PEGMEA, 0.1 PEGDA, 7.5 aerosil 380, 21.4 LiTFSI",2024-07-18,"PCB print",3,0.028,1.2567,"PCB print",FALSE
"SSna_222",4.7619e-06,"PEGMEA","PEGDA",0.9,0.1,"Aerosil 380",7.5,"LiTFSI",21.4,"0.9 PEGMEA, 0.1 PEGDA, 7.5 aerosil 380, 21.4 LiTFSI",2024-07-18,"PCB print",3,0.028,1.2567,"PCB print",FALSE
"SSna_222",4.745e-06,"PEGMEA","PEGDA",0.9,0.1,"Aerosil 380",7.5,"LiTFSI",21.4,"0.9 PEGMEA, 0.1 PEGDA, 7.5 aerosil 380, 21.4 LiTFSI",2024-07-18,"PCB print",3,0.028,1.2567,"PCB print",FALSE
"SSna_223",3.0303e-06,"PEGMEA","PEGDA",0.9,0.1,"Aerosil 380",7.5,"LiTFSI",25.7,"0.9 PEGMEA, 0.1 PEGDA, 7.5 aerosil 380, 25.7 LiTFSI",2024-07-18,"PCB print",3,0.028,1.0767,"PCB print",FALSE
"SSna_223",3.0303e-06,"PEGMEA","PEGDA",0.9,0.1,"Aerosil 380",7.5,"LiTFSI",25.7,"0.9 PEGMEA, 0.1 PEGDA, 7.5 aerosil 380, 25.7 LiTFSI",2024-07-18,"PCB print",3,0.028,1.0767,"PCB print",FALSE
"SSna_223",0,"PEGMEA","PEGDA",0.9,0.1,"Aerosil 380",7.5,"LiTFSI",25.7,"0.9 PEGMEA, 0.1 PEGDA, 7.5 aerosil 380, 25.7 LiTFSI",2024-07-18,"PCB print",3,0.028,1.0767,"PCB print",FALSE
"SSna_223",0,"PEGMEA","PEGDA",0.9,0.1,"Aerosil 380",7.5,"LiTFSI",25.7,"0.9 PEGMEA, 0.1 PEGDA, 7.5 aerosil 380, 25.7 LiTFSI",2024-07-18,"PCB print",3,0.028,1.0767,"PCB print",FALSE
"SSna_223",3.2258e-06,"PEGMEA","PEGDA",0.9,0.1,"Aerosil 380",7.5,"LiTFSI",25.7,"0.9 PEGMEA, 0.1 PEGDA, 7.5 aerosil 380, 25.7 LiTFSI",2024-07-18,"PCB print",3,0.028,1.0767,"PCB print",FALSE
"SSna_223",3.3058e-06,"PEGMEA","PEGDA",0.9,0.1,"Aerosil 380",7.5,"LiTFSI",25.7,"0.9 PEGMEA, 0.1 PEGDA, 7.5 aerosil 380, 25.7 LiTFSI",2024-07-18,"PCB print",3,0.028,1.0767,"PCB print",FALSE
"SSna_223",7.2464e-06,"PEGMEA","PEGDA",0.9,0.1,"Aerosil 380",7.5,"LiTFSI",25.7,"0.9 PEGMEA, 0.1 PEGDA, 7.5 aerosil 380, 25.7 LiTFSI",2024-07-18,"PCB print",3,0.028,1.0767,"PCB print",FALSE
"SSna_223",6.8611e-06,"PEGMEA","PEGDA",0.9,0.1,"Aerosil 380",7.5,"LiTFSI",25.7,"0.9 PEGMEA, 0.1 PEGDA, 7.5 aerosil 380, 25.7 LiTFSI",2024-07-18,"PCB print",3,0.028,1.0767,"PCB print",FALSE
"SSna_223",4.5351e-06,"PEGMEA","PEGDA",0.9,0.1,"Aerosil 380",7.5,"LiTFSI",25.7,"0.9 PEGMEA, 0.1 PEGDA, 7.5 aerosil 380, 25.7 LiTFSI",2024-07-18,"PCB print",3,0.028,1.0767,"PCB print",FALSE
"SSna_223",4.5351e-06,"PEGMEA","PEGDA",0.9,0.1,"Aerosil 380",7.5,"LiTFSI",25.7,"0.9 PEGMEA, 0.1 PEGDA, 7.5 aerosil 380, 25.7 LiTFSI",2024-07-18,"PCB print",3,0.028,1.0767,"PCB print",FALSE
"SSna_223",0,"PEGMEA","PEGDA",0.9,0.1,"Aerosil 380",7.5,"LiTFSI",25.7,"0.9 PEGMEA, 0.1 PEGDA, 7.5 aerosil 380, 25.7 LiTFSI",2024-07-18,"PCB print",3,0.028,1.0767,"PCB print",FALSE
"SSna_223",0,"PEGMEA","PEGDA",0.9,0.1,"Aerosil 380",7.5,"LiTFSI",25.7,"0.9 PEGMEA, 0.1 PEGDA, 7.5 aerosil 380, 25.7 LiTFSI",2024-07-18,"PCB print",3,0.028,1.0767,"PCB print",FALSE
"SSna_223",3.2787e-06,"PEGMEA","PEGDA",0.9,0.1,"Aerosil 380",7.5,"LiTFSI",25.7,"0.9 PEGMEA, 0.1 PEGDA, 7.5 aerosil 380, 25.7 LiTFSI",2024-07-18,"PCB print",3,0.028,1.0767,"PCB print",FALSE
"SSna_223",3.2787e-06,"PEGMEA","PEGDA",0.9,0.1,"Aerosil 380",7.5,"LiTFSI",25.7,"0.9 PEGMEA, 0.1 PEGDA, 7.5 aerosil 380, 25.7 LiTFSI",2024-07-18,"PCB print",3,0.028,1.0767,"PCB print",FALSE
"SSna_223",5.9435e-06,"PEGMEA","PEGDA",0.9,0.1,"Aerosil 380",7.5,"LiTFSI",25.7,"0.9 PEGMEA, 0.1 PEGDA, 7.5 aerosil 380, 25.7 LiTFSI",2024-07-18,"PCB print",3,0.028,1.0767,"PCB print",FALSE
"SSna_223",6.079e-06,"PEGMEA","PEGDA",0.9,0.1,"Aerosil 380",7.5,"LiTFSI",25.7,"0.9 PEGMEA, 0.1 PEGDA, 7.5 aerosil 380, 25.7 LiTFSI",2024-07-18,"PCB print",3,0.028,1.0767,"PCB print",FALSE
"SSna_224",2.963e-06,"PEGMEA","PEGDA",0.9,0.1,"Aerosil 380",7.5,"LiTFSI",30,"0.9 PEGMEA, 0.1 PEGDA, 7.5 aerosil 380, 30 LiTFSI",2024-07-18,"PCB print",3,0.028,1.3567,"PCB print",FALSE
"SSna_224",2.8777e-06,"PEGMEA","PEGDA",0.9,0.1,"Aerosil 380",7.5,"LiTFSI",30,"0.9 PEGMEA, 0.1 PEGDA, 7.5 aerosil 380, 30 LiTFSI",2024-07-18,"PCB print",3,0.028,1.3567,"PCB print",FALSE
"SSna_224",4.2328e-06,"PEGMEA","PEGDA",0.9,0.1,"Aerosil 380",7.5,"LiTFSI",30,"0.9 PEGMEA, 0.1 PEGDA, 7.5 aerosil 380, 30 LiTFSI",2024-07-18,"PCB print",3,0.028,1.3567,"PCB print",FALSE
"SSna_224",4.3764e-06,"PEGMEA","PEGDA",0.9,0.1,"Aerosil 380",7.5,"LiTFSI",30,"0.9 PEGMEA, 0.1 PEGDA, 7.5 aerosil 380, 30 LiTFSI",2024-07-18,"PCB print",3,0.028,1.3567,"PCB print",FALSE
"SSna_224",3.1746e-06,"PEGMEA","PEGDA",0.9,0.1,"Aerosil 380",7.5,"LiTFSI",30,"0.9 PEGMEA, 0.1 PEGDA, 7.5 aerosil 380, 30 LiTFSI",2024-07-18,"PCB print",3,0.028,1.3567,"PCB print",FALSE
"SSna_224",3.0075e-06,"PEGMEA","PEGDA",0.9,0.1,"Aerosil 380",7.5,"LiTFSI",30,"0.9 PEGMEA, 0.1 PEGDA, 7.5 aerosil 380, 30 LiTFSI",2024-07-18,"PCB print",3,0.028,1.3567,"PCB print",FALSE
"SSna_224",4.3716e-06,"PEGMEA","PEGDA",0.9,0.1,"Aerosil 380",7.5,"LiTFSI",30,"0.9 PEGMEA, 0.1 PEGDA, 7.5 aerosil 380, 30 LiTFSI",2024-07-18,"PCB print",3,0.028,1.3567,"PCB print",FALSE
"SSna_224",4.4248e-06,"PEGMEA","PEGDA",0.9,0.1,"Aerosil 380",7.5,"LiTFSI",30,"0.9 PEGMEA, 0.1 PEGDA, 7.5 aerosil 380, 30 LiTFSI",2024-07-18,"PCB print",3,0.028,1.3567,"PCB print",FALSE
"SSna_224",4.7506e-06,"PEGMEA","PEGDA",0.9,0.1,"Aerosil 380",7.5,"LiTFSI",30,"0.9 PEGMEA, 0.1 PEGDA, 7.5 aerosil 380, 30 LiTFSI",2024-07-18,"PCB print",3,0.028,1.3567,"PCB print",FALSE
"SSna_224",4.6674e-06,"PEGMEA","PEGDA",0.9,0.1,"Aerosil 380",7.5,"LiTFSI",30,"0.9 PEGMEA, 0.1 PEGDA, 7.5 aerosil 380, 30 LiTFSI",2024-07-18,"PCB print",3,0.028,1.3567,"PCB print",FALSE
"SSna_224",6.3492e-06,"PEGMEA","PEGDA",0.9,0.1,"Aerosil 380",7.5,"LiTFSI",30,"0.9 PEGMEA, 0.1 PEGDA, 7.5 aerosil 380, 30 LiTFSI",2024-07-18,"PCB print",3,0.028,1.3567,"PCB print",FALSE
"SSna_224",6.1256e-06,"PEGMEA","PEGDA",0.9,0.1,"Aerosil 380",7.5,"LiTFSI",30,"0.9 PEGMEA, 0.1 PEGDA, 7.5 aerosil 380, 30 LiTFSI",2024-07-18,"PCB print",3,0.028,1.3567,"PCB print",FALSE
"SSna_224",3.8835e-06,"PEGMEA","PEGDA",0.9,0.1,"Aerosil 380",7.5,"LiTFSI",30,"0.9 PEGMEA, 0.1 PEGDA, 7.5 aerosil 380, 30 LiTFSI",2024-07-18,"PCB print",3,0.028,1.3567,"PCB print",FALSE
"SSna_224",3.8835e-06,"PEGMEA","PEGDA",0.9,0.1,"Aerosil 380",7.5,"LiTFSI",30,"0.9 PEGMEA, 0.1 PEGDA, 7.5 aerosil 380, 30 LiTFSI",2024-07-18,"PCB print",3,0.028,1.3567,"PCB print",FALSE
"SSna_224",4.8193e-06,"PEGMEA","PEGDA",0.9,0.1,"Aerosil 380",7.5,"LiTFSI",30,"0.9 PEGMEA, 0.1 PEGDA, 7.5 aerosil 380, 30 LiTFSI",2024-07-18,"PCB print",3,0.028,1.3567,"PCB print",FALSE
"SSna_224",4.9505e-06,"PEGMEA","PEGDA",0.9,0.1,"Aerosil 380",7.5,"LiTFSI",30,"0.9 PEGMEA, 0.1 PEGDA, 7.5 aerosil 380, 30 LiTFSI",2024-07-18,"PCB print",3,0.028,1.3567,"PCB print",FALSE
"SSna_227",5.8565e-06,"PEGMEA","PEGDA",0.9,0.1,"Aerosil 380",0,"LiTFSI",30,"0.9 PEGMEA, 0.1 PEGDA, 0 aerosil 380, 30 LiTFSI",2024-07-22,"PCB print",3,0.028,0.6233,"PCB print",FALSE
"SSna_227",5.9084e-06,"PEGMEA","PEGDA",0.9,0.1,"Aerosil 380",0,"LiTFSI",30,"0.9 PEGMEA, 0.1 PEGDA, 0 aerosil 380, 30 LiTFSI",2024-07-22,"PCB print",3,0.028,0.6233,"PCB print",FALSE
"SSna_227",4.4053e-06,"PEGMEA","PEGDA",0.9,0.1,"Aerosil 380",0,"LiTFSI",30,"0.9 PEGMEA, 0.1 PEGDA, 0 aerosil 380, 30 LiTFSI",2024-07-22,"PCB print",3,0.028,0.6233,"PCB print",FALSE
"SSna_227",4.779e-06,"PEGMEA","PEGDA",0.9,0.1,"Aerosil 380",0,"LiTFSI",30,"0.9 PEGMEA, 0.1 PEGDA, 0 aerosil 380, 30 LiTFSI",2024-07-22,"PCB print",3,0.028,0.6233,"PCB print",FALSE
"SSna_227",6.6116e-06,"PEGMEA","PEGDA",0.9,0.1,"Aerosil 380",0,"LiTFSI",30,"0.9 PEGMEA, 0.1 PEGDA, 0 aerosil 380, 30 LiTFSI",2024-07-22,"PCB print",3,0.028,0.6233,"PCB print",FALSE
"SSna_227",6.8729e-06,"PEGMEA","PEGDA",0.9,0.1,"Aerosil 380",0,"LiTFSI",30,"0.9 PEGMEA, 0.1 PEGDA, 0 aerosil 380, 30 LiTFSI",2024-07-22,"PCB print",3,0.028,0.6233,"PCB print",FALSE
"SSna_227",4.9261e-06,"PEGMEA","PEGDA",0.9,0.1,"Aerosil 380",0,"LiTFSI",30,"0.9 PEGMEA, 0.1 PEGDA, 0 aerosil 380, 30 LiTFSI",2024-07-22,"PCB print",3,0.028,0.6233,"PCB print",FALSE
"SSna_227",5.4348e-06,"PEGMEA","PEGDA",0.9,0.1,"Aerosil 380",0,"LiTFSI",30,"0.9 PEGMEA, 0.1 PEGDA, 0 aerosil 380, 30 LiTFSI",2024-07-22,"PCB print",3,0.028,0.6233,"PCB print",FALSE
"SSna_228",5.3191e-06,"PEGMEA","PEGDA",0.9,0.1,"Aerosil 380",0,"LiTFSI",25.7,"0.9 PEGMEA, 0.1 PEGDA, 0 aerosil 380, 25.7 LiTFSI",2024-07-22,"PCB print",3,0.028,0.5867,"PCB print",FALSE
"SSna_228",5.1151e-06,"PEGMEA","PEGDA",0.9,0.1,"Aerosil 380",0,"LiTFSI",25.7,"0.9 PEGMEA, 0.1 PEGDA, 0 aerosil 380, 25.7 LiTFSI",2024-07-22,"PCB print",3,0.028,0.5867,"PCB print",FALSE
"SSna_228",5.3908e-06,"PEGMEA","PEGDA",0.9,0.1,"Aerosil 380",0,"LiTFSI",25.7,"0.9 PEGMEA, 0.1 PEGDA, 0 aerosil 380, 25.7 LiTFSI",2024-07-22,"PCB print",3,0.028,0.5867,"PCB print",FALSE
"SSna_228",5.3908e-06,"PEGMEA","PEGDA",0.9,0.1,"Aerosil 380",0,"LiTFSI",25.7,"0.9 PEGMEA, 0.1 PEGDA, 0 aerosil 380, 25.7 LiTFSI",2024-07-22,"PCB print",3,0.028,0.5867,"PCB print",FALSE
"SSna_228",5.7803e-06,"PEGMEA","PEGDA",0.9,0.1,"Aerosil 380",0,"LiTFSI",25.7,"0.9 PEGMEA, 0.1 PEGDA, 0 aerosil 380, 25.7 LiTFSI",2024-07-22,"PCB print",3,0.028,0.5867,"PCB print",FALSE
"SSna_228",5.7471e-06,"PEGMEA","PEGDA",0.9,0.1,"Aerosil 380",0,"LiTFSI",25.7,"0.9 PEGMEA, 0.1 PEGDA, 0 aerosil 380, 25.7 LiTFSI",2024-07-22,"PCB print",3,0.028,0.5867,"PCB print",FALSE
"SSna_228",2.7778e-06,"PEGMEA","PEGDA",0.9,0.1,"Aerosil 380",0,"LiTFSI",25.7,"0.9 PEGMEA, 0.1 PEGDA, 0 aerosil 380, 25.7 LiTFSI",2024-07-22,"PCB print",3,0.028,0.5867,"PCB print",FALSE
"SSna_228",2.7397e-06,"PEGMEA","PEGDA",0.9,0.1,"Aerosil 380",0,"LiTFSI",25.7,"0.9 PEGMEA, 0.1 PEGDA, 0 aerosil 380, 25.7 LiTFSI",2024-07-22,"PCB print",3,0.028,0.5867,"PCB print",FALSE
"SSna_229",1.3115e-07,"PEGMEA","PEGDA",0.9,0.1,"Aerosil 380",0,"LiTFSI",21.4,"0.9 PEGMEA, 0.1 PEGDA, 0 aerosil 380, 21.4 LiTFSI",2024-07-22,"PCB print",3,0.028,0.63,"PCB print",FALSE
"SSna_229",1.444e-07,"PEGMEA","PEGDA",0.9,0.1,"Aerosil 380",0,"LiTFSI",21.4,"0.9 PEGMEA, 0.1 PEGDA, 0 aerosil 380, 21.4 LiTFSI",2024-07-22,"PCB print",3,0.028,0.63,"PCB print",FALSE
"SSna_229",5.2562e-06,"PEGMEA","PEGDA",0.9,0.1,"Aerosil 380",0,"LiTFSI",21.4,"0.9 PEGMEA, 0.1 PEGDA, 0 aerosil 380, 21.4 LiTFSI",2024-07-22,"PCB print",3,0.028,0.63,"PCB print",FALSE
"SSna_229",5.5402e-06,"PEGMEA","PEGDA",0.9,0.1,"Aerosil 380",0,"LiTFSI",21.4,"0.9 PEGMEA, 0.1 PEGDA, 0 aerosil 380, 21.4 LiTFSI",2024-07-22,"PCB print",3,0.028,0.63,"PCB print",FALSE
"SSna_229",7.4766e-06,"PEGMEA","PEGDA",0.9,0.1,"Aerosil 380",0,"LiTFSI",21.4,"0.9 PEGMEA, 0.1 PEGDA, 0 aerosil 380, 21.4 LiTFSI",2024-07-22,"PCB print",3,0.028,0.63,"PCB print",FALSE
"SSna_229",7.3394e-06,"PEGMEA","PEGDA",0.9,0.1,"Aerosil 380",0,"LiTFSI",21.4,"0.9 PEGMEA, 0.1 PEGDA, 0 aerosil 380, 21.4 LiTFSI",2024-07-22,"PCB print",3,0.028,0.63,"PCB print",FALSE
"SSna_229",4.0692e-06,"PEGMEA","PEGDA",0.9,0.1,"Aerosil 380",0,"LiTFSI",21.4,"0.9 PEGMEA, 0.1 PEGDA, 0 aerosil 380, 21.4 LiTFSI",2024-07-22,"PCB print",3,0.028,0.63,"PCB print",FALSE
"SSna_229",4.065e-06,"PEGMEA","PEGDA",0.9,0.1,"Aerosil 380",0,"LiTFSI",21.4,"0.9 PEGMEA, 0.1 PEGDA, 0 aerosil 380, 21.4 LiTFSI",2024-07-22,"PCB print",3,0.028,0.63,"PCB print",FALSE
"SSna_23",3.7383e-06,"PEGMEA","PEGDA",0.9,0.1,"Aerosil 380",5,"NaTFSI",17.1,"0.9 PEGMEA, 0.1 PEGDA, 5 aerosil 380, 17.1 NaTFSI",2024-04-15,"PCB print",3,0.028,0.4167,"PCB print",FALSE
"SSna_23",3.7383e-06,"PEGMEA","PEGDA",0.9,0.1,"Aerosil 380",5,"NaTFSI",17.1,"0.9 PEGMEA, 0.1 PEGDA, 5 aerosil 380, 17.1 NaTFSI",2024-04-15,"PCB print",3,0.028,0.4167,"PCB print",FALSE
"SSna_23",5.4054e-06,"PEGMEA","PEGDA",0.9,0.1,"Aerosil 380",5,"NaTFSI",17.1,"0.9 PEGMEA, 0.1 PEGDA, 5 aerosil 380, 17.1 NaTFSI",2024-04-15,"PCB print",3,0.028,0.4167,"PCB print",FALSE
"SSna_23",5.291e-06,"PEGMEA","PEGDA",0.9,0.1,"Aerosil 380",5,"NaTFSI",17.1,"0.9 PEGMEA, 0.1 PEGDA, 5 aerosil 380, 17.1 NaTFSI",2024-04-15,"PCB print",3,0.028,0.4167,"PCB print",FALSE
"SSna_23",4.1451e-06,"PEGMEA","PEGDA",0.9,0.1,"Aerosil 380",5,"NaTFSI",17.1,"0.9 PEGMEA, 0.1 PEGDA, 5 aerosil 380, 17.1 NaTFSI",2024-04-15,"PCB print",3,0.028,0.4167,"PCB print",FALSE
"SSna_23",4.386e-06,"PEGMEA","PEGDA",0.9,0.1,"Aerosil 380",5,"NaTFSI",17.1,"0.9 PEGMEA, 0.1 PEGDA, 5 aerosil 380, 17.1 NaTFSI",2024-04-15,"PCB print",3,0.028,0.4167,"PCB print",FALSE
"SSna_230",4.884e-06,"PEGMEA","PEGDA",0.9,0.1,"Aerosil 380",0,"LiTFSI",17.1,"0.9 PEGMEA, 0.1 PEGDA, 0 aerosil 380, 17.1 LiTFSI",2024-07-22,"PCB print",3,0.028,0.7733,"PCB print",FALSE
"SSna_230",4.5977e-06,"PEGMEA","PEGDA",0.9,0.1,"Aerosil 380",0,"LiTFSI",17.1,"0.9 PEGMEA, 0.1 PEGDA, 0 aerosil 380, 17.1 LiTFSI",2024-07-22,"PCB print",3,0.028,0.7733,"PCB print",FALSE
"SSna_230",5.2562e-06,"PEGMEA","PEGDA",0.9,0.1,"Aerosil 380",0,"LiTFSI",17.1,"0.9 PEGMEA, 0.1 PEGDA, 0 aerosil 380, 17.1 LiTFSI",2024-07-22,"PCB print",3,0.028,0.7733,"PCB print",FALSE
"SSna_230",5.0955e-06,"PEGMEA","PEGDA",0.9,0.1,"Aerosil 380",0,"LiTFSI",17.1,"0.9 PEGMEA, 0.1 PEGDA, 0 aerosil 380, 17.1 LiTFSI",2024-07-22,"PCB print",3,0.028,0.7733,"PCB print",FALSE
"SSna_230",7.3665e-06,"PEGMEA","PEGDA",0.9,0.1,"Aerosil 380",0,"LiTFSI",17.1,"0.9 PEGMEA, 0.1 PEGDA, 0 aerosil 380, 17.1 LiTFSI",2024-07-22,"PCB print",3,0.028,0.7733,"PCB print",FALSE
"SSna_230",7.4766e-06,"PEGMEA","PEGDA",0.9,0.1,"Aerosil 380",0,"LiTFSI",17.1,"0.9 PEGMEA, 0.1 PEGDA, 0 aerosil 380, 17.1 LiTFSI",2024-07-22,"PCB print",3,0.028,0.7733,"PCB print",FALSE
"SSna_230",4.1754e-06,"PEGMEA","PEGDA",0.9,0.1,"Aerosil 380",0,"LiTFSI",17.1,"0.9 PEGMEA, 0.1 PEGDA, 0 aerosil 380, 17.1 LiTFSI",2024-07-22,"PCB print",3,0.028,0.7733,"PCB print",FALSE
"SSna_230",4.603e-06,"PEGMEA","PEGDA",0.9,0.1,"Aerosil 380",0,"LiTFSI",17.1,"0.9 PEGMEA, 0.1 PEGDA, 0 aerosil 380, 17.1 LiTFSI",2024-07-22,"PCB print",3,0.028,0.7733,"PCB print",FALSE
"SSna_231",4.2463e-06,"PEGMEA","PEGDA",0.9,0.1,"Aerosil 380",0,"LiTFSI",12.9,"0.9 PEGMEA, 0.1 PEGDA, 0 aerosil 380, 12.9 LiTFSI",2024-07-22,"PCB print",3,0.028,0.65,"PCB print",FALSE
"SSna_231",4.315e-06,"PEGMEA","PEGDA",0.9,0.1,"Aerosil 380",0,"LiTFSI",12.9,"0.9 PEGMEA, 0.1 PEGDA, 0 aerosil 380, 12.9 LiTFSI",2024-07-22,"PCB print",3,0.028,0.65,"PCB print",FALSE
"SSna_231",4.4693e-06,"PEGMEA","PEGDA",0.9,0.1,"Aerosil 380",0,"LiTFSI",12.9,"0.9 PEGMEA, 0.1 PEGDA, 0 aerosil 380, 12.9 LiTFSI",2024-07-22,"PCB print",3,0.028,0.65,"PCB print",FALSE
"SSna_231",4.6458e-06,"PEGMEA","PEGDA",0.9,0.1,"Aerosil 380",0,"LiTFSI",12.9,"0.9 PEGMEA, 0.1 PEGDA, 0 aerosil 380, 12.9 LiTFSI",2024-07-22,"PCB print",3,0.028,0.65,"PCB print",FALSE
"SSna_231",5.997e-06,"PEGMEA","PEGDA",0.9,0.1,"Aerosil 380",0,"LiTFSI",12.9,"0.9 PEGMEA, 0.1 PEGDA, 0 aerosil 380, 12.9 LiTFSI",2024-07-22,"PCB print",3,0.028,0.65,"PCB print",FALSE
"SSna_231",6.4935e-06,"PEGMEA","PEGDA",0.9,0.1,"Aerosil 380",0,"LiTFSI",12.9,"0.9 PEGMEA, 0.1 PEGDA, 0 aerosil 380, 12.9 LiTFSI",2024-07-22,"PCB print",3,0.028,0.65,"PCB print",FALSE
"SSna_231",3.5088e-06,"PEGMEA","PEGDA",0.9,0.1,"Aerosil 380",0,"LiTFSI",12.9,"0.9 PEGMEA, 0.1 PEGDA, 0 aerosil 380, 12.9 LiTFSI",2024-07-22,"PCB print",3,0.028,0.65,"PCB print",FALSE
"SSna_231",3.5398e-06,"PEGMEA","PEGDA",0.9,0.1,"Aerosil 380",0,"LiTFSI",12.9,"0.9 PEGMEA, 0.1 PEGDA, 0 aerosil 380, 12.9 LiTFSI",2024-07-22,"PCB print",3,0.028,0.65,"PCB print",FALSE
"SSna_232",4.1841e-06,"PEGMEA","PEGDA",0.9,0.1,"Aerosil 380",0,"LiTFSI",8.57,"0.9 PEGMEA, 0.1 PEGDA, 0 aerosil 380, 8.57 LiTFSI",2024-07-22,"PCB print",3,0.028,0.7567,"PCB print",FALSE
"SSna_232",4.1754e-06,"PEGMEA","PEGDA",0.9,0.1,"Aerosil 380",0,"LiTFSI",8.57,"0.9 PEGMEA, 0.1 PEGDA, 0 aerosil 380, 8.57 LiTFSI",2024-07-22,"PCB print",3,0.028,0.7567,"PCB print",FALSE
"SSna_232",3.8835e-06,"PEGMEA","PEGDA",0.9,0.1,"Aerosil 380",0,"LiTFSI",8.57,"0.9 PEGMEA, 0.1 PEGDA, 0 aerosil 380, 8.57 LiTFSI",2024-07-22,"PCB print",3,0.028,0.7567,"PCB print",FALSE
"SSna_232",3.7383e-06,"PEGMEA","PEGDA",0.9,0.1,"Aerosil 380",0,"LiTFSI",8.57,"0.9 PEGMEA, 0.1 PEGDA, 0 aerosil 380, 8.57 LiTFSI",2024-07-22,"PCB print",3,0.028,0.7567,"PCB print",FALSE
"SSna_232",5.1216e-06,"PEGMEA","PEGDA",0.9,0.1,"Aerosil 380",0,"LiTFSI",8.57,"0.9 PEGMEA, 0.1 PEGDA, 0 aerosil 380, 8.57 LiTFSI",2024-07-22,"PCB print",3,0.028,0.7567,"PCB print",FALSE
"SSna_232",5.3121e-06,"PEGMEA","PEGDA",0.9,0.1,"Aerosil 380",0,"LiTFSI",8.57,"0.9 PEGMEA, 0.1 PEGDA, 0 aerosil 380, 8.57 LiTFSI",2024-07-22,"PCB print",3,0.028,0.7567,"PCB print",FALSE
"SSna_232",2.7397e-06,"PEGMEA","PEGDA",0.9,0.1,"Aerosil 380",0,"LiTFSI",8.57,"0.9 PEGMEA, 0.1 PEGDA, 0 aerosil 380, 8.57 LiTFSI",2024-07-22,"PCB print",3,0.028,0.7567,"PCB print",FALSE
"SSna_232",2.8169e-06,"PEGMEA","PEGDA",0.9,0.1,"Aerosil 380",0,"LiTFSI",8.57,"0.9 PEGMEA, 0.1 PEGDA, 0 aerosil 380, 8.57 LiTFSI",2024-07-22,"PCB print",3,0.028,0.7567,"PCB print",FALSE
"SSna_233",2.439e-06,"PEGMEA","PEGDA",0.9,0.1,"Aerosil 380",0,"LiTFSI",4.29,"0.9 PEGMEA, 0.1 PEGDA, 0 aerosil 380, 4.29 LiTFSI",2024-07-22,"PCB print",3,0.028,0.7333,"PCB print",FALSE
"SSna_233",2.2727e-06,"PEGMEA","PEGDA",0.9,0.1,"Aerosil 380",0,"LiTFSI",4.29,"0.9 PEGMEA, 0.1 PEGDA, 0 aerosil 380, 4.29 LiTFSI",2024-07-22,"PCB print",3,0.028,0.7333,"PCB print",FALSE
"SSna_233",1.7778e-06,"PEGMEA","PEGDA",0.9,0.1,"Aerosil 380",0,"LiTFSI",4.29,"0.9 PEGMEA, 0.1 PEGDA, 0 aerosil 380, 4.29 LiTFSI",2024-07-22,"PCB print",3,0.028,0.7333,"PCB print",FALSE
"SSna_233",1.8433e-06,"PEGMEA","PEGDA",0.9,0.1,"Aerosil 380",0,"LiTFSI",4.29,"0.9 PEGMEA, 0.1 PEGDA, 0 aerosil 380, 4.29 LiTFSI",2024-07-22,"PCB print",3,0.028,0.7333,"PCB print",FALSE
"SSna_233",2.6667e-06,"PEGMEA","PEGDA",0.9,0.1,"Aerosil 380",0,"LiTFSI",4.29,"0.9 PEGMEA, 0.1 PEGDA, 0 aerosil 380, 4.29 LiTFSI",2024-07-22,"PCB print",3,0.028,0.7333,"PCB print",FALSE
"SSna_233",2.6667e-06,"PEGMEA","PEGDA",0.9,0.1,"Aerosil 380",0,"LiTFSI",4.29,"0.9 PEGMEA, 0.1 PEGDA, 0 aerosil 380, 4.29 LiTFSI",2024-07-22,"PCB print",3,0.028,0.7333,"PCB print",FALSE
"SSna_233",1.5564e-06,"PEGMEA","PEGDA",0.9,0.1,"Aerosil 380",0,"LiTFSI",4.29,"0.9 PEGMEA, 0.1 PEGDA, 0 aerosil 380, 4.29 LiTFSI",2024-07-22,"PCB print",3,0.028,0.7333,"PCB print",FALSE
"SSna_233",1.5504e-06,"PEGMEA","PEGDA",0.9,0.1,"Aerosil 380",0,"LiTFSI",4.29,"0.9 PEGMEA, 0.1 PEGDA, 0 aerosil 380, 4.29 LiTFSI",2024-07-22,"PCB print",3,0.028,0.7333,"PCB print",FALSE
"SSna_234",2.4691e-08,"PEGMEA","PEGDA",0.9,0.1,"Aerosil 380",0,"LiTFSI",0,"0.9 PEGMEA, 0.1 PEGDA, 0 aerosil 380, 0 LiTFSI",2024-07-22,"PCB print",3,0.028,0.6733,"PCB print",FALSE
"SSna_234",2.5478e-08,"PEGMEA","PEGDA",0.9,0.1,"Aerosil 380",0,"LiTFSI",0,"0.9 PEGMEA, 0.1 PEGDA, 0 aerosil 380, 0 LiTFSI",2024-07-22,"PCB print",3,0.028,0.6733,"PCB print",FALSE
"SSna_234",2.0305e-08,"PEGMEA","PEGDA",0.9,0.1,"Aerosil 380",0,"LiTFSI",0,"0.9 PEGMEA, 0.1 PEGDA, 0 aerosil 380, 0 LiTFSI",2024-07-22,"PCB print",3,0.028,0.6733,"PCB print",FALSE
"SSna_234",2.454e-08,"PEGMEA","PEGDA",0.9,0.1,"Aerosil 380",0,"LiTFSI",0,"0.9 PEGMEA, 0.1 PEGDA, 0 aerosil 380, 0 LiTFSI",2024-07-22,"PCB print",3,0.028,0.6733,"PCB print",FALSE
"SSna_234",2.1739e-08,"PEGMEA","PEGDA",0.9,0.1,"Aerosil 380",0,"LiTFSI",0,"0.9 PEGMEA, 0.1 PEGDA, 0 aerosil 380, 0 LiTFSI",2024-07-22,"PCB print",3,0.028,0.6733,"PCB print",FALSE
"SSna_234",2.2727e-08,"PEGMEA","PEGDA",0.9,0.1,"Aerosil 380",0,"LiTFSI",0,"0.9 PEGMEA, 0.1 PEGDA, 0 aerosil 380, 0 LiTFSI",2024-07-22,"PCB print",3,0.028,0.6733,"PCB print",FALSE
"SSna_234",2.0725e-08,"PEGMEA","PEGDA",0.9,0.1,"Aerosil 380",0,"LiTFSI",0,"0.9 PEGMEA, 0.1 PEGDA, 0 aerosil 380, 0 LiTFSI",2024-07-22,"PCB print",3,0.028,0.6733,"PCB print",FALSE
"SSna_234",2.3392e-08,"PEGMEA","PEGDA",0.9,0.1,"Aerosil 380",0,"LiTFSI",0,"0.9 PEGMEA, 0.1 PEGDA, 0 aerosil 380, 0 LiTFSI",2024-07-22,"PCB print",3,0.028,0.6733,"PCB print",FALSE
"SSna_235",2.3392e-08,"PEGMEA","PEGDA",0.9,0.1,"Aerosil 380",0,"LiTFSI",30,"0.9 PEGMEA, 0.1 PEGDA, 0 aerosil 380, 30 LiTFSI",2024-07-22,"PCB print",3,0.028,0.5967,"PCB print",FALSE
"SSna_235",2.2989e-08,"PEGMEA","PEGDA",0.9,0.1,"Aerosil 380",0,"LiTFSI",30,"0.9 PEGMEA, 0.1 PEGDA, 0 aerosil 380, 30 LiTFSI",2024-07-22,"PCB print",3,0.028,0.5967,"PCB print",FALSE
"SSna_235",2.3952e-08,"PEGMEA","PEGDA",0.9,0.1,"Aerosil 380",0,"LiTFSI",30,"0.9 PEGMEA, 0.1 PEGDA, 0 aerosil 380, 30 LiTFSI",2024-07-22,"PCB print",3,0.028,0.5967,"PCB print",FALSE
"SSna_235",2.5478e-08,"PEGMEA","PEGDA",0.9,0.1,"Aerosil 380",0,"LiTFSI",30,"0.9 PEGMEA, 0.1 PEGDA, 0 aerosil 380, 30 LiTFSI",2024-07-22,"PCB print",3,0.028,0.5967,"PCB print",FALSE
"SSna_235",2.3392e-08,"PEGMEA","PEGDA",0.9,0.1,"Aerosil 380",0,"LiTFSI",30,"0.9 PEGMEA, 0.1 PEGDA, 0 aerosil 380, 30 LiTFSI",2024-07-22,"PCB print",3,0.028,0.5967,"PCB print",FALSE
"SSna_235",2.0725e-08,"PEGMEA","PEGDA",0.9,0.1,"Aerosil 380",0,"LiTFSI",30,"0.9 PEGMEA, 0.1 PEGDA, 0 aerosil 380, 30 LiTFSI",2024-07-22,"PCB print",3,0.028,0.5967,"PCB print",FALSE
