Repository: Jay2-davic/SPOC_code

# Studying-Polymers-on a-Chip (SPOC) Data Cleaning and Processing
Author: Jay Jimenez jimenez45@llnl.gov

# Project Description

The SPOC project aims to establish an automated, high-throughput experimentation workflow to screen solid state polymer electrolytes. This repository contains code to reproduce the data cleaning workflow, data processing, and active learning for the SPOC project. Electrochemical impedance spectroscopy processing code is included as a Python file which was used to determine bulk ionic conductivities.

File: output/steps/step0_raw_data.csv (part 21 of 32)
"sample_ID","ionic_conductivity_final","fcomp_mat1","fcomp_mat2","fcomp_mat1_ratio","fcomp_mat2_ratio","fcomp_additive","fcomp_additive_wt_pct","fcomp_salt","fcomp_salt_wt_pct","fcomp_formulation","date_casted","cast_type","fab_method","area_cm2","spe_thickness_avg","print_type","flag_for_removal"
"SSna_235",2.5e-08,"PEGMEA","PEGDA",0.9,0.1,"Aerosil 380",0,"LiTFSI",30,"0.9 PEGMEA, 0.1 PEGDA, 0 aerosil 380, 30 LiTFSI",2024-07-22,"PCB print",3,0.028,0.5967,"PCB print",FALSE
"SSna_235",2.2472e-08,"PEGMEA","PEGDA",0.9,0.1,"Aerosil 380",0,"LiTFSI",30,"0.9 PEGMEA, 0.1 PEGDA, 0 aerosil 380, 30 LiTFSI",2024-07-22,"PCB print",3,0.028,0.5967,"PCB print",FALSE
"SSna_236",2.3392e-08,"PEGMEA","PEGDA",0.9,0.1,"Aerosil 380",0,"LiTFSI",25.7,"0.9 PEGMEA, 0.1 PEGDA, 0 aerosil 380, 25.7 LiTFSI",2024-07-22,"PCB print",3,0.028,0.7733,"PCB print",FALSE
"SSna_236",2.2346e-08,"PEGMEA","PEGDA",0.9,0.1,"Aerosil 380",0,"LiTFSI",25.7,"0.9 PEGMEA, 0.1 PEGDA, 0 aerosil 380, 25.7 LiTFSI",2024-07-22,"PCB print",3,0.028,0.7733,"PCB print",FALSE
"SSna_236",2.6316e-08,"PEGMEA","PEGDA",0.9,0.1,"Aerosil 380",0,"LiTFSI",25.7,"0.9 PEGMEA, 0.1 PEGDA, 0 aerosil 380, 25.7 LiTFSI",2024-07-22,"PCB print",3,0.028,0.7733,"PCB print",FALSE
"SSna_236",2.3669e-08,"PEGMEA","PEGDA",0.9,0.1,"Aerosil 380",0,"LiTFSI",25.7,"0.9 PEGMEA, 0.1 PEGDA, 0 aerosil 380, 25.7 LiTFSI",2024-07-22,"PCB print",3,0.028,0.7733,"PCB print",FALSE
"SSna_236",2.3529e-08,"PEGMEA","PEGDA",0.9,0.1,"Aerosil 380",0,"LiTFSI",25.7,"0.9 PEGMEA, 0.1 PEGDA, 0 aerosil 380, 25.7 LiTFSI",2024-07-22,"PCB print",3,0.028,0.7733,"PCB print",FALSE
"SSna_236",3.0769e-08,"PEGMEA","PEGDA",0.9,0.1,"Aerosil 380",0,"LiTFSI",25.7,"0.9 PEGMEA, 0.1 PEGDA, 0 aerosil 380, 25.7 LiTFSI",2024-07-22,"PCB print",3,0.028,0.7733,"PCB print",FALSE
"SSna_236",2.3121e-08,"PEGMEA","PEGDA",0.9,0.1,"Aerosil 380",0,"LiTFSI",25.7,"0.9 PEGMEA, 0.1 PEGDA, 0 aerosil 380, 25.7 LiTFSI",2024-07-22,"PCB print",3,0.028,0.7733,"PCB print",FALSE
"SSna_236",2.2346e-08,"PEGMEA","PEGDA",0.9,0.1,"Aerosil 380",0,"LiTFSI",25.7,"0.9 PEGMEA, 0.1 PEGDA, 0 aerosil 380, 25.7 LiTFSI",2024-07-22,"PCB print",3,0.028,0.7733,"PCB print",FALSE
"SSna_237",2.3256e-08,"PEGMEA","PEGDA",0.9,0.1,"Aerosil 380",0,"LiTFSI",21.4,"0.9 PEGMEA, 0.1 PEGDA, 0 aerosil 380, 21.4 LiTFSI",2024-07-22,"PCB print",3,0.028,0.8067,"PCB print",FALSE
"SSna_237",2.6667e-08,"PEGMEA","PEGDA",0.9,0.1,"Aerosil 380",0,"LiTFSI",21.4,"0.9 PEGMEA, 0.1 PEGDA, 0 aerosil 380, 21.4 LiTFSI",2024-07-22,"PCB print",3,0.028,0.8067,"PCB print",FALSE
"SSna_237",2.5316e-08,"PEGMEA","PEGDA",0.9,0.1,"Aerosil 380",0,"LiTFSI",21.4,"0.9 PEGMEA, 0.1 PEGDA, 0 aerosil 380, 21.4 LiTFSI",2024-07-22,"PCB print",3,0.028,0.8067,"PCB print",FALSE
"SSna_237",2.2599e-08,"PEGMEA","PEGDA",0.9,0.1,"Aerosil 380",0,"LiTFSI",21.4,"0.9 PEGMEA, 0.1 PEGDA, 0 aerosil 380, 21.4 LiTFSI",2024-07-22,"PCB print",3,0.028,0.8067,"PCB print",FALSE
"SSna_237",2.2472e-08,"PEGMEA","PEGDA",0.9,0.1,"Aerosil 380",0,"LiTFSI",21.4,"0.9 PEGMEA, 0.1 PEGDA, 0 aerosil 380, 21.4 LiTFSI",2024-07-22,"PCB print",3,0.028,0.8067,"PCB print",FALSE
"SSna_237",2.439e-08,"PEGMEA","PEGDA",0.9,0.1,"Aerosil 380",0,"LiTFSI",21.4,"0.9 PEGMEA, 0.1 PEGDA, 0 aerosil 380, 21.4 LiTFSI",2024-07-22,"PCB print",3,0.028,0.8067,"PCB print",FALSE
"SSna_237",2.3392e-08,"PEGMEA","PEGDA",0.9,0.1,"Aerosil 380",0,"LiTFSI",21.4,"0.9 PEGMEA, 0.1 PEGDA, 0 aerosil 380, 21.4 LiTFSI",2024-07-22,"PCB print",3,0.028,0.8067,"PCB print",FALSE
"SSna_237",2.3529e-08,"PEGMEA","PEGDA",0.9,0.1,"Aerosil 380",0,"LiTFSI",21.4,"0.9 PEGMEA, 0.1 PEGDA, 0 aerosil 380, 21.4 LiTFSI",2024-07-22,"PCB print",3,0.028,0.8067,"PCB print",FALSE
"SSna_238",2.381e-08,"PEGMEA","PEGDA",0.9,0.1,"Aerosil 380",0,"LiTFSI",17.1,"0.9 PEGMEA, 0.1 PEGDA, 0 aerosil 380, 17.1 LiTFSI",2024-07-22,"PCB print",3,0.028,0.8267,"PCB print",FALSE
"SSna_238",2.5157e-08,"PEGMEA","PEGDA",0.9,0.1,"Aerosil 380",0,"LiTFSI",17.1,"0.9 PEGMEA, 0.1 PEGDA, 0 aerosil 380, 17.1 LiTFSI",2024-07-22,"PCB print",3,0.028,0.8267,"PCB print",FALSE
"SSna_238",2.1622e-08,"PEGMEA","PEGDA",0.9,0.1,"Aerosil 380",0,"LiTFSI",17.1,"0.9 PEGMEA, 0.1 PEGDA, 0 aerosil 380, 17.1 LiTFSI",2024-07-22,"PCB print",3,0.028,0.8267,"PCB print",FALSE
"SSna_238",2.5157e-08,"PEGMEA","PEGDA",0.9,0.1,"Aerosil 380",0,"LiTFSI",17.1,"0.9 PEGMEA, 0.1 PEGDA, 0 aerosil 380, 17.1 LiTFSI",2024-07-22,"PCB print",3,0.028,0.8267,"PCB print",FALSE
"SSna_238",2.3529e-08,"PEGMEA","PEGDA",0.9,0.1,"Aerosil 380",0,"LiTFSI",17.1,"0.9 PEGMEA, 0.1 PEGDA, 0 aerosil 380, 17.1 LiTFSI",2024-07-22,"PCB print",3,0.028,0.8267,"PCB print",FALSE
"SSna_238",2.2099e-08,"PEGMEA","PEGDA",0.9,0.1,"Aerosil 380",0,"LiTFSI",17.1,"0.9 PEGMEA, 0.1 PEGDA, 0 aerosil 380, 17.1 LiTFSI",2024-07-22,"PCB print",3,0.028,0.8267,"PCB print",FALSE
"SSna_238",2.2989e-08,"PEGMEA","PEGDA",0.9,0.1,"Aerosil 380",0,"LiTFSI",17.1,"0.9 PEGMEA, 0.1 PEGDA, 0 aerosil 380, 17.1 LiTFSI",2024-07-22,"PCB print",3,0.028,0.8267,"PCB print",FALSE
"SSna_238",2.3256e-08,"PEGMEA","PEGDA",0.9,0.1,"Aerosil 380",0,"LiTFSI",17.1,"0.9 PEGMEA, 0.1 PEGDA, 0 aerosil 380, 17.1 LiTFSI",2024-07-22,"PCB print",3,0.028,0.8267,"PCB print",FALSE
"SSna_239",2.2989e-08,"PEGMEA","PEGDA",0.9,0.1,"Aerosil 380",0,"LiTFSI",12.9,"0.9 PEGMEA, 0.1 PEGDA, 0 aerosil 380, 12.9 LiTFSI",2024-07-22,"PCB print",3,0.028,0.9367,"PCB print",FALSE
"SSna_239",2.3256e-08,"PEGMEA","PEGDA",0.9,0.1,"Aerosil 380",0,"LiTFSI",12.9,"0.9 PEGMEA, 0.1 PEGDA, 0 aerosil 380, 12.9 LiTFSI",2024-07-22,"PCB print",3,0.028,0.9367,"PCB print",FALSE
"SSna_239",2.381e-08,"PEGMEA","PEGDA",0.9,0.1,"Aerosil 380",0,"LiTFSI",12.9,"0.9 PEGMEA, 0.1 PEGDA, 0 aerosil 380, 12.9 LiTFSI",2024-07-22,"PCB print",3,0.028,0.9367,"PCB print",FALSE
"SSna_239",2.3256e-08,"PEGMEA","PEGDA",0.9,0.1,"Aerosil 380",0,"LiTFSI",12.9,"0.9 PEGMEA, 0.1 PEGDA, 0 aerosil 380, 12.9 LiTFSI",2024-07-22,"PCB print",3,0.028,0.9367,"PCB print",FALSE
"SSna_239",2.3529e-08,"PEGMEA","PEGDA",0.9,0.1,"Aerosil 380",0,"LiTFSI",12.9,"0.9 PEGMEA, 0.1 PEGDA, 0 aerosil 380, 12.9 LiTFSI",2024-07-22,"PCB print",3,0.028,0.9367,"PCB print",FALSE
"SSna_239",2.3256e-08,"PEGMEA","PEGDA",0.9,0.1,"Aerosil 380",0,"LiTFSI",12.9,"0.9 PEGMEA, 0.1 PEGDA, 0 aerosil 380, 12.9 LiTFSI",2024-07-22,"PCB print",3,0.028,0.9367,"PCB print",FALSE
"SSna_239",2.7027e-08,"PEGMEA","PEGDA",0.9,0.1,"Aerosil 380",0,"LiTFSI",12.9,"0.9 PEGMEA, 0.1 PEGDA, 0 aerosil 380, 12.9 LiTFSI",2024-07-22,"PCB print",3,0.028,0.9367,"PCB print",FALSE
"SSna_239",2.439e-08,"PEGMEA","PEGDA",0.9,0.1,"Aerosil 380",0,"LiTFSI",12.9,"0.9 PEGMEA, 0.1 PEGDA, 0 aerosil 380, 12.9 LiTFSI",2024-07-22,"PCB print",3,0.028,0.9367,"PCB print",FALSE
"SSna_24",3.7037e-06,"PEGMEA","PEGDA",0.9,0.1,"Aerosil 380",5,"NaTFSI",20,"0.9 PEGMEA, 0.1 PEGDA, 5 aerosil 380, 20 NaTFSI",2024-04-15,"PCB print",3,0.028,0.48,"PCB print",FALSE
"SSna_24",3.6697e-06,"PEGMEA","PEGDA",0.9,0.1,"Aerosil 380",5,"NaTFSI",20,"0.9 PEGMEA, 0.1 PEGDA, 5 aerosil 380, 20 NaTFSI",2024-04-15,"PCB print",3,0.028,0.48,"PCB print",FALSE
"SSna_24",5.1813e-06,"PEGMEA","PEGDA",0.9,0.1,"Aerosil 380",5,"NaTFSI",20,"0.9 PEGMEA, 0.1 PEGDA, 5 aerosil 380, 20 NaTFSI",2024-04-15,"PCB print",3,0.028,0.48,"PCB print",FALSE
"SSna_24",5.3476e-06,"PEGMEA","PEGDA",0.9,0.1,"Aerosil 380",5,"NaTFSI",20,"0.9 PEGMEA, 0.1 PEGDA, 5 aerosil 380, 20 NaTFSI",2024-04-15,"PCB print",3,0.028,0.48,"PCB print",FALSE
"SSna_24",7.1429e-06,"PEGMEA","PEGDA",0.9,0.1,"Aerosil 380",5,"NaTFSI",20,"0.9 PEGMEA, 0.1 PEGDA, 5 aerosil 380, 20 NaTFSI",2024-04-15,"PCB print",3,0.028,0.48,"PCB print",FALSE
"SSna_24",7.4349e-06,"PEGMEA","PEGDA",0.9,0.1,"Aerosil 380",5,"NaTFSI",20,"0.9 PEGMEA, 0.1 PEGDA, 5 aerosil 380, 20 NaTFSI",2024-04-15,"PCB print",3,0.028,0.48,"PCB print",FALSE
"SSna_24",3.7037e-06,"PEGMEA","PEGDA",0.9,0.1,"Aerosil 380",5,"NaTFSI",20,"0.9 PEGMEA, 0.1 PEGDA, 5 aerosil 380, 20 NaTFSI",2024-04-15,"PCB print",3,0.028,0.48,"PCB print",FALSE
"SSna_24",3.6697e-06,"PEGMEA","PEGDA",0.9,0.1,"Aerosil 380",5,"NaTFSI",20,"0.9 PEGMEA, 0.1 PEGDA, 5 aerosil 380, 20 NaTFSI",2024-04-15,"PCB print",3,0.028,0.48,"PCB print",FALSE
"SSna_240",2.1622e-08,"PEGMEA","PEGDA",0.9,0.1,"Aerosil 380",0,"LiTFSI",8.57,"0.9 PEGMEA, 0.1 PEGDA, 0 aerosil 380, 8.57 LiTFSI",2024-07-22,"PCB print",3,0.028,0.8967,"PCB print",FALSE
"SSna_240",2.2989e-08,"PEGMEA","PEGDA",0.9,0.1,"Aerosil 380",0,"LiTFSI",8.57,"0.9 PEGMEA, 0.1 PEGDA, 0 aerosil 380, 8.57 LiTFSI",2024-07-22,"PCB print",3,0.028,0.8967,"PCB print",FALSE
"SSna_240",2.649e-08,"PEGMEA","PEGDA",0.9,0.1,"Aerosil 380",0,"LiTFSI",8.57,"0.9 PEGMEA, 0.1 PEGDA, 0 aerosil 380, 8.57 LiTFSI",2024-07-22,"PCB print",3,0.028,0.8967,"PCB print",FALSE
"SSna_240",2.649e-08,"PEGMEA","PEGDA",0.9,0.1,"Aerosil 380",0,"LiTFSI",8.57,"0.9 PEGMEA, 0.1 PEGDA, 0 aerosil 380, 8.57 LiTFSI",2024-07-22,"PCB print",3,0.028,0.8967,"PCB print",FALSE
"SSna_240",2.2989e-08,"PEGMEA","PEGDA",0.9,0.1,"Aerosil 380",0,"LiTFSI",8.57,"0.9 PEGMEA, 0.1 PEGDA, 0 aerosil 380, 8.57 LiTFSI",2024-07-22,"PCB print",3,0.028,0.8967,"PCB print",FALSE
"SSna_240",2.439e-08,"PEGMEA","PEGDA",0.9,0.1,"Aerosil 380",0,"LiTFSI",8.57,"0.9 PEGMEA, 0.1 PEGDA, 0 aerosil 380, 8.57 LiTFSI",2024-07-22,"PCB print",3,0.028,0.8967,"PCB print",FALSE
"SSna_240",2.5157e-08,"PEGMEA","PEGDA",0.9,0.1,"Aerosil 380",0,"LiTFSI",8.57,"0.9 PEGMEA, 0.1 PEGDA, 0 aerosil 380, 8.57 LiTFSI",2024-07-22,"PCB print",3,0.028,0.8967,"PCB print",FALSE
"SSna_240",2.4242e-08,"PEGMEA","PEGDA",0.9,0.1,"Aerosil 380",0,"LiTFSI",8.57,"0.9 PEGMEA, 0.1 PEGDA, 0 aerosil 380, 8.57 LiTFSI",2024-07-22,"PCB print",3,0.028,0.8967,"PCB print",FALSE
"SSna_241",2.3392e-08,"PEGMEA","PEGDA",0.9,0.1,"Aerosil 380",0,"LiTFSI",4.29,"0.9 PEGMEA, 0.1 PEGDA, 0 aerosil 380, 4.29 LiTFSI",2024-07-22,"PCB print",3,0.028,0.82,"PCB print",FALSE
"SSna_241",2.6316e-08,"PEGMEA","PEGDA",0.9,0.1,"Aerosil 380",0,"LiTFSI",4.29,"0.9 PEGMEA, 0.1 PEGDA, 0 aerosil 380, 4.29 LiTFSI",2024-07-22,"PCB print",3,0.028,0.82,"PCB print",FALSE
"SSna_241",2.649e-08,"PEGMEA","PEGDA",0.9,0.1,"Aerosil 380",0,"LiTFSI",4.29,"0.9 PEGMEA, 0.1 PEGDA, 0 aerosil 380, 4.29 LiTFSI",2024-07-22,"PCB print",3,0.028,0.82,"PCB print",FALSE
"SSna_241",2.2346e-08,"PEGMEA","PEGDA",0.9,0.1,"Aerosil 380",0,"LiTFSI",4.29,"0.9 PEGMEA, 0.1 PEGDA, 0 aerosil 380, 4.29 LiTFSI",2024-07-22,"PCB print",3,0.028,0.82,"PCB print",FALSE
"SSna_241",2.5e-08,"PEGMEA","PEGDA",0.9,0.1,"Aerosil 380",0,"LiTFSI",4.29,"0.9 PEGMEA, 0.1 PEGDA, 0 aerosil 380, 4.29 LiTFSI",2024-07-22,"PCB print",3,0.028,0.82,"PCB print",FALSE
"SSna_241",2.0408e-08,"PEGMEA","PEGDA",0.9,0.1,"Aerosil 380",0,"LiTFSI",4.29,"0.9 PEGMEA, 0.1 PEGDA, 0 aerosil 380, 4.29 LiTFSI",2024-07-22,"PCB print",3,0.028,0.82,"PCB print",FALSE
"SSna_241",2.4096e-08,"PEGMEA","PEGDA",0.9,0.1,"Aerosil 380",0,"LiTFSI",4.29,"0.9 PEGMEA, 0.1 PEGDA, 0 aerosil 380, 4.29 LiTFSI",2024-07-22,"PCB print",3,0.028,0.82,"PCB print",FALSE
"SSna_241",2.1858e-08,"PEGMEA","PEGDA",0.9,0.1,"Aerosil 380",0,"LiTFSI",4.29,"0.9 PEGMEA, 0.1 PEGDA, 0 aerosil 380, 4.29 LiTFSI",2024-07-22,"PCB print",3,0.028,0.82,"PCB print",FALSE
"SSna_242",2.439e-08,"PEGMEA","PEGDA",0.9,0.1,"Aerosil 380",0,"LiTFSI",0,"0.9 PEGMEA, 0.1 PEGDA, 0 aerosil 380, 0 LiTFSI",2024-07-22,"PCB print",3,0.028,0.74,"PCB print",FALSE
"SSna_242",2.2599e-08,"PEGMEA","PEGDA",0.9,0.1,"Aerosil 380",0,"LiTFSI",0,"0.9 PEGMEA, 0.1 PEGDA, 0 aerosil 380, 0 LiTFSI",2024-07-22,"PCB print",3,0.028,0.74,"PCB print",FALSE
"SSna_242",2.2727e-08,"PEGMEA","PEGDA",0.9,0.1,"Aerosil 380",0,"LiTFSI",0,"0.9 PEGMEA, 0.1 PEGDA, 0 aerosil 380, 0 LiTFSI",2024-07-22,"PCB print",3,0.028,0.74,"PCB print",FALSE
"SSna_242",2.5641e-08,"PEGMEA","PEGDA",0.9,0.1,"Aerosil 380",0,"LiTFSI",0,"0.9 PEGMEA, 0.1 PEGDA, 0 aerosil 380, 0 LiTFSI",2024-07-22,"PCB print",3,0.028,0.74,"PCB print",FALSE
"SSna_242",2.3529e-08,"PEGMEA","PEGDA",0.9,0.1,"Aerosil 380",0,"LiTFSI",0,"0.9 PEGMEA, 0.1 PEGDA, 0 aerosil 380, 0 LiTFSI",2024-07-22,"PCB print",3,0.028,0.74,"PCB print",FALSE
"SSna_242",2.139e-08,"PEGMEA","PEGDA",0.9,0.1,"Aerosil 380",0,"LiTFSI",0,"0.9 PEGMEA, 0.1 PEGDA, 0 aerosil 380, 0 LiTFSI",2024-07-22,"PCB print",3,0.028,0.74,"PCB print",FALSE
"SSna_242",2.3669e-08,"PEGMEA","PEGDA",0.9,0.1,"Aerosil 380",0,"LiTFSI",0,"0.9 PEGMEA, 0.1 PEGDA, 0 aerosil 380, 0 LiTFSI",2024-07-22,"PCB print",3,0.028,0.74,"PCB print",FALSE
"SSna_242",2.2727e-08,"PEGMEA","PEGDA",0.9,0.1,"Aerosil 380",0,"LiTFSI",0,"0.9 PEGMEA, 0.1 PEGDA, 0 aerosil 380, 0 LiTFSI",2024-07-22,"PCB print",3,0.028,0.74,"PCB print",FALSE
"SSna_243",2.2857e-08,"PEGMEA","PEGDA",0.9,0.1,"Aerosil 380",0,"LiTFSI",30,"0.9 PEGMEA, 0.1 PEGDA, 0 aerosil 380, 30 LiTFSI",2024-07-22,"PCB print",3,0.028,0.73,"PCB print",FALSE
"SSna_243",2.3529e-08,"PEGMEA","PEGDA",0.9,0.1,"Aerosil 380",0,"LiTFSI",30,"0.9 PEGMEA, 0.1 PEGDA, 0 aerosil 380, 30 LiTFSI",2024-07-22,"PCB print",3,0.028,0.73,"PCB print",FALSE
"SSna_243",2.7972e-08,"PEGMEA","PEGDA",0.9,0.1,"Aerosil 380",0,"LiTFSI",30,"0.9 PEGMEA, 0.1 PEGDA, 0 aerosil 380, 30 LiTFSI",2024-07-22,"PCB print",3,0.028,0.73,"PCB print",FALSE
"SSna_243",2.0619e-08,"PEGMEA","PEGDA",0.9,0.1,"Aerosil 380",0,"LiTFSI",30,"0.9 PEGMEA, 0.1 PEGDA, 0 aerosil 380, 30 LiTFSI",2024-07-22,"PCB print",3,0.028,0.73,"PCB print",FALSE
"SSna_243",2.3669e-08,"PEGMEA","PEGDA",0.9,0.1,"Aerosil 380",0,"LiTFSI",30,"0.9 PEGMEA, 0.1 PEGDA, 0 aerosil 380, 30 LiTFSI",2024-07-22,"PCB print",3,0.028,0.73,"PCB print",FALSE
"SSna_243",2.1164e-08,"PEGMEA","PEGDA",0.9,0.1,"Aerosil 380",0,"LiTFSI",30,"0.9 PEGMEA, 0.1 PEGDA, 0 aerosil 380, 30 LiTFSI",2024-07-22,"PCB print",3,0.028,0.73,"PCB print",FALSE
"SSna_243",2.381e-08,"PEGMEA","PEGDA",0.9,0.1,"Aerosil 380",0,"LiTFSI",30,"0.9 PEGMEA, 0.1 PEGDA, 0 aerosil 380, 30 LiTFSI",2024-07-22,"PCB print",3,0.028,0.73,"PCB print",FALSE
"SSna_243",2.7027e-08,"PEGMEA","PEGDA",0.9,0.1,"Aerosil 380",0,"LiTFSI",30,"0.9 PEGMEA, 0.1 PEGDA, 0 aerosil 380, 30 LiTFSI",2024-07-22,"PCB print",3,0.028,0.73,"PCB print",FALSE
"SSna_244",2.3256e-08,"PEGMEA","PEGDA",0.9,0.1,"Aerosil 380",0,"LiTFSI",25.7,"0.9 PEGMEA, 0.1 PEGDA, 0 aerosil 380, 25.7 LiTFSI",2024-07-22,"PCB print",3,0.028,0.7933,"PCB print",FALSE
"SSna_244",2.2346e-08,"PEGMEA","PEGDA",0.9,0.1,"Aerosil 380",0,"LiTFSI",25.7,"0.9 PEGMEA, 0.1 PEGDA, 0 aerosil 380, 25.7 LiTFSI",2024-07-22,"PCB print",3,0.028,0.7933,"PCB print",FALSE
"SSna_244",2.1277e-08,"PEGMEA","PEGDA",0.9,0.1,"Aerosil 380",0,"LiTFSI",25.7,"0.9 PEGMEA, 0.1 PEGDA, 0 aerosil 380, 25.7 LiTFSI",2024-07-22,"PCB print",3,0.028,0.7933,"PCB print",FALSE
"SSna_244",2.3392e-08,"PEGMEA","PEGDA",0.9,0.1,"Aerosil 380",0,"LiTFSI",25.7,"0.9 PEGMEA, 0.1 PEGDA, 0 aerosil 380, 25.7 LiTFSI",2024-07-22,"PCB print",3,0.028,0.7933,"PCB print",FALSE
"SSna_244",2.2472e-08,"PEGMEA","PEGDA",0.9,0.1,"Aerosil 380",0,"LiTFSI",25.7,"0.9 PEGMEA, 0.1 PEGDA, 0 aerosil 380, 25.7 LiTFSI",2024-07-22,"PCB print",3,0.028,0.7933,"PCB print",FALSE
"SSna_244",2.2599e-08,"PEGMEA","PEGDA",0.9,0.1,"Aerosil 380",0,"LiTFSI",25.7,"0.9 PEGMEA, 0.1 PEGDA, 0 aerosil 380, 25.7 LiTFSI",2024-07-22,"PCB print",3,0.028,0.7933,"PCB print",FALSE
"SSna_244",2.0833e-08,"PEGMEA","PEGDA",0.9,0.1,"Aerosil 380",0,"LiTFSI",25.7,"0.9 PEGMEA, 0.1 PEGDA, 0 aerosil 380, 25.7 LiTFSI",2024-07-22,"PCB print",3,0.028,0.7933,"PCB print",FALSE
"SSna_244",2.1053e-08,"PEGMEA","PEGDA",0.9,0.1,"Aerosil 380",0,"LiTFSI",25.7,"0.9 PEGMEA, 0.1 PEGDA, 0 aerosil 380, 25.7 LiTFSI",2024-07-22,"PCB print",3,0.028,0.7933,"PCB print",FALSE
"SSna_245",1.9417e-08,"PEGMEA","PEGDA",0.9,0.1,"Aerosil 380",0,"LiTFSI",21.4,"0.9 PEGMEA, 0.1 PEGDA, 0 aerosil 380, 21.4 LiTFSI",2024-07-22,"PCB print",3,0.028,0.73,"PCB print",FALSE
"SSna_245",1.9231e-08,"PEGMEA","PEGDA",0.9,0.1,"Aerosil 380",0,"LiTFSI",21.4,"0.9 PEGMEA, 0.1 PEGDA, 0 aerosil 380, 21.4 LiTFSI",2024-07-22,"PCB print",3,0.028,0.73,"PCB print",FALSE
"SSna_245",1.9324e-08,"PEGMEA","PEGDA",0.9,0.1,"Aerosil 380",0,"LiTFSI",21.4,"0.9 PEGMEA, 0.1 PEGDA, 0 aerosil 380, 21.4 LiTFSI",2024-07-22,"PCB print",3,0.028,0.73,"PCB print",FALSE
"SSna_245",2.1622e-08,"PEGMEA","PEGDA",0.9,0.1,"Aerosil 380",0,"LiTFSI",21.4,"0.9 PEGMEA, 0.1 PEGDA, 0 aerosil 380, 21.4 LiTFSI",2024-07-22,"PCB print",3,0.028,0.73,"PCB print",FALSE
"SSna_245",2.139e-08,"PEGMEA","PEGDA",0.9,0.1,"Aerosil 380",0,"LiTFSI",21.4,"0.9 PEGMEA, 0.1 PEGDA, 0 aerosil 380, 21.4 LiTFSI",2024-07-22,"PCB print",3,0.028,0.73,"PCB print",FALSE
"SSna_245",1.9139e-08,"PEGMEA","PEGDA",0.9,0.1,"Aerosil 380",0,"LiTFSI",21.4,"0.9 PEGMEA, 0.1 PEGDA, 0 aerosil 380, 21.4 LiTFSI",2024-07-22,"PCB print",3,0.028,0.73,"PCB print",FALSE
"SSna_245",1.8957e-08,"PEGMEA","PEGDA",0.9,0.1,"Aerosil 380",0,"LiTFSI",21.4,"0.9 PEGMEA, 0.1 PEGDA, 0 aerosil 380, 21.4 LiTFSI",2024-07-22,"PCB print",3,0.028,0.73,"PCB print",FALSE
"SSna_245",2.2346e-08,"PEGMEA","PEGDA",0.9,0.1,"Aerosil 380",0,"LiTFSI",21.4,"0.9 PEGMEA, 0.1 PEGDA, 0 aerosil 380, 21.4 LiTFSI",2024-07-22,"PCB print",3,0.028,0.73,"PCB print",FALSE
"SSna_246",2.0305e-08,"PEGMEA","PEGDA",0.9,0.1,"Aerosil 380",0,"LiTFSI",17.1,"0.9 PEGMEA, 0.1 PEGDA, 0 aerosil 380, 17.1 LiTFSI",2024-07-22,"PCB print",3,0.028,0.69,"PCB print",FALSE
"SSna_246",1.8265e-08,"PEGMEA","PEGDA",0.9,0.1,"Aerosil 380",0,"LiTFSI",17.1,"0.9 PEGMEA, 0.1 PEGDA, 0 aerosil 380, 17.1 LiTFSI",2024-07-22,"PCB print",3,0.028,0.69,"PCB print",FALSE
"SSna_246",1.7316e-08,"PEGMEA","PEGDA",0.9,0.1,"Aerosil 380",0,"LiTFSI",17.1,"0.9 PEGMEA, 0.1 PEGDA, 0 aerosil 380, 17.1 LiTFSI",2024-07-22,"PCB print",3,0.028,0.69,"PCB print",FALSE
"SSna_246",2.0408e-08,"PEGMEA","PEGDA",0.9,0.1,"Aerosil 380",0,"LiTFSI",17.1,"0.9 PEGMEA, 0.1 PEGDA, 0 aerosil 380, 17.1 LiTFSI",2024-07-22,"PCB print",3,0.028,0.69,"PCB print",FALSE
"SSna_246",2.1858e-08,"PEGMEA","PEGDA",0.9,0.1,"Aerosil 380",0,"LiTFSI",17.1,"0.9 PEGMEA, 0.1 PEGDA, 0 aerosil 380, 17.1 LiTFSI",2024-07-22,"PCB print",3,0.028,0.69,"PCB print",FALSE
"SSna_246",2.3392e-08,"PEGMEA","PEGDA",0.9,0.1,"Aerosil 380",0,"LiTFSI",17.1,"0.9 PEGMEA, 0.1 PEGDA, 0 aerosil 380, 17.1 LiTFSI",2024-07-22,"PCB print",3,0.028,0.69,"PCB print",FALSE
"SSna_246",2.1978e-08,"PEGMEA","PEGDA",0.9,0.1,"Aerosil 380",0,"LiTFSI",17.1,"0.9 PEGMEA, 0.1 PEGDA, 0 aerosil 380, 17.1 LiTFSI",2024-07-22,"PCB print",3,0.028,0.69,"PCB print",FALSE
"SSna_246",2.0101e-08,"PEGMEA","PEGDA",0.9,0.1,"Aerosil 380",0,"LiTFSI",17.1,"0.9 PEGMEA, 0.1 PEGDA, 0 aerosil 380, 17.1 LiTFSI",2024-07-22,"PCB print",3,0.028,0.69,"PCB print",FALSE
"SSna_247",2e-08,"PEGMEA","PEGDA",0.9,0.1,"Aerosil 380",0,"LiTFSI",12.9,"0.9 PEGMEA, 0.1 PEGDA, 0 aerosil 380, 12.9 LiTFSI",2024-07-22,"PCB print",3,0.028,0.78,"PCB print",FALSE
"SSna_247",2.0408e-08,"PEGMEA","PEGDA",0.9,0.1,"Aerosil 380",0,"LiTFSI",12.9,"0.9 PEGMEA, 0.1 PEGDA, 0 aerosil 380, 12.9 LiTFSI",2024-07-22,"PCB print",3,0.028,0.78,"PCB print",FALSE
"SSna_247",1.9608e-08,"PEGMEA","PEGDA",0.9,0.1,"Aerosil 380",0,"LiTFSI",12.9,"0.9 PEGMEA, 0.1 PEGDA, 0 aerosil 380, 12.9 LiTFSI",2024-07-22,"PCB print",3,0.028,0.78,"PCB print",FALSE
"SSna_247",1.8868e-08,"PEGMEA","PEGDA",0.9,0.1,"Aerosil 380",0,"LiTFSI",12.9,"0.9 PEGMEA, 0.1 PEGDA, 0 aerosil 380, 12.9 LiTFSI",2024-07-22,"PCB print",3,0.028,0.78,"PCB print",FALSE
"SSna_247",1.8779e-08,"PEGMEA","PEGDA",0.9,0.1,"Aerosil 380",0,"LiTFSI",12.9,"0.9 PEGMEA, 0.1 PEGDA, 0 aerosil 380, 12.9 LiTFSI",2024-07-22,"PCB print",3,0.028,0.78,"PCB print",FALSE
"SSna_247",1.6949e-08,"PEGMEA","PEGDA",0.9,0.1,"Aerosil 380",0,"LiTFSI",12.9,"0.9 PEGMEA, 0.1 PEGDA, 0 aerosil 380, 12.9 LiTFSI",2024-07-22,"PCB print",3,0.028,0.78,"PCB print",FALSE
"SSna_247",2.2989e-08,"PEGMEA","PEGDA",0.9,0.1,"Aerosil 380",0,"LiTFSI",12.9,"0.9 PEGMEA, 0.1 PEGDA, 0 aerosil 380, 12.9 LiTFSI",2024-07-22,"PCB print",3,0.028,0.78,"PCB print",FALSE
"SSna_247",1.9139e-08,"PEGMEA","PEGDA",0.9,0.1,"Aerosil 380",0,"LiTFSI",12.9,"0.9 PEGMEA, 0.1 PEGDA, 0 aerosil 380, 12.9 LiTFSI",2024-07-22,"PCB print",3,0.028,0.78,"PCB print",FALSE
"SSna_248",1.8433e-08,"PEGMEA","PEGDA",0.9,0.1,"Aerosil 380",0,"LiTFSI",8.57,"0.9 PEGMEA, 0.1 PEGDA, 0 aerosil 380, 8.57 LiTFSI",2024-07-22,"PCB print",3,0.028,0.7733,"PCB print",FALSE
"SSna_248",1.8265e-08,"PEGMEA","PEGDA",0.9,0.1,"Aerosil 380",0,"LiTFSI",8.57,"0.9 PEGMEA, 0.1 PEGDA, 0 aerosil 380, 8.57 LiTFSI",2024-07-22,"PCB print",3,0.028,0.7733,"PCB print",FALSE
"SSna_248",2.0619e-08,"PEGMEA","PEGDA",0.9,0.1,"Aerosil 380",0,"LiTFSI",8.57,"0.9 PEGMEA, 0.1 PEGDA, 0 aerosil 380, 8.57 LiTFSI",2024-07-22,"PCB print",3,0.028,0.7733,"PCB print",FALSE
"SSna_248",1.9608e-08,"PEGMEA","PEGDA",0.9,0.1,"Aerosil 380",0,"LiTFSI",8.57,"0.9 PEGMEA, 0.1 PEGDA, 0 aerosil 380, 8.57 LiTFSI",2024-07-22,"PCB print",3,0.028,0.7733,"PCB print",FALSE
"SSna_248",2.0202e-08,"PEGMEA","PEGDA",0.9,0.1,"Aerosil 380",0,"LiTFSI",8.57,"0.9 PEGMEA, 0.1 PEGDA, 0 aerosil 380, 8.57 LiTFSI",2024-07-22,"PCB print",3,0.028,0.7733,"PCB print",FALSE
"SSna_248",2.3669e-08,"PEGMEA","PEGDA",0.9,0.1,"Aerosil 380",0,"LiTFSI",8.57,"0.9 PEGMEA, 0.1 PEGDA, 0 aerosil 380, 8.57 LiTFSI",2024-07-22,"PCB print",3,0.028,0.7733,"PCB print",FALSE
"SSna_248",2.0408e-08,"PEGMEA","PEGDA",0.9,0.1,"Aerosil 380",0,"LiTFSI",8.57,"0.9 PEGMEA, 0.1 PEGDA, 0 aerosil 380, 8.57 LiTFSI",2024-07-22,"PCB print",3,0.028,0.7733,"PCB print",FALSE
"SSna_248",2.4242e-08,"PEGMEA","PEGDA",0.9,0.1,"Aerosil 380",0,"LiTFSI",8.57,"0.9 PEGMEA, 0.1 PEGDA, 0 aerosil 380, 8.57 LiTFSI",2024-07-22,"PCB print",3,0.028,0.7733,"PCB print",FALSE
"SSna_249",2.0942e-08,"PEGMEA","PEGDA",0.9,0.1,"Aerosil 380",0,"LiTFSI",4.29,"0.9 PEGMEA, 0.1 PEGDA, 0 aerosil 380, 4.29 LiTFSI",2024-07-22,"PCB print",3,0.028,0.7333,"PCB print",FALSE
"SSna_249",2.2599e-08,"PEGMEA","PEGDA",0.9,0.1,"Aerosil 380",0,"LiTFSI",4.29,"0.9 PEGMEA, 0.1 PEGDA, 0 aerosil 380, 4.29 LiTFSI",2024-07-22,"PCB print",3,0.028,0.7333,"PCB print",FALSE
"SSna_249",2.0942e-08,"PEGMEA","PEGDA",0.9,0.1,"Aerosil 380",0,"LiTFSI",4.29,"0.9 PEGMEA, 0.1 PEGDA, 0 aerosil 380, 4.29 LiTFSI",2024-07-22,"PCB print",3,0.028,0.7333,"PCB print",FALSE
"SSna_249",2.139e-08,"PEGMEA","PEGDA",0.9,0.1,"Aerosil 380",0,"LiTFSI",4.29,"0.9 PEGMEA, 0.1 PEGDA, 0 aerosil 380, 4.29 LiTFSI",2024-07-22,"PCB print",3,0.028,0.7333,"PCB print",FALSE
"SSna_249",2.3529e-08,"PEGMEA","PEGDA",0.9,0.1,"Aerosil 380",0,"LiTFSI",4.29,"0.9 PEGMEA, 0.1 PEGDA, 0 aerosil 380, 4.29 LiTFSI",2024-07-22,"PCB print",3,0.028,0.7333,"PCB print",FALSE
"SSna_249",2.381e-08,"PEGMEA","PEGDA",0.9,0.1,"Aerosil 380",0,"LiTFSI",4.29,"0.9 PEGMEA, 0.1 PEGDA, 0 aerosil 380, 4.29 LiTFSI",2024-07-22,"PCB print",3,0.028,0.7333,"PCB print",FALSE
"SSna_249",2.1277e-08,"PEGMEA","PEGDA",0.9,0.1,"Aerosil 380",0,"LiTFSI",4.29,"0.9 PEGMEA, 0.1 PEGDA, 0 aerosil 380, 4.29 LiTFSI",2024-07-22,"PCB print",3,0.028,0.7333,"PCB print",FALSE
"SSna_249",2.0833e-08,"PEGMEA","PEGDA",0.9,0.1,"Aerosil 380",0,"LiTFSI",4.29,"0.9 PEGMEA, 0.1 PEGDA, 0 aerosil 380, 4.29 LiTFSI",2024-07-22,"PCB print",3,0.028,0.7333,"PCB print",FALSE
"SSna_25",2.7972e-06,"PEGMEA","PEGDA",0.9,0.1,"Aerosil 380",0,"NaTFSI",25,"0.9 PEGMEA, 0.1 PEGDA, 0 aerosil 380, 25 NaTFSI",2024-04-16,"PCB print",3,0.028,0.5567,"PCB print",FALSE
"SSna_25",3.0769e-06,"PEGMEA","PEGDA",0.9,0.1,"Aerosil 380",0,"NaTFSI",25,"0.9 PEGMEA, 0.1 PEGDA, 0 aerosil 380, 25 NaTFSI",2024-04-16,"PCB print",3,0.028,0.5567,"PCB print",FALSE
"SSna_25",4.896e-06,"PEGMEA","PEGDA",0.9,0.1,"Aerosil 380",0,"NaTFSI",25,"0.9 PEGMEA, 0.1 PEGDA, 0 aerosil 380, 25 NaTFSI",2024-04-16,"PCB print",3,0.028,0.5567,"PCB print",FALSE
"SSna_25",4.7562e-06,"PEGMEA","PEGDA",0.9,0.1,"Aerosil 380",0,"NaTFSI",25,"0.9 PEGMEA, 0.1 PEGDA, 0 aerosil 380, 25 NaTFSI",2024-04-16,"PCB print",3,0.028,0.5567,"PCB print",FALSE
"SSna_25",6.462e-06,"PEGMEA","PEGDA",0.9,0.1,"Aerosil 380",0,"NaTFSI",25,"0.9 PEGMEA, 0.1 PEGDA, 0 aerosil 380, 25 NaTFSI",2024-04-16,"PCB print",3,0.028,0.5567,"PCB print",FALSE
"SSna_25",6.1728e-06,"PEGMEA","PEGDA",0.9,0.1,"Aerosil 380",0,"NaTFSI",25,"0.9 PEGMEA, 0.1 PEGDA, 0 aerosil 380, 25 NaTFSI",2024-04-16,"PCB print",3,0.028,0.5567,"PCB print",FALSE
"SSna_25",2.6846e-06,"PEGMEA","PEGDA",0.9,0.1,"Aerosil 380",0,"NaTFSI",25,"0.9 PEGMEA, 0.1 PEGDA, 0 aerosil 380, 25 NaTFSI",2024-04-16,"PCB print",3,0.028,0.5567,"PCB print",FALSE
"SSna_25",2.381e-06,"PEGMEA","PEGDA",0.9,0.1,"Aerosil 380",0,"NaTFSI",25,"0.9 PEGMEA, 0.1 PEGDA, 0 aerosil 380, 25 NaTFSI",2024-04-16,"PCB print",3,0.028,0.5567,"PCB print",FALSE
"SSna_250",2.1978e-08,"PEGMEA","PEGDA",0.9,0.1,"Aerosil 380",0,"LiTFSI",0,"0.9 PEGMEA, 0.1 PEGDA, 0 aerosil 380, 0 LiTFSI",2024-07-22,"PCB print",3,0.028,0.64,"PCB print",FALSE
"SSna_250",2.1978e-08,"PEGMEA","PEGDA",0.9,0.1,"Aerosil 380",0,"LiTFSI",0,"0.9 PEGMEA, 0.1 PEGDA, 0 aerosil 380, 0 LiTFSI",2024-07-22,"PCB print",3,0.028,0.64,"PCB print",FALSE
"SSna_250",2.2099e-08,"PEGMEA","PEGDA",0.9,0.1,"Aerosil 380",0,"LiTFSI",0,"0.9 PEGMEA, 0.1 PEGDA, 0 aerosil 380, 0 LiTFSI",2024-07-22,"PCB print",3,0.028,0.64,"PCB print",FALSE
"SSna_250",2.3392e-08,"PEGMEA","PEGDA",0.9,0.1,"Aerosil 380",0,"LiTFSI",0,"0.9 PEGMEA, 0.1 PEGDA, 0 aerosil 380, 0 LiTFSI",2024-07-22,"PCB print",3,0.028,0.64,"PCB print",FALSE
"SSna_250",2.1164e-08,"PEGMEA","PEGDA",0.9,0.1,"Aerosil 380",0,"LiTFSI",0,"0.9 PEGMEA, 0.1 PEGDA, 0 aerosil 380, 0 LiTFSI",2024-07-22,"PCB print",3,0.028,0.64,"PCB print",FALSE
"SSna_250",2.439e-08,"PEGMEA","PEGDA",0.9,0.1,"Aerosil 380",0,"LiTFSI",0,"0.9 PEGMEA, 0.1 PEGDA, 0 aerosil 380, 0 LiTFSI",2024-07-22,"PCB print",3,0.028,0.64,"PCB print",FALSE
"SSna_250",2.3529e-08,"PEGMEA","PEGDA",0.9,0.1,"Aerosil 380",0,"LiTFSI",0,"0.9 PEGMEA, 0.1 PEGDA, 0 aerosil 380, 0 LiTFSI",2024-07-22,"PCB print",3,0.028,0.64,"PCB print",FALSE
"SSna_250",2.0725e-08,"PEGMEA","PEGDA",0.9,0.1,"Aerosil 380",0,"LiTFSI",0,"0.9 PEGMEA, 0.1 PEGDA, 0 aerosil 380, 0 LiTFSI",2024-07-22,"PCB print",3,0.028,0.64,"PCB print",FALSE
"SSna_251",NA,"PEGMEA","PEGDA",0.9,0.1,"Aerosil 380",0,"LiTFSI",20,"0.9 PEGMEA, 0.1 PEGDA, 0 aerosil 380, 20 LiTFSI",2024-07-25,"PCB print",3,0.028,0,"PCB print",FALSE
"SSna_252",0,"PEGMEA","PEGDA",0.9,0.1,"Aerosil 380",2.14,"LiTFSI",20,"0.9 PEGMEA, 0.1 PEGDA, 2.14 aerosil 380, 20 LiTFSI",2024-07-25,"PCB print",3,0.028,0.86,"PCB print",FALSE
"SSna_252",0,"PEGMEA","PEGDA",0.9,0.1,"Aerosil 380",2.14,"LiTFSI",20,"0.9 PEGMEA, 0.1 PEGDA, 2.14 aerosil 380, 20 LiTFSI",2024-07-25,"PCB print",3,0.028,0.86,"PCB print",FALSE
"SSna_252",0,"PEGMEA","PEGDA",0.9,0.1,"Aerosil 380",2.14,"LiTFSI",20,"0.9 PEGMEA, 0.1 PEGDA, 2.14 aerosil 380, 20 LiTFSI",2024-07-25,"PCB print",3,0.028,0.86,"PCB print",FALSE
"SSna_252",0,"PEGMEA","PEGDA",0.9,0.1,"Aerosil 380",2.14,"LiTFSI",20,"0.9 PEGMEA, 0.1 PEGDA, 2.14 aerosil 380, 20 LiTFSI",2024-07-25,"PCB print",3,0.028,0.86,"PCB print",FALSE
"SSna_252",0,"PEGMEA","PEGDA",0.9,0.1,"Aerosil 380",2.14,"LiTFSI",20,"0.9 PEGMEA, 0.1 PEGDA, 2.14 aerosil 380, 20 LiTFSI",2024-07-25,"PCB print",3,0.028,0.86,"PCB print",FALSE
"SSna_252",0,"PEGMEA","PEGDA",0.9,0.1,"Aerosil 380",2.14,"LiTFSI",20,"0.9 PEGMEA, 0.1 PEGDA, 2.14 aerosil 380, 20 LiTFSI",2024-07-25,"PCB print",3,0.028,0.86,"PCB print",FALSE
"SSna_252",0,"PEGMEA","PEGDA",0.9,0.1,"Aerosil 380",2.14,"LiTFSI",20,"0.9 PEGMEA, 0.1 PEGDA, 2.14 aerosil 380, 20 LiTFSI",2024-07-25,"PCB print",3,0.028,0.86,"PCB print",FALSE
"SSna_252",0,"PEGMEA","PEGDA",0.9,0.1,"Aerosil 380",2.14,"LiTFSI",20,"0.9 PEGMEA, 0.1 PEGDA, 2.14 aerosil 380, 20 LiTFSI",2024-07-25,"PCB print",3,0.028,0.86,"PCB print",FALSE
"SSna_253",0,"PEGMEA","PEGDA",0.9,0.1,"Aerosil 380",4.29,"LiTFSI",20,"0.9 PEGMEA, 0.1 PEGDA, 4.29 aerosil 380, 20 LiTFSI",2024-07-25,"PCB print",3,0.028,0.9,"PCB print",FALSE
"SSna_253",0,"PEGMEA","PEGDA",0.9,0.1,"Aerosil 380",4.29,"LiTFSI",20,"0.9 PEGMEA, 0.1 PEGDA, 4.29 aerosil 380, 20 LiTFSI",2024-07-25,"PCB print",3,0.028,0.9,"PCB print",FALSE
"SSna_253",0,"PEGMEA","PEGDA",0.9,0.1,"Aerosil 380",4.29,"LiTFSI",20,"0.9 PEGMEA, 0.1 PEGDA, 4.29 aerosil 380, 20 LiTFSI",2024-07-25,"PCB print",3,0.028,0.9,"PCB print",FALSE
"SSna_253",0,"PEGMEA","PEGDA",0.9,0.1,"Aerosil 380",4.29,"LiTFSI",20,"0.9 PEGMEA, 0.1 PEGDA, 4.29 aerosil 380, 20 LiTFSI",2024-07-25,"PCB print",3,0.028,0.9,"PCB print",FALSE
"SSna_253",0,"PEGMEA","PEGDA",0.9,0.1,"Aerosil 380",4.29,"LiTFSI",20,"0.9 PEGMEA, 0.1 PEGDA, 4.29 aerosil 380, 20 LiTFSI",2024-07-25,"PCB print",3,0.028,0.9,"PCB print",FALSE
"SSna_253",0,"PEGMEA","PEGDA",0.9,0.1,"Aerosil 380",4.29,"LiTFSI",20,"0.9 PEGMEA, 0.1 PEGDA, 4.29 aerosil 380, 20 LiTFSI",2024-07-25,"PCB print",3,0.028,0.9,"PCB print",FALSE
"SSna_253",0,"PEGMEA","PEGDA",0.9,0.1,"Aerosil 380",4.29,"LiTFSI",20,"0.9 PEGMEA, 0.1 PEGDA, 4.29 aerosil 380, 20 LiTFSI",2024-07-25,"PCB print",3,0.028,0.9,"PCB print",FALSE
"SSna_253",0,"PEGMEA","PEGDA",0.9,0.1,"Aerosil 380",4.29,"LiTFSI",20,"0.9 PEGMEA, 0.1 PEGDA, 4.29 aerosil 380, 20 LiTFSI",2024-07-25,"PCB print",3,0.028,0.9,"PCB print",FALSE
"SSna_254",0,"PEGMEA","PEGDA",0.9,0.1,"Aerosil 380",6.43,"LiTFSI",20,"0.9 PEGMEA, 0.1 PEGDA, 6.43 aerosil 380, 20 LiTFSI",2024-07-25,"PCB print",3,0.028,0.9033,"PCB print",FALSE
"SSna_254",0,"PEGMEA","PEGDA",0.9,0.1,"Aerosil 380",6.43,"LiTFSI",20,"0.9 PEGMEA, 0.1 PEGDA, 6.43 aerosil 380, 20 LiTFSI",2024-07-25,"PCB print",3,0.028,0.9033,"PCB print",FALSE
"SSna_254",0,"PEGMEA","PEGDA",0.9,0.1,"Aerosil 380",6.43,"LiTFSI",20,"0.9 PEGMEA, 0.1 PEGDA, 6.43 aerosil 380, 20 LiTFSI",2024-07-25,"PCB print",3,0.028,0.9033,"PCB print",FALSE
"SSna_254",0,"PEGMEA","PEGDA",0.9,0.1,"Aerosil 380",6.43,"LiTFSI",20,"0.9 PEGMEA, 0.1 PEGDA, 6.43 aerosil 380, 20 LiTFSI",2024-07-25,"PCB print",3,0.028,0.9033,"PCB print",FALSE
"SSna_254",0,"PEGMEA","PEGDA",0.9,0.1,"Aerosil 380",6.43,"LiTFSI",20,"0.9 PEGMEA, 0.1 PEGDA, 6.43 aerosil 380, 20 LiTFSI",2024-07-25,"PCB print",3,0.028,0.9033,"PCB print",FALSE
"SSna_254",0,"PEGMEA","PEGDA",0.9,0.1,"Aerosil 380",6.43,"LiTFSI",20,"0.9 PEGMEA, 0.1 PEGDA, 6.43 aerosil 380, 20 LiTFSI",2024-07-25,"PCB print",3,0.028,0.9033,"PCB print",FALSE
"SSna_254",0,"PEGMEA","PEGDA",0.9,0.1,"Aerosil 380",6.43,"LiTFSI",20,"0.9 PEGMEA, 0.1 PEGDA, 6.43 aerosil 380, 20 LiTFSI",2024-07-25,"PCB print",3,0.028,0.9033,"PCB print",FALSE
"SSna_254",0,"PEGMEA","PEGDA",0.9,0.1,"Aerosil 380",6.43,"LiTFSI",20,"0.9 PEGMEA, 0.1 PEGDA, 6.43 aerosil 380, 20 LiTFSI",2024-07-25,"PCB print",3,0.028,0.9033,"PCB print",FALSE
"SSna_255",0,"PEGMEA","PEGDA",0.9,0.1,"Aerosil 380",8.57,"LiTFSI",20,"0.9 PEGMEA, 0.1 PEGDA, 8.57 aerosil 380, 20 LiTFSI",2024-07-25,"PCB print",3,0.028,0.9167,"PCB print",FALSE
"SSna_255",0,"PEGMEA","PEGDA",0.9,0.1,"Aerosil 380",8.57,"LiTFSI",20,"0.9 PEGMEA, 0.1 PEGDA, 8.57 aerosil 380, 20 LiTFSI",2024-07-25,"PCB print",3,0.028,0.9167,"PCB print",FALSE
"SSna_255",0,"PEGMEA","PEGDA",0.9,0.1,"Aerosil 380",8.57,"LiTFSI",20,"0.9 PEGMEA, 0.1 PEGDA, 8.57 aerosil 380, 20 LiTFSI",2024-07-25,"PCB print",3,0.028,0.9167,"PCB print",FALSE
"SSna_255",0,"PEGMEA","PEGDA",0.9,0.1,"Aerosil 380",8.57,"LiTFSI",20,"0.9 PEGMEA, 0.1 PEGDA, 8.57 aerosil 380, 20 LiTFSI",2024-07-25,"PCB print",3,0.028,0.9167,"PCB print",FALSE
"SSna_255",0,"PEGMEA","PEGDA",0.9,0.1,"Aerosil 380",8.57,"LiTFSI",20,"0.9 PEGMEA, 0.1 PEGDA, 8.57 aerosil 380, 20 LiTFSI",2024-07-25,"PCB print",3,0.028,0.9167,"PCB print",FALSE
"SSna_255",0,"PEGMEA","PEGDA",0.9,0.1,"Aerosil 380",8.57,"LiTFSI",20,"0.9 PEGMEA, 0.1 PEGDA, 8.57 aerosil 380, 20 LiTFSI",2024-07-25,"PCB print",3,0.028,0.9167,"PCB print",FALSE
"SSna_255",0,"PEGMEA","PEGDA",0.9,0.1,"Aerosil 380",8.57,"LiTFSI",20,"0.9 PEGMEA, 0.1 PEGDA, 8.57 aerosil 380, 20 LiTFSI",2024-07-25,"PCB print",3,0.028,0.9167,"PCB print",FALSE
"SSna_255",0,"PEGMEA","PEGDA",0.9,0.1,"Aerosil 380",8.57,"LiTFSI",20,"0.9 PEGMEA, 0.1 PEGDA, 8.57 aerosil 380, 20 LiTFSI",2024-07-25,"PCB print",3,0.028,0.9167,"PCB print",FALSE
"SSna_256",0,"PEGMEA","PEGDA",0.9,0.1,"Aerosil 380",10.7,"LiTFSI",20,"0.9 PEGMEA, 0.1 PEGDA, 10.7 aerosil 380, 20 LiTFSI",2024-07-25,"PCB print",3,0.028,0.73,"PCB print",FALSE
"SSna_256",0,"PEGMEA","PEGDA",0.9,0.1,"Aerosil 380",10.7,"LiTFSI",20,"0.9 PEGMEA, 0.1 PEGDA, 10.7 aerosil 380, 20 LiTFSI",2024-07-25,"PCB print",3,0.028,0.73,"PCB print",FALSE
"SSna_256",0,"PEGMEA","PEGDA",0.9,0.1,"Aerosil 380",10.7,"LiTFSI",20,"0.9 PEGMEA, 0.1 PEGDA, 10.7 aerosil 380, 20 LiTFSI",2024-07-25,"PCB print",3,0.028,0.73,"PCB print",FALSE
"SSna_256",0,"PEGMEA","PEGDA",0.9,0.1,"Aerosil 380",10.7,"LiTFSI",20,"0.9 PEGMEA, 0.1 PEGDA, 10.7 aerosil 380, 20 LiTFSI",2024-07-25,"PCB print",3,0.028,0.73,"PCB print",FALSE
"SSna_256",0,"PEGMEA","PEGDA",0.9,0.1,"Aerosil 380",10.7,"LiTFSI",20,"0.9 PEGMEA, 0.1 PEGDA, 10.7 aerosil 380, 20 LiTFSI",2024-07-25,"PCB print",3,0.028,0.73,"PCB print",FALSE
"SSna_256",0,"PEGMEA","PEGDA",0.9,0.1,"Aerosil 380",10.7,"LiTFSI",20,"0.9 PEGMEA, 0.1 PEGDA, 10.7 aerosil 380, 20 LiTFSI",2024-07-25,"PCB print",3,0.028,0.73,"PCB print",FALSE
"SSna_256",0,"PEGMEA","PEGDA",0.9,0.1,"Aerosil 380",10.7,"LiTFSI",20,"0.9 PEGMEA, 0.1 PEGDA, 10.7 aerosil 380, 20 LiTFSI",2024-07-25,"PCB print",3,0.028,0.73,"PCB print",FALSE
"SSna_256",0,"PEGMEA","PEGDA",0.9,0.1,"Aerosil 380",10.7,"LiTFSI",20,"0.9 PEGMEA, 0.1 PEGDA, 10.7 aerosil 380, 20 LiTFSI",2024-07-25,"PCB print",3,0.028,0.73,"PCB print",FALSE
"SSna_257",0,"PEGMEA","PEGDA",0.9,0.1,"Aerosil 380",12.9,"LiTFSI",20,"0.9 PEGMEA, 0.1 PEGDA, 12.9 aerosil 380, 20 LiTFSI",2024-07-25,"PCB print",3,0.028,1.1133,"PCB print",FALSE
"SSna_257",0,"PEGMEA","PEGDA",0.9,0.1,"Aerosil 380",12.9,"LiTFSI",20,"0.9 PEGMEA, 0.1 PEGDA, 12.9 aerosil 380, 20 LiTFSI",2024-07-25,"PCB print",3,0.028,1.1133,"PCB print",FALSE
"SSna_257",0,"PEGMEA","PEGDA",0.9,0.1,"Aerosil 380",12.9,"LiTFSI",20,"0.9 PEGMEA, 0.1 PEGDA, 12.9 aerosil 380, 20 LiTFSI",2024-07-25,"PCB print",3,0.028,1.1133,"PCB print",FALSE
"SSna_257",0,"PEGMEA","PEGDA",0.9,0.1,"Aerosil 380",12.9,"LiTFSI",20,"0.9 PEGMEA, 0.1 PEGDA, 12.9 aerosil 380, 20 LiTFSI",2024-07-25,"PCB print",3,0.028,1.1133,"PCB print",FALSE
"SSna_257",0,"PEGMEA","PEGDA",0.9,0.1,"Aerosil 380",12.9,"LiTFSI",20,"0.9 PEGMEA, 0.1 PEGDA, 12.9 aerosil 380, 20 LiTFSI",2024-07-25,"PCB print",3,0.028,1.1133,"PCB print",FALSE
"SSna_257",0,"PEGMEA","PEGDA",0.9,0.1,"Aerosil 380",12.9,"LiTFSI",20,"0.9 PEGMEA, 0.1 PEGDA, 12.9 aerosil 380, 20 LiTFSI",2024-07-25,"PCB print",3,0.028,1.1133,"PCB print",FALSE
"SSna_257",0,"PEGMEA","PEGDA",0.9,0.1,"Aerosil 380",12.9,"LiTFSI",20,"0.9 PEGMEA, 0.1 PEGDA, 12.9 aerosil 380, 20 LiTFSI",2024-07-25,"PCB print",3,0.028,1.1133,"PCB print",FALSE
"SSna_257",0,"PEGMEA","PEGDA",0.9,0.1,"Aerosil 380",12.9,"LiTFSI",20,"0.9 PEGMEA, 0.1 PEGDA, 12.9 aerosil 380, 20 LiTFSI",2024-07-25,"PCB print",3,0.028,1.1133,"PCB print",FALSE
"SSna_258",0,"PEGMEA","PEGDA",0.9,0.1,"Aerosil 380",15,"LiTFSI",20,"0.9 PEGMEA, 0.1 PEGDA, 15 aerosil 380, 20 LiTFSI",2024-07-25,"PCB print",3,0.028,0.8167,"PCB print",FALSE
"SSna_258",0,"PEGMEA","PEGDA",0.9,0.1,"Aerosil 380",15,"LiTFSI",20,"0.9 PEGMEA, 0.1 PEGDA, 15 aerosil 380, 20 LiTFSI",2024-07-25,"PCB print",3,0.028,0.8167,"PCB print",FALSE
"SSna_258",0,"PEGMEA","PEGDA",0.9,0.1,"Aerosil 380",15,"LiTFSI",20,"0.9 PEGMEA, 0.1 PEGDA, 15 aerosil 380, 20 LiTFSI",2024-07-25,"PCB print",3,0.028,0.8167,"PCB print",FALSE
"SSna_258",0,"PEGMEA","PEGDA",0.9,0.1,"Aerosil 380",15,"LiTFSI",20,"0.9 PEGMEA, 0.1 PEGDA, 15 aerosil 380, 20 LiTFSI",2024-07-25,"PCB print",3,0.028,0.8167,"PCB print",FALSE
"SSna_258",0,"PEGMEA","PEGDA",0.9,0.1,"Aerosil 380",15,"LiTFSI",20,"0.9 PEGMEA, 0.1 PEGDA, 15 aerosil 380, 20 LiTFSI",2024-07-25,"PCB print",3,0.028,0.8167,"PCB print",FALSE
"SSna_258",0,"PEGMEA","PEGDA",0.9,0.1,"Aerosil 380",15,"LiTFSI",20,"0.9 PEGMEA, 0.1 PEGDA, 15 aerosil 380, 20 LiTFSI",2024-07-25,"PCB print",3,0.028,0.8167,"PCB print",FALSE
"SSna_258",0,"PEGMEA","PEGDA",0.9,0.1,"Aerosil 380",15,"LiTFSI",20,"0.9 PEGMEA, 0.1 PEGDA, 15 aerosil 380, 20 LiTFSI",2024-07-25,"PCB print",3,0.028,0.8167,"PCB print",FALSE
"SSna_258",0,"PEGMEA","PEGDA",0.9,0.1,"Aerosil 380",15,"LiTFSI",20,"0.9 PEGMEA, 0.1 PEGDA, 15 aerosil 380, 20 LiTFSI",2024-07-25,"PCB print",3,0.028,0.8167,"PCB print",FALSE
"SSna_259",0,"PEGMEA","PEGDA",0.9,0.1,"Aerosil 380",0,"LiTFSI",20,"0.9 PEGMEA, 0.1 PEGDA, 0 aerosil 380, 20 LiTFSI",2024-07-25,"PCB print",3,0.028,0.9567,"PCB print",FALSE
"SSna_259",0,"PEGMEA","PEGDA",0.9,0.1,"Aerosil 380",0,"LiTFSI",20,"0.9 PEGMEA, 0.1 PEGDA, 0 aerosil 380, 20 LiTFSI",2024-07-25,"PCB print",3,0.028,0.9567,"PCB print",FALSE
"SSna_259",0,"PEGMEA","PEGDA",0.9,0.1,"Aerosil 380",0,"LiTFSI",20,"0.9 PEGMEA, 0.1 PEGDA, 0 aerosil 380, 20 LiTFSI",2024-07-25,"PCB print",3,0.028,0.9567,"PCB print",FALSE
"SSna_259",0,"PEGMEA","PEGDA",0.9,0.1,"Aerosil 380",0,"LiTFSI",20,"0.9 PEGMEA, 0.1 PEGDA, 0 aerosil 380, 20 LiTFSI",2024-07-25,"PCB print",3,0.028,0.9567,"PCB print",FALSE
"SSna_259",0,"PEGMEA","PEGDA",0.9,0.1,"Aerosil 380",0,"LiTFSI",20,"0.9 PEGMEA, 0.1 PEGDA, 0 aerosil 380, 20 LiTFSI",2024-07-25,"PCB print",3,0.028,0.9567,"PCB print",FALSE
"SSna_259",0,"PEGMEA","PEGDA",0.9,0.1,"Aerosil 380",0,"LiTFSI",20,"0.9 PEGMEA, 0.1 PEGDA, 0 aerosil 380, 20 LiTFSI",2024-07-25,"PCB print",3,0.028,0.9567,"PCB print",FALSE
"SSna_259",0,"PEGMEA","PEGDA",0.9,0.1,"Aerosil 380",0,"LiTFSI",20,"0.9 PEGMEA, 0.1 PEGDA, 0 aerosil 380, 20 LiTFSI",2024-07-25,"PCB print",3,0.028,0.9567,"PCB print",FALSE
"SSna_259",0,"PEGMEA","PEGDA",0.9,0.1,"Aerosil 380",0,"LiTFSI",20,"0.9 PEGMEA, 0.1 PEGDA, 0 aerosil 380, 20 LiTFSI",2024-07-25,"PCB print",3,0.028,0.9567,"PCB print",FALSE
"SSna_26",1.8349e-06,"PEGMEA","PEGDA",0.9,0.1,"Aerosil 380",2,"NaTFSI",25.6,"0.9 PEGMEA, 0.1 PEGDA, 2 aerosil 380, 25.6 NaTFSI",2024-04-16,"PCB print",3,0.028,0.77,"PCB print",FALSE
"SSna_26",1.9048e-06,"PEGMEA","PEGDA",0.9,0.1,"Aerosil 380",2,"NaTFSI",25.6,"0.9 PEGMEA, 0.1 PEGDA, 2 aerosil 380, 25.6 NaTFSI",2024-04-16,"PCB print",3,0.028,0.77,"PCB print",FALSE
"SSna_26",2.6316e-06,"PEGMEA","PEGDA",0.9,0.1,"Aerosil 380",2,"NaTFSI",25.6,"0.9 PEGMEA, 0.1 PEGDA, 2 aerosil 380, 25.6 NaTFSI",2024-04-16,"PCB print",3,0.028,0.77,"PCB print",FALSE
"SSna_26",2.8777e-06,"PEGMEA","PEGDA",0.9,0.1,"Aerosil 380",2,"NaTFSI",25.6,"0.9 PEGMEA, 0.1 PEGDA, 2 aerosil 380, 25.6 NaTFSI",2024-04-16,"PCB print",3,0.028,0.77,"PCB print",FALSE
"SSna_26",6.9085e-06,"PEGMEA","PEGDA",0.9,0.1,"Aerosil 380",2,"NaTFSI",25.6,"0.9 PEGMEA, 0.1 PEGDA, 2 aerosil 380, 25.6 NaTFSI",2024-04-16,"PCB print",3,0.028,0.77,"PCB print",FALSE
"SSna_26",6.993e-06,"PEGMEA","PEGDA",0.9,0.1,"Aerosil 380",2,"NaTFSI",25.6,"0.9 PEGMEA, 0.1 PEGDA, 2 aerosil 380, 25.6 NaTFSI",2024-04-16,"PCB print",3,0.028,0.77,"PCB print",FALSE
"SSna_26",3.6697e-06,"PEGMEA","PEGDA",0.9,0.1,"Aerosil 380",2,"NaTFSI",25.6,"0.9 PEGMEA, 0.1 PEGDA, 2 aerosil 380, 25.6 NaTFSI",2024-04-16,"PCB print",3,0.028,0.77,"PCB print",FALSE
"SSna_26",3.5088e-06,"PEGMEA","PEGDA",0.9,0.1,"Aerosil 380",2,"NaTFSI",25.6,"0.9 PEGMEA, 0.1 PEGDA, 2 aerosil 380, 25.6 NaTFSI",2024-04-16,"PCB print",3,0.028,0.77,"PCB print",FALSE
"SSna_260",0,"PEGMEA","PEGDA",0.9,0.1,"Aerosil 380",2.14,"LiTFSI",20,"0.9 PEGMEA, 0.1 PEGDA, 2.14 aerosil 380, 20 LiTFSI",2024-07-25,"PCB print",3,0.028,0.8167,"PCB print",FALSE
"SSna_260",0,"PEGMEA","PEGDA",0.9,0.1,"Aerosil 380",2.14,"LiTFSI",20,"0.9 PEGMEA, 0.1 PEGDA, 2.14 aerosil 380, 20 LiTFSI",2024-07-25,"PCB print",3,0.028,0.8167,"PCB print",FALSE
"SSna_260",0,"PEGMEA","PEGDA",0.9,0.1,"Aerosil 380",2.14,"LiTFSI",20,"0.9 PEGMEA, 0.1 PEGDA, 2.14 aerosil 380, 20 LiTFSI",2024-07-25,"PCB print",3,0.028,0.8167,"PCB print",FALSE
"SSna_260",0,"PEGMEA","PEGDA",0.9,0.1,"Aerosil 380",2.14,"LiTFSI",20,"0.9 PEGMEA, 0.1 PEGDA, 2.14 aerosil 380, 20 LiTFSI",2024-07-25,"PCB print",3,0.028,0.8167,"PCB print",FALSE
"SSna_260",0,"PEGMEA","PEGDA",0.9,0.1,"Aerosil 380",2.14,"LiTFSI",20,"0.9 PEGMEA, 0.1 PEGDA, 2.14 aerosil 380, 20 LiTFSI",2024-07-25,"PCB print",3,0.028,0.8167,"PCB print",FALSE
"SSna_260",0,"PEGMEA","PEGDA",0.9,0.1,"Aerosil 380",2.14,"LiTFSI",20,"0.9 PEGMEA, 0.1 PEGDA, 2.14 aerosil 380, 20 LiTFSI",2024-07-25,"PCB print",3,0.028,0.8167,"PCB print",FALSE
"SSna_260",0,"PEGMEA","PEGDA",0.9,0.1,"Aerosil 380",2.14,"LiTFSI",20,"0.9 PEGMEA, 0.1 PEGDA, 2.14 aerosil 380, 20 LiTFSI",2024-07-25,"PCB print",3,0.028,0.8167,"PCB print",FALSE
"SSna_260",0,"PEGMEA","PEGDA",0.9,0.1,"Aerosil 380",2.14,"LiTFSI",20,"0.9 PEGMEA, 0.1 PEGDA, 2.14 aerosil 380, 20 LiTFSI",2024-07-25,"PCB print",3,0.028,0.8167,"PCB print",FALSE
"SSna_261",0,"PEGMEA","PEGDA",0.9,0.1,"Aerosil 380",4.29,"LiTFSI",20,"0.9 PEGMEA, 0.1 PEGDA, 4.29 aerosil 380, 20 LiTFSI",2024-07-25,"PCB print",3,0.028,0.7667,"PCB print",FALSE
"SSna_261",0,"PEGMEA","PEGDA",0.9,0.1,"Aerosil 380",4.29,"LiTFSI",20,"0.9 PEGMEA, 0.1 PEGDA, 4.29 aerosil 380, 20 LiTFSI",2024-07-25,"PCB print",3,0.028,0.7667,"PCB print",FALSE
"SSna_261",0,"PEGMEA","PEGDA",0.9,0.1,"Aerosil 380",4.29,"LiTFSI",20,"0.9 PEGMEA, 0.1 PEGDA, 4.29 aerosil 380, 20 LiTFSI",2024-07-25,"PCB print",3,0.028,0.7667,"PCB print",FALSE
