Repository: Jay2-davic/SPOC_code

# Studying-Polymers-on a-Chip (SPOC) Data Cleaning and Processing
Author: Jay Jimenez jimenez45@llnl.gov

# Project Description

The SPOC project aims to establish an automated, high-throughput experimentation workflow to screen solid state polymer electrolytes. This repository contains code to reproduce the data cleaning workflow, data processing, and active learning for the SPOC project. Electrochemical impedance spectroscopy processing code is included as a Python file which was used to determine bulk ionic conductivities.

File: output/steps/step0_raw_data.csv (part 22 of 32)
"sample_ID","ionic_conductivity_final","fcomp_mat1","fcomp_mat2","fcomp_mat1_ratio","fcomp_mat2_ratio","fcomp_additive","fcomp_additive_wt_pct","fcomp_salt","fcomp_salt_wt_pct","fcomp_formulation","date_casted","cast_type","fab_method","area_cm2","spe_thickness_avg","print_type","flag_for_removal"
"SSna_261",0,"PEGMEA","PEGDA",0.9,0.1,"Aerosil 380",4.29,"LiTFSI",20,"0.9 PEGMEA, 0.1 PEGDA, 4.29 aerosil 380, 20 LiTFSI",2024-07-25,"PCB print",3,0.028,0.7667,"PCB print",FALSE
"SSna_261",0,"PEGMEA","PEGDA",0.9,0.1,"Aerosil 380",4.29,"LiTFSI",20,"0.9 PEGMEA, 0.1 PEGDA, 4.29 aerosil 380, 20 LiTFSI",2024-07-25,"PCB print",3,0.028,0.7667,"PCB print",FALSE
"SSna_261",0,"PEGMEA","PEGDA",0.9,0.1,"Aerosil 380",4.29,"LiTFSI",20,"0.9 PEGMEA, 0.1 PEGDA, 4.29 aerosil 380, 20 LiTFSI",2024-07-25,"PCB print",3,0.028,0.7667,"PCB print",FALSE
"SSna_261",0,"PEGMEA","PEGDA",0.9,0.1,"Aerosil 380",4.29,"LiTFSI",20,"0.9 PEGMEA, 0.1 PEGDA, 4.29 aerosil 380, 20 LiTFSI",2024-07-25,"PCB print",3,0.028,0.7667,"PCB print",FALSE
"SSna_261",0,"PEGMEA","PEGDA",0.9,0.1,"Aerosil 380",4.29,"LiTFSI",20,"0.9 PEGMEA, 0.1 PEGDA, 4.29 aerosil 380, 20 LiTFSI",2024-07-25,"PCB print",3,0.028,0.7667,"PCB print",FALSE
"SSna_262",0,"PEGMEA","PEGDA",0.9,0.1,"Aerosil 380",6.43,"LiTFSI",20,"0.9 PEGMEA, 0.1 PEGDA, 6.43 aerosil 380, 20 LiTFSI",2024-07-25,"PCB print",3,0.028,0.78,"PCB print",FALSE
"SSna_262",0,"PEGMEA","PEGDA",0.9,0.1,"Aerosil 380",6.43,"LiTFSI",20,"0.9 PEGMEA, 0.1 PEGDA, 6.43 aerosil 380, 20 LiTFSI",2024-07-25,"PCB print",3,0.028,0.78,"PCB print",FALSE
"SSna_262",0,"PEGMEA","PEGDA",0.9,0.1,"Aerosil 380",6.43,"LiTFSI",20,"0.9 PEGMEA, 0.1 PEGDA, 6.43 aerosil 380, 20 LiTFSI",2024-07-25,"PCB print",3,0.028,0.78,"PCB print",FALSE
"SSna_262",0,"PEGMEA","PEGDA",0.9,0.1,"Aerosil 380",6.43,"LiTFSI",20,"0.9 PEGMEA, 0.1 PEGDA, 6.43 aerosil 380, 20 LiTFSI",2024-07-25,"PCB print",3,0.028,0.78,"PCB print",FALSE
"SSna_262",0,"PEGMEA","PEGDA",0.9,0.1,"Aerosil 380",6.43,"LiTFSI",20,"0.9 PEGMEA, 0.1 PEGDA, 6.43 aerosil 380, 20 LiTFSI",2024-07-25,"PCB print",3,0.028,0.78,"PCB print",FALSE
"SSna_262",0,"PEGMEA","PEGDA",0.9,0.1,"Aerosil 380",6.43,"LiTFSI",20,"0.9 PEGMEA, 0.1 PEGDA, 6.43 aerosil 380, 20 LiTFSI",2024-07-25,"PCB print",3,0.028,0.78,"PCB print",FALSE
"SSna_262",0,"PEGMEA","PEGDA",0.9,0.1,"Aerosil 380",6.43,"LiTFSI",20,"0.9 PEGMEA, 0.1 PEGDA, 6.43 aerosil 380, 20 LiTFSI",2024-07-25,"PCB print",3,0.028,0.78,"PCB print",FALSE
"SSna_262",0,"PEGMEA","PEGDA",0.9,0.1,"Aerosil 380",6.43,"LiTFSI",20,"0.9 PEGMEA, 0.1 PEGDA, 6.43 aerosil 380, 20 LiTFSI",2024-07-25,"PCB print",3,0.028,0.78,"PCB print",FALSE
"SSna_263",0,"PEGMEA","PEGDA",0.9,0.1,"Aerosil 380",8.57,"LiTFSI",20,"0.9 PEGMEA, 0.1 PEGDA, 8.57 aerosil 380, 20 LiTFSI",2024-07-25,"PCB print",3,0.028,0.5733,"PCB print",FALSE
"SSna_263",0,"PEGMEA","PEGDA",0.9,0.1,"Aerosil 380",8.57,"LiTFSI",20,"0.9 PEGMEA, 0.1 PEGDA, 8.57 aerosil 380, 20 LiTFSI",2024-07-25,"PCB print",3,0.028,0.5733,"PCB print",FALSE
"SSna_263",0,"PEGMEA","PEGDA",0.9,0.1,"Aerosil 380",8.57,"LiTFSI",20,"0.9 PEGMEA, 0.1 PEGDA, 8.57 aerosil 380, 20 LiTFSI",2024-07-25,"PCB print",3,0.028,0.5733,"PCB print",FALSE
"SSna_263",0,"PEGMEA","PEGDA",0.9,0.1,"Aerosil 380",8.57,"LiTFSI",20,"0.9 PEGMEA, 0.1 PEGDA, 8.57 aerosil 380, 20 LiTFSI",2024-07-25,"PCB print",3,0.028,0.5733,"PCB print",FALSE
"SSna_263",0,"PEGMEA","PEGDA",0.9,0.1,"Aerosil 380",8.57,"LiTFSI",20,"0.9 PEGMEA, 0.1 PEGDA, 8.57 aerosil 380, 20 LiTFSI",2024-07-25,"PCB print",3,0.028,0.5733,"PCB print",FALSE
"SSna_263",0,"PEGMEA","PEGDA",0.9,0.1,"Aerosil 380",8.57,"LiTFSI",20,"0.9 PEGMEA, 0.1 PEGDA, 8.57 aerosil 380, 20 LiTFSI",2024-07-25,"PCB print",3,0.028,0.5733,"PCB print",FALSE
"SSna_263",0,"PEGMEA","PEGDA",0.9,0.1,"Aerosil 380",8.57,"LiTFSI",20,"0.9 PEGMEA, 0.1 PEGDA, 8.57 aerosil 380, 20 LiTFSI",2024-07-25,"PCB print",3,0.028,0.5733,"PCB print",FALSE
"SSna_263",0,"PEGMEA","PEGDA",0.9,0.1,"Aerosil 380",8.57,"LiTFSI",20,"0.9 PEGMEA, 0.1 PEGDA, 8.57 aerosil 380, 20 LiTFSI",2024-07-25,"PCB print",3,0.028,0.5733,"PCB print",FALSE
"SSna_264",0,"PEGMEA","PEGDA",0.9,0.1,"Aerosil 380",10.7,"LiTFSI",20,"0.9 PEGMEA, 0.1 PEGDA, 10.7 aerosil 380, 20 LiTFSI",2024-07-25,"PCB print",3,0.028,1.21,"PCB print",FALSE
"SSna_264",0,"PEGMEA","PEGDA",0.9,0.1,"Aerosil 380",10.7,"LiTFSI",20,"0.9 PEGMEA, 0.1 PEGDA, 10.7 aerosil 380, 20 LiTFSI",2024-07-25,"PCB print",3,0.028,1.21,"PCB print",FALSE
"SSna_264",0,"PEGMEA","PEGDA",0.9,0.1,"Aerosil 380",10.7,"LiTFSI",20,"0.9 PEGMEA, 0.1 PEGDA, 10.7 aerosil 380, 20 LiTFSI",2024-07-25,"PCB print",3,0.028,1.21,"PCB print",FALSE
"SSna_264",0,"PEGMEA","PEGDA",0.9,0.1,"Aerosil 380",10.7,"LiTFSI",20,"0.9 PEGMEA, 0.1 PEGDA, 10.7 aerosil 380, 20 LiTFSI",2024-07-25,"PCB print",3,0.028,1.21,"PCB print",FALSE
"SSna_264",0,"PEGMEA","PEGDA",0.9,0.1,"Aerosil 380",10.7,"LiTFSI",20,"0.9 PEGMEA, 0.1 PEGDA, 10.7 aerosil 380, 20 LiTFSI",2024-07-25,"PCB print",3,0.028,1.21,"PCB print",FALSE
"SSna_264",0,"PEGMEA","PEGDA",0.9,0.1,"Aerosil 380",10.7,"LiTFSI",20,"0.9 PEGMEA, 0.1 PEGDA, 10.7 aerosil 380, 20 LiTFSI",2024-07-25,"PCB print",3,0.028,1.21,"PCB print",FALSE
"SSna_264",0,"PEGMEA","PEGDA",0.9,0.1,"Aerosil 380",10.7,"LiTFSI",20,"0.9 PEGMEA, 0.1 PEGDA, 10.7 aerosil 380, 20 LiTFSI",2024-07-25,"PCB print",3,0.028,1.21,"PCB print",FALSE
"SSna_264",0,"PEGMEA","PEGDA",0.9,0.1,"Aerosil 380",10.7,"LiTFSI",20,"0.9 PEGMEA, 0.1 PEGDA, 10.7 aerosil 380, 20 LiTFSI",2024-07-25,"PCB print",3,0.028,1.21,"PCB print",FALSE
"SSna_265",0,"PEGMEA","PEGDA",0.9,0.1,"Aerosil 380",12.9,"LiTFSI",20,"0.9 PEGMEA, 0.1 PEGDA, 12.9 aerosil 380, 20 LiTFSI",2024-07-25,"PCB print",3,0.028,1.2267,"PCB print",FALSE
"SSna_265",0,"PEGMEA","PEGDA",0.9,0.1,"Aerosil 380",12.9,"LiTFSI",20,"0.9 PEGMEA, 0.1 PEGDA, 12.9 aerosil 380, 20 LiTFSI",2024-07-25,"PCB print",3,0.028,1.2267,"PCB print",FALSE
"SSna_265",0,"PEGMEA","PEGDA",0.9,0.1,"Aerosil 380",12.9,"LiTFSI",20,"0.9 PEGMEA, 0.1 PEGDA, 12.9 aerosil 380, 20 LiTFSI",2024-07-25,"PCB print",3,0.028,1.2267,"PCB print",FALSE
"SSna_265",0,"PEGMEA","PEGDA",0.9,0.1,"Aerosil 380",12.9,"LiTFSI",20,"0.9 PEGMEA, 0.1 PEGDA, 12.9 aerosil 380, 20 LiTFSI",2024-07-25,"PCB print",3,0.028,1.2267,"PCB print",FALSE
"SSna_265",0,"PEGMEA","PEGDA",0.9,0.1,"Aerosil 380",12.9,"LiTFSI",20,"0.9 PEGMEA, 0.1 PEGDA, 12.9 aerosil 380, 20 LiTFSI",2024-07-25,"PCB print",3,0.028,1.2267,"PCB print",FALSE
"SSna_265",0,"PEGMEA","PEGDA",0.9,0.1,"Aerosil 380",12.9,"LiTFSI",20,"0.9 PEGMEA, 0.1 PEGDA, 12.9 aerosil 380, 20 LiTFSI",2024-07-25,"PCB print",3,0.028,1.2267,"PCB print",FALSE
"SSna_265",0,"PEGMEA","PEGDA",0.9,0.1,"Aerosil 380",12.9,"LiTFSI",20,"0.9 PEGMEA, 0.1 PEGDA, 12.9 aerosil 380, 20 LiTFSI",2024-07-25,"PCB print",3,0.028,1.2267,"PCB print",FALSE
"SSna_265",0,"PEGMEA","PEGDA",0.9,0.1,"Aerosil 380",12.9,"LiTFSI",20,"0.9 PEGMEA, 0.1 PEGDA, 12.9 aerosil 380, 20 LiTFSI",2024-07-25,"PCB print",3,0.028,1.2267,"PCB print",FALSE
"SSna_266",0,"PEGMEA","PEGDA",0.9,0.1,"Aerosil 380",15,"LiTFSI",20,"0.9 PEGMEA, 0.1 PEGDA, 15 aerosil 380, 20 LiTFSI",2024-07-25,"PCB print",3,0.028,0.8133,"PCB print",FALSE
"SSna_266",0,"PEGMEA","PEGDA",0.9,0.1,"Aerosil 380",15,"LiTFSI",20,"0.9 PEGMEA, 0.1 PEGDA, 15 aerosil 380, 20 LiTFSI",2024-07-25,"PCB print",3,0.028,0.8133,"PCB print",FALSE
"SSna_266",0,"PEGMEA","PEGDA",0.9,0.1,"Aerosil 380",15,"LiTFSI",20,"0.9 PEGMEA, 0.1 PEGDA, 15 aerosil 380, 20 LiTFSI",2024-07-25,"PCB print",3,0.028,0.8133,"PCB print",FALSE
"SSna_266",0,"PEGMEA","PEGDA",0.9,0.1,"Aerosil 380",15,"LiTFSI",20,"0.9 PEGMEA, 0.1 PEGDA, 15 aerosil 380, 20 LiTFSI",2024-07-25,"PCB print",3,0.028,0.8133,"PCB print",FALSE
"SSna_266",0,"PEGMEA","PEGDA",0.9,0.1,"Aerosil 380",15,"LiTFSI",20,"0.9 PEGMEA, 0.1 PEGDA, 15 aerosil 380, 20 LiTFSI",2024-07-25,"PCB print",3,0.028,0.8133,"PCB print",FALSE
"SSna_266",0,"PEGMEA","PEGDA",0.9,0.1,"Aerosil 380",15,"LiTFSI",20,"0.9 PEGMEA, 0.1 PEGDA, 15 aerosil 380, 20 LiTFSI",2024-07-25,"PCB print",3,0.028,0.8133,"PCB print",FALSE
"SSna_266",0,"PEGMEA","PEGDA",0.9,0.1,"Aerosil 380",15,"LiTFSI",20,"0.9 PEGMEA, 0.1 PEGDA, 15 aerosil 380, 20 LiTFSI",2024-07-25,"PCB print",3,0.028,0.8133,"PCB print",FALSE
"SSna_266",0,"PEGMEA","PEGDA",0.9,0.1,"Aerosil 380",15,"LiTFSI",20,"0.9 PEGMEA, 0.1 PEGDA, 15 aerosil 380, 20 LiTFSI",2024-07-25,"PCB print",3,0.028,0.8133,"PCB print",FALSE
"SSna_267",6.1824e-06,"PEGMEA","PEGDA",0.9,0.1,"Aerosil 380",0,"LiTFSI",30,"0.9 PEGMEA, 0.1 PEGDA, 0 aerosil 380, 30 LiTFSI",2024-08-01,"PCB print",3,0.028,0.6233,"PCB print",FALSE
"SSna_267",5.9172e-06,"PEGMEA","PEGDA",0.9,0.1,"Aerosil 380",0,"LiTFSI",30,"0.9 PEGMEA, 0.1 PEGDA, 0 aerosil 380, 30 LiTFSI",2024-08-01,"PCB print",3,0.028,0.6233,"PCB print",FALSE
"SSna_267",5.8651e-06,"PEGMEA","PEGDA",0.9,0.1,"Aerosil 380",0,"LiTFSI",30,"0.9 PEGMEA, 0.1 PEGDA, 0 aerosil 380, 30 LiTFSI",2024-08-01,"PCB print",3,0.028,0.6233,"PCB print",FALSE
"SSna_267",5.6738e-06,"PEGMEA","PEGDA",0.9,0.1,"Aerosil 380",0,"LiTFSI",30,"0.9 PEGMEA, 0.1 PEGDA, 0 aerosil 380, 30 LiTFSI",2024-08-01,"PCB print",3,0.028,0.6233,"PCB print",FALSE
"SSna_267",7.3529e-06,"PEGMEA","PEGDA",0.9,0.1,"Aerosil 380",0,"LiTFSI",30,"0.9 PEGMEA, 0.1 PEGDA, 0 aerosil 380, 30 LiTFSI",2024-08-01,"PCB print",3,0.028,0.6233,"PCB print",FALSE
"SSna_267",7.1429e-06,"PEGMEA","PEGDA",0.9,0.1,"Aerosil 380",0,"LiTFSI",30,"0.9 PEGMEA, 0.1 PEGDA, 0 aerosil 380, 30 LiTFSI",2024-08-01,"PCB print",3,0.028,0.6233,"PCB print",FALSE
"SSna_267",5.6259e-06,"PEGMEA","PEGDA",0.9,0.1,"Aerosil 380",0,"LiTFSI",30,"0.9 PEGMEA, 0.1 PEGDA, 0 aerosil 380, 30 LiTFSI",2024-08-01,"PCB print",3,0.028,0.6233,"PCB print",FALSE
"SSna_267",5.7554e-06,"PEGMEA","PEGDA",0.9,0.1,"Aerosil 380",0,"LiTFSI",30,"0.9 PEGMEA, 0.1 PEGDA, 0 aerosil 380, 30 LiTFSI",2024-08-01,"PCB print",3,0.028,0.6233,"PCB print",FALSE
"SSna_268",4.8721e-06,"PEGMEA","PEGDA",0.9,0.1,"Aerosil 380",0,"LiTFSI",25.7,"0.9 PEGMEA, 0.1 PEGDA, 0 aerosil 380, 25.7 LiTFSI",2024-08-01,"PCB print",3,0.028,0.5867,"PCB print",FALSE
"SSna_268",4.6136e-06,"PEGMEA","PEGDA",0.9,0.1,"Aerosil 380",0,"LiTFSI",25.7,"0.9 PEGMEA, 0.1 PEGDA, 0 aerosil 380, 25.7 LiTFSI",2024-08-01,"PCB print",3,0.028,0.5867,"PCB print",FALSE
"SSna_268",4.9261e-06,"PEGMEA","PEGDA",0.9,0.1,"Aerosil 380",0,"LiTFSI",25.7,"0.9 PEGMEA, 0.1 PEGDA, 0 aerosil 380, 25.7 LiTFSI",2024-08-01,"PCB print",3,0.028,0.5867,"PCB print",FALSE
"SSna_268",5.0378e-06,"PEGMEA","PEGDA",0.9,0.1,"Aerosil 380",0,"LiTFSI",25.7,"0.9 PEGMEA, 0.1 PEGDA, 0 aerosil 380, 25.7 LiTFSI",2024-08-01,"PCB print",3,0.028,0.5867,"PCB print",FALSE
"SSna_268",6.3593e-06,"PEGMEA","PEGDA",0.9,0.1,"Aerosil 380",0,"LiTFSI",25.7,"0.9 PEGMEA, 0.1 PEGDA, 0 aerosil 380, 25.7 LiTFSI",2024-08-01,"PCB print",3,0.028,0.5867,"PCB print",FALSE
"SSna_268",6.2598e-06,"PEGMEA","PEGDA",0.9,0.1,"Aerosil 380",0,"LiTFSI",25.7,"0.9 PEGMEA, 0.1 PEGDA, 0 aerosil 380, 25.7 LiTFSI",2024-08-01,"PCB print",3,0.028,0.5867,"PCB print",FALSE
"SSna_268",4.2239e-06,"PEGMEA","PEGDA",0.9,0.1,"Aerosil 380",0,"LiTFSI",25.7,"0.9 PEGMEA, 0.1 PEGDA, 0 aerosil 380, 25.7 LiTFSI",2024-08-01,"PCB print",3,0.028,0.5867,"PCB print",FALSE
"SSna_268",4.215e-06,"PEGMEA","PEGDA",0.9,0.1,"Aerosil 380",0,"LiTFSI",25.7,"0.9 PEGMEA, 0.1 PEGDA, 0 aerosil 380, 25.7 LiTFSI",2024-08-01,"PCB print",3,0.028,0.5867,"PCB print",FALSE
"SSna_269",5.3333e-06,"PEGMEA","PEGDA",0.9,0.1,"Aerosil 380",0,"LiTFSI",21.4,"0.9 PEGMEA, 0.1 PEGDA, 0 aerosil 380, 21.4 LiTFSI",2024-08-01,"PCB print",3,0.028,0.63,"PCB print",FALSE
"SSna_269",5.3476e-06,"PEGMEA","PEGDA",0.9,0.1,"Aerosil 380",0,"LiTFSI",21.4,"0.9 PEGMEA, 0.1 PEGDA, 0 aerosil 380, 21.4 LiTFSI",2024-08-01,"PCB print",3,0.028,0.63,"PCB print",FALSE
"SSna_269",5.5249e-06,"PEGMEA","PEGDA",0.9,0.1,"Aerosil 380",0,"LiTFSI",21.4,"0.9 PEGMEA, 0.1 PEGDA, 0 aerosil 380, 21.4 LiTFSI",2024-08-01,"PCB print",3,0.028,0.63,"PCB print",FALSE
"SSna_269",5.3121e-06,"PEGMEA","PEGDA",0.9,0.1,"Aerosil 380",0,"LiTFSI",21.4,"0.9 PEGMEA, 0.1 PEGDA, 0 aerosil 380, 21.4 LiTFSI",2024-08-01,"PCB print",3,0.028,0.63,"PCB print",FALSE
"SSna_269",7.0053e-06,"PEGMEA","PEGDA",0.9,0.1,"Aerosil 380",0,"LiTFSI",21.4,"0.9 PEGMEA, 0.1 PEGDA, 0 aerosil 380, 21.4 LiTFSI",2024-08-01,"PCB print",3,0.028,0.63,"PCB print",FALSE
"SSna_269",7.4906e-06,"PEGMEA","PEGDA",0.9,0.1,"Aerosil 380",0,"LiTFSI",21.4,"0.9 PEGMEA, 0.1 PEGDA, 0 aerosil 380, 21.4 LiTFSI",2024-08-01,"PCB print",3,0.028,0.63,"PCB print",FALSE
"SSna_269",4.0527e-06,"PEGMEA","PEGDA",0.9,0.1,"Aerosil 380",0,"LiTFSI",21.4,"0.9 PEGMEA, 0.1 PEGDA, 0 aerosil 380, 21.4 LiTFSI",2024-08-01,"PCB print",3,0.028,0.63,"PCB print",FALSE
"SSna_269",4.1322e-06,"PEGMEA","PEGDA",0.9,0.1,"Aerosil 380",0,"LiTFSI",21.4,"0.9 PEGMEA, 0.1 PEGDA, 0 aerosil 380, 21.4 LiTFSI",2024-08-01,"PCB print",3,0.028,0.63,"PCB print",FALSE
"SSna_27",3.0534e-06,"PEGMEA","PEGDA",0.9,0.1,"Aerosil 380",4,"NaTFSI",26.1,"0.9 PEGMEA, 0.1 PEGDA, 4 aerosil 380, 26.1 NaTFSI",2024-04-16,"PCB print",3,0.028,0.7533,"PCB print",FALSE
"SSna_27",3.3898e-06,"PEGMEA","PEGDA",0.9,0.1,"Aerosil 380",4,"NaTFSI",26.1,"0.9 PEGMEA, 0.1 PEGDA, 4 aerosil 380, 26.1 NaTFSI",2024-04-16,"PCB print",3,0.028,0.7533,"PCB print",FALSE
"SSna_27",5.2356e-06,"PEGMEA","PEGDA",0.9,0.1,"Aerosil 380",4,"NaTFSI",26.1,"0.9 PEGMEA, 0.1 PEGDA, 4 aerosil 380, 26.1 NaTFSI",2024-04-16,"PCB print",3,0.028,0.7533,"PCB print",FALSE
"SSna_27",5.2219e-06,"PEGMEA","PEGDA",0.9,0.1,"Aerosil 380",4,"NaTFSI",26.1,"0.9 PEGMEA, 0.1 PEGDA, 4 aerosil 380, 26.1 NaTFSI",2024-04-16,"PCB print",3,0.028,0.7533,"PCB print",FALSE
"SSna_27",5.698e-06,"PEGMEA","PEGDA",0.9,0.1,"Aerosil 380",4,"NaTFSI",26.1,"0.9 PEGMEA, 0.1 PEGDA, 4 aerosil 380, 26.1 NaTFSI",2024-04-16,"PCB print",3,0.028,0.7533,"PCB print",FALSE
"SSna_27",5.7637e-06,"PEGMEA","PEGDA",0.9,0.1,"Aerosil 380",4,"NaTFSI",26.1,"0.9 PEGMEA, 0.1 PEGDA, 4 aerosil 380, 26.1 NaTFSI",2024-04-16,"PCB print",3,0.028,0.7533,"PCB print",FALSE
"SSna_27",3.6364e-06,"PEGMEA","PEGDA",0.9,0.1,"Aerosil 380",4,"NaTFSI",26.1,"0.9 PEGMEA, 0.1 PEGDA, 4 aerosil 380, 26.1 NaTFSI",2024-04-16,"PCB print",3,0.028,0.7533,"PCB print",FALSE
"SSna_27",3.4783e-06,"PEGMEA","PEGDA",0.9,0.1,"Aerosil 380",4,"NaTFSI",26.1,"0.9 PEGMEA, 0.1 PEGDA, 4 aerosil 380, 26.1 NaTFSI",2024-04-16,"PCB print",3,0.028,0.7533,"PCB print",FALSE
"SSna_270",4.5872e-06,"PEGMEA","PEGDA",0.9,0.1,"Aerosil 380",0,"LiTFSI",17.1,"0.9 PEGMEA, 0.1 PEGDA, 0 aerosil 380, 17.1 LiTFSI",2024-08-01,"PCB print",3,0.028,0.7733,"PCB print",FALSE
"SSna_270",4.5872e-06,"PEGMEA","PEGDA",0.9,0.1,"Aerosil 380",0,"LiTFSI",17.1,"0.9 PEGMEA, 0.1 PEGDA, 0 aerosil 380, 17.1 LiTFSI",2024-08-01,"PCB print",3,0.028,0.7733,"PCB print",FALSE
"SSna_270",5.3619e-06,"PEGMEA","PEGDA",0.9,0.1,"Aerosil 380",0,"LiTFSI",17.1,"0.9 PEGMEA, 0.1 PEGDA, 0 aerosil 380, 17.1 LiTFSI",2024-08-01,"PCB print",3,0.028,0.7733,"PCB print",FALSE
"SSna_270",5.5479e-06,"PEGMEA","PEGDA",0.9,0.1,"Aerosil 380",0,"LiTFSI",17.1,"0.9 PEGMEA, 0.1 PEGDA, 0 aerosil 380, 17.1 LiTFSI",2024-08-01,"PCB print",3,0.028,0.7733,"PCB print",FALSE
"SSna_270",7.2464e-06,"PEGMEA","PEGDA",0.9,0.1,"Aerosil 380",0,"LiTFSI",17.1,"0.9 PEGMEA, 0.1 PEGDA, 0 aerosil 380, 17.1 LiTFSI",2024-08-01,"PCB print",3,0.028,0.7733,"PCB print",FALSE
"SSna_270",7.3937e-06,"PEGMEA","PEGDA",0.9,0.1,"Aerosil 380",0,"LiTFSI",17.1,"0.9 PEGMEA, 0.1 PEGDA, 0 aerosil 380, 17.1 LiTFSI",2024-08-01,"PCB print",3,0.028,0.7733,"PCB print",FALSE
"SSna_270",4.6083e-06,"PEGMEA","PEGDA",0.9,0.1,"Aerosil 380",0,"LiTFSI",17.1,"0.9 PEGMEA, 0.1 PEGDA, 0 aerosil 380, 17.1 LiTFSI",2024-08-01,"PCB print",3,0.028,0.7733,"PCB print",FALSE
"SSna_270",4.6893e-06,"PEGMEA","PEGDA",0.9,0.1,"Aerosil 380",0,"LiTFSI",17.1,"0.9 PEGMEA, 0.1 PEGDA, 0 aerosil 380, 17.1 LiTFSI",2024-08-01,"PCB print",3,0.028,0.7733,"PCB print",FALSE
"SSna_271",5.4274e-06,"PEGMEA","PEGDA",0.9,0.1,"Aerosil 380",0,"LiTFSI",12.9,"0.9 PEGMEA, 0.1 PEGDA, 0 aerosil 380, 12.9 LiTFSI",2024-08-01,"PCB print",3,0.028,0.65,"PCB print",FALSE
"SSna_271",5.1948e-06,"PEGMEA","PEGDA",0.9,0.1,"Aerosil 380",0,"LiTFSI",12.9,"0.9 PEGMEA, 0.1 PEGDA, 0 aerosil 380, 12.9 LiTFSI",2024-08-01,"PCB print",3,0.028,0.65,"PCB print",FALSE
"SSna_271",5.8309e-06,"PEGMEA","PEGDA",0.9,0.1,"Aerosil 380",0,"LiTFSI",12.9,"0.9 PEGMEA, 0.1 PEGDA, 0 aerosil 380, 12.9 LiTFSI",2024-08-01,"PCB print",3,0.028,0.65,"PCB print",FALSE
"SSna_271",5.9791e-06,"PEGMEA","PEGDA",0.9,0.1,"Aerosil 380",0,"LiTFSI",12.9,"0.9 PEGMEA, 0.1 PEGDA, 0 aerosil 380, 12.9 LiTFSI",2024-08-01,"PCB print",3,0.028,0.65,"PCB print",FALSE
"SSna_271",7.722e-06,"PEGMEA","PEGDA",0.9,0.1,"Aerosil 380",0,"LiTFSI",12.9,"0.9 PEGMEA, 0.1 PEGDA, 0 aerosil 380, 12.9 LiTFSI",2024-08-01,"PCB print",3,0.028,0.65,"PCB print",FALSE
"SSna_271",8e-06,"PEGMEA","PEGDA",0.9,0.1,"Aerosil 380",0,"LiTFSI",12.9,"0.9 PEGMEA, 0.1 PEGDA, 0 aerosil 380, 12.9 LiTFSI",2024-08-01,"PCB print",3,0.028,0.65,"PCB print",FALSE
"SSna_271",4.7506e-06,"PEGMEA","PEGDA",0.9,0.1,"Aerosil 380",0,"LiTFSI",12.9,"0.9 PEGMEA, 0.1 PEGDA, 0 aerosil 380, 12.9 LiTFSI",2024-08-01,"PCB print",3,0.028,0.65,"PCB print",FALSE
"SSna_271",4.6404e-06,"PEGMEA","PEGDA",0.9,0.1,"Aerosil 380",0,"LiTFSI",12.9,"0.9 PEGMEA, 0.1 PEGDA, 0 aerosil 380, 12.9 LiTFSI",2024-08-01,"PCB print",3,0.028,0.65,"PCB print",FALSE
"SSna_272",5.2219e-06,"PEGMEA","PEGDA",0.9,0.1,"Aerosil 380",0,"LiTFSI",8.57,"0.9 PEGMEA, 0.1 PEGDA, 0 aerosil 380, 8.57 LiTFSI",2024-08-01,"PCB print",3,0.028,0.7567,"PCB print",FALSE
"SSna_272",4.7393e-06,"PEGMEA","PEGDA",0.9,0.1,"Aerosil 380",0,"LiTFSI",8.57,"0.9 PEGMEA, 0.1 PEGDA, 0 aerosil 380, 8.57 LiTFSI",2024-08-01,"PCB print",3,0.028,0.7567,"PCB print",FALSE
"SSna_272",4.635e-06,"PEGMEA","PEGDA",0.9,0.1,"Aerosil 380",0,"LiTFSI",8.57,"0.9 PEGMEA, 0.1 PEGDA, 0 aerosil 380, 8.57 LiTFSI",2024-08-01,"PCB print",3,0.028,0.7567,"PCB print",FALSE
"SSna_272",4.5198e-06,"PEGMEA","PEGDA",0.9,0.1,"Aerosil 380",0,"LiTFSI",8.57,"0.9 PEGMEA, 0.1 PEGDA, 0 aerosil 380, 8.57 LiTFSI",2024-08-01,"PCB print",3,0.028,0.7567,"PCB print",FALSE
"SSna_272",6.2016e-06,"PEGMEA","PEGDA",0.9,0.1,"Aerosil 380",0,"LiTFSI",8.57,"0.9 PEGMEA, 0.1 PEGDA, 0 aerosil 380, 8.57 LiTFSI",2024-08-01,"PCB print",3,0.028,0.7567,"PCB print",FALSE
"SSna_272",6.1069e-06,"PEGMEA","PEGDA",0.9,0.1,"Aerosil 380",0,"LiTFSI",8.57,"0.9 PEGMEA, 0.1 PEGDA, 0 aerosil 380, 8.57 LiTFSI",2024-08-01,"PCB print",3,0.028,0.7567,"PCB print",FALSE
"SSna_272",3.6036e-06,"PEGMEA","PEGDA",0.9,0.1,"Aerosil 380",0,"LiTFSI",8.57,"0.9 PEGMEA, 0.1 PEGDA, 0 aerosil 380, 8.57 LiTFSI",2024-08-01,"PCB print",3,0.028,0.7567,"PCB print",FALSE
"SSna_272",3.6364e-06,"PEGMEA","PEGDA",0.9,0.1,"Aerosil 380",0,"LiTFSI",8.57,"0.9 PEGMEA, 0.1 PEGDA, 0 aerosil 380, 8.57 LiTFSI",2024-08-01,"PCB print",3,0.028,0.7567,"PCB print",FALSE
"SSna_273",3.7037e-06,"PEGMEA","PEGDA",0.9,0.1,"Aerosil 380",0,"LiTFSI",4.29,"0.9 PEGMEA, 0.1 PEGDA, 0 aerosil 380, 4.29 LiTFSI",2024-08-01,"PCB print",3,0.028,0.7333,"PCB print",FALSE
"SSna_273",3.6697e-06,"PEGMEA","PEGDA",0.9,0.1,"Aerosil 380",0,"LiTFSI",4.29,"0.9 PEGMEA, 0.1 PEGDA, 0 aerosil 380, 4.29 LiTFSI",2024-08-01,"PCB print",3,0.028,0.7333,"PCB print",FALSE
"SSna_273",3.1746e-06,"PEGMEA","PEGDA",0.9,0.1,"Aerosil 380",0,"LiTFSI",4.29,"0.9 PEGMEA, 0.1 PEGDA, 0 aerosil 380, 4.29 LiTFSI",2024-08-01,"PCB print",3,0.028,0.7333,"PCB print",FALSE
"SSna_273",3.2258e-06,"PEGMEA","PEGDA",0.9,0.1,"Aerosil 380",0,"LiTFSI",4.29,"0.9 PEGMEA, 0.1 PEGDA, 0 aerosil 380, 4.29 LiTFSI",2024-08-01,"PCB print",3,0.028,0.7333,"PCB print",FALSE
"SSna_273",4.4843e-06,"PEGMEA","PEGDA",0.9,0.1,"Aerosil 380",0,"LiTFSI",4.29,"0.9 PEGMEA, 0.1 PEGDA, 0 aerosil 380, 4.29 LiTFSI",2024-08-01,"PCB print",3,0.028,0.7333,"PCB print",FALSE
"SSna_273",4.1365e-06,"PEGMEA","PEGDA",0.9,0.1,"Aerosil 380",0,"LiTFSI",4.29,"0.9 PEGMEA, 0.1 PEGDA, 0 aerosil 380, 4.29 LiTFSI",2024-08-01,"PCB print",3,0.028,0.7333,"PCB print",FALSE
"SSna_273",2.8169e-06,"PEGMEA","PEGDA",0.9,0.1,"Aerosil 380",0,"LiTFSI",4.29,"0.9 PEGMEA, 0.1 PEGDA, 0 aerosil 380, 4.29 LiTFSI",2024-08-01,"PCB print",3,0.028,0.7333,"PCB print",FALSE
"SSna_273",2.9412e-06,"PEGMEA","PEGDA",0.9,0.1,"Aerosil 380",0,"LiTFSI",4.29,"0.9 PEGMEA, 0.1 PEGDA, 0 aerosil 380, 4.29 LiTFSI",2024-08-01,"PCB print",3,0.028,0.7333,"PCB print",FALSE
"SSna_274",1.3378e-06,"PEGMEA","PEGDA",0.9,0.1,"Aerosil 380",0,"LiTFSI",0,"0.9 PEGMEA, 0.1 PEGDA, 0 aerosil 380, 0 LiTFSI",2024-08-01,"PCB print",3,0.028,0.6733,"PCB print",FALSE
"SSna_274",1.2739e-06,"PEGMEA","PEGDA",0.9,0.1,"Aerosil 380",0,"LiTFSI",0,"0.9 PEGMEA, 0.1 PEGDA, 0 aerosil 380, 0 LiTFSI",2024-08-01,"PCB print",3,0.028,0.6733,"PCB print",FALSE
"SSna_274",1.2461e-06,"PEGMEA","PEGDA",0.9,0.1,"Aerosil 380",0,"LiTFSI",0,"0.9 PEGMEA, 0.1 PEGDA, 0 aerosil 380, 0 LiTFSI",2024-08-01,"PCB print",3,0.028,0.6733,"PCB print",FALSE
"SSna_274",1.2987e-06,"PEGMEA","PEGDA",0.9,0.1,"Aerosil 380",0,"LiTFSI",0,"0.9 PEGMEA, 0.1 PEGDA, 0 aerosil 380, 0 LiTFSI",2024-08-01,"PCB print",3,0.028,0.6733,"PCB print",FALSE
"SSna_274",1.0499e-06,"PEGMEA","PEGDA",0.9,0.1,"Aerosil 380",0,"LiTFSI",0,"0.9 PEGMEA, 0.1 PEGDA, 0 aerosil 380, 0 LiTFSI",2024-08-01,"PCB print",3,0.028,0.6733,"PCB print",FALSE
"SSna_274",1.2579e-06,"PEGMEA","PEGDA",0.9,0.1,"Aerosil 380",0,"LiTFSI",0,"0.9 PEGMEA, 0.1 PEGDA, 0 aerosil 380, 0 LiTFSI",2024-08-01,"PCB print",3,0.028,0.6733,"PCB print",FALSE
"SSna_274",9.5694e-07,"PEGMEA","PEGDA",0.9,0.1,"Aerosil 380",0,"LiTFSI",0,"0.9 PEGMEA, 0.1 PEGDA, 0 aerosil 380, 0 LiTFSI",2024-08-01,"PCB print",3,0.028,0.6733,"PCB print",FALSE
"SSna_274",1.3072e-06,"PEGMEA","PEGDA",0.9,0.1,"Aerosil 380",0,"LiTFSI",0,"0.9 PEGMEA, 0.1 PEGDA, 0 aerosil 380, 0 LiTFSI",2024-08-01,"PCB print",3,0.028,0.6733,"PCB print",FALSE
"SSna_275",6.3191e-06,"PEGMEA","PEGDA",0.9,0.1,"Aerosil 380",0,"LiTFSI",30,"0.9 PEGMEA, 0.1 PEGDA, 0 aerosil 380, 30 LiTFSI",2024-08-01,"PCB print",3,0.028,0.5967,"PCB print",FALSE
"SSna_275",6.2893e-06,"PEGMEA","PEGDA",0.9,0.1,"Aerosil 380",0,"LiTFSI",30,"0.9 PEGMEA, 0.1 PEGDA, 0 aerosil 380, 30 LiTFSI",2024-08-01,"PCB print",3,0.028,0.5967,"PCB print",FALSE
"SSna_275",5.8394e-06,"PEGMEA","PEGDA",0.9,0.1,"Aerosil 380",0,"LiTFSI",30,"0.9 PEGMEA, 0.1 PEGDA, 0 aerosil 380, 30 LiTFSI",2024-08-01,"PCB print",3,0.028,0.5967,"PCB print",FALSE
"SSna_275",5.9613e-06,"PEGMEA","PEGDA",0.9,0.1,"Aerosil 380",0,"LiTFSI",30,"0.9 PEGMEA, 0.1 PEGDA, 0 aerosil 380, 30 LiTFSI",2024-08-01,"PCB print",3,0.028,0.5967,"PCB print",FALSE
"SSna_275",7.8278e-06,"PEGMEA","PEGDA",0.9,0.1,"Aerosil 380",0,"LiTFSI",30,"0.9 PEGMEA, 0.1 PEGDA, 0 aerosil 380, 30 LiTFSI",2024-08-01,"PCB print",3,0.028,0.5967,"PCB print",FALSE
"SSna_275",7.767e-06,"PEGMEA","PEGDA",0.9,0.1,"Aerosil 380",0,"LiTFSI",30,"0.9 PEGMEA, 0.1 PEGDA, 0 aerosil 380, 30 LiTFSI",2024-08-01,"PCB print",3,0.028,0.5967,"PCB print",FALSE
"SSna_275",5.7971e-06,"PEGMEA","PEGDA",0.9,0.1,"Aerosil 380",0,"LiTFSI",30,"0.9 PEGMEA, 0.1 PEGDA, 0 aerosil 380, 30 LiTFSI",2024-08-01,"PCB print",3,0.028,0.5967,"PCB print",FALSE
"SSna_275",5.7971e-06,"PEGMEA","PEGDA",0.9,0.1,"Aerosil 380",0,"LiTFSI",30,"0.9 PEGMEA, 0.1 PEGDA, 0 aerosil 380, 30 LiTFSI",2024-08-01,"PCB print",3,0.028,0.5967,"PCB print",FALSE
"SSna_276",5.8309e-06,"PEGMEA","PEGDA",0.9,0.1,"Aerosil 380",0,"LiTFSI",25.7,"0.9 PEGMEA, 0.1 PEGDA, 0 aerosil 380, 25.7 LiTFSI",2024-08-01,"PCB print",3,0.028,0.7733,"PCB print",FALSE
"SSna_276",5.7143e-06,"PEGMEA","PEGDA",0.9,0.1,"Aerosil 380",0,"LiTFSI",25.7,"0.9 PEGMEA, 0.1 PEGDA, 0 aerosil 380, 25.7 LiTFSI",2024-08-01,"PCB print",3,0.028,0.7733,"PCB print",FALSE
"SSna_276",5.6417e-06,"PEGMEA","PEGDA",0.9,0.1,"Aerosil 380",0,"LiTFSI",25.7,"0.9 PEGMEA, 0.1 PEGDA, 0 aerosil 380, 25.7 LiTFSI",2024-08-01,"PCB print",3,0.028,0.7733,"PCB print",FALSE
"SSna_276",5.8737e-06,"PEGMEA","PEGDA",0.9,0.1,"Aerosil 380",0,"LiTFSI",25.7,"0.9 PEGMEA, 0.1 PEGDA, 0 aerosil 380, 25.7 LiTFSI",2024-08-01,"PCB print",3,0.028,0.7733,"PCB print",FALSE
"SSna_276",8.3857e-06,"PEGMEA","PEGDA",0.9,0.1,"Aerosil 380",0,"LiTFSI",25.7,"0.9 PEGMEA, 0.1 PEGDA, 0 aerosil 380, 25.7 LiTFSI",2024-08-01,"PCB print",3,0.028,0.7733,"PCB print",FALSE
"SSna_276",8.1466e-06,"PEGMEA","PEGDA",0.9,0.1,"Aerosil 380",0,"LiTFSI",25.7,"0.9 PEGMEA, 0.1 PEGDA, 0 aerosil 380, 25.7 LiTFSI",2024-08-01,"PCB print",3,0.028,0.7733,"PCB print",FALSE
"SSna_276",5.2016e-06,"PEGMEA","PEGDA",0.9,0.1,"Aerosil 380",0,"LiTFSI",25.7,"0.9 PEGMEA, 0.1 PEGDA, 0 aerosil 380, 25.7 LiTFSI",2024-08-01,"PCB print",3,0.028,0.7733,"PCB print",FALSE
"SSna_276",5.4645e-06,"PEGMEA","PEGDA",0.9,0.1,"Aerosil 380",0,"LiTFSI",25.7,"0.9 PEGMEA, 0.1 PEGDA, 0 aerosil 380, 25.7 LiTFSI",2024-08-01,"PCB print",3,0.028,0.7733,"PCB print",FALSE
"SSna_277",6.1633e-06,"PEGMEA","PEGDA",0.9,0.1,"Aerosil 380",0,"LiTFSI",21.4,"0.9 PEGMEA, 0.1 PEGDA, 0 aerosil 380, 21.4 LiTFSI",2024-08-01,"PCB print",3,0.028,0.8067,"PCB print",FALSE
"SSna_277",6.1538e-06,"PEGMEA","PEGDA",0.9,0.1,"Aerosil 380",0,"LiTFSI",21.4,"0.9 PEGMEA, 0.1 PEGDA, 0 aerosil 380, 21.4 LiTFSI",2024-08-01,"PCB print",3,0.028,0.8067,"PCB print",FALSE
"SSna_277",6.1538e-06,"PEGMEA","PEGDA",0.9,0.1,"Aerosil 380",0,"LiTFSI",21.4,"0.9 PEGMEA, 0.1 PEGDA, 0 aerosil 380, 21.4 LiTFSI",2024-08-01,"PCB print",3,0.028,0.8067,"PCB print",FALSE
"SSna_277",6.1633e-06,"PEGMEA","PEGDA",0.9,0.1,"Aerosil 380",0,"LiTFSI",21.4,"0.9 PEGMEA, 0.1 PEGDA, 0 aerosil 380, 21.4 LiTFSI",2024-08-01,"PCB print",3,0.028,0.8067,"PCB print",FALSE
"SSna_277",8.9087e-06,"PEGMEA","PEGDA",0.9,0.1,"Aerosil 380",0,"LiTFSI",21.4,"0.9 PEGMEA, 0.1 PEGDA, 0 aerosil 380, 21.4 LiTFSI",2024-08-01,"PCB print",3,0.028,0.8067,"PCB print",FALSE
"SSna_277",8.9087e-06,"PEGMEA","PEGDA",0.9,0.1,"Aerosil 380",0,"LiTFSI",21.4,"0.9 PEGMEA, 0.1 PEGDA, 0 aerosil 380, 21.4 LiTFSI",2024-08-01,"PCB print",3,0.028,0.8067,"PCB print",FALSE
"SSna_277",6.0976e-06,"PEGMEA","PEGDA",0.9,0.1,"Aerosil 380",0,"LiTFSI",21.4,"0.9 PEGMEA, 0.1 PEGDA, 0 aerosil 380, 21.4 LiTFSI",2024-08-01,"PCB print",3,0.028,0.8067,"PCB print",FALSE
"SSna_277",6.7002e-06,"PEGMEA","PEGDA",0.9,0.1,"Aerosil 380",0,"LiTFSI",21.4,"0.9 PEGMEA, 0.1 PEGDA, 0 aerosil 380, 21.4 LiTFSI",2024-08-01,"PCB print",3,0.028,0.8067,"PCB print",FALSE
"SSna_278",5.3476e-06,"PEGMEA","PEGDA",0.9,0.1,"Aerosil 380",0,"LiTFSI",17.1,"0.9 PEGMEA, 0.1 PEGDA, 0 aerosil 380, 17.1 LiTFSI",2024-08-01,"PCB print",3,0.028,0.8267,"PCB print",FALSE
"SSna_278",4.9628e-06,"PEGMEA","PEGDA",0.9,0.1,"Aerosil 380",0,"LiTFSI",17.1,"0.9 PEGMEA, 0.1 PEGDA, 0 aerosil 380, 17.1 LiTFSI",2024-08-01,"PCB print",3,0.028,0.8267,"PCB print",FALSE
"SSna_278",6.2016e-06,"PEGMEA","PEGDA",0.9,0.1,"Aerosil 380",0,"LiTFSI",17.1,"0.9 PEGMEA, 0.1 PEGDA, 0 aerosil 380, 17.1 LiTFSI",2024-08-01,"PCB print",3,0.028,0.8267,"PCB print",FALSE
"SSna_278",6.2305e-06,"PEGMEA","PEGDA",0.9,0.1,"Aerosil 380",0,"LiTFSI",17.1,"0.9 PEGMEA, 0.1 PEGDA, 0 aerosil 380, 17.1 LiTFSI",2024-08-01,"PCB print",3,0.028,0.8267,"PCB print",FALSE
"SSna_278",8.3857e-06,"PEGMEA","PEGDA",0.9,0.1,"Aerosil 380",0,"LiTFSI",17.1,"0.9 PEGMEA, 0.1 PEGDA, 0 aerosil 380, 17.1 LiTFSI",2024-08-01,"PCB print",3,0.028,0.8267,"PCB print",FALSE
"SSna_278",8.4211e-06,"PEGMEA","PEGDA",0.9,0.1,"Aerosil 380",0,"LiTFSI",17.1,"0.9 PEGMEA, 0.1 PEGDA, 0 aerosil 380, 17.1 LiTFSI",2024-08-01,"PCB print",3,0.028,0.8267,"PCB print",FALSE
"SSna_278",5.5096e-06,"PEGMEA","PEGDA",0.9,0.1,"Aerosil 380",0,"LiTFSI",17.1,"0.9 PEGMEA, 0.1 PEGDA, 0 aerosil 380, 17.1 LiTFSI",2024-08-01,"PCB print",3,0.028,0.8267,"PCB print",FALSE
"SSna_278",5.7061e-06,"PEGMEA","PEGDA",0.9,0.1,"Aerosil 380",0,"LiTFSI",17.1,"0.9 PEGMEA, 0.1 PEGDA, 0 aerosil 380, 17.1 LiTFSI",2024-08-01,"PCB print",3,0.028,0.8267,"PCB print",FALSE
"SSna_279",4.5455e-06,"PEGMEA","PEGDA",0.9,0.1,"Aerosil 380",0,"LiTFSI",12.9,"0.9 PEGMEA, 0.1 PEGDA, 0 aerosil 380, 12.9 LiTFSI",2024-08-01,"PCB print",3,0.028,0.9367,"PCB print",FALSE
"SSna_279",4.3956e-06,"PEGMEA","PEGDA",0.9,0.1,"Aerosil 380",0,"LiTFSI",12.9,"0.9 PEGMEA, 0.1 PEGDA, 0 aerosil 380, 12.9 LiTFSI",2024-08-01,"PCB print",3,0.028,0.9367,"PCB print",FALSE
"SSna_279",6.1256e-06,"PEGMEA","PEGDA",0.9,0.1,"Aerosil 380",0,"LiTFSI",12.9,"0.9 PEGMEA, 0.1 PEGDA, 0 aerosil 380, 12.9 LiTFSI",2024-08-01,"PCB print",3,0.028,0.9367,"PCB print",FALSE
"SSna_279",6.3091e-06,"PEGMEA","PEGDA",0.9,0.1,"Aerosil 380",0,"LiTFSI",12.9,"0.9 PEGMEA, 0.1 PEGDA, 0 aerosil 380, 12.9 LiTFSI",2024-08-01,"PCB print",3,0.028,0.9367,"PCB print",FALSE
"SSna_279",7.5614e-06,"PEGMEA","PEGDA",0.9,0.1,"Aerosil 380",0,"LiTFSI",12.9,"0.9 PEGMEA, 0.1 PEGDA, 0 aerosil 380, 12.9 LiTFSI",2024-08-01,"PCB print",3,0.028,0.9367,"PCB print",FALSE
"SSna_279",7.6482e-06,"PEGMEA","PEGDA",0.9,0.1,"Aerosil 380",0,"LiTFSI",12.9,"0.9 PEGMEA, 0.1 PEGDA, 0 aerosil 380, 12.9 LiTFSI",2024-08-01,"PCB print",3,0.028,0.9367,"PCB print",FALSE
"SSna_279",5.4274e-06,"PEGMEA","PEGDA",0.9,0.1,"Aerosil 380",0,"LiTFSI",12.9,"0.9 PEGMEA, 0.1 PEGDA, 0 aerosil 380, 12.9 LiTFSI",2024-08-01,"PCB print",3,0.028,0.9367,"PCB print",FALSE
"SSna_279",5.4274e-06,"PEGMEA","PEGDA",0.9,0.1,"Aerosil 380",0,"LiTFSI",12.9,"0.9 PEGMEA, 0.1 PEGDA, 0 aerosil 380, 12.9 LiTFSI",2024-08-01,"PCB print",3,0.028,0.9367,"PCB print",FALSE
"SSna_28",3.6697e-06,"PEGMEA","PEGDA",0.9,0.1,"Aerosil 380",6,"NaTFSI",26.7,"0.9 PEGMEA, 0.1 PEGDA, 6 aerosil 380, 26.7 NaTFSI",2024-04-16,"PCB print",3,0.028,0.7567,"PCB print",FALSE
"SSna_28",3.7037e-06,"PEGMEA","PEGDA",0.9,0.1,"Aerosil 380",6,"NaTFSI",26.7,"0.9 PEGMEA, 0.1 PEGDA, 6 aerosil 380, 26.7 NaTFSI",2024-04-16,"PCB print",3,0.028,0.7567,"PCB print",FALSE
"SSna_28",3.4483e-06,"PEGMEA","PEGDA",0.9,0.1,"Aerosil 380",6,"NaTFSI",26.7,"0.9 PEGMEA, 0.1 PEGDA, 6 aerosil 380, 26.7 NaTFSI",2024-04-16,"PCB print",3,0.028,0.7567,"PCB print",FALSE
"SSna_28",3.2787e-06,"PEGMEA","PEGDA",0.9,0.1,"Aerosil 380",6,"NaTFSI",26.7,"0.9 PEGMEA, 0.1 PEGDA, 6 aerosil 380, 26.7 NaTFSI",2024-04-16,"PCB print",3,0.028,0.7567,"PCB print",FALSE
"SSna_28",5.848e-06,"PEGMEA","PEGDA",0.9,0.1,"Aerosil 380",6,"NaTFSI",26.7,"0.9 PEGMEA, 0.1 PEGDA, 6 aerosil 380, 26.7 NaTFSI",2024-04-16,"PCB print",3,0.028,0.7567,"PCB print",FALSE
"SSna_28",5.8394e-06,"PEGMEA","PEGDA",0.9,0.1,"Aerosil 380",6,"NaTFSI",26.7,"0.9 PEGMEA, 0.1 PEGDA, 6 aerosil 380, 26.7 NaTFSI",2024-04-16,"PCB print",3,0.028,0.7567,"PCB print",FALSE
"SSna_28",3.6364e-06,"PEGMEA","PEGDA",0.9,0.1,"Aerosil 380",6,"NaTFSI",26.7,"0.9 PEGMEA, 0.1 PEGDA, 6 aerosil 380, 26.7 NaTFSI",2024-04-16,"PCB print",3,0.028,0.7567,"PCB print",FALSE
"SSna_28",3.8462e-06,"PEGMEA","PEGDA",0.9,0.1,"Aerosil 380",6,"NaTFSI",26.7,"0.9 PEGMEA, 0.1 PEGDA, 6 aerosil 380, 26.7 NaTFSI",2024-04-16,"PCB print",3,0.028,0.7567,"PCB print",FALSE
"SSna_280",4.5662e-06,"PEGMEA","PEGDA",0.9,0.1,"Aerosil 380",0,"LiTFSI",8.57,"0.9 PEGMEA, 0.1 PEGDA, 0 aerosil 380, 8.57 LiTFSI",2024-08-01,"PCB print",3,0.028,0.8967,"PCB print",FALSE
"SSna_280",4.5714e-06,"PEGMEA","PEGDA",0.9,0.1,"Aerosil 380",0,"LiTFSI",8.57,"0.9 PEGMEA, 0.1 PEGDA, 0 aerosil 380, 8.57 LiTFSI",2024-08-01,"PCB print",3,0.028,0.8967,"PCB print",FALSE
"SSna_280",4.9383e-06,"PEGMEA","PEGDA",0.9,0.1,"Aerosil 380",0,"LiTFSI",8.57,"0.9 PEGMEA, 0.1 PEGDA, 0 aerosil 380, 8.57 LiTFSI",2024-08-01,"PCB print",3,0.028,0.8967,"PCB print",FALSE
"SSna_280",5.5402e-06,"PEGMEA","PEGDA",0.9,0.1,"Aerosil 380",0,"LiTFSI",8.57,"0.9 PEGMEA, 0.1 PEGDA, 0 aerosil 380, 8.57 LiTFSI",2024-08-01,"PCB print",3,0.028,0.8967,"PCB print",FALSE
"SSna_280",6.8611e-06,"PEGMEA","PEGDA",0.9,0.1,"Aerosil 380",0,"LiTFSI",8.57,"0.9 PEGMEA, 0.1 PEGDA, 0 aerosil 380, 8.57 LiTFSI",2024-08-01,"PCB print",3,0.028,0.8967,"PCB print",FALSE
"SSna_280",6.9686e-06,"PEGMEA","PEGDA",0.9,0.1,"Aerosil 380",0,"LiTFSI",8.57,"0.9 PEGMEA, 0.1 PEGDA, 0 aerosil 380, 8.57 LiTFSI",2024-08-01,"PCB print",3,0.028,0.8967,"PCB print",FALSE
"SSna_280",4.92e-06,"PEGMEA","PEGDA",0.9,0.1,"Aerosil 380",0,"LiTFSI",8.57,"0.9 PEGMEA, 0.1 PEGDA, 0 aerosil 380, 8.57 LiTFSI",2024-08-01,"PCB print",3,0.028,0.8967,"PCB print",FALSE
"SSna_280",4.8077e-06,"PEGMEA","PEGDA",0.9,0.1,"Aerosil 380",0,"LiTFSI",8.57,"0.9 PEGMEA, 0.1 PEGDA, 0 aerosil 380, 8.57 LiTFSI",2024-08-01,"PCB print",3,0.028,0.8967,"PCB print",FALSE
"SSna_281",3.6036e-06,"PEGMEA","PEGDA",0.9,0.1,"Aerosil 380",0,"LiTFSI",4.29,"0.9 PEGMEA, 0.1 PEGDA, 0 aerosil 380, 4.29 LiTFSI",2024-08-01,"PCB print",3,0.028,0.82,"PCB print",FALSE
"SSna_281",3.5088e-06,"PEGMEA","PEGDA",0.9,0.1,"Aerosil 380",0,"LiTFSI",4.29,"0.9 PEGMEA, 0.1 PEGDA, 0 aerosil 380, 4.29 LiTFSI",2024-08-01,"PCB print",3,0.028,0.82,"PCB print",FALSE
"SSna_281",3.1496e-06,"PEGMEA","PEGDA",0.9,0.1,"Aerosil 380",0,"LiTFSI",4.29,"0.9 PEGMEA, 0.1 PEGDA, 0 aerosil 380, 4.29 LiTFSI",2024-08-01,"PCB print",3,0.028,0.82,"PCB print",FALSE
"SSna_281",3.4483e-06,"PEGMEA","PEGDA",0.9,0.1,"Aerosil 380",0,"LiTFSI",4.29,"0.9 PEGMEA, 0.1 PEGDA, 0 aerosil 380, 4.29 LiTFSI",2024-08-01,"PCB print",3,0.028,0.82,"PCB print",FALSE
"SSna_281",4.1667e-06,"PEGMEA","PEGDA",0.9,0.1,"Aerosil 380",0,"LiTFSI",4.29,"0.9 PEGMEA, 0.1 PEGDA, 0 aerosil 380, 4.29 LiTFSI",2024-08-01,"PCB print",3,0.028,0.82,"PCB print",FALSE
"SSna_281",4.4053e-06,"PEGMEA","PEGDA",0.9,0.1,"Aerosil 380",0,"LiTFSI",4.29,"0.9 PEGMEA, 0.1 PEGDA, 0 aerosil 380, 4.29 LiTFSI",2024-08-01,"PCB print",3,0.028,0.82,"PCB print",FALSE
"SSna_281",3.1496e-06,"PEGMEA","PEGDA",0.9,0.1,"Aerosil 380",0,"LiTFSI",4.29,"0.9 PEGMEA, 0.1 PEGDA, 0 aerosil 380, 4.29 LiTFSI",2024-08-01,"PCB print",3,0.028,0.82,"PCB print",FALSE
"SSna_281",3.0769e-06,"PEGMEA","PEGDA",0.9,0.1,"Aerosil 380",0,"LiTFSI",4.29,"0.9 PEGMEA, 0.1 PEGDA, 0 aerosil 380, 4.29 LiTFSI",2024-08-01,"PCB print",3,0.028,0.82,"PCB print",FALSE
"SSna_282",1.1527e-06,"PEGMEA","PEGDA",0.9,0.1,"Aerosil 380",0,"LiTFSI",0,"0.9 PEGMEA, 0.1 PEGDA, 0 aerosil 380, 0 LiTFSI",2024-08-01,"PCB print",3,0.028,0.74,"PCB print",FALSE
"SSna_282",1.1396e-06,"PEGMEA","PEGDA",0.9,0.1,"Aerosil 380",0,"LiTFSI",0,"0.9 PEGMEA, 0.1 PEGDA, 0 aerosil 380, 0 LiTFSI",2024-08-01,"PCB print",3,0.028,0.74,"PCB print",FALSE
"SSna_282",1.2308e-06,"PEGMEA","PEGDA",0.9,0.1,"Aerosil 380",0,"LiTFSI",0,"0.9 PEGMEA, 0.1 PEGDA, 0 aerosil 380, 0 LiTFSI",2024-08-01,"PCB print",3,0.028,0.74,"PCB print",FALSE
"SSna_282",1.3652e-06,"PEGMEA","PEGDA",0.9,0.1,"Aerosil 380",0,"LiTFSI",0,"0.9 PEGMEA, 0.1 PEGDA, 0 aerosil 380, 0 LiTFSI",2024-08-01,"PCB print",3,0.028,0.74,"PCB print",FALSE
"SSna_282",1.1765e-06,"PEGMEA","PEGDA",0.9,0.1,"Aerosil 380",0,"LiTFSI",0,"0.9 PEGMEA, 0.1 PEGDA, 0 aerosil 380, 0 LiTFSI",2024-08-01,"PCB print",3,0.028,0.74,"PCB print",FALSE
"SSna_282",1.2012e-06,"PEGMEA","PEGDA",0.9,0.1,"Aerosil 380",0,"LiTFSI",0,"0.9 PEGMEA, 0.1 PEGDA, 0 aerosil 380, 0 LiTFSI",2024-08-01,"PCB print",3,0.028,0.74,"PCB print",FALSE
"SSna_282",1.3289e-06,"PEGMEA","PEGDA",0.9,0.1,"Aerosil 380",0,"LiTFSI",0,"0.9 PEGMEA, 0.1 PEGDA, 0 aerosil 380, 0 LiTFSI",2024-08-01,"PCB print",3,0.028,0.74,"PCB print",FALSE
"SSna_282",1.1111e-06,"PEGMEA","PEGDA",0.9,0.1,"Aerosil 380",0,"LiTFSI",0,"0.9 PEGMEA, 0.1 PEGDA, 0 aerosil 380, 0 LiTFSI",2024-08-01,"PCB print",3,0.028,0.74,"PCB print",FALSE
"SSna_283",6.8966e-06,"PEGMEA","PEGDA",0.9,0.1,"Aerosil 380",0,"LiTFSI",30,"0.9 PEGMEA, 0.1 PEGDA, 0 aerosil 380, 30 LiTFSI",2024-08-01,"PCB print",3,0.028,0.5967,"PCB print",FALSE
"SSna_283",6.9085e-06,"PEGMEA","PEGDA",0.9,0.1,"Aerosil 380",0,"LiTFSI",30,"0.9 PEGMEA, 0.1 PEGDA, 0 aerosil 380, 30 LiTFSI",2024-08-01,"PCB print",3,0.028,0.5967,"PCB print",FALSE
"SSna_283",6.7114e-06,"PEGMEA","PEGDA",0.9,0.1,"Aerosil 380",0,"LiTFSI",30,"0.9 PEGMEA, 0.1 PEGDA, 0 aerosil 380, 30 LiTFSI",2024-08-01,"PCB print",3,0.028,0.5967,"PCB print",FALSE
"SSna_283",7.1942e-06,"PEGMEA","PEGDA",0.9,0.1,"Aerosil 380",0,"LiTFSI",30,"0.9 PEGMEA, 0.1 PEGDA, 0 aerosil 380, 30 LiTFSI",2024-08-01,"PCB print",3,0.028,0.5967,"PCB print",FALSE
"SSna_283",8.547e-06,"PEGMEA","PEGDA",0.9,0.1,"Aerosil 380",0,"LiTFSI",30,"0.9 PEGMEA, 0.1 PEGDA, 0 aerosil 380, 30 LiTFSI",2024-08-01,"PCB print",3,0.028,0.5967,"PCB print",FALSE
"SSna_283",8.9888e-06,"PEGMEA","PEGDA",0.9,0.1,"Aerosil 380",0,"LiTFSI",30,"0.9 PEGMEA, 0.1 PEGDA, 0 aerosil 380, 30 LiTFSI",2024-08-01,"PCB print",3,0.028,0.5967,"PCB print",FALSE
"SSna_283",4.908e-06,"PEGMEA","PEGDA",0.9,0.1,"Aerosil 380",0,"LiTFSI",30,"0.9 PEGMEA, 0.1 PEGDA, 0 aerosil 380, 30 LiTFSI",2024-08-01,"PCB print",3,0.028,0.5967,"PCB print",FALSE
"SSna_283",4.9628e-06,"PEGMEA","PEGDA",0.9,0.1,"Aerosil 380",0,"LiTFSI",30,"0.9 PEGMEA, 0.1 PEGDA, 0 aerosil 380, 30 LiTFSI",2024-08-01,"PCB print",3,0.028,0.5967,"PCB print",FALSE
"SSna_284",6.689e-06,"PEGMEA","PEGDA",0.9,0.1,"Aerosil 380",0,"LiTFSI",25.7,"0.9 PEGMEA, 0.1 PEGDA, 0 aerosil 380, 25.7 LiTFSI",2024-08-01,"PCB print",3,0.028,0.7733,"PCB print",FALSE
"SSna_284",6.8729e-06,"PEGMEA","PEGDA",0.9,0.1,"Aerosil 380",0,"LiTFSI",25.7,"0.9 PEGMEA, 0.1 PEGDA, 0 aerosil 380, 25.7 LiTFSI",2024-08-01,"PCB print",3,0.028,0.7733,"PCB print",FALSE
"SSna_284",6.9444e-06,"PEGMEA","PEGDA",0.9,0.1,"Aerosil 380",0,"LiTFSI",25.7,"0.9 PEGMEA, 0.1 PEGDA, 0 aerosil 380, 25.7 LiTFSI",2024-08-01,"PCB print",3,0.028,0.7733,"PCB print",FALSE
"SSna_284",6.8611e-06,"PEGMEA","PEGDA",0.9,0.1,"Aerosil 380",0,"LiTFSI",25.7,"0.9 PEGMEA, 0.1 PEGDA, 0 aerosil 380, 25.7 LiTFSI",2024-08-01,"PCB print",3,0.028,0.7733,"PCB print",FALSE
"SSna_284",9.3023e-06,"PEGMEA","PEGDA",0.9,0.1,"Aerosil 380",0,"LiTFSI",25.7,"0.9 PEGMEA, 0.1 PEGDA, 0 aerosil 380, 25.7 LiTFSI",2024-08-01,"PCB print",3,0.028,0.7733,"PCB print",FALSE
"SSna_284",9.4118e-06,"PEGMEA","PEGDA",0.9,0.1,"Aerosil 380",0,"LiTFSI",25.7,"0.9 PEGMEA, 0.1 PEGDA, 0 aerosil 380, 25.7 LiTFSI",2024-08-01,"PCB print",3,0.028,0.7733,"PCB print",FALSE
"SSna_284",6.5574e-06,"PEGMEA","PEGDA",0.9,0.1,"Aerosil 380",0,"LiTFSI",25.7,"0.9 PEGMEA, 0.1 PEGDA, 0 aerosil 380, 25.7 LiTFSI",2024-08-01,"PCB print",3,0.028,0.7733,"PCB print",FALSE
"SSna_284",6.1069e-06,"PEGMEA","PEGDA",0.9,0.1,"Aerosil 380",0,"LiTFSI",25.7,"0.9 PEGMEA, 0.1 PEGDA, 0 aerosil 380, 25.7 LiTFSI",2024-08-01,"PCB print",3,0.028,0.7733,"PCB print",FALSE
"SSna_285",6.9565e-06,"PEGMEA","PEGDA",0.9,0.1,"Aerosil 380",0,"LiTFSI",21.4,"0.9 PEGMEA, 0.1 PEGDA, 0 aerosil 380, 21.4 LiTFSI",2024-08-01,"PCB print",3,0.028,0.8067,"PCB print",FALSE
"SSna_285",6.9085e-06,"PEGMEA","PEGDA",0.9,0.1,"Aerosil 380",0,"LiTFSI",21.4,"0.9 PEGMEA, 0.1 PEGDA, 0 aerosil 380, 21.4 LiTFSI",2024-08-01,"PCB print",3,0.028,0.8067,"PCB print",FALSE
"SSna_285",7.0922e-06,"PEGMEA","PEGDA",0.9,0.1,"Aerosil 380",0,"LiTFSI",21.4,"0.9 PEGMEA, 0.1 PEGDA, 0 aerosil 380, 21.4 LiTFSI",2024-08-01,"PCB print",3,0.028,0.8067,"PCB print",FALSE
"SSna_285",7.326e-06,"PEGMEA","PEGDA",0.9,0.1,"Aerosil 380",0,"LiTFSI",21.4,"0.9 PEGMEA, 0.1 PEGDA, 0 aerosil 380, 21.4 LiTFSI",2024-08-01,"PCB print",3,0.028,0.8067,"PCB print",FALSE
"SSna_285",9.1533e-06,"PEGMEA","PEGDA",0.9,0.1,"Aerosil 380",0,"LiTFSI",21.4,"0.9 PEGMEA, 0.1 PEGDA, 0 aerosil 380, 21.4 LiTFSI",2024-08-01,"PCB print",3,0.028,0.8067,"PCB print",FALSE
"SSna_285",9.1743e-06,"PEGMEA","PEGDA",0.9,0.1,"Aerosil 380",0,"LiTFSI",21.4,"0.9 PEGMEA, 0.1 PEGDA, 0 aerosil 380, 21.4 LiTFSI",2024-08-01,"PCB print",3,0.028,0.8067,"PCB print",FALSE
"SSna_285",6.3191e-06,"PEGMEA","PEGDA",0.9,0.1,"Aerosil 380",0,"LiTFSI",21.4,"0.9 PEGMEA, 0.1 PEGDA, 0 aerosil 380, 21.4 LiTFSI",2024-08-01,"PCB print",3,0.028,0.8067,"PCB print",FALSE
"SSna_285",6.7227e-06,"PEGMEA","PEGDA",0.9,0.1,"Aerosil 380",0,"LiTFSI",21.4,"0.9 PEGMEA, 0.1 PEGDA, 0 aerosil 380, 21.4 LiTFSI",2024-08-01,"PCB print",3,0.028,0.8067,"PCB print",FALSE
"SSna_286",6.3492e-06,"PEGMEA","PEGDA",0.9,0.1,"Aerosil 380",0,"LiTFSI",17.1,"0.9 PEGMEA, 0.1 PEGDA, 0 aerosil 380, 17.1 LiTFSI",2024-08-01,"PCB print",3,0.028,0.8267,"PCB print",FALSE
"SSna_286",6.2696e-06,"PEGMEA","PEGDA",0.9,0.1,"Aerosil 380",0,"LiTFSI",17.1,"0.9 PEGMEA, 0.1 PEGDA, 0 aerosil 380, 17.1 LiTFSI",2024-08-01,"PCB print",3,0.028,0.8267,"PCB print",FALSE
"SSna_286",6.9204e-06,"PEGMEA","PEGDA",0.9,0.1,"Aerosil 380",0,"LiTFSI",17.1,"0.9 PEGMEA, 0.1 PEGDA, 0 aerosil 380, 17.1 LiTFSI",2024-08-01,"PCB print",3,0.028,0.8267,"PCB print",FALSE
"SSna_286",6.5681e-06,"PEGMEA","PEGDA",0.9,0.1,"Aerosil 380",0,"LiTFSI",17.1,"0.9 PEGMEA, 0.1 PEGDA, 0 aerosil 380, 17.1 LiTFSI",2024-08-01,"PCB print",3,0.028,0.8267,"PCB print",FALSE
"SSna_286",8.8496e-06,"PEGMEA","PEGDA",0.9,0.1,"Aerosil 380",0,"LiTFSI",17.1,"0.9 PEGMEA, 0.1 PEGDA, 0 aerosil 380, 17.1 LiTFSI",2024-08-01,"PCB print",3,0.028,0.8267,"PCB print",FALSE
"SSna_286",8.9485e-06,"PEGMEA","PEGDA",0.9,0.1,"Aerosil 380",0,"LiTFSI",17.1,"0.9 PEGMEA, 0.1 PEGDA, 0 aerosil 380, 17.1 LiTFSI",2024-08-01,"PCB print",3,0.028,0.8267,"PCB print",FALSE
