Repository: Jay2-davic/SPOC_code

# Studying-Polymers-on a-Chip (SPOC) Data Cleaning and Processing
Author: Jay Jimenez jimenez45@llnl.gov

# Project Description

The SPOC project aims to establish an automated, high-throughput experimentation workflow to screen solid state polymer electrolytes. This repository contains code to reproduce the data cleaning workflow, data processing, and active learning for the SPOC project. Electrochemical impedance spectroscopy processing code is included as a Python file which was used to determine bulk ionic conductivities.

File: output/steps/step0_raw_data.csv (part 23 of 32)
"sample_ID","ionic_conductivity_final","fcomp_mat1","fcomp_mat2","fcomp_mat1_ratio","fcomp_mat2_ratio","fcomp_additive","fcomp_additive_wt_pct","fcomp_salt","fcomp_salt_wt_pct","fcomp_formulation","date_casted","cast_type","fab_method","area_cm2","spe_thickness_avg","print_type","flag_for_removal"
"SSna_286",5.8224e-06,"PEGMEA","PEGDA",0.9,0.1,"Aerosil 380",0,"LiTFSI",17.1,"0.9 PEGMEA, 0.1 PEGDA, 0 aerosil 380, 17.1 LiTFSI",2024-08-01,"PCB print",3,0.028,0.8267,"PCB print",FALSE
"SSna_286",5.848e-06,"PEGMEA","PEGDA",0.9,0.1,"Aerosil 380",0,"LiTFSI",17.1,"0.9 PEGMEA, 0.1 PEGDA, 0 aerosil 380, 17.1 LiTFSI",2024-08-01,"PCB print",3,0.028,0.8267,"PCB print",FALSE
"SSna_287",6.079e-06,"PEGMEA","PEGDA",0.9,0.1,"Aerosil 380",0,"LiTFSI",12.9,"0.9 PEGMEA, 0.1 PEGDA, 0 aerosil 380, 12.9 LiTFSI",2024-08-01,"PCB print",3,0.028,0.9367,"PCB print",FALSE
"SSna_287",5.8824e-06,"PEGMEA","PEGDA",0.9,0.1,"Aerosil 380",0,"LiTFSI",12.9,"0.9 PEGMEA, 0.1 PEGDA, 0 aerosil 380, 12.9 LiTFSI",2024-08-01,"PCB print",3,0.028,0.9367,"PCB print",FALSE
"SSna_287",5.1151e-06,"PEGMEA","PEGDA",0.9,0.1,"Aerosil 380",0,"LiTFSI",12.9,"0.9 PEGMEA, 0.1 PEGDA, 0 aerosil 380, 12.9 LiTFSI",2024-08-01,"PCB print",3,0.028,0.9367,"PCB print",FALSE
"SSna_287",4.9505e-06,"PEGMEA","PEGDA",0.9,0.1,"Aerosil 380",0,"LiTFSI",12.9,"0.9 PEGMEA, 0.1 PEGDA, 0 aerosil 380, 12.9 LiTFSI",2024-08-01,"PCB print",3,0.028,0.9367,"PCB print",FALSE
"SSna_287",6.5359e-06,"PEGMEA","PEGDA",0.9,0.1,"Aerosil 380",0,"LiTFSI",12.9,"0.9 PEGMEA, 0.1 PEGDA, 0 aerosil 380, 12.9 LiTFSI",2024-08-01,"PCB print",3,0.028,0.9367,"PCB print",FALSE
"SSna_287",6.6116e-06,"PEGMEA","PEGDA",0.9,0.1,"Aerosil 380",0,"LiTFSI",12.9,"0.9 PEGMEA, 0.1 PEGDA, 0 aerosil 380, 12.9 LiTFSI",2024-08-01,"PCB print",3,0.028,0.9367,"PCB print",FALSE
"SSna_287",5.6338e-06,"PEGMEA","PEGDA",0.9,0.1,"Aerosil 380",0,"LiTFSI",12.9,"0.9 PEGMEA, 0.1 PEGDA, 0 aerosil 380, 12.9 LiTFSI",2024-08-01,"PCB print",3,0.028,0.9367,"PCB print",FALSE
"SSna_287",5.5021e-06,"PEGMEA","PEGDA",0.9,0.1,"Aerosil 380",0,"LiTFSI",12.9,"0.9 PEGMEA, 0.1 PEGDA, 0 aerosil 380, 12.9 LiTFSI",2024-08-01,"PCB print",3,0.028,0.9367,"PCB print",FALSE
"SSna_288",5.2083e-06,"PEGMEA","PEGDA",0.9,0.1,"Aerosil 380",0,"LiTFSI",8.57,"0.9 PEGMEA, 0.1 PEGDA, 0 aerosil 380, 8.57 LiTFSI",2024-08-01,"PCB print",3,0.028,0.8967,"PCB print",FALSE
"SSna_288",5.1746e-06,"PEGMEA","PEGDA",0.9,0.1,"Aerosil 380",0,"LiTFSI",8.57,"0.9 PEGMEA, 0.1 PEGDA, 0 aerosil 380, 8.57 LiTFSI",2024-08-01,"PCB print",3,0.028,0.8967,"PCB print",FALSE
"SSna_288",3.7037e-06,"PEGMEA","PEGDA",0.9,0.1,"Aerosil 380",0,"LiTFSI",8.57,"0.9 PEGMEA, 0.1 PEGDA, 0 aerosil 380, 8.57 LiTFSI",2024-08-01,"PCB print",3,0.028,0.8967,"PCB print",FALSE
"SSna_288",3.6697e-06,"PEGMEA","PEGDA",0.9,0.1,"Aerosil 380",0,"LiTFSI",8.57,"0.9 PEGMEA, 0.1 PEGDA, 0 aerosil 380, 8.57 LiTFSI",2024-08-01,"PCB print",3,0.028,0.8967,"PCB print",FALSE
"SSna_288",5.1282e-06,"PEGMEA","PEGDA",0.9,0.1,"Aerosil 380",0,"LiTFSI",8.57,"0.9 PEGMEA, 0.1 PEGDA, 0 aerosil 380, 8.57 LiTFSI",2024-08-01,"PCB print",3,0.028,0.8967,"PCB print",FALSE
"SSna_288",4.7114e-06,"PEGMEA","PEGDA",0.9,0.1,"Aerosil 380",0,"LiTFSI",8.57,"0.9 PEGMEA, 0.1 PEGDA, 0 aerosil 380, 8.57 LiTFSI",2024-08-01,"PCB print",3,0.028,0.8967,"PCB print",FALSE
"SSna_288",4.0282e-06,"PEGMEA","PEGDA",0.9,0.1,"Aerosil 380",0,"LiTFSI",8.57,"0.9 PEGMEA, 0.1 PEGDA, 0 aerosil 380, 8.57 LiTFSI",2024-08-01,"PCB print",3,0.028,0.8967,"PCB print",FALSE
"SSna_288",4.128e-06,"PEGMEA","PEGDA",0.9,0.1,"Aerosil 380",0,"LiTFSI",8.57,"0.9 PEGMEA, 0.1 PEGDA, 0 aerosil 380, 8.57 LiTFSI",2024-08-01,"PCB print",3,0.028,0.8967,"PCB print",FALSE
"SSna_289",2.3952e-06,"PEGMEA","PEGDA",0.9,0.1,"Aerosil 380",0,"LiTFSI",4.29,"0.9 PEGMEA, 0.1 PEGDA, 0 aerosil 380, 4.29 LiTFSI",2024-08-01,"PCB print",3,0.028,0.82,"PCB print",FALSE
"SSna_289",2.5316e-06,"PEGMEA","PEGDA",0.9,0.1,"Aerosil 380",0,"LiTFSI",4.29,"0.9 PEGMEA, 0.1 PEGDA, 0 aerosil 380, 4.29 LiTFSI",2024-08-01,"PCB print",3,0.028,0.82,"PCB print",FALSE
"SSna_289",3.1008e-06,"PEGMEA","PEGDA",0.9,0.1,"Aerosil 380",0,"LiTFSI",4.29,"0.9 PEGMEA, 0.1 PEGDA, 0 aerosil 380, 4.29 LiTFSI",2024-08-01,"PCB print",3,0.028,0.82,"PCB print",FALSE
"SSna_289",3.125e-06,"PEGMEA","PEGDA",0.9,0.1,"Aerosil 380",0,"LiTFSI",4.29,"0.9 PEGMEA, 0.1 PEGDA, 0 aerosil 380, 4.29 LiTFSI",2024-08-01,"PCB print",3,0.028,0.82,"PCB print",FALSE
"SSna_289",3.8462e-06,"PEGMEA","PEGDA",0.9,0.1,"Aerosil 380",0,"LiTFSI",4.29,"0.9 PEGMEA, 0.1 PEGDA, 0 aerosil 380, 4.29 LiTFSI",2024-08-01,"PCB print",3,0.028,0.82,"PCB print",FALSE
"SSna_289",3.8835e-06,"PEGMEA","PEGDA",0.9,0.1,"Aerosil 380",0,"LiTFSI",4.29,"0.9 PEGMEA, 0.1 PEGDA, 0 aerosil 380, 4.29 LiTFSI",2024-08-01,"PCB print",3,0.028,0.82,"PCB print",FALSE
"SSna_289",3.0534e-06,"PEGMEA","PEGDA",0.9,0.1,"Aerosil 380",0,"LiTFSI",4.29,"0.9 PEGMEA, 0.1 PEGDA, 0 aerosil 380, 4.29 LiTFSI",2024-08-01,"PCB print",3,0.028,0.82,"PCB print",FALSE
"SSna_289",3.2258e-06,"PEGMEA","PEGDA",0.9,0.1,"Aerosil 380",0,"LiTFSI",4.29,"0.9 PEGMEA, 0.1 PEGDA, 0 aerosil 380, 4.29 LiTFSI",2024-08-01,"PCB print",3,0.028,0.82,"PCB print",FALSE
"SSna_29",3.5088e-06,"PEGMEA","PEGDA",0.9,0.1,"Aerosil 380",8,"NaTFSI",27.3,"0.9 PEGMEA, 0.1 PEGDA, 8 aerosil 380, 27.3 NaTFSI",2024-04-16,"PCB print",3,0.028,0.5233,"PCB print",FALSE
"SSna_29",3.6697e-06,"PEGMEA","PEGDA",0.9,0.1,"Aerosil 380",8,"NaTFSI",27.3,"0.9 PEGMEA, 0.1 PEGDA, 8 aerosil 380, 27.3 NaTFSI",2024-04-16,"PCB print",3,0.028,0.5233,"PCB print",FALSE
"SSna_29",5.6738e-06,"PEGMEA","PEGDA",0.9,0.1,"Aerosil 380",8,"NaTFSI",27.3,"0.9 PEGMEA, 0.1 PEGDA, 8 aerosil 380, 27.3 NaTFSI",2024-04-16,"PCB print",3,0.028,0.5233,"PCB print",FALSE
"SSna_29",5.6899e-06,"PEGMEA","PEGDA",0.9,0.1,"Aerosil 380",8,"NaTFSI",27.3,"0.9 PEGMEA, 0.1 PEGDA, 8 aerosil 380, 27.3 NaTFSI",2024-04-16,"PCB print",3,0.028,0.5233,"PCB print",FALSE
"SSna_29",7.4627e-06,"PEGMEA","PEGDA",0.9,0.1,"Aerosil 380",8,"NaTFSI",27.3,"0.9 PEGMEA, 0.1 PEGDA, 8 aerosil 380, 27.3 NaTFSI",2024-04-16,"PCB print",3,0.028,0.5233,"PCB print",FALSE
"SSna_29",7.8431e-06,"PEGMEA","PEGDA",0.9,0.1,"Aerosil 380",8,"NaTFSI",27.3,"0.9 PEGMEA, 0.1 PEGDA, 8 aerosil 380, 27.3 NaTFSI",2024-04-16,"PCB print",3,0.028,0.5233,"PCB print",FALSE
"SSna_29",3.7383e-06,"PEGMEA","PEGDA",0.9,0.1,"Aerosil 380",8,"NaTFSI",27.3,"0.9 PEGMEA, 0.1 PEGDA, 8 aerosil 380, 27.3 NaTFSI",2024-04-16,"PCB print",3,0.028,0.5233,"PCB print",FALSE
"SSna_29",3.9604e-06,"PEGMEA","PEGDA",0.9,0.1,"Aerosil 380",8,"NaTFSI",27.3,"0.9 PEGMEA, 0.1 PEGDA, 8 aerosil 380, 27.3 NaTFSI",2024-04-16,"PCB print",3,0.028,0.5233,"PCB print",FALSE
"SSna_290",NA,"PEGMEA","PEGDA",0.9,0.1,"Aerosil 380",0,"LiTFSI",0,"0.9 PEGMEA, 0.1 PEGDA, 0 aerosil 380, 0 LiTFSI",2024-08-01,"PCB print",3,0.028,0.74,"PCB print",FALSE
"SSna_291",3.7736e-06,"PEGMEA","PEGDA",0.9,0.1,"Aerosil 380",15,"LiTFSI",30,"0.9 PEGMEA, 0.1 PEGDA, 15 aerosil 380, 30 LiTFSI",2024-08-01,"PCB print",3,0.028,0.8633,"PCB print",FALSE
"SSna_291",3.9216e-06,"PEGMEA","PEGDA",0.9,0.1,"Aerosil 380",15,"LiTFSI",30,"0.9 PEGMEA, 0.1 PEGDA, 15 aerosil 380, 30 LiTFSI",2024-08-01,"PCB print",3,0.028,0.8633,"PCB print",FALSE
"SSna_291",4.745e-06,"PEGMEA","PEGDA",0.9,0.1,"Aerosil 380",15,"LiTFSI",30,"0.9 PEGMEA, 0.1 PEGDA, 15 aerosil 380, 30 LiTFSI",2024-08-01,"PCB print",3,0.028,0.8633,"PCB print",FALSE
"SSna_291",4.6838e-06,"PEGMEA","PEGDA",0.9,0.1,"Aerosil 380",15,"LiTFSI",30,"0.9 PEGMEA, 0.1 PEGDA, 15 aerosil 380, 30 LiTFSI",2024-08-01,"PCB print",3,0.028,0.8633,"PCB print",FALSE
"SSna_291",6.734e-06,"PEGMEA","PEGDA",0.9,0.1,"Aerosil 380",15,"LiTFSI",30,"0.9 PEGMEA, 0.1 PEGDA, 15 aerosil 380, 30 LiTFSI",2024-08-01,"PCB print",3,0.028,0.8633,"PCB print",FALSE
"SSna_291",6.7114e-06,"PEGMEA","PEGDA",0.9,0.1,"Aerosil 380",15,"LiTFSI",30,"0.9 PEGMEA, 0.1 PEGDA, 15 aerosil 380, 30 LiTFSI",2024-08-01,"PCB print",3,0.028,0.8633,"PCB print",FALSE
"SSna_291",4.0161e-06,"PEGMEA","PEGDA",0.9,0.1,"Aerosil 380",15,"LiTFSI",30,"0.9 PEGMEA, 0.1 PEGDA, 15 aerosil 380, 30 LiTFSI",2024-08-01,"PCB print",3,0.028,0.8633,"PCB print",FALSE
"SSna_291",4.0323e-06,"PEGMEA","PEGDA",0.9,0.1,"Aerosil 380",15,"LiTFSI",30,"0.9 PEGMEA, 0.1 PEGDA, 15 aerosil 380, 30 LiTFSI",2024-08-01,"PCB print",3,0.028,0.8633,"PCB print",FALSE
"SSna_292",4.717e-06,"PEGMEA","PEGDA",0.9,0.1,"Aerosil 380",12.9,"LiTFSI",30,"0.9 PEGMEA, 0.1 PEGDA, 12.9 aerosil 380, 30 LiTFSI",2024-08-01,"PCB print",3,0.028,0.7533,"PCB print",FALSE
"SSna_292",4.6404e-06,"PEGMEA","PEGDA",0.9,0.1,"Aerosil 380",12.9,"LiTFSI",30,"0.9 PEGMEA, 0.1 PEGDA, 12.9 aerosil 380, 30 LiTFSI",2024-08-01,"PCB print",3,0.028,0.7533,"PCB print",FALSE
"SSna_292",4.8485e-06,"PEGMEA","PEGDA",0.9,0.1,"Aerosil 380",12.9,"LiTFSI",30,"0.9 PEGMEA, 0.1 PEGDA, 12.9 aerosil 380, 30 LiTFSI",2024-08-01,"PCB print",3,0.028,0.7533,"PCB print",FALSE
"SSna_292",4.745e-06,"PEGMEA","PEGDA",0.9,0.1,"Aerosil 380",12.9,"LiTFSI",30,"0.9 PEGMEA, 0.1 PEGDA, 12.9 aerosil 380, 30 LiTFSI",2024-08-01,"PCB print",3,0.028,0.7533,"PCB print",FALSE
"SSna_292",6.8493e-06,"PEGMEA","PEGDA",0.9,0.1,"Aerosil 380",12.9,"LiTFSI",30,"0.9 PEGMEA, 0.1 PEGDA, 12.9 aerosil 380, 30 LiTFSI",2024-08-01,"PCB print",3,0.028,0.7533,"PCB print",FALSE
"SSna_292",6.9085e-06,"PEGMEA","PEGDA",0.9,0.1,"Aerosil 380",12.9,"LiTFSI",30,"0.9 PEGMEA, 0.1 PEGDA, 12.9 aerosil 380, 30 LiTFSI",2024-08-01,"PCB print",3,0.028,0.7533,"PCB print",FALSE
"SSna_292",3.7037e-06,"PEGMEA","PEGDA",0.9,0.1,"Aerosil 380",12.9,"LiTFSI",30,"0.9 PEGMEA, 0.1 PEGDA, 12.9 aerosil 380, 30 LiTFSI",2024-08-01,"PCB print",3,0.028,0.7533,"PCB print",FALSE
"SSna_292",3.5714e-06,"PEGMEA","PEGDA",0.9,0.1,"Aerosil 380",12.9,"LiTFSI",30,"0.9 PEGMEA, 0.1 PEGDA, 12.9 aerosil 380, 30 LiTFSI",2024-08-01,"PCB print",3,0.028,0.7533,"PCB print",FALSE
"SSna_293",3.4188e-06,"PEGMEA","PEGDA",0.9,0.1,"Aerosil 380",10.7,"LiTFSI",30,"0.9 PEGMEA, 0.1 PEGDA, 10.7 aerosil 380, 30 LiTFSI",2024-08-01,"PCB print",3,0.028,0.7333,"PCB print",FALSE
"SSna_293",3.252e-06,"PEGMEA","PEGDA",0.9,0.1,"Aerosil 380",10.7,"LiTFSI",30,"0.9 PEGMEA, 0.1 PEGDA, 10.7 aerosil 380, 30 LiTFSI",2024-08-01,"PCB print",3,0.028,0.7333,"PCB print",FALSE
"SSna_293",4.3716e-06,"PEGMEA","PEGDA",0.9,0.1,"Aerosil 380",10.7,"LiTFSI",30,"0.9 PEGMEA, 0.1 PEGDA, 10.7 aerosil 380, 30 LiTFSI",2024-08-01,"PCB print",3,0.028,0.7333,"PCB print",FALSE
"SSna_293",4.3621e-06,"PEGMEA","PEGDA",0.9,0.1,"Aerosil 380",10.7,"LiTFSI",30,"0.9 PEGMEA, 0.1 PEGDA, 10.7 aerosil 380, 30 LiTFSI",2024-08-01,"PCB print",3,0.028,0.7333,"PCB print",FALSE
"SSna_293",6.2305e-06,"PEGMEA","PEGDA",0.9,0.1,"Aerosil 380",10.7,"LiTFSI",30,"0.9 PEGMEA, 0.1 PEGDA, 10.7 aerosil 380, 30 LiTFSI",2024-08-01,"PCB print",3,0.028,0.7333,"PCB print",FALSE
"SSna_293",6.079e-06,"PEGMEA","PEGDA",0.9,0.1,"Aerosil 380",10.7,"LiTFSI",30,"0.9 PEGMEA, 0.1 PEGDA, 10.7 aerosil 380, 30 LiTFSI",2024-08-01,"PCB print",3,0.028,0.7333,"PCB print",FALSE
"SSna_293",4.158e-06,"PEGMEA","PEGDA",0.9,0.1,"Aerosil 380",10.7,"LiTFSI",30,"0.9 PEGMEA, 0.1 PEGDA, 10.7 aerosil 380, 30 LiTFSI",2024-08-01,"PCB print",3,0.028,0.7333,"PCB print",FALSE
"SSna_293",4.1152e-06,"PEGMEA","PEGDA",0.9,0.1,"Aerosil 380",10.7,"LiTFSI",30,"0.9 PEGMEA, 0.1 PEGDA, 10.7 aerosil 380, 30 LiTFSI",2024-08-01,"PCB print",3,0.028,0.7333,"PCB print",FALSE
"SSna_294",4.1322e-06,"PEGMEA","PEGDA",0.9,0.1,"Aerosil 380",8.57,"LiTFSI",30,"0.9 PEGMEA, 0.1 PEGDA, 8.57 aerosil 380, 30 LiTFSI",2024-08-01,"PCB print",3,0.028,0.75,"PCB print",FALSE
"SSna_294",4.1365e-06,"PEGMEA","PEGDA",0.9,0.1,"Aerosil 380",8.57,"LiTFSI",30,"0.9 PEGMEA, 0.1 PEGDA, 8.57 aerosil 380, 30 LiTFSI",2024-08-01,"PCB print",3,0.028,0.75,"PCB print",FALSE
"SSna_294",4.4693e-06,"PEGMEA","PEGDA",0.9,0.1,"Aerosil 380",8.57,"LiTFSI",30,"0.9 PEGMEA, 0.1 PEGDA, 8.57 aerosil 380, 30 LiTFSI",2024-08-01,"PCB print",3,0.028,0.75,"PCB print",FALSE
"SSna_294",4.6566e-06,"PEGMEA","PEGDA",0.9,0.1,"Aerosil 380",8.57,"LiTFSI",30,"0.9 PEGMEA, 0.1 PEGDA, 8.57 aerosil 380, 30 LiTFSI",2024-08-01,"PCB print",3,0.028,0.75,"PCB print",FALSE
"SSna_294",6.8143e-06,"PEGMEA","PEGDA",0.9,0.1,"Aerosil 380",8.57,"LiTFSI",30,"0.9 PEGMEA, 0.1 PEGDA, 8.57 aerosil 380, 30 LiTFSI",2024-08-01,"PCB print",3,0.028,0.75,"PCB print",FALSE
"SSna_294",6.3391e-06,"PEGMEA","PEGDA",0.9,0.1,"Aerosil 380",8.57,"LiTFSI",30,"0.9 PEGMEA, 0.1 PEGDA, 8.57 aerosil 380, 30 LiTFSI",2024-08-01,"PCB print",3,0.028,0.75,"PCB print",FALSE
"SSna_294",3.4783e-06,"PEGMEA","PEGDA",0.9,0.1,"Aerosil 380",8.57,"LiTFSI",30,"0.9 PEGMEA, 0.1 PEGDA, 8.57 aerosil 380, 30 LiTFSI",2024-08-01,"PCB print",3,0.028,0.75,"PCB print",FALSE
"SSna_294",3.6697e-06,"PEGMEA","PEGDA",0.9,0.1,"Aerosil 380",8.57,"LiTFSI",30,"0.9 PEGMEA, 0.1 PEGDA, 8.57 aerosil 380, 30 LiTFSI",2024-08-01,"PCB print",3,0.028,0.75,"PCB print",FALSE
"SSna_295",4.1841e-06,"PEGMEA","PEGDA",0.9,0.1,"Aerosil 380",6.43,"LiTFSI",30,"0.9 PEGMEA, 0.1 PEGDA, 6.43 aerosil 380, 30 LiTFSI",2024-08-01,"PCB print",3,0.028,0.8167,"PCB print",FALSE
"SSna_295",4.1973e-06,"PEGMEA","PEGDA",0.9,0.1,"Aerosil 380",6.43,"LiTFSI",30,"0.9 PEGMEA, 0.1 PEGDA, 6.43 aerosil 380, 30 LiTFSI",2024-08-01,"PCB print",3,0.028,0.8167,"PCB print",FALSE
"SSna_295",4.8019e-06,"PEGMEA","PEGDA",0.9,0.1,"Aerosil 380",6.43,"LiTFSI",30,"0.9 PEGMEA, 0.1 PEGDA, 6.43 aerosil 380, 30 LiTFSI",2024-08-01,"PCB print",3,0.028,0.8167,"PCB print",FALSE
"SSna_295",4.896e-06,"PEGMEA","PEGDA",0.9,0.1,"Aerosil 380",6.43,"LiTFSI",30,"0.9 PEGMEA, 0.1 PEGDA, 6.43 aerosil 380, 30 LiTFSI",2024-08-01,"PCB print",3,0.028,0.8167,"PCB print",FALSE
"SSna_295",6.6116e-06,"PEGMEA","PEGDA",0.9,0.1,"Aerosil 380",6.43,"LiTFSI",30,"0.9 PEGMEA, 0.1 PEGDA, 6.43 aerosil 380, 30 LiTFSI",2024-08-01,"PCB print",3,0.028,0.8167,"PCB print",FALSE
"SSna_295",6.5041e-06,"PEGMEA","PEGDA",0.9,0.1,"Aerosil 380",6.43,"LiTFSI",30,"0.9 PEGMEA, 0.1 PEGDA, 6.43 aerosil 380, 30 LiTFSI",2024-08-01,"PCB print",3,0.028,0.8167,"PCB print",FALSE
"SSna_295",3.2258e-06,"PEGMEA","PEGDA",0.9,0.1,"Aerosil 380",6.43,"LiTFSI",30,"0.9 PEGMEA, 0.1 PEGDA, 6.43 aerosil 380, 30 LiTFSI",2024-08-01,"PCB print",3,0.028,0.8167,"PCB print",FALSE
"SSna_295",3.2e-06,"PEGMEA","PEGDA",0.9,0.1,"Aerosil 380",6.43,"LiTFSI",30,"0.9 PEGMEA, 0.1 PEGDA, 6.43 aerosil 380, 30 LiTFSI",2024-08-01,"PCB print",3,0.028,0.8167,"PCB print",FALSE
"SSna_296",3.5088e-06,"PEGMEA","PEGDA",0.9,0.1,"Aerosil 380",4.29,"LiTFSI",30,"0.9 PEGMEA, 0.1 PEGDA, 4.29 aerosil 380, 30 LiTFSI",2024-08-01,"PCB print",3,0.028,1.0233,"PCB print",FALSE
"SSna_296",3.125e-06,"PEGMEA","PEGDA",0.9,0.1,"Aerosil 380",4.29,"LiTFSI",30,"0.9 PEGMEA, 0.1 PEGDA, 4.29 aerosil 380, 30 LiTFSI",2024-08-01,"PCB print",3,0.028,1.0233,"PCB print",FALSE
"SSna_296",3.2787e-06,"PEGMEA","PEGDA",0.9,0.1,"Aerosil 380",4.29,"LiTFSI",30,"0.9 PEGMEA, 0.1 PEGDA, 4.29 aerosil 380, 30 LiTFSI",2024-08-01,"PCB print",3,0.028,1.0233,"PCB print",FALSE
"SSna_296",3.125e-06,"PEGMEA","PEGDA",0.9,0.1,"Aerosil 380",4.29,"LiTFSI",30,"0.9 PEGMEA, 0.1 PEGDA, 4.29 aerosil 380, 30 LiTFSI",2024-08-01,"PCB print",3,0.028,1.0233,"PCB print",FALSE
"SSna_296",4.1408e-06,"PEGMEA","PEGDA",0.9,0.1,"Aerosil 380",4.29,"LiTFSI",30,"0.9 PEGMEA, 0.1 PEGDA, 4.29 aerosil 380, 30 LiTFSI",2024-08-01,"PCB print",3,0.028,1.0233,"PCB print",FALSE
"SSna_296",3.8462e-06,"PEGMEA","PEGDA",0.9,0.1,"Aerosil 380",4.29,"LiTFSI",30,"0.9 PEGMEA, 0.1 PEGDA, 4.29 aerosil 380, 30 LiTFSI",2024-08-01,"PCB print",3,0.028,1.0233,"PCB print",FALSE
"SSna_296",3.3898e-06,"PEGMEA","PEGDA",0.9,0.1,"Aerosil 380",4.29,"LiTFSI",30,"0.9 PEGMEA, 0.1 PEGDA, 4.29 aerosil 380, 30 LiTFSI",2024-08-01,"PCB print",3,0.028,1.0233,"PCB print",FALSE
"SSna_296",3.1008e-06,"PEGMEA","PEGDA",0.9,0.1,"Aerosil 380",4.29,"LiTFSI",30,"0.9 PEGMEA, 0.1 PEGDA, 4.29 aerosil 380, 30 LiTFSI",2024-08-01,"PCB print",3,0.028,1.0233,"PCB print",FALSE
"SSna_297",3.8462e-06,"PEGMEA","PEGDA",0.9,0.1,"Aerosil 380",2.14,"LiTFSI",30,"0.9 PEGMEA, 0.1 PEGDA, 2.14 aerosil 380, 30 LiTFSI",2024-08-01,"PCB print",3,0.028,0.8967,"PCB print",FALSE
"SSna_297",3.8462e-06,"PEGMEA","PEGDA",0.9,0.1,"Aerosil 380",2.14,"LiTFSI",30,"0.9 PEGMEA, 0.1 PEGDA, 2.14 aerosil 380, 30 LiTFSI",2024-08-01,"PCB print",3,0.028,0.8967,"PCB print",FALSE
"SSna_297",3.8835e-06,"PEGMEA","PEGDA",0.9,0.1,"Aerosil 380",2.14,"LiTFSI",30,"0.9 PEGMEA, 0.1 PEGDA, 2.14 aerosil 380, 30 LiTFSI",2024-08-01,"PCB print",3,0.028,0.8967,"PCB print",FALSE
"SSna_297",3.8462e-06,"PEGMEA","PEGDA",0.9,0.1,"Aerosil 380",2.14,"LiTFSI",30,"0.9 PEGMEA, 0.1 PEGDA, 2.14 aerosil 380, 30 LiTFSI",2024-08-01,"PCB print",3,0.028,0.8967,"PCB print",FALSE
"SSna_297",5.4422e-06,"PEGMEA","PEGDA",0.9,0.1,"Aerosil 380",2.14,"LiTFSI",30,"0.9 PEGMEA, 0.1 PEGDA, 2.14 aerosil 380, 30 LiTFSI",2024-08-01,"PCB print",3,0.028,0.8967,"PCB print",FALSE
"SSna_297",5.6338e-06,"PEGMEA","PEGDA",0.9,0.1,"Aerosil 380",2.14,"LiTFSI",30,"0.9 PEGMEA, 0.1 PEGDA, 2.14 aerosil 380, 30 LiTFSI",2024-08-01,"PCB print",3,0.028,0.8967,"PCB print",FALSE
"SSna_297",2.5478e-06,"PEGMEA","PEGDA",0.9,0.1,"Aerosil 380",2.14,"LiTFSI",30,"0.9 PEGMEA, 0.1 PEGDA, 2.14 aerosil 380, 30 LiTFSI",2024-08-01,"PCB print",3,0.028,0.8967,"PCB print",FALSE
"SSna_297",2.5316e-06,"PEGMEA","PEGDA",0.9,0.1,"Aerosil 380",2.14,"LiTFSI",30,"0.9 PEGMEA, 0.1 PEGDA, 2.14 aerosil 380, 30 LiTFSI",2024-08-01,"PCB print",3,0.028,0.8967,"PCB print",FALSE
"SSna_298",4.0609e-06,"PEGMEA","PEGDA",0.9,0.1,"Aerosil 380",0,"LiTFSI",30,"0.9 PEGMEA, 0.1 PEGDA, 0 aerosil 380, 30 LiTFSI",2024-08-01,"PCB print",3,0.028,1.2167,"PCB print",FALSE
"SSna_298",4.215e-06,"PEGMEA","PEGDA",0.9,0.1,"Aerosil 380",0,"LiTFSI",30,"0.9 PEGMEA, 0.1 PEGDA, 0 aerosil 380, 30 LiTFSI",2024-08-01,"PCB print",3,0.028,1.2167,"PCB print",FALSE
"SSna_298",4.0609e-06,"PEGMEA","PEGDA",0.9,0.1,"Aerosil 380",0,"LiTFSI",30,"0.9 PEGMEA, 0.1 PEGDA, 0 aerosil 380, 30 LiTFSI",2024-08-01,"PCB print",3,0.028,1.2167,"PCB print",FALSE
"SSna_298",4.0241e-06,"PEGMEA","PEGDA",0.9,0.1,"Aerosil 380",0,"LiTFSI",30,"0.9 PEGMEA, 0.1 PEGDA, 0 aerosil 380, 30 LiTFSI",2024-08-01,"PCB print",3,0.028,1.2167,"PCB print",FALSE
"SSna_298",5.2632e-06,"PEGMEA","PEGDA",0.9,0.1,"Aerosil 380",0,"LiTFSI",30,"0.9 PEGMEA, 0.1 PEGDA, 0 aerosil 380, 30 LiTFSI",2024-08-01,"PCB print",3,0.028,1.2167,"PCB print",FALSE
"SSna_298",5.2632e-06,"PEGMEA","PEGDA",0.9,0.1,"Aerosil 380",0,"LiTFSI",30,"0.9 PEGMEA, 0.1 PEGDA, 0 aerosil 380, 30 LiTFSI",2024-08-01,"PCB print",3,0.028,1.2167,"PCB print",FALSE
"SSna_298",9.324e-06,"PEGMEA","PEGDA",0.9,0.1,"Aerosil 380",0,"LiTFSI",30,"0.9 PEGMEA, 0.1 PEGDA, 0 aerosil 380, 30 LiTFSI",2024-08-01,"PCB print",3,0.028,1.2167,"PCB print",FALSE
"SSna_298",8.9087e-06,"PEGMEA","PEGDA",0.9,0.1,"Aerosil 380",0,"LiTFSI",30,"0.9 PEGMEA, 0.1 PEGDA, 0 aerosil 380, 30 LiTFSI",2024-08-01,"PCB print",3,0.028,1.2167,"PCB print",FALSE
"SSna_299",3.7383e-06,"PEGMEA","PEGDA",0.9,0.1,"Aerosil 380",15,"LiTFSI",30,"0.9 PEGMEA, 0.1 PEGDA, 15 aerosil 380, 30 LiTFSI",2024-08-01,"PCB print",3,0.028,0.83,"PCB print",FALSE
"SSna_299",3.7037e-06,"PEGMEA","PEGDA",0.9,0.1,"Aerosil 380",15,"LiTFSI",30,"0.9 PEGMEA, 0.1 PEGDA, 15 aerosil 380, 30 LiTFSI",2024-08-01,"PCB print",3,0.028,0.83,"PCB print",FALSE
"SSna_299",4.8251e-06,"PEGMEA","PEGDA",0.9,0.1,"Aerosil 380",15,"LiTFSI",30,"0.9 PEGMEA, 0.1 PEGDA, 15 aerosil 380, 30 LiTFSI",2024-08-01,"PCB print",3,0.028,0.83,"PCB print",FALSE
"SSna_299",5.0188e-06,"PEGMEA","PEGDA",0.9,0.1,"Aerosil 380",15,"LiTFSI",30,"0.9 PEGMEA, 0.1 PEGDA, 15 aerosil 380, 30 LiTFSI",2024-08-01,"PCB print",3,0.028,0.83,"PCB print",FALSE
"SSna_299",7.2464e-06,"PEGMEA","PEGDA",0.9,0.1,"Aerosil 380",15,"LiTFSI",30,"0.9 PEGMEA, 0.1 PEGDA, 15 aerosil 380, 30 LiTFSI",2024-08-01,"PCB print",3,0.028,0.83,"PCB print",FALSE
"SSna_299",7.2202e-06,"PEGMEA","PEGDA",0.9,0.1,"Aerosil 380",15,"LiTFSI",30,"0.9 PEGMEA, 0.1 PEGDA, 15 aerosil 380, 30 LiTFSI",2024-08-01,"PCB print",3,0.028,0.83,"PCB print",FALSE
"SSna_299",4.896e-06,"PEGMEA","PEGDA",0.9,0.1,"Aerosil 380",15,"LiTFSI",30,"0.9 PEGMEA, 0.1 PEGDA, 15 aerosil 380, 30 LiTFSI",2024-08-01,"PCB print",3,0.028,0.83,"PCB print",FALSE
"SSna_299",5.0761e-06,"PEGMEA","PEGDA",0.9,0.1,"Aerosil 380",15,"LiTFSI",30,"0.9 PEGMEA, 0.1 PEGDA, 15 aerosil 380, 30 LiTFSI",2024-08-01,"PCB print",3,0.028,0.83,"PCB print",FALSE
"SSna_30",3.6364e-06,"PEGMEA","PEGDA",0.9,0.1,"Aerosil 380",10,"NaTFSI",27.9,"0.9 PEGMEA, 0.1 PEGDA, 10 aerosil 380, 27.9 NaTFSI",2024-04-16,"PCB print",3,0.028,0.5333,"PCB print",FALSE
"SSna_30",3.6697e-06,"PEGMEA","PEGDA",0.9,0.1,"Aerosil 380",10,"NaTFSI",27.9,"0.9 PEGMEA, 0.1 PEGDA, 10 aerosil 380, 27.9 NaTFSI",2024-04-16,"PCB print",3,0.028,0.5333,"PCB print",FALSE
"SSna_30",3.4783e-06,"PEGMEA","PEGDA",0.9,0.1,"Aerosil 380",10,"NaTFSI",27.9,"0.9 PEGMEA, 0.1 PEGDA, 10 aerosil 380, 27.9 NaTFSI",2024-04-16,"PCB print",3,0.028,0.5333,"PCB print",FALSE
"SSna_30",5.1546e-06,"PEGMEA","PEGDA",0.9,0.1,"Aerosil 380",10,"NaTFSI",27.9,"0.9 PEGMEA, 0.1 PEGDA, 10 aerosil 380, 27.9 NaTFSI",2024-04-16,"PCB print",3,0.028,0.5333,"PCB print",FALSE
"SSna_30",6.3391e-06,"PEGMEA","PEGDA",0.9,0.1,"Aerosil 380",10,"NaTFSI",27.9,"0.9 PEGMEA, 0.1 PEGDA, 10 aerosil 380, 27.9 NaTFSI",2024-04-16,"PCB print",3,0.028,0.5333,"PCB print",FALSE
"SSna_30",6.6007e-06,"PEGMEA","PEGDA",0.9,0.1,"Aerosil 380",10,"NaTFSI",27.9,"0.9 PEGMEA, 0.1 PEGDA, 10 aerosil 380, 27.9 NaTFSI",2024-04-16,"PCB print",3,0.028,0.5333,"PCB print",FALSE
"SSna_300",4.4944e-06,"PEGMEA","PEGDA",0.9,0.1,"Aerosil 380",12.9,"LiTFSI",30,"0.9 PEGMEA, 0.1 PEGDA, 12.9 aerosil 380, 30 LiTFSI",2024-08-01,"PCB print",3,0.028,0.9567,"PCB print",FALSE
"SSna_300",4.3621e-06,"PEGMEA","PEGDA",0.9,0.1,"Aerosil 380",12.9,"LiTFSI",30,"0.9 PEGMEA, 0.1 PEGDA, 12.9 aerosil 380, 30 LiTFSI",2024-08-01,"PCB print",3,0.028,0.9567,"PCB print",FALSE
"SSna_300",4.6296e-06,"PEGMEA","PEGDA",0.9,0.1,"Aerosil 380",12.9,"LiTFSI",30,"0.9 PEGMEA, 0.1 PEGDA, 12.9 aerosil 380, 30 LiTFSI",2024-08-01,"PCB print",3,0.028,0.9567,"PCB print",FALSE
"SSna_300",4.9383e-06,"PEGMEA","PEGDA",0.9,0.1,"Aerosil 380",12.9,"LiTFSI",30,"0.9 PEGMEA, 0.1 PEGDA, 12.9 aerosil 380, 30 LiTFSI",2024-08-01,"PCB print",3,0.028,0.9567,"PCB print",FALSE
"SSna_300",6.7114e-06,"PEGMEA","PEGDA",0.9,0.1,"Aerosil 380",12.9,"LiTFSI",30,"0.9 PEGMEA, 0.1 PEGDA, 12.9 aerosil 380, 30 LiTFSI",2024-08-01,"PCB print",3,0.028,0.9567,"PCB print",FALSE
"SSna_300",6.689e-06,"PEGMEA","PEGDA",0.9,0.1,"Aerosil 380",12.9,"LiTFSI",30,"0.9 PEGMEA, 0.1 PEGDA, 12.9 aerosil 380, 30 LiTFSI",2024-08-01,"PCB print",3,0.028,0.9567,"PCB print",FALSE
"SSna_300",4.1754e-06,"PEGMEA","PEGDA",0.9,0.1,"Aerosil 380",12.9,"LiTFSI",30,"0.9 PEGMEA, 0.1 PEGDA, 12.9 aerosil 380, 30 LiTFSI",2024-08-01,"PCB print",3,0.028,0.9567,"PCB print",FALSE
"SSna_300",4.1537e-06,"PEGMEA","PEGDA",0.9,0.1,"Aerosil 380",12.9,"LiTFSI",30,"0.9 PEGMEA, 0.1 PEGDA, 12.9 aerosil 380, 30 LiTFSI",2024-08-01,"PCB print",3,0.028,0.9567,"PCB print",FALSE
"SSna_301",5.1546e-06,"PEGMEA","PEGDA",0.9,0.1,"Aerosil 380",10.7,"LiTFSI",30,"0.9 PEGMEA, 0.1 PEGDA, 10.7 aerosil 380, 30 LiTFSI",2024-08-01,"PCB print",3,0.028,0.7733,"PCB print",FALSE
"SSna_301",5.148e-06,"PEGMEA","PEGDA",0.9,0.1,"Aerosil 380",10.7,"LiTFSI",30,"0.9 PEGMEA, 0.1 PEGDA, 10.7 aerosil 380, 30 LiTFSI",2024-08-01,"PCB print",3,0.028,0.7733,"PCB print",FALSE
"SSna_301",5.487e-06,"PEGMEA","PEGDA",0.9,0.1,"Aerosil 380",10.7,"LiTFSI",30,"0.9 PEGMEA, 0.1 PEGDA, 10.7 aerosil 380, 30 LiTFSI",2024-08-01,"PCB print",3,0.028,0.7733,"PCB print",FALSE
"SSna_301",5.6657e-06,"PEGMEA","PEGDA",0.9,0.1,"Aerosil 380",10.7,"LiTFSI",30,"0.9 PEGMEA, 0.1 PEGDA, 10.7 aerosil 380, 30 LiTFSI",2024-08-01,"PCB print",3,0.028,0.7733,"PCB print",FALSE
"SSna_301",7.9051e-06,"PEGMEA","PEGDA",0.9,0.1,"Aerosil 380",10.7,"LiTFSI",30,"0.9 PEGMEA, 0.1 PEGDA, 10.7 aerosil 380, 30 LiTFSI",2024-08-01,"PCB print",3,0.028,0.7733,"PCB print",FALSE
"SSna_301",7.5614e-06,"PEGMEA","PEGDA",0.9,0.1,"Aerosil 380",10.7,"LiTFSI",30,"0.9 PEGMEA, 0.1 PEGDA, 10.7 aerosil 380, 30 LiTFSI",2024-08-01,"PCB print",3,0.028,0.7733,"PCB print",FALSE
"SSna_301",5.1414e-06,"PEGMEA","PEGDA",0.9,0.1,"Aerosil 380",10.7,"LiTFSI",30,"0.9 PEGMEA, 0.1 PEGDA, 10.7 aerosil 380, 30 LiTFSI",2024-08-01,"PCB print",3,0.028,0.7733,"PCB print",FALSE
"SSna_301",4.902e-06,"PEGMEA","PEGDA",0.9,0.1,"Aerosil 380",10.7,"LiTFSI",30,"0.9 PEGMEA, 0.1 PEGDA, 10.7 aerosil 380, 30 LiTFSI",2024-08-01,"PCB print",3,0.028,0.7733,"PCB print",FALSE
"SSna_302",5.0125e-06,"PEGMEA","PEGDA",0.9,0.1,"Aerosil 380",8.57,"LiTFSI",30,"0.9 PEGMEA, 0.1 PEGDA, 8.57 aerosil 380, 30 LiTFSI",2024-08-01,"PCB print",3,0.028,0.8333,"PCB print",FALSE
"SSna_302",5.0441e-06,"PEGMEA","PEGDA",0.9,0.1,"Aerosil 380",8.57,"LiTFSI",30,"0.9 PEGMEA, 0.1 PEGDA, 8.57 aerosil 380, 30 LiTFSI",2024-08-01,"PCB print",3,0.028,0.8333,"PCB print",FALSE
"SSna_302",4.896e-06,"PEGMEA","PEGDA",0.9,0.1,"Aerosil 380",8.57,"LiTFSI",30,"0.9 PEGMEA, 0.1 PEGDA, 8.57 aerosil 380, 30 LiTFSI",2024-08-01,"PCB print",3,0.028,0.8333,"PCB print",FALSE
"SSna_302",4.896e-06,"PEGMEA","PEGDA",0.9,0.1,"Aerosil 380",8.57,"LiTFSI",30,"0.9 PEGMEA, 0.1 PEGDA, 8.57 aerosil 380, 30 LiTFSI",2024-08-01,"PCB print",3,0.028,0.8333,"PCB print",FALSE
"SSna_302",6.9204e-06,"PEGMEA","PEGDA",0.9,0.1,"Aerosil 380",8.57,"LiTFSI",30,"0.9 PEGMEA, 0.1 PEGDA, 8.57 aerosil 380, 30 LiTFSI",2024-08-01,"PCB print",3,0.028,0.8333,"PCB print",FALSE
"SSna_302",6.6778e-06,"PEGMEA","PEGDA",0.9,0.1,"Aerosil 380",8.57,"LiTFSI",30,"0.9 PEGMEA, 0.1 PEGDA, 8.57 aerosil 380, 30 LiTFSI",2024-08-01,"PCB print",3,0.028,0.8333,"PCB print",FALSE
"SSna_302",4.3526e-06,"PEGMEA","PEGDA",0.9,0.1,"Aerosil 380",8.57,"LiTFSI",30,"0.9 PEGMEA, 0.1 PEGDA, 8.57 aerosil 380, 30 LiTFSI",2024-08-01,"PCB print",3,0.028,0.8333,"PCB print",FALSE
"SSna_302",4.5506e-06,"PEGMEA","PEGDA",0.9,0.1,"Aerosil 380",8.57,"LiTFSI",30,"0.9 PEGMEA, 0.1 PEGDA, 8.57 aerosil 380, 30 LiTFSI",2024-08-01,"PCB print",3,0.028,0.8333,"PCB print",FALSE
"SSna_303",NA,"none","none",0,0,"none",0,"none",0,"none",NA,"none",3,0,0,"none",FALSE
"SSna_304",NA,"none","none",0,0,"none",0,"none",0,"none",NA,"none",3,0,0,"none",FALSE
"SSna_305",NA,"none","none",0,0,"none",0,"none",0,"none",NA,"none",3,0,0,"none",FALSE
"SSna_306",NA,"none","none",0,0,"none",0,"none",0,"none",NA,"none",3,0,0,"none",FALSE
"SSna_307",3.6364e-06,"PEGMEA","PEGDA",0.9,0.1,"Aerosil 380",15,"LiTFSI",30,"0.9 PEGMEA, 0.1 PEGDA, 15 aerosil 380, 30 LiTFSI",2024-08-01,"PCB print",3,0.028,1.0267,"PCB print",FALSE
"SSna_307",3.8462e-06,"PEGMEA","PEGDA",0.9,0.1,"Aerosil 380",15,"LiTFSI",30,"0.9 PEGMEA, 0.1 PEGDA, 15 aerosil 380, 30 LiTFSI",2024-08-01,"PCB print",3,0.028,1.0267,"PCB print",FALSE
"SSna_307",5.1151e-06,"PEGMEA","PEGDA",0.9,0.1,"Aerosil 380",15,"LiTFSI",30,"0.9 PEGMEA, 0.1 PEGDA, 15 aerosil 380, 30 LiTFSI",2024-08-01,"PCB print",3,0.028,1.0267,"PCB print",FALSE
"SSna_307",5.2219e-06,"PEGMEA","PEGDA",0.9,0.1,"Aerosil 380",15,"LiTFSI",30,"0.9 PEGMEA, 0.1 PEGDA, 15 aerosil 380, 30 LiTFSI",2024-08-01,"PCB print",3,0.028,1.0267,"PCB print",FALSE
"SSna_307",7.1813e-06,"PEGMEA","PEGDA",0.9,0.1,"Aerosil 380",15,"LiTFSI",30,"0.9 PEGMEA, 0.1 PEGDA, 15 aerosil 380, 30 LiTFSI",2024-08-01,"PCB print",3,0.028,1.0267,"PCB print",FALSE
"SSna_307",7.0796e-06,"PEGMEA","PEGDA",0.9,0.1,"Aerosil 380",15,"LiTFSI",30,"0.9 PEGMEA, 0.1 PEGDA, 15 aerosil 380, 30 LiTFSI",2024-08-01,"PCB print",3,0.028,1.0267,"PCB print",FALSE
"SSna_307",4.914e-06,"PEGMEA","PEGDA",0.9,0.1,"Aerosil 380",15,"LiTFSI",30,"0.9 PEGMEA, 0.1 PEGDA, 15 aerosil 380, 30 LiTFSI",2024-08-01,"PCB print",3,0.028,1.0267,"PCB print",FALSE
"SSna_307",4.6784e-06,"PEGMEA","PEGDA",0.9,0.1,"Aerosil 380",15,"LiTFSI",30,"0.9 PEGMEA, 0.1 PEGDA, 15 aerosil 380, 30 LiTFSI",2024-08-01,"PCB print",3,0.028,1.0267,"PCB print",FALSE
"SSna_308",5.1948e-06,"PEGMEA","PEGDA",0.9,0.1,"Aerosil 380",12.9,"LiTFSI",30,"0.9 PEGMEA, 0.1 PEGDA, 12.9 aerosil 380, 30 LiTFSI",2024-08-01,"PCB print",3,0.028,0.8733,"PCB print",FALSE
"SSna_308",5.4945e-06,"PEGMEA","PEGDA",0.9,0.1,"Aerosil 380",12.9,"LiTFSI",30,"0.9 PEGMEA, 0.1 PEGDA, 12.9 aerosil 380, 30 LiTFSI",2024-08-01,"PCB print",3,0.028,0.8733,"PCB print",FALSE
"SSna_308",4.896e-06,"PEGMEA","PEGDA",0.9,0.1,"Aerosil 380",12.9,"LiTFSI",30,"0.9 PEGMEA, 0.1 PEGDA, 12.9 aerosil 380, 30 LiTFSI",2024-08-01,"PCB print",3,0.028,0.8733,"PCB print",FALSE
"SSna_308",4.9444e-06,"PEGMEA","PEGDA",0.9,0.1,"Aerosil 380",12.9,"LiTFSI",30,"0.9 PEGMEA, 0.1 PEGDA, 12.9 aerosil 380, 30 LiTFSI",2024-08-01,"PCB print",3,0.028,0.8733,"PCB print",FALSE
"SSna_308",7.2072e-06,"PEGMEA","PEGDA",0.9,0.1,"Aerosil 380",12.9,"LiTFSI",30,"0.9 PEGMEA, 0.1 PEGDA, 12.9 aerosil 380, 30 LiTFSI",2024-08-01,"PCB print",3,0.028,0.8733,"PCB print",FALSE
"SSna_308",7.1301e-06,"PEGMEA","PEGDA",0.9,0.1,"Aerosil 380",12.9,"LiTFSI",30,"0.9 PEGMEA, 0.1 PEGDA, 12.9 aerosil 380, 30 LiTFSI",2024-08-01,"PCB print",3,0.028,0.8733,"PCB print",FALSE
"SSna_308",4.9875e-06,"PEGMEA","PEGDA",0.9,0.1,"Aerosil 380",12.9,"LiTFSI",30,"0.9 PEGMEA, 0.1 PEGDA, 12.9 aerosil 380, 30 LiTFSI",2024-08-01,"PCB print",3,0.028,0.8733,"PCB print",FALSE
"SSna_308",4.5147e-06,"PEGMEA","PEGDA",0.9,0.1,"Aerosil 380",12.9,"LiTFSI",30,"0.9 PEGMEA, 0.1 PEGDA, 12.9 aerosil 380, 30 LiTFSI",2024-08-01,"PCB print",3,0.028,0.8733,"PCB print",FALSE
"SSna_309",4.3812e-06,"PEGMEA","PEGDA",0.9,0.1,"Aerosil 380",10.7,"LiTFSI",30,"0.9 PEGMEA, 0.1 PEGDA, 10.7 aerosil 380, 30 LiTFSI",2024-08-01,"PCB print",3,0.028,0.6833,"PCB print",FALSE
"SSna_309",4.5045e-06,"PEGMEA","PEGDA",0.9,0.1,"Aerosil 380",10.7,"LiTFSI",30,"0.9 PEGMEA, 0.1 PEGDA, 10.7 aerosil 380, 30 LiTFSI",2024-08-01,"PCB print",3,0.028,0.6833,"PCB print",FALSE
"SSna_309",4.53e-06,"PEGMEA","PEGDA",0.9,0.1,"Aerosil 380",10.7,"LiTFSI",30,"0.9 PEGMEA, 0.1 PEGDA, 10.7 aerosil 380, 30 LiTFSI",2024-08-01,"PCB print",3,0.028,0.6833,"PCB print",FALSE
"SSna_309",4.4494e-06,"PEGMEA","PEGDA",0.9,0.1,"Aerosil 380",10.7,"LiTFSI",30,"0.9 PEGMEA, 0.1 PEGDA, 10.7 aerosil 380, 30 LiTFSI",2024-08-01,"PCB print",3,0.028,0.6833,"PCB print",FALSE
"SSna_309",6.5789e-06,"PEGMEA","PEGDA",0.9,0.1,"Aerosil 380",10.7,"LiTFSI",30,"0.9 PEGMEA, 0.1 PEGDA, 10.7 aerosil 380, 30 LiTFSI",2024-08-01,"PCB print",3,0.028,0.6833,"PCB print",FALSE
"SSna_309",6.1633e-06,"PEGMEA","PEGDA",0.9,0.1,"Aerosil 380",10.7,"LiTFSI",30,"0.9 PEGMEA, 0.1 PEGDA, 10.7 aerosil 380, 30 LiTFSI",2024-08-01,"PCB print",3,0.028,0.6833,"PCB print",FALSE
"SSna_309",5.5479e-06,"PEGMEA","PEGDA",0.9,0.1,"Aerosil 380",10.7,"LiTFSI",30,"0.9 PEGMEA, 0.1 PEGDA, 10.7 aerosil 380, 30 LiTFSI",2024-08-01,"PCB print",3,0.028,0.6833,"PCB print",FALSE
"SSna_309",5.5096e-06,"PEGMEA","PEGDA",0.9,0.1,"Aerosil 380",10.7,"LiTFSI",30,"0.9 PEGMEA, 0.1 PEGDA, 10.7 aerosil 380, 30 LiTFSI",2024-08-01,"PCB print",3,0.028,0.6833,"PCB print",FALSE
"SSna_31",4.1026e-06,"PEGMEA","PEGDA",0.9,0.1,"Aerosil 380",12,"NaTFSI",28.4,"0.9 PEGMEA, 0.1 PEGDA, 12 aerosil 380, 28.4 NaTFSI",2024-04-16,"PCB print",3,0.028,0.4433,"PCB print",FALSE
"SSna_31",3.9216e-06,"PEGMEA","PEGDA",0.9,0.1,"Aerosil 380",12,"NaTFSI",28.4,"0.9 PEGMEA, 0.1 PEGDA, 12 aerosil 380, 28.4 NaTFSI",2024-04-16,"PCB print",3,0.028,0.4433,"PCB print",FALSE
"SSna_31",5.4054e-06,"PEGMEA","PEGDA",0.9,0.1,"Aerosil 380",12,"NaTFSI",28.4,"0.9 PEGMEA, 0.1 PEGDA, 12 aerosil 380, 28.4 NaTFSI",2024-04-16,"PCB print",3,0.028,0.4433,"PCB print",FALSE
"SSna_31",5.3908e-06,"PEGMEA","PEGDA",0.9,0.1,"Aerosil 380",12,"NaTFSI",28.4,"0.9 PEGMEA, 0.1 PEGDA, 12 aerosil 380, 28.4 NaTFSI",2024-04-16,"PCB print",3,0.028,0.4433,"PCB print",FALSE
"SSna_31",6.7227e-06,"PEGMEA","PEGDA",0.9,0.1,"Aerosil 380",12,"NaTFSI",28.4,"0.9 PEGMEA, 0.1 PEGDA, 12 aerosil 380, 28.4 NaTFSI",2024-04-16,"PCB print",3,0.028,0.4433,"PCB print",FALSE
"SSna_31",6.9686e-06,"PEGMEA","PEGDA",0.9,0.1,"Aerosil 380",12,"NaTFSI",28.4,"0.9 PEGMEA, 0.1 PEGDA, 12 aerosil 380, 28.4 NaTFSI",2024-04-16,"PCB print",3,0.028,0.4433,"PCB print",FALSE
"SSna_310",3.7383e-06,"PEGMEA","PEGDA",0.9,0.1,"Aerosil 380",8.57,"LiTFSI",30,"0.9 PEGMEA, 0.1 PEGDA, 8.57 aerosil 380, 30 LiTFSI",2024-08-01,"PCB print",3,0.028,0.9133,"PCB print",FALSE
"SSna_310",4.1068e-06,"PEGMEA","PEGDA",0.9,0.1,"Aerosil 380",8.57,"LiTFSI",30,"0.9 PEGMEA, 0.1 PEGDA, 8.57 aerosil 380, 30 LiTFSI",2024-08-01,"PCB print",3,0.028,0.9133,"PCB print",FALSE
"SSna_310",4.6189e-06,"PEGMEA","PEGDA",0.9,0.1,"Aerosil 380",8.57,"LiTFSI",30,"0.9 PEGMEA, 0.1 PEGDA, 8.57 aerosil 380, 30 LiTFSI",2024-08-01,"PCB print",3,0.028,0.9133,"PCB print",FALSE
"SSna_310",4.2644e-06,"PEGMEA","PEGDA",0.9,0.1,"Aerosil 380",8.57,"LiTFSI",30,"0.9 PEGMEA, 0.1 PEGDA, 8.57 aerosil 380, 30 LiTFSI",2024-08-01,"PCB print",3,0.028,0.9133,"PCB print",FALSE
"SSna_310",6.2208e-06,"PEGMEA","PEGDA",0.9,0.1,"Aerosil 380",8.57,"LiTFSI",30,"0.9 PEGMEA, 0.1 PEGDA, 8.57 aerosil 380, 30 LiTFSI",2024-08-01,"PCB print",3,0.028,0.9133,"PCB print",FALSE
"SSna_310",6.3898e-06,"PEGMEA","PEGDA",0.9,0.1,"Aerosil 380",8.57,"LiTFSI",30,"0.9 PEGMEA, 0.1 PEGDA, 8.57 aerosil 380, 30 LiTFSI",2024-08-01,"PCB print",3,0.028,0.9133,"PCB print",FALSE
"SSna_310",4.7226e-06,"PEGMEA","PEGDA",0.9,0.1,"Aerosil 380",8.57,"LiTFSI",30,"0.9 PEGMEA, 0.1 PEGDA, 8.57 aerosil 380, 30 LiTFSI",2024-08-01,"PCB print",3,0.028,0.9133,"PCB print",FALSE
"SSna_310",4.5096e-06,"PEGMEA","PEGDA",0.9,0.1,"Aerosil 380",8.57,"LiTFSI",30,"0.9 PEGMEA, 0.1 PEGDA, 8.57 aerosil 380, 30 LiTFSI",2024-08-01,"PCB print",3,0.028,0.9133,"PCB print",FALSE
"SSna_311",3.8095e-06,"PEGMEA","PEGDA",0.9,0.1,"Aerosil 380",6.43,"LiTFSI",30,"0.9 PEGMEA, 0.1 PEGDA, 6.43 aerosil 380, 30 LiTFSI",2024-08-01,"PCB print",3,0.028,0.91,"PCB print",FALSE
"SSna_311",4.012e-06,"PEGMEA","PEGDA",0.9,0.1,"Aerosil 380",6.43,"LiTFSI",30,"0.9 PEGMEA, 0.1 PEGDA, 6.43 aerosil 380, 30 LiTFSI",2024-08-01,"PCB print",3,0.028,0.91,"PCB print",FALSE
"SSna_311",4.6674e-06,"PEGMEA","PEGDA",0.9,0.1,"Aerosil 380",6.43,"LiTFSI",30,"0.9 PEGMEA, 0.1 PEGDA, 6.43 aerosil 380, 30 LiTFSI",2024-08-01,"PCB print",3,0.028,0.91,"PCB print",FALSE
"SSna_311",4.5714e-06,"PEGMEA","PEGDA",0.9,0.1,"Aerosil 380",6.43,"LiTFSI",30,"0.9 PEGMEA, 0.1 PEGDA, 6.43 aerosil 380, 30 LiTFSI",2024-08-01,"PCB print",3,0.028,0.91,"PCB print",FALSE
"SSna_311",6.4935e-06,"PEGMEA","PEGDA",0.9,0.1,"Aerosil 380",6.43,"LiTFSI",30,"0.9 PEGMEA, 0.1 PEGDA, 6.43 aerosil 380, 30 LiTFSI",2024-08-01,"PCB print",3,0.028,0.91,"PCB print",FALSE
"SSna_311",6.8143e-06,"PEGMEA","PEGDA",0.9,0.1,"Aerosil 380",6.43,"LiTFSI",30,"0.9 PEGMEA, 0.1 PEGDA, 6.43 aerosil 380, 30 LiTFSI",2024-08-01,"PCB print",3,0.028,0.91,"PCB print",FALSE
"SSna_311",4.3668e-06,"PEGMEA","PEGDA",0.9,0.1,"Aerosil 380",6.43,"LiTFSI",30,"0.9 PEGMEA, 0.1 PEGDA, 6.43 aerosil 380, 30 LiTFSI",2024-08-01,"PCB print",3,0.028,0.91,"PCB print",FALSE
"SSna_311",4.2781e-06,"PEGMEA","PEGDA",0.9,0.1,"Aerosil 380",6.43,"LiTFSI",30,"0.9 PEGMEA, 0.1 PEGDA, 6.43 aerosil 380, 30 LiTFSI",2024-08-01,"PCB print",3,0.028,0.91,"PCB print",FALSE
"SSna_312",4.5249e-06,"PEGMEA","PEGDA",0.9,0.1,"Aerosil 380",4.29,"LiTFSI",30,"0.9 PEGMEA, 0.1 PEGDA, 4.29 aerosil 380, 30 LiTFSI",2024-08-01,"PCB print",3,0.028,0.8533,"PCB print",FALSE
"SSna_312",4.3716e-06,"PEGMEA","PEGDA",0.9,0.1,"Aerosil 380",4.29,"LiTFSI",30,"0.9 PEGMEA, 0.1 PEGDA, 4.29 aerosil 380, 30 LiTFSI",2024-08-01,"PCB print",3,0.028,0.8533,"PCB print",FALSE
"SSna_312",4.9689e-06,"PEGMEA","PEGDA",0.9,0.1,"Aerosil 380",4.29,"LiTFSI",30,"0.9 PEGMEA, 0.1 PEGDA, 4.29 aerosil 380, 30 LiTFSI",2024-08-01,"PCB print",3,0.028,0.8533,"PCB print",FALSE
"SSna_312",4.9505e-06,"PEGMEA","PEGDA",0.9,0.1,"Aerosil 380",4.29,"LiTFSI",30,"0.9 PEGMEA, 0.1 PEGDA, 4.29 aerosil 380, 30 LiTFSI",2024-08-01,"PCB print",3,0.028,0.8533,"PCB print",FALSE
"SSna_312",6.8611e-06,"PEGMEA","PEGDA",0.9,0.1,"Aerosil 380",4.29,"LiTFSI",30,"0.9 PEGMEA, 0.1 PEGDA, 4.29 aerosil 380, 30 LiTFSI",2024-08-01,"PCB print",3,0.028,0.8533,"PCB print",FALSE
"SSna_312",6.8143e-06,"PEGMEA","PEGDA",0.9,0.1,"Aerosil 380",4.29,"LiTFSI",30,"0.9 PEGMEA, 0.1 PEGDA, 4.29 aerosil 380, 30 LiTFSI",2024-08-01,"PCB print",3,0.028,0.8533,"PCB print",FALSE
"SSna_312",6.6445e-06,"PEGMEA","PEGDA",0.9,0.1,"Aerosil 380",4.29,"LiTFSI",30,"0.9 PEGMEA, 0.1 PEGDA, 4.29 aerosil 380, 30 LiTFSI",2024-08-01,"PCB print",3,0.028,0.8533,"PCB print",FALSE
"SSna_312",6.9808e-06,"PEGMEA","PEGDA",0.9,0.1,"Aerosil 380",4.29,"LiTFSI",30,"0.9 PEGMEA, 0.1 PEGDA, 4.29 aerosil 380, 30 LiTFSI",2024-08-01,"PCB print",3,0.028,0.8533,"PCB print",FALSE
"SSna_313",4.7393e-06,"PEGMEA","PEGDA",0.9,0.1,"Aerosil 380",2.14,"LiTFSI",30,"0.9 PEGMEA, 0.1 PEGDA, 2.14 aerosil 380, 30 LiTFSI",2024-08-01,"PCB print",3,0.028,0.7467,"PCB print",FALSE
"SSna_313",4.3431e-06,"PEGMEA","PEGDA",0.9,0.1,"Aerosil 380",2.14,"LiTFSI",30,"0.9 PEGMEA, 0.1 PEGDA, 2.14 aerosil 380, 30 LiTFSI",2024-08-01,"PCB print",3,0.028,0.7467,"PCB print",FALSE
"SSna_313",4.7962e-06,"PEGMEA","PEGDA",0.9,0.1,"Aerosil 380",2.14,"LiTFSI",30,"0.9 PEGMEA, 0.1 PEGDA, 2.14 aerosil 380, 30 LiTFSI",2024-08-01,"PCB print",3,0.028,0.7467,"PCB print",FALSE
"SSna_313",5.0955e-06,"PEGMEA","PEGDA",0.9,0.1,"Aerosil 380",2.14,"LiTFSI",30,"0.9 PEGMEA, 0.1 PEGDA, 2.14 aerosil 380, 30 LiTFSI",2024-08-01,"PCB print",3,0.028,0.7467,"PCB print",FALSE
"SSna_313",6.8376e-06,"PEGMEA","PEGDA",0.9,0.1,"Aerosil 380",2.14,"LiTFSI",30,"0.9 PEGMEA, 0.1 PEGDA, 2.14 aerosil 380, 30 LiTFSI",2024-08-01,"PCB print",3,0.028,0.7467,"PCB print",FALSE
"SSna_313",6.6556e-06,"PEGMEA","PEGDA",0.9,0.1,"Aerosil 380",2.14,"LiTFSI",30,"0.9 PEGMEA, 0.1 PEGDA, 2.14 aerosil 380, 30 LiTFSI",2024-08-01,"PCB print",3,0.028,0.7467,"PCB print",FALSE
"SSna_313",4.5977e-06,"PEGMEA","PEGDA",0.9,0.1,"Aerosil 380",2.14,"LiTFSI",30,"0.9 PEGMEA, 0.1 PEGDA, 2.14 aerosil 380, 30 LiTFSI",2024-08-01,"PCB print",3,0.028,0.7467,"PCB print",FALSE
"SSna_313",4.5662e-06,"PEGMEA","PEGDA",0.9,0.1,"Aerosil 380",2.14,"LiTFSI",30,"0.9 PEGMEA, 0.1 PEGDA, 2.14 aerosil 380, 30 LiTFSI",2024-08-01,"PCB print",3,0.028,0.7467,"PCB print",FALSE
"SSna_314",3.3613e-06,"PEGMEA","PEGDA",0.9,0.1,"Aerosil 380",0,"LiTFSI",30,"0.9 PEGMEA, 0.1 PEGDA, 0 aerosil 380, 30 LiTFSI",2024-08-01,"PCB print",3,0.028,1.6133,"PCB print",FALSE
"SSna_314",3.1008e-06,"PEGMEA","PEGDA",0.9,0.1,"Aerosil 380",0,"LiTFSI",30,"0.9 PEGMEA, 0.1 PEGDA, 0 aerosil 380, 30 LiTFSI",2024-08-01,"PCB print",3,0.028,1.6133,"PCB print",FALSE
"SSna_314",2.7972e-06,"PEGMEA","PEGDA",0.9,0.1,"Aerosil 380",0,"LiTFSI",30,"0.9 PEGMEA, 0.1 PEGDA, 0 aerosil 380, 30 LiTFSI",2024-08-01,"PCB print",3,0.028,1.6133,"PCB print",FALSE
"SSna_314",2.8169e-06,"PEGMEA","PEGDA",0.9,0.1,"Aerosil 380",0,"LiTFSI",30,"0.9 PEGMEA, 0.1 PEGDA, 0 aerosil 380, 30 LiTFSI",2024-08-01,"PCB print",3,0.028,1.6133,"PCB print",FALSE
"SSna_314",3.7383e-06,"PEGMEA","PEGDA",0.9,0.1,"Aerosil 380",0,"LiTFSI",30,"0.9 PEGMEA, 0.1 PEGDA, 0 aerosil 380, 30 LiTFSI",2024-08-01,"PCB print",3,0.028,1.6133,"PCB print",FALSE
"SSna_314",3.7736e-06,"PEGMEA","PEGDA",0.9,0.1,"Aerosil 380",0,"LiTFSI",30,"0.9 PEGMEA, 0.1 PEGDA, 0 aerosil 380, 30 LiTFSI",2024-08-01,"PCB print",3,0.028,1.6133,"PCB print",FALSE
"SSna_314",3.125e-06,"PEGMEA","PEGDA",0.9,0.1,"Aerosil 380",0,"LiTFSI",30,"0.9 PEGMEA, 0.1 PEGDA, 0 aerosil 380, 30 LiTFSI",2024-08-01,"PCB print",3,0.028,1.6133,"PCB print",FALSE
"SSna_314",3.252e-06,"PEGMEA","PEGDA",0.9,0.1,"Aerosil 380",0,"LiTFSI",30,"0.9 PEGMEA, 0.1 PEGDA, 0 aerosil 380, 30 LiTFSI",2024-08-01,"PCB print",3,0.028,1.6133,"PCB print",FALSE
"SSna_315",NA,"none","none",0,0,"none",0,"none",0,"none",NA,"none",3,0,0,"none",FALSE
"SSna_316",4.8077e-06,"PEGMEA","PEGDA",0.9,0.1,"Aerosil 380",0,"LiTFSI",4.29,"0.9 PEGMEA, 0.1 PEGDA, 0 aerosil 380, 4.29 LiTFSI",2024-08-05,"PCB print",3,0.028,0.6633,"PCB print",FALSE
"SSna_316",4.5767e-06,"PEGMEA","PEGDA",0.9,0.1,"Aerosil 380",0,"LiTFSI",4.29,"0.9 PEGMEA, 0.1 PEGDA, 0 aerosil 380, 4.29 LiTFSI",2024-08-05,"PCB print",3,0.028,0.6633,"PCB print",FALSE
"SSna_316",3.1496e-06,"PEGMEA","PEGDA",0.9,0.1,"Aerosil 380",0,"LiTFSI",4.29,"0.9 PEGMEA, 0.1 PEGDA, 0 aerosil 380, 4.29 LiTFSI",2024-08-05,"PCB print",3,0.028,0.6633,"PCB print",FALSE
"SSna_316",2.9851e-06,"PEGMEA","PEGDA",0.9,0.1,"Aerosil 380",0,"LiTFSI",4.29,"0.9 PEGMEA, 0.1 PEGDA, 0 aerosil 380, 4.29 LiTFSI",2024-08-05,"PCB print",3,0.028,0.6633,"PCB print",FALSE
"SSna_316",3.6036e-06,"PEGMEA","PEGDA",0.9,0.1,"Aerosil 380",0,"LiTFSI",4.29,"0.9 PEGMEA, 0.1 PEGDA, 0 aerosil 380, 4.29 LiTFSI",2024-08-05,"PCB print",3,0.028,0.6633,"PCB print",FALSE
"SSna_316",3.4188e-06,"PEGMEA","PEGDA",0.9,0.1,"Aerosil 380",0,"LiTFSI",4.29,"0.9 PEGMEA, 0.1 PEGDA, 0 aerosil 380, 4.29 LiTFSI",2024-08-05,"PCB print",3,0.028,0.6633,"PCB print",FALSE
