Repository: Jay2-davic/SPOC_code

# Studying-Polymers-on a-Chip (SPOC) Data Cleaning and Processing
Author: Jay Jimenez jimenez45@llnl.gov

# Project Description

The SPOC project aims to establish an automated, high-throughput experimentation workflow to screen solid state polymer electrolytes. This repository contains code to reproduce the data cleaning workflow, data processing, and active learning for the SPOC project. Electrochemical impedance spectroscopy processing code is included as a Python file which was used to determine bulk ionic conductivities.

File: output/steps/step0_raw_data.csv (part 24 of 32)
"sample_ID","ionic_conductivity_final","fcomp_mat1","fcomp_mat2","fcomp_mat1_ratio","fcomp_mat2_ratio","fcomp_additive","fcomp_additive_wt_pct","fcomp_salt","fcomp_salt_wt_pct","fcomp_formulation","date_casted","cast_type","fab_method","area_cm2","spe_thickness_avg","print_type","flag_for_removal"
"SSna_316",2.5641e-06,"PEGMEA","PEGDA",0.9,0.1,"Aerosil 380",0,"LiTFSI",4.29,"0.9 PEGMEA, 0.1 PEGDA, 0 aerosil 380, 4.29 LiTFSI",2024-08-05,"PCB print",3,0.028,0.6633,"PCB print",FALSE
"SSna_316",2.3952e-06,"PEGMEA","PEGDA",0.9,0.1,"Aerosil 380",0,"LiTFSI",4.29,"0.9 PEGMEA, 0.1 PEGDA, 0 aerosil 380, 4.29 LiTFSI",2024-08-05,"PCB print",3,0.028,0.6633,"PCB print",FALSE
"SSna_317",1e-04,"PEGMEA","PEGDA",0.9,0.1,"Aerosil 380",0,"LiTFSI",8.57,"0.9 PEGMEA, 0.1 PEGDA, 0 aerosil 380, 8.57 LiTFSI",2024-08-05,"PCB print",3,0.028,0.76,"PCB print",FALSE
"SSna_317",7.4212e-06,"PEGMEA","PEGDA",0.9,0.1,"Aerosil 380",0,"LiTFSI",8.57,"0.9 PEGMEA, 0.1 PEGDA, 0 aerosil 380, 8.57 LiTFSI",2024-08-05,"PCB print",3,0.028,0.76,"PCB print",FALSE
"SSna_317",5.4201e-06,"PEGMEA","PEGDA",0.9,0.1,"Aerosil 380",0,"LiTFSI",8.57,"0.9 PEGMEA, 0.1 PEGDA, 0 aerosil 380, 8.57 LiTFSI",2024-08-05,"PCB print",3,0.028,0.76,"PCB print",FALSE
"SSna_317",5.5633e-06,"PEGMEA","PEGDA",0.9,0.1,"Aerosil 380",0,"LiTFSI",8.57,"0.9 PEGMEA, 0.1 PEGDA, 0 aerosil 380, 8.57 LiTFSI",2024-08-05,"PCB print",3,0.028,0.76,"PCB print",FALSE
"SSna_317",2e-04,"PEGMEA","PEGDA",0.9,0.1,"Aerosil 380",0,"LiTFSI",8.57,"0.9 PEGMEA, 0.1 PEGDA, 0 aerosil 380, 8.57 LiTFSI",2024-08-05,"PCB print",3,0.028,0.76,"PCB print",FALSE
"SSna_317",1e-04,"PEGMEA","PEGDA",0.9,0.1,"Aerosil 380",0,"LiTFSI",8.57,"0.9 PEGMEA, 0.1 PEGDA, 0 aerosil 380, 8.57 LiTFSI",2024-08-05,"PCB print",3,0.028,0.76,"PCB print",FALSE
"SSna_317",4.6838e-06,"PEGMEA","PEGDA",0.9,0.1,"Aerosil 380",0,"LiTFSI",8.57,"0.9 PEGMEA, 0.1 PEGDA, 0 aerosil 380, 8.57 LiTFSI",2024-08-05,"PCB print",3,0.028,0.76,"PCB print",FALSE
"SSna_317",4.8603e-06,"PEGMEA","PEGDA",0.9,0.1,"Aerosil 380",0,"LiTFSI",8.57,"0.9 PEGMEA, 0.1 PEGDA, 0 aerosil 380, 8.57 LiTFSI",2024-08-05,"PCB print",3,0.028,0.76,"PCB print",FALSE
"SSna_318",6.2016e-06,"PEGMEA","PEGDA",0.9,0.1,"Aerosil 380",0,"LiTFSI",12.9,"0.9 PEGMEA, 0.1 PEGDA, 0 aerosil 380, 12.9 LiTFSI",2024-08-05,"PCB print",3,0.028,0.5967,"PCB print",FALSE
"SSna_318",6.015e-06,"PEGMEA","PEGDA",0.9,0.1,"Aerosil 380",0,"LiTFSI",12.9,"0.9 PEGMEA, 0.1 PEGDA, 0 aerosil 380, 12.9 LiTFSI",2024-08-05,"PCB print",3,0.028,0.5967,"PCB print",FALSE
"SSna_318",4.6729e-06,"PEGMEA","PEGDA",0.9,0.1,"Aerosil 380",0,"LiTFSI",12.9,"0.9 PEGMEA, 0.1 PEGDA, 0 aerosil 380, 12.9 LiTFSI",2024-08-05,"PCB print",3,0.028,0.5967,"PCB print",FALSE
"SSna_318",4.7004e-06,"PEGMEA","PEGDA",0.9,0.1,"Aerosil 380",0,"LiTFSI",12.9,"0.9 PEGMEA, 0.1 PEGDA, 0 aerosil 380, 12.9 LiTFSI",2024-08-05,"PCB print",3,0.028,0.5967,"PCB print",FALSE
"SSna_318",9.2166e-06,"PEGMEA","PEGDA",0.9,0.1,"Aerosil 380",0,"LiTFSI",12.9,"0.9 PEGMEA, 0.1 PEGDA, 0 aerosil 380, 12.9 LiTFSI",2024-08-05,"PCB print",3,0.028,0.5967,"PCB print",FALSE
"SSna_318",9.1954e-06,"PEGMEA","PEGDA",0.9,0.1,"Aerosil 380",0,"LiTFSI",12.9,"0.9 PEGMEA, 0.1 PEGDA, 0 aerosil 380, 12.9 LiTFSI",2024-08-05,"PCB print",3,0.028,0.5967,"PCB print",FALSE
"SSna_318",8.6393e-06,"PEGMEA","PEGDA",0.9,0.1,"Aerosil 380",0,"LiTFSI",12.9,"0.9 PEGMEA, 0.1 PEGDA, 0 aerosil 380, 12.9 LiTFSI",2024-08-05,"PCB print",3,0.028,0.5967,"PCB print",FALSE
"SSna_318",8.6393e-06,"PEGMEA","PEGDA",0.9,0.1,"Aerosil 380",0,"LiTFSI",12.9,"0.9 PEGMEA, 0.1 PEGDA, 0 aerosil 380, 12.9 LiTFSI",2024-08-05,"PCB print",3,0.028,0.5967,"PCB print",FALSE
"SSna_319",5.814e-06,"PEGMEA","PEGDA",0.9,0.1,"Aerosil 380",0,"LiTFSI",17.1,"0.9 PEGMEA, 0.1 PEGDA, 0 aerosil 380, 17.1 LiTFSI",2024-08-05,"PCB print",3,0.028,1.3033,"PCB print",FALSE
"SSna_319",6.015e-06,"PEGMEA","PEGDA",0.9,0.1,"Aerosil 380",0,"LiTFSI",17.1,"0.9 PEGMEA, 0.1 PEGDA, 0 aerosil 380, 17.1 LiTFSI",2024-08-05,"PCB print",3,0.028,1.3033,"PCB print",FALSE
"SSna_319",6.689e-06,"PEGMEA","PEGDA",0.9,0.1,"Aerosil 380",0,"LiTFSI",17.1,"0.9 PEGMEA, 0.1 PEGDA, 0 aerosil 380, 17.1 LiTFSI",2024-08-05,"PCB print",3,0.028,1.3033,"PCB print",FALSE
"SSna_319",6.6667e-06,"PEGMEA","PEGDA",0.9,0.1,"Aerosil 380",0,"LiTFSI",17.1,"0.9 PEGMEA, 0.1 PEGDA, 0 aerosil 380, 17.1 LiTFSI",2024-08-05,"PCB print",3,0.028,1.3033,"PCB print",FALSE
"SSna_319",9.009e-06,"PEGMEA","PEGDA",0.9,0.1,"Aerosil 380",0,"LiTFSI",17.1,"0.9 PEGMEA, 0.1 PEGDA, 0 aerosil 380, 17.1 LiTFSI",2024-08-05,"PCB print",3,0.028,1.3033,"PCB print",FALSE
"SSna_319",8.4746e-06,"PEGMEA","PEGDA",0.9,0.1,"Aerosil 380",0,"LiTFSI",17.1,"0.9 PEGMEA, 0.1 PEGDA, 0 aerosil 380, 17.1 LiTFSI",2024-08-05,"PCB print",3,0.028,1.3033,"PCB print",FALSE
"SSna_319",6.0698e-06,"PEGMEA","PEGDA",0.9,0.1,"Aerosil 380",0,"LiTFSI",17.1,"0.9 PEGMEA, 0.1 PEGDA, 0 aerosil 380, 17.1 LiTFSI",2024-08-05,"PCB print",3,0.028,1.3033,"PCB print",FALSE
"SSna_319",6.6225e-06,"PEGMEA","PEGDA",0.9,0.1,"Aerosil 380",0,"LiTFSI",17.1,"0.9 PEGMEA, 0.1 PEGDA, 0 aerosil 380, 17.1 LiTFSI",2024-08-05,"PCB print",3,0.028,1.3033,"PCB print",FALSE
"SSna_32",3.4188e-06,"PEGMEA","PEGDA",0.9,0.1,"Aerosil 380",14,"NaTFSI",29,"0.9 PEGMEA, 0.1 PEGDA, 14 aerosil 380, 29 NaTFSI",2024-04-16,"PCB print",3,0.028,0.6767,"PCB print",FALSE
"SSna_32",3.3333e-06,"PEGMEA","PEGDA",0.9,0.1,"Aerosil 380",14,"NaTFSI",29,"0.9 PEGMEA, 0.1 PEGDA, 14 aerosil 380, 29 NaTFSI",2024-04-16,"PCB print",3,0.028,0.6767,"PCB print",FALSE
"SSna_32",5.148e-06,"PEGMEA","PEGDA",0.9,0.1,"Aerosil 380",14,"NaTFSI",29,"0.9 PEGMEA, 0.1 PEGDA, 14 aerosil 380, 29 NaTFSI",2024-04-16,"PCB print",3,0.028,0.6767,"PCB print",FALSE
"SSna_32",4.6136e-06,"PEGMEA","PEGDA",0.9,0.1,"Aerosil 380",14,"NaTFSI",29,"0.9 PEGMEA, 0.1 PEGDA, 14 aerosil 380, 29 NaTFSI",2024-04-16,"PCB print",3,0.028,0.6767,"PCB print",FALSE
"SSna_32",6.9324e-06,"PEGMEA","PEGDA",0.9,0.1,"Aerosil 380",14,"NaTFSI",29,"0.9 PEGMEA, 0.1 PEGDA, 14 aerosil 380, 29 NaTFSI",2024-04-16,"PCB print",3,0.028,0.6767,"PCB print",FALSE
"SSna_32",7.0299e-06,"PEGMEA","PEGDA",0.9,0.1,"Aerosil 380",14,"NaTFSI",29,"0.9 PEGMEA, 0.1 PEGDA, 14 aerosil 380, 29 NaTFSI",2024-04-16,"PCB print",3,0.028,0.6767,"PCB print",FALSE
"SSna_320",7.1429e-06,"PEGMEA","PEGDA",0.9,0.1,"Aerosil 380",0,"LiTFSI",21.4,"0.9 PEGMEA, 0.1 PEGDA, 0 aerosil 380, 21.4 LiTFSI",2024-08-05,"PCB print",3,0.028,0.7667,"PCB print",FALSE
"SSna_320",7.1685e-06,"PEGMEA","PEGDA",0.9,0.1,"Aerosil 380",0,"LiTFSI",21.4,"0.9 PEGMEA, 0.1 PEGDA, 0 aerosil 380, 21.4 LiTFSI",2024-08-05,"PCB print",3,0.028,0.7667,"PCB print",FALSE
"SSna_320",7.533e-06,"PEGMEA","PEGDA",0.9,0.1,"Aerosil 380",0,"LiTFSI",21.4,"0.9 PEGMEA, 0.1 PEGDA, 0 aerosil 380, 21.4 LiTFSI",2024-08-05,"PCB print",3,0.028,0.7667,"PCB print",FALSE
"SSna_320",7.5901e-06,"PEGMEA","PEGDA",0.9,0.1,"Aerosil 380",0,"LiTFSI",21.4,"0.9 PEGMEA, 0.1 PEGDA, 0 aerosil 380, 21.4 LiTFSI",2024-08-05,"PCB print",3,0.028,0.7667,"PCB print",FALSE
"SSna_320",0,"PEGMEA","PEGDA",0.9,0.1,"Aerosil 380",0,"LiTFSI",21.4,"0.9 PEGMEA, 0.1 PEGDA, 0 aerosil 380, 21.4 LiTFSI",2024-08-05,"PCB print",3,0.028,0.7667,"PCB print",FALSE
"SSna_320",0,"PEGMEA","PEGDA",0.9,0.1,"Aerosil 380",0,"LiTFSI",21.4,"0.9 PEGMEA, 0.1 PEGDA, 0 aerosil 380, 21.4 LiTFSI",2024-08-05,"PCB print",3,0.028,0.7667,"PCB print",FALSE
"SSna_320",6.8611e-06,"PEGMEA","PEGDA",0.9,0.1,"Aerosil 380",0,"LiTFSI",21.4,"0.9 PEGMEA, 0.1 PEGDA, 0 aerosil 380, 21.4 LiTFSI",2024-08-05,"PCB print",3,0.028,0.7667,"PCB print",FALSE
"SSna_320",6.8143e-06,"PEGMEA","PEGDA",0.9,0.1,"Aerosil 380",0,"LiTFSI",21.4,"0.9 PEGMEA, 0.1 PEGDA, 0 aerosil 380, 21.4 LiTFSI",2024-08-05,"PCB print",3,0.028,0.7667,"PCB print",FALSE
"SSna_321",3.5714e-06,"PEGMEA","PEGDA",0.9,0.1,"Aerosil 380",0,"LiTFSI",25.7,"0.9 PEGMEA, 0.1 PEGDA, 0 aerosil 380, 25.7 LiTFSI",2024-08-05,"PCB print",3,0.028,0.76,"PCB print",FALSE
"SSna_321",3.5714e-06,"PEGMEA","PEGDA",0.9,0.1,"Aerosil 380",0,"LiTFSI",25.7,"0.9 PEGMEA, 0.1 PEGDA, 0 aerosil 380, 25.7 LiTFSI",2024-08-05,"PCB print",3,0.028,0.76,"PCB print",FALSE
"SSna_321",4.9322e-06,"PEGMEA","PEGDA",0.9,0.1,"Aerosil 380",0,"LiTFSI",25.7,"0.9 PEGMEA, 0.1 PEGDA, 0 aerosil 380, 25.7 LiTFSI",2024-08-05,"PCB print",3,0.028,0.76,"PCB print",FALSE
"SSna_321",4.8544e-06,"PEGMEA","PEGDA",0.9,0.1,"Aerosil 380",0,"LiTFSI",25.7,"0.9 PEGMEA, 0.1 PEGDA, 0 aerosil 380, 25.7 LiTFSI",2024-08-05,"PCB print",3,0.028,0.76,"PCB print",FALSE
"SSna_321",7.533e-06,"PEGMEA","PEGDA",0.9,0.1,"Aerosil 380",0,"LiTFSI",25.7,"0.9 PEGMEA, 0.1 PEGDA, 0 aerosil 380, 25.7 LiTFSI",2024-08-05,"PCB print",3,0.028,0.76,"PCB print",FALSE
"SSna_321",7.619e-06,"PEGMEA","PEGDA",0.9,0.1,"Aerosil 380",0,"LiTFSI",25.7,"0.9 PEGMEA, 0.1 PEGDA, 0 aerosil 380, 25.7 LiTFSI",2024-08-05,"PCB print",3,0.028,0.76,"PCB print",FALSE
"SSna_321",4.0363e-06,"PEGMEA","PEGDA",0.9,0.1,"Aerosil 380",0,"LiTFSI",25.7,"0.9 PEGMEA, 0.1 PEGDA, 0 aerosil 380, 25.7 LiTFSI",2024-08-05,"PCB print",3,0.028,0.76,"PCB print",FALSE
"SSna_321",4.1494e-06,"PEGMEA","PEGDA",0.9,0.1,"Aerosil 380",0,"LiTFSI",25.7,"0.9 PEGMEA, 0.1 PEGDA, 0 aerosil 380, 25.7 LiTFSI",2024-08-05,"PCB print",3,0.028,0.76,"PCB print",FALSE
"SSna_322",1.1364e-06,"PEGMEA","PEGDA",0.9,0.1,"Aerosil 380",0,"LiTFSI",30,"0.9 PEGMEA, 0.1 PEGDA, 0 aerosil 380, 30 LiTFSI",2024-08-05,"PCB print",3,0.028,1.0133,"PCB print",FALSE
"SSna_322",1.3559e-06,"PEGMEA","PEGDA",0.9,0.1,"Aerosil 380",0,"LiTFSI",30,"0.9 PEGMEA, 0.1 PEGDA, 0 aerosil 380, 30 LiTFSI",2024-08-05,"PCB print",3,0.028,1.0133,"PCB print",FALSE
"SSna_322",1.6667e-06,"PEGMEA","PEGDA",0.9,0.1,"Aerosil 380",0,"LiTFSI",30,"0.9 PEGMEA, 0.1 PEGDA, 0 aerosil 380, 30 LiTFSI",2024-08-05,"PCB print",3,0.028,1.0133,"PCB print",FALSE
"SSna_322",1.9139e-06,"PEGMEA","PEGDA",0.9,0.1,"Aerosil 380",0,"LiTFSI",30,"0.9 PEGMEA, 0.1 PEGDA, 0 aerosil 380, 30 LiTFSI",2024-08-05,"PCB print",3,0.028,1.0133,"PCB print",FALSE
"SSna_322",9.9256e-07,"PEGMEA","PEGDA",0.9,0.1,"Aerosil 380",0,"LiTFSI",30,"0.9 PEGMEA, 0.1 PEGDA, 0 aerosil 380, 30 LiTFSI",2024-08-05,"PCB print",3,0.028,1.0133,"PCB print",FALSE
"SSna_322",1.3378e-06,"PEGMEA","PEGDA",0.9,0.1,"Aerosil 380",0,"LiTFSI",30,"0.9 PEGMEA, 0.1 PEGDA, 0 aerosil 380, 30 LiTFSI",2024-08-05,"PCB print",3,0.028,1.0133,"PCB print",FALSE
"SSna_322",1.5385e-06,"PEGMEA","PEGDA",0.9,0.1,"Aerosil 380",0,"LiTFSI",30,"0.9 PEGMEA, 0.1 PEGDA, 0 aerosil 380, 30 LiTFSI",2024-08-05,"PCB print",3,0.028,1.0133,"PCB print",FALSE
"SSna_322",1.5152e-06,"PEGMEA","PEGDA",0.9,0.1,"Aerosil 380",0,"LiTFSI",30,"0.9 PEGMEA, 0.1 PEGDA, 0 aerosil 380, 30 LiTFSI",2024-08-05,"PCB print",3,0.028,1.0133,"PCB print",FALSE
"SSna_323",4.6729e-07,"PEGMEA","PEGDA",0.9,0.1,"Aerosil 380",0,"LiTFSI",0,"0.9 PEGMEA, 0.1 PEGDA, 0 aerosil 380, 0 LiTFSI",2024-08-05,"PCB print",3,0.028,0.8833,"PCB print",FALSE
"SSna_323",4.4444e-07,"PEGMEA","PEGDA",0.9,0.1,"Aerosil 380",0,"LiTFSI",0,"0.9 PEGMEA, 0.1 PEGDA, 0 aerosil 380, 0 LiTFSI",2024-08-05,"PCB print",3,0.028,0.8833,"PCB print",FALSE
"SSna_323",5.618e-07,"PEGMEA","PEGDA",0.9,0.1,"Aerosil 380",0,"LiTFSI",0,"0.9 PEGMEA, 0.1 PEGDA, 0 aerosil 380, 0 LiTFSI",2024-08-05,"PCB print",3,0.028,0.8833,"PCB print",FALSE
"SSna_323",5.8737e-07,"PEGMEA","PEGDA",0.9,0.1,"Aerosil 380",0,"LiTFSI",0,"0.9 PEGMEA, 0.1 PEGDA, 0 aerosil 380, 0 LiTFSI",2024-08-05,"PCB print",3,0.028,0.8833,"PCB print",FALSE
"SSna_323",5.1546e-07,"PEGMEA","PEGDA",0.9,0.1,"Aerosil 380",0,"LiTFSI",0,"0.9 PEGMEA, 0.1 PEGDA, 0 aerosil 380, 0 LiTFSI",2024-08-05,"PCB print",3,0.028,0.8833,"PCB print",FALSE
"SSna_323",4.7676e-07,"PEGMEA","PEGDA",0.9,0.1,"Aerosil 380",0,"LiTFSI",0,"0.9 PEGMEA, 0.1 PEGDA, 0 aerosil 380, 0 LiTFSI",2024-08-05,"PCB print",3,0.028,0.8833,"PCB print",FALSE
"SSna_324",2.9197e-06,"PEGMEA","PEGDA",0.9,0.1,"Aerosil 380",0,"LiTFSI",4.29,"0.9 PEGMEA, 0.1 PEGDA, 0 aerosil 380, 4.29 LiTFSI",2024-08-05,"PCB print",3,0.028,0.75,"PCB print",FALSE
"SSna_324",3.0769e-06,"PEGMEA","PEGDA",0.9,0.1,"Aerosil 380",0,"LiTFSI",4.29,"0.9 PEGMEA, 0.1 PEGDA, 0 aerosil 380, 4.29 LiTFSI",2024-08-05,"PCB print",3,0.028,0.75,"PCB print",FALSE
"SSna_324",2.7778e-06,"PEGMEA","PEGDA",0.9,0.1,"Aerosil 380",0,"LiTFSI",4.29,"0.9 PEGMEA, 0.1 PEGDA, 0 aerosil 380, 4.29 LiTFSI",2024-08-05,"PCB print",3,0.028,0.75,"PCB print",FALSE
"SSna_324",3.0303e-06,"PEGMEA","PEGDA",0.9,0.1,"Aerosil 380",0,"LiTFSI",4.29,"0.9 PEGMEA, 0.1 PEGDA, 0 aerosil 380, 4.29 LiTFSI",2024-08-05,"PCB print",3,0.028,0.75,"PCB print",FALSE
"SSna_324",3.7736e-06,"PEGMEA","PEGDA",0.9,0.1,"Aerosil 380",0,"LiTFSI",4.29,"0.9 PEGMEA, 0.1 PEGDA, 0 aerosil 380, 4.29 LiTFSI",2024-08-05,"PCB print",3,0.028,0.75,"PCB print",FALSE
"SSna_324",3.8835e-06,"PEGMEA","PEGDA",0.9,0.1,"Aerosil 380",0,"LiTFSI",4.29,"0.9 PEGMEA, 0.1 PEGDA, 0 aerosil 380, 4.29 LiTFSI",2024-08-05,"PCB print",3,0.028,0.75,"PCB print",FALSE
"SSna_324",3.0075e-06,"PEGMEA","PEGDA",0.9,0.1,"Aerosil 380",0,"LiTFSI",4.29,"0.9 PEGMEA, 0.1 PEGDA, 0 aerosil 380, 4.29 LiTFSI",2024-08-05,"PCB print",3,0.028,0.75,"PCB print",FALSE
"SSna_324",3.252e-06,"PEGMEA","PEGDA",0.9,0.1,"Aerosil 380",0,"LiTFSI",4.29,"0.9 PEGMEA, 0.1 PEGDA, 0 aerosil 380, 4.29 LiTFSI",2024-08-05,"PCB print",3,0.028,0.75,"PCB print",FALSE
"SSna_325",5.0378e-06,"PEGMEA","PEGDA",0.9,0.1,"Aerosil 380",0,"LiTFSI",8.57,"0.9 PEGMEA, 0.1 PEGDA, 0 aerosil 380, 8.57 LiTFSI",2024-08-05,"PCB print",3,0.028,0.7567,"PCB print",FALSE
"SSna_325",4.878e-06,"PEGMEA","PEGDA",0.9,0.1,"Aerosil 380",0,"LiTFSI",8.57,"0.9 PEGMEA, 0.1 PEGDA, 0 aerosil 380, 8.57 LiTFSI",2024-08-05,"PCB print",3,0.028,0.7567,"PCB print",FALSE
"SSna_325",5.277e-06,"PEGMEA","PEGDA",0.9,0.1,"Aerosil 380",0,"LiTFSI",8.57,"0.9 PEGMEA, 0.1 PEGDA, 0 aerosil 380, 8.57 LiTFSI",2024-08-05,"PCB print",3,0.028,0.7567,"PCB print",FALSE
"SSna_325",5e-06,"PEGMEA","PEGDA",0.9,0.1,"Aerosil 380",0,"LiTFSI",8.57,"0.9 PEGMEA, 0.1 PEGDA, 0 aerosil 380, 8.57 LiTFSI",2024-08-05,"PCB print",3,0.028,0.7567,"PCB print",FALSE
"SSna_325",6.7797e-06,"PEGMEA","PEGDA",0.9,0.1,"Aerosil 380",0,"LiTFSI",8.57,"0.9 PEGMEA, 0.1 PEGDA, 0 aerosil 380, 8.57 LiTFSI",2024-08-05,"PCB print",3,0.028,0.7567,"PCB print",FALSE
"SSna_325",6.7454e-06,"PEGMEA","PEGDA",0.9,0.1,"Aerosil 380",0,"LiTFSI",8.57,"0.9 PEGMEA, 0.1 PEGDA, 0 aerosil 380, 8.57 LiTFSI",2024-08-05,"PCB print",3,0.028,0.7567,"PCB print",FALSE
"SSna_325",5.277e-06,"PEGMEA","PEGDA",0.9,0.1,"Aerosil 380",0,"LiTFSI",8.57,"0.9 PEGMEA, 0.1 PEGDA, 0 aerosil 380, 8.57 LiTFSI",2024-08-05,"PCB print",3,0.028,0.7567,"PCB print",FALSE
"SSna_325",5.168e-06,"PEGMEA","PEGDA",0.9,0.1,"Aerosil 380",0,"LiTFSI",8.57,"0.9 PEGMEA, 0.1 PEGDA, 0 aerosil 380, 8.57 LiTFSI",2024-08-05,"PCB print",3,0.028,0.7567,"PCB print",FALSE
"SSna_326",5.571e-06,"PEGMEA","PEGDA",0.9,0.1,"Aerosil 380",0,"LiTFSI",12.9,"0.9 PEGMEA, 0.1 PEGDA, 0 aerosil 380, 12.9 LiTFSI",2024-08-05,"PCB print",3,0.028,0.6967,"PCB print",FALSE
"SSna_326",5.8824e-06,"PEGMEA","PEGDA",0.9,0.1,"Aerosil 380",0,"LiTFSI",12.9,"0.9 PEGMEA, 0.1 PEGDA, 0 aerosil 380, 12.9 LiTFSI",2024-08-05,"PCB print",3,0.028,0.6967,"PCB print",FALSE
"SSna_326",5.0891e-06,"PEGMEA","PEGDA",0.9,0.1,"Aerosil 380",0,"LiTFSI",12.9,"0.9 PEGMEA, 0.1 PEGDA, 0 aerosil 380, 12.9 LiTFSI",2024-08-05,"PCB print",3,0.028,0.6967,"PCB print",FALSE
"SSna_326",5.0761e-06,"PEGMEA","PEGDA",0.9,0.1,"Aerosil 380",0,"LiTFSI",12.9,"0.9 PEGMEA, 0.1 PEGDA, 0 aerosil 380, 12.9 LiTFSI",2024-08-05,"PCB print",3,0.028,0.6967,"PCB print",FALSE
"SSna_326",6.993e-06,"PEGMEA","PEGDA",0.9,0.1,"Aerosil 380",0,"LiTFSI",12.9,"0.9 PEGMEA, 0.1 PEGDA, 0 aerosil 380, 12.9 LiTFSI",2024-08-05,"PCB print",3,0.028,0.6967,"PCB print",FALSE
"SSna_326",7.0423e-06,"PEGMEA","PEGDA",0.9,0.1,"Aerosil 380",0,"LiTFSI",12.9,"0.9 PEGMEA, 0.1 PEGDA, 0 aerosil 380, 12.9 LiTFSI",2024-08-05,"PCB print",3,0.028,0.6967,"PCB print",FALSE
"SSna_326",5.8737e-06,"PEGMEA","PEGDA",0.9,0.1,"Aerosil 380",0,"LiTFSI",12.9,"0.9 PEGMEA, 0.1 PEGDA, 0 aerosil 380, 12.9 LiTFSI",2024-08-05,"PCB print",3,0.028,0.6967,"PCB print",FALSE
"SSna_326",5.848e-06,"PEGMEA","PEGDA",0.9,0.1,"Aerosil 380",0,"LiTFSI",12.9,"0.9 PEGMEA, 0.1 PEGDA, 0 aerosil 380, 12.9 LiTFSI",2024-08-05,"PCB print",3,0.028,0.6967,"PCB print",FALSE
"SSna_327",6.3694e-06,"PEGMEA","PEGDA",0.9,0.1,"Aerosil 380",0,"LiTFSI",17.1,"0.9 PEGMEA, 0.1 PEGDA, 0 aerosil 380, 17.1 LiTFSI",2024-08-05,"PCB print",3,0.028,1.14,"PCB print",FALSE
"SSna_327",6.4725e-06,"PEGMEA","PEGDA",0.9,0.1,"Aerosil 380",0,"LiTFSI",17.1,"0.9 PEGMEA, 0.1 PEGDA, 0 aerosil 380, 17.1 LiTFSI",2024-08-05,"PCB print",3,0.028,1.14,"PCB print",FALSE
"SSna_327",6.9324e-06,"PEGMEA","PEGDA",0.9,0.1,"Aerosil 380",0,"LiTFSI",17.1,"0.9 PEGMEA, 0.1 PEGDA, 0 aerosil 380, 17.1 LiTFSI",2024-08-05,"PCB print",3,0.028,1.14,"PCB print",FALSE
"SSna_327",6.9808e-06,"PEGMEA","PEGDA",0.9,0.1,"Aerosil 380",0,"LiTFSI",17.1,"0.9 PEGMEA, 0.1 PEGDA, 0 aerosil 380, 17.1 LiTFSI",2024-08-05,"PCB print",3,0.028,1.14,"PCB print",FALSE
"SSna_327",9.1324e-06,"PEGMEA","PEGDA",0.9,0.1,"Aerosil 380",0,"LiTFSI",17.1,"0.9 PEGMEA, 0.1 PEGDA, 0 aerosil 380, 17.1 LiTFSI",2024-08-05,"PCB print",3,0.028,1.14,"PCB print",FALSE
"SSna_327",9.6386e-06,"PEGMEA","PEGDA",0.9,0.1,"Aerosil 380",0,"LiTFSI",17.1,"0.9 PEGMEA, 0.1 PEGDA, 0 aerosil 380, 17.1 LiTFSI",2024-08-05,"PCB print",3,0.028,1.14,"PCB print",FALSE
"SSna_327",6.7568e-06,"PEGMEA","PEGDA",0.9,0.1,"Aerosil 380",0,"LiTFSI",17.1,"0.9 PEGMEA, 0.1 PEGDA, 0 aerosil 380, 17.1 LiTFSI",2024-08-05,"PCB print",3,0.028,1.14,"PCB print",FALSE
"SSna_327",6.1728e-06,"PEGMEA","PEGDA",0.9,0.1,"Aerosil 380",0,"LiTFSI",17.1,"0.9 PEGMEA, 0.1 PEGDA, 0 aerosil 380, 17.1 LiTFSI",2024-08-05,"PCB print",3,0.028,1.14,"PCB print",FALSE
"SSna_328",6.4205e-06,"PEGMEA","PEGDA",0.9,0.1,"Aerosil 380",0,"LiTFSI",21.4,"0.9 PEGMEA, 0.1 PEGDA, 0 aerosil 380, 21.4 LiTFSI",2024-08-05,"PCB print",3,0.028,0.85,"PCB print",FALSE
"SSna_328",6.3898e-06,"PEGMEA","PEGDA",0.9,0.1,"Aerosil 380",0,"LiTFSI",21.4,"0.9 PEGMEA, 0.1 PEGDA, 0 aerosil 380, 21.4 LiTFSI",2024-08-05,"PCB print",3,0.028,0.85,"PCB print",FALSE
"SSna_328",7.0796e-06,"PEGMEA","PEGDA",0.9,0.1,"Aerosil 380",0,"LiTFSI",21.4,"0.9 PEGMEA, 0.1 PEGDA, 0 aerosil 380, 21.4 LiTFSI",2024-08-05,"PCB print",3,0.028,0.85,"PCB print",FALSE
"SSna_328",7.0547e-06,"PEGMEA","PEGDA",0.9,0.1,"Aerosil 380",0,"LiTFSI",21.4,"0.9 PEGMEA, 0.1 PEGDA, 0 aerosil 380, 21.4 LiTFSI",2024-08-05,"PCB print",3,0.028,0.85,"PCB print",FALSE
"SSna_328",9.3458e-06,"PEGMEA","PEGDA",0.9,0.1,"Aerosil 380",0,"LiTFSI",21.4,"0.9 PEGMEA, 0.1 PEGDA, 0 aerosil 380, 21.4 LiTFSI",2024-08-05,"PCB print",3,0.028,0.85,"PCB print",FALSE
"SSna_328",9.6154e-06,"PEGMEA","PEGDA",0.9,0.1,"Aerosil 380",0,"LiTFSI",21.4,"0.9 PEGMEA, 0.1 PEGDA, 0 aerosil 380, 21.4 LiTFSI",2024-08-05,"PCB print",3,0.028,0.85,"PCB print",FALSE
"SSna_328",7.8125e-06,"PEGMEA","PEGDA",0.9,0.1,"Aerosil 380",0,"LiTFSI",21.4,"0.9 PEGMEA, 0.1 PEGDA, 0 aerosil 380, 21.4 LiTFSI",2024-08-05,"PCB print",3,0.028,0.85,"PCB print",FALSE
"SSna_328",7.7821e-06,"PEGMEA","PEGDA",0.9,0.1,"Aerosil 380",0,"LiTFSI",21.4,"0.9 PEGMEA, 0.1 PEGDA, 0 aerosil 380, 21.4 LiTFSI",2024-08-05,"PCB print",3,0.028,0.85,"PCB print",FALSE
"SSna_329",7.0922e-06,"PEGMEA","PEGDA",0.9,0.1,"Aerosil 380",0,"LiTFSI",25.7,"0.9 PEGMEA, 0.1 PEGDA, 0 aerosil 380, 25.7 LiTFSI",2024-08-05,"PCB print",3,0.028,0.8233,"PCB print",FALSE
"SSna_329",7.4766e-06,"PEGMEA","PEGDA",0.9,0.1,"Aerosil 380",0,"LiTFSI",25.7,"0.9 PEGMEA, 0.1 PEGDA, 0 aerosil 380, 25.7 LiTFSI",2024-08-05,"PCB print",3,0.028,0.8233,"PCB print",FALSE
"SSna_329",4.5767e-06,"PEGMEA","PEGDA",0.9,0.1,"Aerosil 380",0,"LiTFSI",25.7,"0.9 PEGMEA, 0.1 PEGDA, 0 aerosil 380, 25.7 LiTFSI",2024-08-05,"PCB print",3,0.028,0.8233,"PCB print",FALSE
"SSna_329",4.4793e-06,"PEGMEA","PEGDA",0.9,0.1,"Aerosil 380",0,"LiTFSI",25.7,"0.9 PEGMEA, 0.1 PEGDA, 0 aerosil 380, 25.7 LiTFSI",2024-08-05,"PCB print",3,0.028,0.8233,"PCB print",FALSE
"SSna_329",4.0527e-06,"PEGMEA","PEGDA",0.9,0.1,"Aerosil 380",0,"LiTFSI",25.7,"0.9 PEGMEA, 0.1 PEGDA, 0 aerosil 380, 25.7 LiTFSI",2024-08-05,"PCB print",3,0.028,0.8233,"PCB print",FALSE
"SSna_329",4.1365e-06,"PEGMEA","PEGDA",0.9,0.1,"Aerosil 380",0,"LiTFSI",25.7,"0.9 PEGMEA, 0.1 PEGDA, 0 aerosil 380, 25.7 LiTFSI",2024-08-05,"PCB print",3,0.028,0.8233,"PCB print",FALSE
"SSna_329",4.3337e-06,"PEGMEA","PEGDA",0.9,0.1,"Aerosil 380",0,"LiTFSI",25.7,"0.9 PEGMEA, 0.1 PEGDA, 0 aerosil 380, 25.7 LiTFSI",2024-08-05,"PCB print",3,0.028,0.8233,"PCB print",FALSE
"SSna_329",4.4593e-06,"PEGMEA","PEGDA",0.9,0.1,"Aerosil 380",0,"LiTFSI",25.7,"0.9 PEGMEA, 0.1 PEGDA, 0 aerosil 380, 25.7 LiTFSI",2024-08-05,"PCB print",3,0.028,0.8233,"PCB print",FALSE
"SSna_33",6.7227e-06,"PEGMEA","PEGDA",0.9,0.1,"Aerosil 380",0,"NaTFSI",25,"0.9 PEGMEA, 0.1 PEGDA, 0 aerosil 380, 25 NaTFSI",2024-04-16,"PCB print",3,0.028,0.93,"PCB print",FALSE
"SSna_33",6.9565e-06,"PEGMEA","PEGDA",0.9,0.1,"Aerosil 380",0,"NaTFSI",25,"0.9 PEGMEA, 0.1 PEGDA, 0 aerosil 380, 25 NaTFSI",2024-04-16,"PCB print",3,0.028,0.93,"PCB print",FALSE
"SSna_33",5.1086e-06,"PEGMEA","PEGDA",0.9,0.1,"Aerosil 380",0,"NaTFSI",25,"0.9 PEGMEA, 0.1 PEGDA, 0 aerosil 380, 25 NaTFSI",2024-04-16,"PCB print",3,0.028,0.93,"PCB print",FALSE
"SSna_33",5e-06,"PEGMEA","PEGDA",0.9,0.1,"Aerosil 380",0,"NaTFSI",25,"0.9 PEGMEA, 0.1 PEGDA, 0 aerosil 380, 25 NaTFSI",2024-04-16,"PCB print",3,0.028,0.93,"PCB print",FALSE
"SSna_33",3.4783e-06,"PEGMEA","PEGDA",0.9,0.1,"Aerosil 380",0,"NaTFSI",25,"0.9 PEGMEA, 0.1 PEGDA, 0 aerosil 380, 25 NaTFSI",2024-04-16,"PCB print",3,0.028,0.93,"PCB print",FALSE
"SSna_33",3.3898e-06,"PEGMEA","PEGDA",0.9,0.1,"Aerosil 380",0,"NaTFSI",25,"0.9 PEGMEA, 0.1 PEGDA, 0 aerosil 380, 25 NaTFSI",2024-04-16,"PCB print",3,0.028,0.93,"PCB print",FALSE
"SSna_330",1.2461e-06,"PEGMEA","PEGDA",0.9,0.1,"Aerosil 380",0,"LiTFSI",30,"0.9 PEGMEA, 0.1 PEGDA, 0 aerosil 380, 30 LiTFSI",2024-08-05,"PCB print",3,0.028,0.8067,"PCB print",FALSE
"SSna_330",1.1268e-06,"PEGMEA","PEGDA",0.9,0.1,"Aerosil 380",0,"LiTFSI",30,"0.9 PEGMEA, 0.1 PEGDA, 0 aerosil 380, 30 LiTFSI",2024-08-05,"PCB print",3,0.028,0.8067,"PCB print",FALSE
"SSna_330",4.4693e-07,"PEGMEA","PEGDA",0.9,0.1,"Aerosil 380",0,"LiTFSI",30,"0.9 PEGMEA, 0.1 PEGDA, 0 aerosil 380, 30 LiTFSI",2024-08-05,"PCB print",3,0.028,0.8067,"PCB print",FALSE
"SSna_330",7.2595e-07,"PEGMEA","PEGDA",0.9,0.1,"Aerosil 380",0,"LiTFSI",30,"0.9 PEGMEA, 0.1 PEGDA, 0 aerosil 380, 30 LiTFSI",2024-08-05,"PCB print",3,0.028,0.8067,"PCB print",FALSE
"SSna_330",1.81e-06,"PEGMEA","PEGDA",0.9,0.1,"Aerosil 380",0,"LiTFSI",30,"0.9 PEGMEA, 0.1 PEGDA, 0 aerosil 380, 30 LiTFSI",2024-08-05,"PCB print",3,0.028,0.8067,"PCB print",FALSE
"SSna_330",1.9512e-06,"PEGMEA","PEGDA",0.9,0.1,"Aerosil 380",0,"LiTFSI",30,"0.9 PEGMEA, 0.1 PEGDA, 0 aerosil 380, 30 LiTFSI",2024-08-05,"PCB print",3,0.028,0.8067,"PCB print",FALSE
"SSna_331",4.2463e-07,"PEGMEA","PEGDA",0.9,0.1,"Aerosil 380",0,"LiTFSI",0,"0.9 PEGMEA, 0.1 PEGDA, 0 aerosil 380, 0 LiTFSI",2024-08-05,"PCB print",3,0.028,0.6367,"PCB print",FALSE
"SSna_331",3.6697e-07,"PEGMEA","PEGDA",0.9,0.1,"Aerosil 380",0,"LiTFSI",0,"0.9 PEGMEA, 0.1 PEGDA, 0 aerosil 380, 0 LiTFSI",2024-08-05,"PCB print",3,0.028,0.6367,"PCB print",FALSE
"SSna_331",4.0486e-07,"PEGMEA","PEGDA",0.9,0.1,"Aerosil 380",0,"LiTFSI",0,"0.9 PEGMEA, 0.1 PEGDA, 0 aerosil 380, 0 LiTFSI",2024-08-05,"PCB print",3,0.028,0.6367,"PCB print",FALSE
"SSna_331",4.215e-07,"PEGMEA","PEGDA",0.9,0.1,"Aerosil 380",0,"LiTFSI",0,"0.9 PEGMEA, 0.1 PEGDA, 0 aerosil 380, 0 LiTFSI",2024-08-05,"PCB print",3,0.028,0.6367,"PCB print",FALSE
"SSna_331",4.1152e-07,"PEGMEA","PEGDA",0.9,0.1,"Aerosil 380",0,"LiTFSI",0,"0.9 PEGMEA, 0.1 PEGDA, 0 aerosil 380, 0 LiTFSI",2024-08-05,"PCB print",3,0.028,0.6367,"PCB print",FALSE
"SSna_331",5.1813e-07,"PEGMEA","PEGDA",0.9,0.1,"Aerosil 380",0,"LiTFSI",0,"0.9 PEGMEA, 0.1 PEGDA, 0 aerosil 380, 0 LiTFSI",2024-08-05,"PCB print",3,0.028,0.6367,"PCB print",FALSE
"SSna_331",4.1408e-07,"PEGMEA","PEGDA",0.9,0.1,"Aerosil 380",0,"LiTFSI",0,"0.9 PEGMEA, 0.1 PEGDA, 0 aerosil 380, 0 LiTFSI",2024-08-05,"PCB print",3,0.028,0.6367,"PCB print",FALSE
"SSna_331",4.4101e-07,"PEGMEA","PEGDA",0.9,0.1,"Aerosil 380",0,"LiTFSI",0,"0.9 PEGMEA, 0.1 PEGDA, 0 aerosil 380, 0 LiTFSI",2024-08-05,"PCB print",3,0.028,0.6367,"PCB print",FALSE
"SSna_332",2.963e-06,"PEGMEA","PEGDA",0.9,0.1,"Aerosil 380",0,"LiTFSI",4.29,"0.9 PEGMEA, 0.1 PEGDA, 0 aerosil 380, 4.29 LiTFSI",2024-08-05,"PCB print",3,0.028,0.7333,"PCB print",FALSE
"SSna_332",2.8169e-06,"PEGMEA","PEGDA",0.9,0.1,"Aerosil 380",0,"LiTFSI",4.29,"0.9 PEGMEA, 0.1 PEGDA, 0 aerosil 380, 4.29 LiTFSI",2024-08-05,"PCB print",3,0.028,0.7333,"PCB print",FALSE
"SSna_332",2.8369e-06,"PEGMEA","PEGDA",0.9,0.1,"Aerosil 380",0,"LiTFSI",4.29,"0.9 PEGMEA, 0.1 PEGDA, 0 aerosil 380, 4.29 LiTFSI",2024-08-05,"PCB print",3,0.028,0.7333,"PCB print",FALSE
"SSna_332",2.7972e-06,"PEGMEA","PEGDA",0.9,0.1,"Aerosil 380",0,"LiTFSI",4.29,"0.9 PEGMEA, 0.1 PEGDA, 0 aerosil 380, 4.29 LiTFSI",2024-08-05,"PCB print",3,0.028,0.7333,"PCB print",FALSE
"SSna_332",3.8095e-06,"PEGMEA","PEGDA",0.9,0.1,"Aerosil 380",0,"LiTFSI",4.29,"0.9 PEGMEA, 0.1 PEGDA, 0 aerosil 380, 4.29 LiTFSI",2024-08-05,"PCB print",3,0.028,0.7333,"PCB print",FALSE
"SSna_332",3.8835e-06,"PEGMEA","PEGDA",0.9,0.1,"Aerosil 380",0,"LiTFSI",4.29,"0.9 PEGMEA, 0.1 PEGDA, 0 aerosil 380, 4.29 LiTFSI",2024-08-05,"PCB print",3,0.028,0.7333,"PCB print",FALSE
"SSna_332",2.9197e-06,"PEGMEA","PEGDA",0.9,0.1,"Aerosil 380",0,"LiTFSI",4.29,"0.9 PEGMEA, 0.1 PEGDA, 0 aerosil 380, 4.29 LiTFSI",2024-08-05,"PCB print",3,0.028,0.7333,"PCB print",FALSE
"SSna_332",2.7586e-06,"PEGMEA","PEGDA",0.9,0.1,"Aerosil 380",0,"LiTFSI",4.29,"0.9 PEGMEA, 0.1 PEGDA, 0 aerosil 380, 4.29 LiTFSI",2024-08-05,"PCB print",3,0.028,0.7333,"PCB print",FALSE
"SSna_333",8.2988e-06,"PEGMEA","PEGDA",0.9,0.1,"Aerosil 380",0,"LiTFSI",8.57,"0.9 PEGMEA, 0.1 PEGDA, 0 aerosil 380, 8.57 LiTFSI",2024-08-05,"PCB print",3,0.028,0.78,"PCB print",FALSE
"SSna_333",8.016e-06,"PEGMEA","PEGDA",0.9,0.1,"Aerosil 380",0,"LiTFSI",8.57,"0.9 PEGMEA, 0.1 PEGDA, 0 aerosil 380, 8.57 LiTFSI",2024-08-05,"PCB print",3,0.028,0.78,"PCB print",FALSE
"SSna_333",5.4348e-06,"PEGMEA","PEGDA",0.9,0.1,"Aerosil 380",0,"LiTFSI",8.57,"0.9 PEGMEA, 0.1 PEGDA, 0 aerosil 380, 8.57 LiTFSI",2024-08-05,"PCB print",3,0.028,0.78,"PCB print",FALSE
"SSna_333",5.305e-06,"PEGMEA","PEGDA",0.9,0.1,"Aerosil 380",0,"LiTFSI",8.57,"0.9 PEGMEA, 0.1 PEGDA, 0 aerosil 380, 8.57 LiTFSI",2024-08-05,"PCB print",3,0.028,0.78,"PCB print",FALSE
"SSna_333",7.2727e-06,"PEGMEA","PEGDA",0.9,0.1,"Aerosil 380",0,"LiTFSI",8.57,"0.9 PEGMEA, 0.1 PEGDA, 0 aerosil 380, 8.57 LiTFSI",2024-08-05,"PCB print",3,0.028,0.78,"PCB print",FALSE
"SSna_333",7.2993e-06,"PEGMEA","PEGDA",0.9,0.1,"Aerosil 380",0,"LiTFSI",8.57,"0.9 PEGMEA, 0.1 PEGDA, 0 aerosil 380, 8.57 LiTFSI",2024-08-05,"PCB print",3,0.028,0.78,"PCB print",FALSE
"SSna_333",5.0761e-06,"PEGMEA","PEGDA",0.9,0.1,"Aerosil 380",0,"LiTFSI",8.57,"0.9 PEGMEA, 0.1 PEGDA, 0 aerosil 380, 8.57 LiTFSI",2024-08-05,"PCB print",3,0.028,0.78,"PCB print",FALSE
"SSna_333",4.7847e-06,"PEGMEA","PEGDA",0.9,0.1,"Aerosil 380",0,"LiTFSI",8.57,"0.9 PEGMEA, 0.1 PEGDA, 0 aerosil 380, 8.57 LiTFSI",2024-08-05,"PCB print",3,0.028,0.78,"PCB print",FALSE
"SSna_334",4.603e-06,"PEGMEA","PEGDA",0.9,0.1,"Aerosil 380",0,"LiTFSI",12.9,"0.9 PEGMEA, 0.1 PEGDA, 0 aerosil 380, 12.9 LiTFSI",2024-08-05,"PCB print",3,0.028,0.9267,"PCB print",FALSE
"SSna_334",4.4346e-06,"PEGMEA","PEGDA",0.9,0.1,"Aerosil 380",0,"LiTFSI",12.9,"0.9 PEGMEA, 0.1 PEGDA, 0 aerosil 380, 12.9 LiTFSI",2024-08-05,"PCB print",3,0.028,0.9267,"PCB print",FALSE
"SSna_334",6.192e-06,"PEGMEA","PEGDA",0.9,0.1,"Aerosil 380",0,"LiTFSI",12.9,"0.9 PEGMEA, 0.1 PEGDA, 0 aerosil 380, 12.9 LiTFSI",2024-08-05,"PCB print",3,0.028,0.9267,"PCB print",FALSE
"SSna_334",6.2208e-06,"PEGMEA","PEGDA",0.9,0.1,"Aerosil 380",0,"LiTFSI",12.9,"0.9 PEGMEA, 0.1 PEGDA, 0 aerosil 380, 12.9 LiTFSI",2024-08-05,"PCB print",3,0.028,0.9267,"PCB print",FALSE
"SSna_334",8.6957e-06,"PEGMEA","PEGDA",0.9,0.1,"Aerosil 380",0,"LiTFSI",12.9,"0.9 PEGMEA, 0.1 PEGDA, 0 aerosil 380, 12.9 LiTFSI",2024-08-05,"PCB print",3,0.028,0.9267,"PCB print",FALSE
"SSna_334",9.0909e-06,"PEGMEA","PEGDA",0.9,0.1,"Aerosil 380",0,"LiTFSI",12.9,"0.9 PEGMEA, 0.1 PEGDA, 0 aerosil 380, 12.9 LiTFSI",2024-08-05,"PCB print",3,0.028,0.9267,"PCB print",FALSE
"SSna_334",4.7676e-06,"PEGMEA","PEGDA",0.9,0.1,"Aerosil 380",0,"LiTFSI",12.9,"0.9 PEGMEA, 0.1 PEGDA, 0 aerosil 380, 12.9 LiTFSI",2024-08-05,"PCB print",3,0.028,0.9267,"PCB print",FALSE
"SSna_334",4.7676e-06,"PEGMEA","PEGDA",0.9,0.1,"Aerosil 380",0,"LiTFSI",12.9,"0.9 PEGMEA, 0.1 PEGDA, 0 aerosil 380, 12.9 LiTFSI",2024-08-05,"PCB print",3,0.028,0.9267,"PCB print",FALSE
"SSna_335",6.2208e-06,"PEGMEA","PEGDA",0.9,0.1,"Aerosil 380",0,"LiTFSI",17.1,"0.9 PEGMEA, 0.1 PEGDA, 0 aerosil 380, 17.1 LiTFSI",2024-08-05,"PCB print",3,0.028,0.6633,"PCB print",FALSE
"SSna_335",6.2893e-06,"PEGMEA","PEGDA",0.9,0.1,"Aerosil 380",0,"LiTFSI",17.1,"0.9 PEGMEA, 0.1 PEGDA, 0 aerosil 380, 17.1 LiTFSI",2024-08-05,"PCB print",3,0.028,0.6633,"PCB print",FALSE
"SSna_335",6.2208e-06,"PEGMEA","PEGDA",0.9,0.1,"Aerosil 380",0,"LiTFSI",17.1,"0.9 PEGMEA, 0.1 PEGDA, 0 aerosil 380, 17.1 LiTFSI",2024-08-05,"PCB print",3,0.028,0.6633,"PCB print",FALSE
"SSna_335",5.9259e-06,"PEGMEA","PEGDA",0.9,0.1,"Aerosil 380",0,"LiTFSI",17.1,"0.9 PEGMEA, 0.1 PEGDA, 0 aerosil 380, 17.1 LiTFSI",2024-08-05,"PCB print",3,0.028,0.6633,"PCB print",FALSE
"SSna_335",8.547e-06,"PEGMEA","PEGDA",0.9,0.1,"Aerosil 380",0,"LiTFSI",17.1,"0.9 PEGMEA, 0.1 PEGDA, 0 aerosil 380, 17.1 LiTFSI",2024-08-05,"PCB print",3,0.028,0.6633,"PCB print",FALSE
"SSna_335",8.5653e-06,"PEGMEA","PEGDA",0.9,0.1,"Aerosil 380",0,"LiTFSI",17.1,"0.9 PEGMEA, 0.1 PEGDA, 0 aerosil 380, 17.1 LiTFSI",2024-08-05,"PCB print",3,0.028,0.6633,"PCB print",FALSE
"SSna_335",5.6577e-06,"PEGMEA","PEGDA",0.9,0.1,"Aerosil 380",0,"LiTFSI",17.1,"0.9 PEGMEA, 0.1 PEGDA, 0 aerosil 380, 17.1 LiTFSI",2024-08-05,"PCB print",3,0.028,0.6633,"PCB print",FALSE
"SSna_335",5.6577e-06,"PEGMEA","PEGDA",0.9,0.1,"Aerosil 380",0,"LiTFSI",17.1,"0.9 PEGMEA, 0.1 PEGDA, 0 aerosil 380, 17.1 LiTFSI",2024-08-05,"PCB print",3,0.028,0.6633,"PCB print",FALSE
"SSna_336",5.7307e-06,"PEGMEA","PEGDA",0.9,0.1,"Aerosil 380",0,"LiTFSI",21.4,"0.9 PEGMEA, 0.1 PEGDA, 0 aerosil 380, 21.4 LiTFSI",2024-08-05,"PCB print",3,0.028,0.8533,"PCB print",FALSE
"SSna_336",5.8737e-06,"PEGMEA","PEGDA",0.9,0.1,"Aerosil 380",0,"LiTFSI",21.4,"0.9 PEGMEA, 0.1 PEGDA, 0 aerosil 380, 21.4 LiTFSI",2024-08-05,"PCB print",3,0.028,0.8533,"PCB print",FALSE
"SSna_336",6.7227e-06,"PEGMEA","PEGDA",0.9,0.1,"Aerosil 380",0,"LiTFSI",21.4,"0.9 PEGMEA, 0.1 PEGDA, 0 aerosil 380, 21.4 LiTFSI",2024-08-05,"PCB print",3,0.028,0.8533,"PCB print",FALSE
"SSna_336",6.3291e-06,"PEGMEA","PEGDA",0.9,0.1,"Aerosil 380",0,"LiTFSI",21.4,"0.9 PEGMEA, 0.1 PEGDA, 0 aerosil 380, 21.4 LiTFSI",2024-08-05,"PCB print",3,0.028,0.8533,"PCB print",FALSE
"SSna_336",9.0498e-06,"PEGMEA","PEGDA",0.9,0.1,"Aerosil 380",0,"LiTFSI",21.4,"0.9 PEGMEA, 0.1 PEGDA, 0 aerosil 380, 21.4 LiTFSI",2024-08-05,"PCB print",3,0.028,0.8533,"PCB print",FALSE
"SSna_336",8.8496e-06,"PEGMEA","PEGDA",0.9,0.1,"Aerosil 380",0,"LiTFSI",21.4,"0.9 PEGMEA, 0.1 PEGDA, 0 aerosil 380, 21.4 LiTFSI",2024-08-05,"PCB print",3,0.028,0.8533,"PCB print",FALSE
"SSna_336",5.2083e-06,"PEGMEA","PEGDA",0.9,0.1,"Aerosil 380",0,"LiTFSI",21.4,"0.9 PEGMEA, 0.1 PEGDA, 0 aerosil 380, 21.4 LiTFSI",2024-08-05,"PCB print",3,0.028,0.8533,"PCB print",FALSE
"SSna_336",5.148e-06,"PEGMEA","PEGDA",0.9,0.1,"Aerosil 380",0,"LiTFSI",21.4,"0.9 PEGMEA, 0.1 PEGDA, 0 aerosil 380, 21.4 LiTFSI",2024-08-05,"PCB print",3,0.028,0.8533,"PCB print",FALSE
"SSna_337",4.5714e-06,"PEGMEA","PEGDA",0.9,0.1,"Aerosil 380",0,"LiTFSI",25.7,"0.9 PEGMEA, 0.1 PEGDA, 0 aerosil 380, 25.7 LiTFSI",2024-08-05,"PCB print",3,0.028,0.7467,"PCB print",FALSE
"SSna_337",4.8019e-06,"PEGMEA","PEGDA",0.9,0.1,"Aerosil 380",0,"LiTFSI",25.7,"0.9 PEGMEA, 0.1 PEGDA, 0 aerosil 380, 25.7 LiTFSI",2024-08-05,"PCB print",3,0.028,0.7467,"PCB print",FALSE
"SSna_337",4.004e-06,"PEGMEA","PEGDA",0.9,0.1,"Aerosil 380",0,"LiTFSI",25.7,"0.9 PEGMEA, 0.1 PEGDA, 0 aerosil 380, 25.7 LiTFSI",2024-08-05,"PCB print",3,0.028,0.7467,"PCB print",FALSE
"SSna_337",4.0568e-06,"PEGMEA","PEGDA",0.9,0.1,"Aerosil 380",0,"LiTFSI",25.7,"0.9 PEGMEA, 0.1 PEGDA, 0 aerosil 380, 25.7 LiTFSI",2024-08-05,"PCB print",3,0.028,0.7467,"PCB print",FALSE
"SSna_337",6.462e-06,"PEGMEA","PEGDA",0.9,0.1,"Aerosil 380",0,"LiTFSI",25.7,"0.9 PEGMEA, 0.1 PEGDA, 0 aerosil 380, 25.7 LiTFSI",2024-08-05,"PCB print",3,0.028,0.7467,"PCB print",FALSE
"SSna_337",6.6335e-06,"PEGMEA","PEGDA",0.9,0.1,"Aerosil 380",0,"LiTFSI",25.7,"0.9 PEGMEA, 0.1 PEGDA, 0 aerosil 380, 25.7 LiTFSI",2024-08-05,"PCB print",3,0.028,0.7467,"PCB print",FALSE
"SSna_337",3.8835e-06,"PEGMEA","PEGDA",0.9,0.1,"Aerosil 380",0,"LiTFSI",25.7,"0.9 PEGMEA, 0.1 PEGDA, 0 aerosil 380, 25.7 LiTFSI",2024-08-05,"PCB print",3,0.028,0.7467,"PCB print",FALSE
"SSna_337",3.7383e-06,"PEGMEA","PEGDA",0.9,0.1,"Aerosil 380",0,"LiTFSI",25.7,"0.9 PEGMEA, 0.1 PEGDA, 0 aerosil 380, 25.7 LiTFSI",2024-08-05,"PCB print",3,0.028,0.7467,"PCB print",FALSE
"SSna_338",3.6364e-07,"PEGMEA","PEGDA",0.9,0.1,"Aerosil 380",0,"LiTFSI",30,"0.9 PEGMEA, 0.1 PEGDA, 0 aerosil 380, 30 LiTFSI",2024-08-05,"PCB print",3,0.028,0.7867,"PCB print",FALSE
"SSna_338",3.8462e-07,"PEGMEA","PEGDA",0.9,0.1,"Aerosil 380",0,"LiTFSI",30,"0.9 PEGMEA, 0.1 PEGDA, 0 aerosil 380, 30 LiTFSI",2024-08-05,"PCB print",3,0.028,0.7867,"PCB print",FALSE
"SSna_338",3.9604e-07,"PEGMEA","PEGDA",0.9,0.1,"Aerosil 380",0,"LiTFSI",30,"0.9 PEGMEA, 0.1 PEGDA, 0 aerosil 380, 30 LiTFSI",2024-08-05,"PCB print",3,0.028,0.7867,"PCB print",FALSE
"SSna_338",4.2239e-07,"PEGMEA","PEGDA",0.9,0.1,"Aerosil 380",0,"LiTFSI",30,"0.9 PEGMEA, 0.1 PEGDA, 0 aerosil 380, 30 LiTFSI",2024-08-05,"PCB print",3,0.028,0.7867,"PCB print",FALSE
"SSna_338",1.7621e-06,"PEGMEA","PEGDA",0.9,0.1,"Aerosil 380",0,"LiTFSI",30,"0.9 PEGMEA, 0.1 PEGDA, 0 aerosil 380, 30 LiTFSI",2024-08-05,"PCB print",3,0.028,0.7867,"PCB print",FALSE
"SSna_338",2e-06,"PEGMEA","PEGDA",0.9,0.1,"Aerosil 380",0,"LiTFSI",30,"0.9 PEGMEA, 0.1 PEGDA, 0 aerosil 380, 30 LiTFSI",2024-08-05,"PCB print",3,0.028,0.7867,"PCB print",FALSE
"SSna_338",1.9139e-06,"PEGMEA","PEGDA",0.9,0.1,"Aerosil 380",0,"LiTFSI",30,"0.9 PEGMEA, 0.1 PEGDA, 0 aerosil 380, 30 LiTFSI",2024-08-05,"PCB print",3,0.028,0.7867,"PCB print",FALSE
"SSna_338",1.8692e-06,"PEGMEA","PEGDA",0.9,0.1,"Aerosil 380",0,"LiTFSI",30,"0.9 PEGMEA, 0.1 PEGDA, 0 aerosil 380, 30 LiTFSI",2024-08-05,"PCB print",3,0.028,0.7867,"PCB print",FALSE
"SSna_339",4.386e-07,"PEGMEA","PEGDA",0.9,0.1,"Aerosil 380",7.5,"LiTFSI",0,"0.9 PEGMEA, 0.1 PEGDA, 7.5 aerosil 380, 0 LiTFSI",2024-08-08,"PCB print",3,0.028,0.7567,"PCB print",FALSE
"SSna_339",3.8835e-07,"PEGMEA","PEGDA",0.9,0.1,"Aerosil 380",7.5,"LiTFSI",0,"0.9 PEGMEA, 0.1 PEGDA, 7.5 aerosil 380, 0 LiTFSI",2024-08-08,"PCB print",3,0.028,0.7567,"PCB print",FALSE
"SSna_339",3.8835e-07,"PEGMEA","PEGDA",0.9,0.1,"Aerosil 380",7.5,"LiTFSI",0,"0.9 PEGMEA, 0.1 PEGDA, 7.5 aerosil 380, 0 LiTFSI",2024-08-08,"PCB print",3,0.028,0.7567,"PCB print",FALSE
"SSna_339",4.1408e-07,"PEGMEA","PEGDA",0.9,0.1,"Aerosil 380",7.5,"LiTFSI",0,"0.9 PEGMEA, 0.1 PEGDA, 7.5 aerosil 380, 0 LiTFSI",2024-08-08,"PCB print",3,0.028,0.7567,"PCB print",FALSE
"SSna_339",4.6083e-07,"PEGMEA","PEGDA",0.9,0.1,"Aerosil 380",7.5,"LiTFSI",0,"0.9 PEGMEA, 0.1 PEGDA, 7.5 aerosil 380, 0 LiTFSI",2024-08-08,"PCB print",3,0.028,0.7567,"PCB print",FALSE
"SSna_339",4.4944e-07,"PEGMEA","PEGDA",0.9,0.1,"Aerosil 380",7.5,"LiTFSI",0,"0.9 PEGMEA, 0.1 PEGDA, 7.5 aerosil 380, 0 LiTFSI",2024-08-08,"PCB print",3,0.028,0.7567,"PCB print",FALSE
"SSna_339",4.0858e-07,"PEGMEA","PEGDA",0.9,0.1,"Aerosil 380",7.5,"LiTFSI",0,"0.9 PEGMEA, 0.1 PEGDA, 7.5 aerosil 380, 0 LiTFSI",2024-08-08,"PCB print",3,0.028,0.7567,"PCB print",FALSE
"SSna_339",4.2239e-07,"PEGMEA","PEGDA",0.9,0.1,"Aerosil 380",7.5,"LiTFSI",0,"0.9 PEGMEA, 0.1 PEGDA, 7.5 aerosil 380, 0 LiTFSI",2024-08-08,"PCB print",3,0.028,0.7567,"PCB print",FALSE
"SSna_34",3.6036e-06,"PEGMEA","PEGDA",0.9,0.1,"Aerosil 380",2,"NaTFSI",25.6,"0.9 PEGMEA, 0.1 PEGDA, 2 aerosil 380, 25.6 NaTFSI",2024-04-16,"PCB print",3,0.028,0.6767,"PCB print",FALSE
"SSna_34",3.6697e-06,"PEGMEA","PEGDA",0.9,0.1,"Aerosil 380",2,"NaTFSI",25.6,"0.9 PEGMEA, 0.1 PEGDA, 2 aerosil 380, 25.6 NaTFSI",2024-04-16,"PCB print",3,0.028,0.6767,"PCB print",FALSE
"SSna_34",4.8135e-06,"PEGMEA","PEGDA",0.9,0.1,"Aerosil 380",2,"NaTFSI",25.6,"0.9 PEGMEA, 0.1 PEGDA, 2 aerosil 380, 25.6 NaTFSI",2024-04-16,"PCB print",3,0.028,0.6767,"PCB print",FALSE
"SSna_34",4.6784e-06,"PEGMEA","PEGDA",0.9,0.1,"Aerosil 380",2,"NaTFSI",25.6,"0.9 PEGMEA, 0.1 PEGDA, 2 aerosil 380, 25.6 NaTFSI",2024-04-16,"PCB print",3,0.028,0.6767,"PCB print",FALSE
"SSna_34",6.1633e-06,"PEGMEA","PEGDA",0.9,0.1,"Aerosil 380",2,"NaTFSI",25.6,"0.9 PEGMEA, 0.1 PEGDA, 2 aerosil 380, 25.6 NaTFSI",2024-04-16,"PCB print",3,0.028,0.6767,"PCB print",FALSE
"SSna_34",6.2696e-06,"PEGMEA","PEGDA",0.9,0.1,"Aerosil 380",2,"NaTFSI",25.6,"0.9 PEGMEA, 0.1 PEGDA, 2 aerosil 380, 25.6 NaTFSI",2024-04-16,"PCB print",3,0.028,0.6767,"PCB print",FALSE
"SSna_340",5.4496e-07,"PEGMEA","PEGDA",0.9,0.1,"Aerosil 380",7.5,"LiTFSI",4.29,"0.9 PEGMEA, 0.1 PEGDA, 7.5 aerosil 380, 4.29 LiTFSI",2024-08-08,"PCB print",3,0.028,0.65,"PCB print",FALSE
"SSna_340",5.298e-07,"PEGMEA","PEGDA",0.9,0.1,"Aerosil 380",7.5,"LiTFSI",4.29,"0.9 PEGMEA, 0.1 PEGDA, 7.5 aerosil 380, 4.29 LiTFSI",2024-08-08,"PCB print",3,0.028,0.65,"PCB print",FALSE
"SSna_340",6.9444e-07,"PEGMEA","PEGDA",0.9,0.1,"Aerosil 380",7.5,"LiTFSI",4.29,"0.9 PEGMEA, 0.1 PEGDA, 7.5 aerosil 380, 4.29 LiTFSI",2024-08-08,"PCB print",3,0.028,0.65,"PCB print",FALSE
"SSna_340",7.7369e-07,"PEGMEA","PEGDA",0.9,0.1,"Aerosil 380",7.5,"LiTFSI",4.29,"0.9 PEGMEA, 0.1 PEGDA, 7.5 aerosil 380, 4.29 LiTFSI",2024-08-08,"PCB print",3,0.028,0.65,"PCB print",FALSE
"SSna_341",4.7847e-06,"PEGMEA","PEGDA",0.9,0.1,"Aerosil 380",7.5,"LiTFSI",8.57,"0.9 PEGMEA, 0.1 PEGDA, 7.5 aerosil 380, 8.57 LiTFSI",2024-08-08,"PCB print",3,0.028,0.8767,"PCB print",FALSE
"SSna_341",4.8309e-06,"PEGMEA","PEGDA",0.9,0.1,"Aerosil 380",7.5,"LiTFSI",8.57,"0.9 PEGMEA, 0.1 PEGDA, 7.5 aerosil 380, 8.57 LiTFSI",2024-08-08,"PCB print",3,0.028,0.8767,"PCB print",FALSE
"SSna_341",4.2689e-06,"PEGMEA","PEGDA",0.9,0.1,"Aerosil 380",7.5,"LiTFSI",8.57,"0.9 PEGMEA, 0.1 PEGDA, 7.5 aerosil 380, 8.57 LiTFSI",2024-08-08,"PCB print",3,0.028,0.8767,"PCB print",FALSE
"SSna_341",4.2463e-06,"PEGMEA","PEGDA",0.9,0.1,"Aerosil 380",7.5,"LiTFSI",8.57,"0.9 PEGMEA, 0.1 PEGDA, 7.5 aerosil 380, 8.57 LiTFSI",2024-08-08,"PCB print",3,0.028,0.8767,"PCB print",FALSE
"SSna_341",5.848e-06,"PEGMEA","PEGDA",0.9,0.1,"Aerosil 380",7.5,"LiTFSI",8.57,"0.9 PEGMEA, 0.1 PEGDA, 7.5 aerosil 380, 8.57 LiTFSI",2024-08-08,"PCB print",3,0.028,0.8767,"PCB print",FALSE
"SSna_341",5.7887e-06,"PEGMEA","PEGDA",0.9,0.1,"Aerosil 380",7.5,"LiTFSI",8.57,"0.9 PEGMEA, 0.1 PEGDA, 7.5 aerosil 380, 8.57 LiTFSI",2024-08-08,"PCB print",3,0.028,0.8767,"PCB print",FALSE
"SSna_341",4.0363e-06,"PEGMEA","PEGDA",0.9,0.1,"Aerosil 380",7.5,"LiTFSI",8.57,"0.9 PEGMEA, 0.1 PEGDA, 7.5 aerosil 380, 8.57 LiTFSI",2024-08-08,"PCB print",3,0.028,0.8767,"PCB print",FALSE
"SSna_341",3.7037e-06,"PEGMEA","PEGDA",0.9,0.1,"Aerosil 380",7.5,"LiTFSI",8.57,"0.9 PEGMEA, 0.1 PEGDA, 7.5 aerosil 380, 8.57 LiTFSI",2024-08-08,"PCB print",3,0.028,0.8767,"PCB print",FALSE
"SSna_342",5e-06,"PEGMEA","PEGDA",0.9,0.1,"Aerosil 380",7.5,"LiTFSI",12.9,"0.9 PEGMEA, 0.1 PEGDA, 7.5 aerosil 380, 12.9 LiTFSI",2024-08-08,"PCB print",3,0.028,1.7933,"PCB print",FALSE
"SSna_342",5.1881e-06,"PEGMEA","PEGDA",0.9,0.1,"Aerosil 380",7.5,"LiTFSI",12.9,"0.9 PEGMEA, 0.1 PEGDA, 7.5 aerosil 380, 12.9 LiTFSI",2024-08-08,"PCB print",3,0.028,1.7933,"PCB print",FALSE
"SSna_342",3.8095e-06,"PEGMEA","PEGDA",0.9,0.1,"Aerosil 380",7.5,"LiTFSI",12.9,"0.9 PEGMEA, 0.1 PEGDA, 7.5 aerosil 380, 12.9 LiTFSI",2024-08-08,"PCB print",3,0.028,1.7933,"PCB print",FALSE
"SSna_342",4.0816e-06,"PEGMEA","PEGDA",0.9,0.1,"Aerosil 380",7.5,"LiTFSI",12.9,"0.9 PEGMEA, 0.1 PEGDA, 7.5 aerosil 380, 12.9 LiTFSI",2024-08-08,"PCB print",3,0.028,1.7933,"PCB print",FALSE
"SSna_342",4.3103e-06,"PEGMEA","PEGDA",0.9,0.1,"Aerosil 380",7.5,"LiTFSI",12.9,"0.9 PEGMEA, 0.1 PEGDA, 7.5 aerosil 380, 12.9 LiTFSI",2024-08-08,"PCB print",3,0.028,1.7933,"PCB print",FALSE
"SSna_342",4.3573e-06,"PEGMEA","PEGDA",0.9,0.1,"Aerosil 380",7.5,"LiTFSI",12.9,"0.9 PEGMEA, 0.1 PEGDA, 7.5 aerosil 380, 12.9 LiTFSI",2024-08-08,"PCB print",3,0.028,1.7933,"PCB print",FALSE
