Repository: Jay2-davic/SPOC_code

# Studying-Polymers-on a-Chip (SPOC) Data Cleaning and Processing
Author: Jay Jimenez jimenez45@llnl.gov

# Project Description

The SPOC project aims to establish an automated, high-throughput experimentation workflow to screen solid state polymer electrolytes. This repository contains code to reproduce the data cleaning workflow, data processing, and active learning for the SPOC project. Electrochemical impedance spectroscopy processing code is included as a Python file which was used to determine bulk ionic conductivities.

File: output/steps/step0_raw_data.csv (part 26 of 32)
"sample_ID","ionic_conductivity_final","fcomp_mat1","fcomp_mat2","fcomp_mat1_ratio","fcomp_mat2_ratio","fcomp_additive","fcomp_additive_wt_pct","fcomp_salt","fcomp_salt_wt_pct","fcomp_formulation","date_casted","cast_type","fab_method","area_cm2","spe_thickness_avg","print_type","flag_for_removal"
"SSna_370",2.1505e-07,"PEGMEA","PEGDA",0.9,0.1,"Aerosil 380",15,"LiTFSI",30,"0.9 PEGMEA, 0.1 PEGDA, 15 aerosil 380, 30 LiTFSI",2024-08-14,"Bulk cast",3,0.028,1.37,"PCB print",FALSE
"SSna_370",2.0305e-07,"PEGMEA","PEGDA",0.9,0.1,"Aerosil 380",15,"LiTFSI",30,"0.9 PEGMEA, 0.1 PEGDA, 15 aerosil 380, 30 LiTFSI",2024-08-14,"Bulk cast",3,0.028,1.37,"PCB print",FALSE
"SSna_371",1.7467e-06,"PEGMEA","PEGDA",0.9,0.1,"Aerosil 380",0,"NaTFSI",0,"0.9 PEGMEA, 0.1 PEGDA, 0 aerosil 380, 0 NaTFSI",2024-08-15,"PCB print",3,0.028,0.6233,"PCB print",FALSE
"SSna_371",1.7391e-06,"PEGMEA","PEGDA",0.9,0.1,"Aerosil 380",0,"NaTFSI",0,"0.9 PEGMEA, 0.1 PEGDA, 0 aerosil 380, 0 NaTFSI",2024-08-15,"PCB print",3,0.028,0.6233,"PCB print",FALSE
"SSna_371",1.2422e-06,"PEGMEA","PEGDA",0.9,0.1,"Aerosil 380",0,"NaTFSI",0,"0.9 PEGMEA, 0.1 PEGDA, 0 aerosil 380, 0 NaTFSI",2024-08-15,"PCB print",3,0.028,0.6233,"PCB print",FALSE
"SSna_371",7.2333e-07,"PEGMEA","PEGDA",0.9,0.1,"Aerosil 380",0,"NaTFSI",0,"0.9 PEGMEA, 0.1 PEGDA, 0 aerosil 380, 0 NaTFSI",2024-08-15,"PCB print",3,0.028,0.6233,"PCB print",FALSE
"SSna_371",5.7225e-07,"PEGMEA","PEGDA",0.9,0.1,"Aerosil 380",0,"NaTFSI",0,"0.9 PEGMEA, 0.1 PEGDA, 0 aerosil 380, 0 NaTFSI",2024-08-15,"PCB print",3,0.028,0.6233,"PCB print",FALSE
"SSna_371",6.5041e-07,"PEGMEA","PEGDA",0.9,0.1,"Aerosil 380",0,"NaTFSI",0,"0.9 PEGMEA, 0.1 PEGDA, 0 aerosil 380, 0 NaTFSI",2024-08-15,"PCB print",3,0.028,0.6233,"PCB print",FALSE
"SSna_371",5.7887e-07,"PEGMEA","PEGDA",0.9,0.1,"Aerosil 380",0,"NaTFSI",0,"0.9 PEGMEA, 0.1 PEGDA, 0 aerosil 380, 0 NaTFSI",2024-08-15,"PCB print",3,0.028,0.6233,"PCB print",FALSE
"SSna_371",4.9938e-07,"PEGMEA","PEGDA",0.9,0.1,"Aerosil 380",0,"NaTFSI",0,"0.9 PEGMEA, 0.1 PEGDA, 0 aerosil 380, 0 NaTFSI",2024-08-15,"PCB print",3,0.028,0.6233,"PCB print",FALSE
"SSna_372",5.4274e-07,"PEGMEA","PEGDA",0.9,0.1,"Aerosil 380",1.43,"NaTFSI",0,"0.9 PEGMEA, 0.1 PEGDA, 1.43 aerosil 380, 0 NaTFSI",2024-08-15,"PCB print",3,0.028,0.5667,"PCB print",FALSE
"SSna_372",5.4054e-07,"PEGMEA","PEGDA",0.9,0.1,"Aerosil 380",1.43,"NaTFSI",0,"0.9 PEGMEA, 0.1 PEGDA, 1.43 aerosil 380, 0 NaTFSI",2024-08-15,"PCB print",3,0.028,0.5667,"PCB print",FALSE
"SSna_372",5.9701e-07,"PEGMEA","PEGDA",0.9,0.1,"Aerosil 380",1.43,"NaTFSI",0,"0.9 PEGMEA, 0.1 PEGDA, 1.43 aerosil 380, 0 NaTFSI",2024-08-15,"PCB print",3,0.028,0.5667,"PCB print",FALSE
"SSna_372",5.168e-07,"PEGMEA","PEGDA",0.9,0.1,"Aerosil 380",1.43,"NaTFSI",0,"0.9 PEGMEA, 0.1 PEGDA, 1.43 aerosil 380, 0 NaTFSI",2024-08-15,"PCB print",3,0.028,0.5667,"PCB print",FALSE
"SSna_372",4.9751e-07,"PEGMEA","PEGDA",0.9,0.1,"Aerosil 380",1.43,"NaTFSI",0,"0.9 PEGMEA, 0.1 PEGDA, 1.43 aerosil 380, 0 NaTFSI",2024-08-15,"PCB print",3,0.028,0.5667,"PCB print",FALSE
"SSna_372",5.0125e-07,"PEGMEA","PEGDA",0.9,0.1,"Aerosil 380",1.43,"NaTFSI",0,"0.9 PEGMEA, 0.1 PEGDA, 1.43 aerosil 380, 0 NaTFSI",2024-08-15,"PCB print",3,0.028,0.5667,"PCB print",FALSE
"SSna_372",4.7004e-07,"PEGMEA","PEGDA",0.9,0.1,"Aerosil 380",1.43,"NaTFSI",0,"0.9 PEGMEA, 0.1 PEGDA, 1.43 aerosil 380, 0 NaTFSI",2024-08-15,"PCB print",3,0.028,0.5667,"PCB print",FALSE
"SSna_372",4.4793e-07,"PEGMEA","PEGDA",0.9,0.1,"Aerosil 380",1.43,"NaTFSI",0,"0.9 PEGMEA, 0.1 PEGDA, 1.43 aerosil 380, 0 NaTFSI",2024-08-15,"PCB print",3,0.028,0.5667,"PCB print",FALSE
"SSna_373",4.3812e-07,"PEGMEA","PEGDA",0.9,0.1,"Aerosil 380",2.86,"NaTFSI",0,"0.9 PEGMEA, 0.1 PEGDA, 2.86 aerosil 380, 0 NaTFSI",2024-08-15,"PCB print",3,0.028,0.7267,"PCB print",FALSE
"SSna_373",4.4944e-07,"PEGMEA","PEGDA",0.9,0.1,"Aerosil 380",2.86,"NaTFSI",0,"0.9 PEGMEA, 0.1 PEGDA, 2.86 aerosil 380, 0 NaTFSI",2024-08-15,"PCB print",3,0.028,0.7267,"PCB print",FALSE
"SSna_373",3.8835e-07,"PEGMEA","PEGDA",0.9,0.1,"Aerosil 380",2.86,"NaTFSI",0,"0.9 PEGMEA, 0.1 PEGDA, 2.86 aerosil 380, 0 NaTFSI",2024-08-15,"PCB print",3,0.028,0.7267,"PCB print",FALSE
"SSna_373",4.4944e-07,"PEGMEA","PEGDA",0.9,0.1,"Aerosil 380",2.86,"NaTFSI",0,"0.9 PEGMEA, 0.1 PEGDA, 2.86 aerosil 380, 0 NaTFSI",2024-08-15,"PCB print",3,0.028,0.7267,"PCB print",FALSE
"SSna_373",4.5198e-07,"PEGMEA","PEGDA",0.9,0.1,"Aerosil 380",2.86,"NaTFSI",0,"0.9 PEGMEA, 0.1 PEGDA, 2.86 aerosil 380, 0 NaTFSI",2024-08-15,"PCB print",3,0.028,0.7267,"PCB print",FALSE
"SSna_373",3.7383e-07,"PEGMEA","PEGDA",0.9,0.1,"Aerosil 380",2.86,"NaTFSI",0,"0.9 PEGMEA, 0.1 PEGDA, 2.86 aerosil 380, 0 NaTFSI",2024-08-15,"PCB print",3,0.028,0.7267,"PCB print",FALSE
"SSna_373",4.0858e-07,"PEGMEA","PEGDA",0.9,0.1,"Aerosil 380",2.86,"NaTFSI",0,"0.9 PEGMEA, 0.1 PEGDA, 2.86 aerosil 380, 0 NaTFSI",2024-08-15,"PCB print",3,0.028,0.7267,"PCB print",FALSE
"SSna_373",3.9604e-07,"PEGMEA","PEGDA",0.9,0.1,"Aerosil 380",2.86,"NaTFSI",0,"0.9 PEGMEA, 0.1 PEGDA, 2.86 aerosil 380, 0 NaTFSI",2024-08-15,"PCB print",3,0.028,0.7267,"PCB print",FALSE
"SSna_374",3.9216e-07,"PEGMEA","PEGDA",0.9,0.1,"Aerosil 380",4.29,"NaTFSI",0,"0.9 PEGMEA, 0.1 PEGDA, 4.29 aerosil 380, 0 NaTFSI",2024-08-15,"PCB print",3,0.028,0.8467,"PCB print",FALSE
"SSna_374",3.8462e-07,"PEGMEA","PEGDA",0.9,0.1,"Aerosil 380",4.29,"NaTFSI",0,"0.9 PEGMEA, 0.1 PEGDA, 4.29 aerosil 380, 0 NaTFSI",2024-08-15,"PCB print",3,0.028,0.8467,"PCB print",FALSE
"SSna_374",4.8309e-07,"PEGMEA","PEGDA",0.9,0.1,"Aerosil 380",4.29,"NaTFSI",0,"0.9 PEGMEA, 0.1 PEGDA, 4.29 aerosil 380, 0 NaTFSI",2024-08-15,"PCB print",3,0.028,0.8467,"PCB print",FALSE
"SSna_374",4.171e-07,"PEGMEA","PEGDA",0.9,0.1,"Aerosil 380",4.29,"NaTFSI",0,"0.9 PEGMEA, 0.1 PEGDA, 4.29 aerosil 380, 0 NaTFSI",2024-08-15,"PCB print",3,0.028,0.8467,"PCB print",FALSE
"SSna_374",4.5872e-07,"PEGMEA","PEGDA",0.9,0.1,"Aerosil 380",4.29,"NaTFSI",0,"0.9 PEGMEA, 0.1 PEGDA, 4.29 aerosil 380, 0 NaTFSI",2024-08-15,"PCB print",3,0.028,0.8467,"PCB print",FALSE
"SSna_374",4.1494e-07,"PEGMEA","PEGDA",0.9,0.1,"Aerosil 380",4.29,"NaTFSI",0,"0.9 PEGMEA, 0.1 PEGDA, 4.29 aerosil 380, 0 NaTFSI",2024-08-15,"PCB print",3,0.028,0.8467,"PCB print",FALSE
"SSna_374",4.0201e-07,"PEGMEA","PEGDA",0.9,0.1,"Aerosil 380",4.29,"NaTFSI",0,"0.9 PEGMEA, 0.1 PEGDA, 4.29 aerosil 380, 0 NaTFSI",2024-08-15,"PCB print",3,0.028,0.8467,"PCB print",FALSE
"SSna_374",4.0486e-07,"PEGMEA","PEGDA",0.9,0.1,"Aerosil 380",4.29,"NaTFSI",0,"0.9 PEGMEA, 0.1 PEGDA, 4.29 aerosil 380, 0 NaTFSI",2024-08-15,"PCB print",3,0.028,0.8467,"PCB print",FALSE
"SSna_375",4.5403e-07,"PEGMEA","PEGDA",0.9,0.1,"Aerosil 380",5.71,"NaTFSI",0,"0.9 PEGMEA, 0.1 PEGDA, 5.71 aerosil 380, 0 NaTFSI",2024-08-15,"PCB print",3,0.028,0.7333,"PCB print",FALSE
"SSna_375",3.7037e-07,"PEGMEA","PEGDA",0.9,0.1,"Aerosil 380",5.71,"NaTFSI",0,"0.9 PEGMEA, 0.1 PEGDA, 5.71 aerosil 380, 0 NaTFSI",2024-08-15,"PCB print",3,0.028,0.7333,"PCB print",FALSE
"SSna_375",3.9216e-07,"PEGMEA","PEGDA",0.9,0.1,"Aerosil 380",5.71,"NaTFSI",0,"0.9 PEGMEA, 0.1 PEGDA, 5.71 aerosil 380, 0 NaTFSI",2024-08-15,"PCB print",3,0.028,0.7333,"PCB print",FALSE
"SSna_376",3.7037e-07,"PEGMEA","PEGDA",0.9,0.1,"Aerosil 380",7.14,"NaTFSI",0,"0.9 PEGMEA, 0.1 PEGDA, 7.14 aerosil 380, 0 NaTFSI",2024-08-15,"PCB print",3,0.028,0.7233,"PCB print",FALSE
"SSna_376",3.8462e-07,"PEGMEA","PEGDA",0.9,0.1,"Aerosil 380",7.14,"NaTFSI",0,"0.9 PEGMEA, 0.1 PEGDA, 7.14 aerosil 380, 0 NaTFSI",2024-08-15,"PCB print",3,0.028,0.7233,"PCB print",FALSE
"SSna_376",3.4483e-07,"PEGMEA","PEGDA",0.9,0.1,"Aerosil 380",7.14,"NaTFSI",0,"0.9 PEGMEA, 0.1 PEGDA, 7.14 aerosil 380, 0 NaTFSI",2024-08-15,"PCB print",3,0.028,0.7233,"PCB print",FALSE
"SSna_376",4.128e-07,"PEGMEA","PEGDA",0.9,0.1,"Aerosil 380",7.14,"NaTFSI",0,"0.9 PEGMEA, 0.1 PEGDA, 7.14 aerosil 380, 0 NaTFSI",2024-08-15,"PCB print",3,0.028,0.7233,"PCB print",FALSE
"SSna_376",4.0445e-07,"PEGMEA","PEGDA",0.9,0.1,"Aerosil 380",7.14,"NaTFSI",0,"0.9 PEGMEA, 0.1 PEGDA, 7.14 aerosil 380, 0 NaTFSI",2024-08-15,"PCB print",3,0.028,0.7233,"PCB print",FALSE
"SSna_376",4.2418e-07,"PEGMEA","PEGDA",0.9,0.1,"Aerosil 380",7.14,"NaTFSI",0,"0.9 PEGMEA, 0.1 PEGDA, 7.14 aerosil 380, 0 NaTFSI",2024-08-15,"PCB print",3,0.028,0.7233,"PCB print",FALSE
"SSna_376",4.0241e-07,"PEGMEA","PEGDA",0.9,0.1,"Aerosil 380",7.14,"NaTFSI",0,"0.9 PEGMEA, 0.1 PEGDA, 7.14 aerosil 380, 0 NaTFSI",2024-08-15,"PCB print",3,0.028,0.7233,"PCB print",FALSE
"SSna_376",3.6036e-07,"PEGMEA","PEGDA",0.9,0.1,"Aerosil 380",7.14,"NaTFSI",0,"0.9 PEGMEA, 0.1 PEGDA, 7.14 aerosil 380, 0 NaTFSI",2024-08-15,"PCB print",3,0.028,0.7233,"PCB print",FALSE
"SSna_377",3.7736e-07,"PEGMEA","PEGDA",0.9,0.1,"Aerosil 380",8.57,"NaTFSI",0,"0.9 PEGMEA, 0.1 PEGDA, 8.57 aerosil 380, 0 NaTFSI",2024-08-15,"PCB print",3,0.028,1.01,"PCB print",FALSE
"SSna_377",4e-07,"PEGMEA","PEGDA",0.9,0.1,"Aerosil 380",8.57,"NaTFSI",0,"0.9 PEGMEA, 0.1 PEGDA, 8.57 aerosil 380, 0 NaTFSI",2024-08-15,"PCB print",3,0.028,1.01,"PCB print",FALSE
"SSna_377",4.0323e-07,"PEGMEA","PEGDA",0.9,0.1,"Aerosil 380",8.57,"NaTFSI",0,"0.9 PEGMEA, 0.1 PEGDA, 8.57 aerosil 380, 0 NaTFSI",2024-08-15,"PCB print",3,0.028,1.01,"PCB print",FALSE
"SSna_377",4.2105e-07,"PEGMEA","PEGDA",0.9,0.1,"Aerosil 380",8.57,"NaTFSI",0,"0.9 PEGMEA, 0.1 PEGDA, 8.57 aerosil 380, 0 NaTFSI",2024-08-15,"PCB print",3,0.028,1.01,"PCB print",FALSE
"SSna_377",4.0363e-07,"PEGMEA","PEGDA",0.9,0.1,"Aerosil 380",8.57,"NaTFSI",0,"0.9 PEGMEA, 0.1 PEGDA, 8.57 aerosil 380, 0 NaTFSI",2024-08-15,"PCB print",3,0.028,1.01,"PCB print",FALSE
"SSna_377",4.2965e-07,"PEGMEA","PEGDA",0.9,0.1,"Aerosil 380",8.57,"NaTFSI",0,"0.9 PEGMEA, 0.1 PEGDA, 8.57 aerosil 380, 0 NaTFSI",2024-08-15,"PCB print",3,0.028,1.01,"PCB print",FALSE
"SSna_377",3.9604e-07,"PEGMEA","PEGDA",0.9,0.1,"Aerosil 380",8.57,"NaTFSI",0,"0.9 PEGMEA, 0.1 PEGDA, 8.57 aerosil 380, 0 NaTFSI",2024-08-15,"PCB print",3,0.028,1.01,"PCB print",FALSE
"SSna_377",4.111e-07,"PEGMEA","PEGDA",0.9,0.1,"Aerosil 380",8.57,"NaTFSI",0,"0.9 PEGMEA, 0.1 PEGDA, 8.57 aerosil 380, 0 NaTFSI",2024-08-15,"PCB print",3,0.028,1.01,"PCB print",FALSE
"SSna_378",3.4188e-07,"PEGMEA","PEGDA",0.9,0.1,"Aerosil 380",10,"NaTFSI",0,"0.9 PEGMEA, 0.1 PEGDA, 10 aerosil 380, 0 NaTFSI",2024-08-15,"PCB print",3,0.028,0.7867,"PCB print",FALSE
"SSna_378",3.8095e-07,"PEGMEA","PEGDA",0.9,0.1,"Aerosil 380",10,"NaTFSI",0,"0.9 PEGMEA, 0.1 PEGDA, 10 aerosil 380, 0 NaTFSI",2024-08-15,"PCB print",3,0.028,0.7867,"PCB print",FALSE
"SSna_378",3.8835e-07,"PEGMEA","PEGDA",0.9,0.1,"Aerosil 380",10,"NaTFSI",0,"0.9 PEGMEA, 0.1 PEGDA, 10 aerosil 380, 0 NaTFSI",2024-08-15,"PCB print",3,0.028,0.7867,"PCB print",FALSE
"SSna_378",4.2105e-07,"PEGMEA","PEGDA",0.9,0.1,"Aerosil 380",10,"NaTFSI",0,"0.9 PEGMEA, 0.1 PEGDA, 10 aerosil 380, 0 NaTFSI",2024-08-15,"PCB print",3,0.028,0.7867,"PCB print",FALSE
"SSna_378",4.1152e-07,"PEGMEA","PEGDA",0.9,0.1,"Aerosil 380",10,"NaTFSI",0,"0.9 PEGMEA, 0.1 PEGDA, 10 aerosil 380, 0 NaTFSI",2024-08-15,"PCB print",3,0.028,0.7867,"PCB print",FALSE
"SSna_378",4.0404e-07,"PEGMEA","PEGDA",0.9,0.1,"Aerosil 380",10,"NaTFSI",0,"0.9 PEGMEA, 0.1 PEGDA, 10 aerosil 380, 0 NaTFSI",2024-08-15,"PCB print",3,0.028,0.7867,"PCB print",FALSE
"SSna_378",3.9216e-07,"PEGMEA","PEGDA",0.9,0.1,"Aerosil 380",10,"NaTFSI",0,"0.9 PEGMEA, 0.1 PEGDA, 10 aerosil 380, 0 NaTFSI",2024-08-15,"PCB print",3,0.028,0.7867,"PCB print",FALSE
"SSna_378",3.2258e-07,"PEGMEA","PEGDA",0.9,0.1,"Aerosil 380",10,"NaTFSI",0,"0.9 PEGMEA, 0.1 PEGDA, 10 aerosil 380, 0 NaTFSI",2024-08-15,"PCB print",3,0.028,0.7867,"PCB print",FALSE
"SSna_379",4.4101e-07,"PEGMEA","PEGDA",0.9,0.1,"Aerosil 380",0,"NaTFSI",0,"0.9 PEGMEA, 0.1 PEGDA, 0 aerosil 380, 0 NaTFSI",2024-08-15,"PCB print",3,0.028,0.6367,"PCB print",FALSE
"SSna_379",3.9216e-07,"PEGMEA","PEGDA",0.9,0.1,"Aerosil 380",0,"NaTFSI",0,"0.9 PEGMEA, 0.1 PEGDA, 0 aerosil 380, 0 NaTFSI",2024-08-15,"PCB print",3,0.028,0.6367,"PCB print",FALSE
"SSna_379",4.1237e-07,"PEGMEA","PEGDA",0.9,0.1,"Aerosil 380",0,"NaTFSI",0,"0.9 PEGMEA, 0.1 PEGDA, 0 aerosil 380, 0 NaTFSI",2024-08-15,"PCB print",3,0.028,0.6367,"PCB print",FALSE
"SSna_379",4.1365e-07,"PEGMEA","PEGDA",0.9,0.1,"Aerosil 380",0,"NaTFSI",0,"0.9 PEGMEA, 0.1 PEGDA, 0 aerosil 380, 0 NaTFSI",2024-08-15,"PCB print",3,0.028,0.6367,"PCB print",FALSE
"SSna_379",4.2918e-07,"PEGMEA","PEGDA",0.9,0.1,"Aerosil 380",0,"NaTFSI",0,"0.9 PEGMEA, 0.1 PEGDA, 0 aerosil 380, 0 NaTFSI",2024-08-15,"PCB print",3,0.028,0.6367,"PCB print",FALSE
"SSna_379",3.8835e-07,"PEGMEA","PEGDA",0.9,0.1,"Aerosil 380",0,"NaTFSI",0,"0.9 PEGMEA, 0.1 PEGDA, 0 aerosil 380, 0 NaTFSI",2024-08-15,"PCB print",3,0.028,0.6367,"PCB print",FALSE
"SSna_379",3.8835e-07,"PEGMEA","PEGDA",0.9,0.1,"Aerosil 380",0,"NaTFSI",0,"0.9 PEGMEA, 0.1 PEGDA, 0 aerosil 380, 0 NaTFSI",2024-08-15,"PCB print",3,0.028,0.6367,"PCB print",FALSE
"SSna_379",3.7383e-07,"PEGMEA","PEGDA",0.9,0.1,"Aerosil 380",0,"NaTFSI",0,"0.9 PEGMEA, 0.1 PEGDA, 0 aerosil 380, 0 NaTFSI",2024-08-15,"PCB print",3,0.028,0.6367,"PCB print",FALSE
"SSna_38",2.5e-06,"PEGMEA","PEGDA",0.9,0.1,"Aerosil 380",10,"NaTFSI",27.9,"0.9 PEGMEA, 0.1 PEGDA, 10 aerosil 380, 27.9 NaTFSI",2024-04-16,"PCB print",3,0.028,0.7467,"PCB print",FALSE
"SSna_38",2.5806e-06,"PEGMEA","PEGDA",0.9,0.1,"Aerosil 380",10,"NaTFSI",27.9,"0.9 PEGMEA, 0.1 PEGDA, 10 aerosil 380, 27.9 NaTFSI",2024-04-16,"PCB print",3,0.028,0.7467,"PCB print",FALSE
"SSna_38",3.9216e-06,"PEGMEA","PEGDA",0.9,0.1,"Aerosil 380",10,"NaTFSI",27.9,"0.9 PEGMEA, 0.1 PEGDA, 10 aerosil 380, 27.9 NaTFSI",2024-04-16,"PCB print",3,0.028,0.7467,"PCB print",FALSE
"SSna_38",3.8462e-06,"PEGMEA","PEGDA",0.9,0.1,"Aerosil 380",10,"NaTFSI",27.9,"0.9 PEGMEA, 0.1 PEGDA, 10 aerosil 380, 27.9 NaTFSI",2024-04-16,"PCB print",3,0.028,0.7467,"PCB print",FALSE
"SSna_38",4.9444e-06,"PEGMEA","PEGDA",0.9,0.1,"Aerosil 380",10,"NaTFSI",27.9,"0.9 PEGMEA, 0.1 PEGDA, 10 aerosil 380, 27.9 NaTFSI",2024-04-16,"PCB print",3,0.028,0.7467,"PCB print",FALSE
"SSna_38",5.1881e-06,"PEGMEA","PEGDA",0.9,0.1,"Aerosil 380",10,"NaTFSI",27.9,"0.9 PEGMEA, 0.1 PEGDA, 10 aerosil 380, 27.9 NaTFSI",2024-04-16,"PCB print",3,0.028,0.7467,"PCB print",FALSE
"SSna_380",3.3613e-07,"PEGMEA","PEGDA",0.9,0.1,"Aerosil 380",1.43,"NaTFSI",0,"0.9 PEGMEA, 0.1 PEGDA, 1.43 aerosil 380, 0 NaTFSI",2024-08-15,"PCB print",3,0.028,0.5167,"PCB print",FALSE
"SSna_380",3.8462e-07,"PEGMEA","PEGDA",0.9,0.1,"Aerosil 380",1.43,"NaTFSI",0,"0.9 PEGMEA, 0.1 PEGDA, 1.43 aerosil 380, 0 NaTFSI",2024-08-15,"PCB print",3,0.028,0.5167,"PCB print",FALSE
"SSna_380",4.0858e-07,"PEGMEA","PEGDA",0.9,0.1,"Aerosil 380",1.43,"NaTFSI",0,"0.9 PEGMEA, 0.1 PEGDA, 1.43 aerosil 380, 0 NaTFSI",2024-08-15,"PCB print",3,0.028,0.5167,"PCB print",FALSE
"SSna_380",4.008e-07,"PEGMEA","PEGDA",0.9,0.1,"Aerosil 380",1.43,"NaTFSI",0,"0.9 PEGMEA, 0.1 PEGDA, 1.43 aerosil 380, 0 NaTFSI",2024-08-15,"PCB print",3,0.028,0.5167,"PCB print",FALSE
"SSna_380",4.2373e-07,"PEGMEA","PEGDA",0.9,0.1,"Aerosil 380",1.43,"NaTFSI",0,"0.9 PEGMEA, 0.1 PEGDA, 1.43 aerosil 380, 0 NaTFSI",2024-08-15,"PCB print",3,0.028,0.5167,"PCB print",FALSE
"SSna_380",3.9216e-07,"PEGMEA","PEGDA",0.9,0.1,"Aerosil 380",1.43,"NaTFSI",0,"0.9 PEGMEA, 0.1 PEGDA, 1.43 aerosil 380, 0 NaTFSI",2024-08-15,"PCB print",3,0.028,0.5167,"PCB print",FALSE
"SSna_380",3.6697e-07,"PEGMEA","PEGDA",0.9,0.1,"Aerosil 380",1.43,"NaTFSI",0,"0.9 PEGMEA, 0.1 PEGDA, 1.43 aerosil 380, 0 NaTFSI",2024-08-15,"PCB print",3,0.028,0.5167,"PCB print",FALSE
"SSna_380",3.2258e-07,"PEGMEA","PEGDA",0.9,0.1,"Aerosil 380",1.43,"NaTFSI",0,"0.9 PEGMEA, 0.1 PEGDA, 1.43 aerosil 380, 0 NaTFSI",2024-08-15,"PCB print",3,0.028,0.5167,"PCB print",FALSE
"SSna_381",4.2239e-07,"PEGMEA","PEGDA",0.9,0.1,"Aerosil 380",2.86,"NaTFSI",0,"0.9 PEGMEA, 0.1 PEGDA, 2.86 aerosil 380, 0 NaTFSI",2024-08-15,"PCB print",3,0.028,0.58,"PCB print",FALSE
"SSna_381",3.7037e-07,"PEGMEA","PEGDA",0.9,0.1,"Aerosil 380",2.86,"NaTFSI",0,"0.9 PEGMEA, 0.1 PEGDA, 2.86 aerosil 380, 0 NaTFSI",2024-08-15,"PCB print",3,0.028,0.58,"PCB print",FALSE
"SSna_381",3.8095e-07,"PEGMEA","PEGDA",0.9,0.1,"Aerosil 380",2.86,"NaTFSI",0,"0.9 PEGMEA, 0.1 PEGDA, 2.86 aerosil 380, 0 NaTFSI",2024-08-15,"PCB print",3,0.028,0.58,"PCB print",FALSE
"SSna_381",3.8095e-07,"PEGMEA","PEGDA",0.9,0.1,"Aerosil 380",2.86,"NaTFSI",0,"0.9 PEGMEA, 0.1 PEGDA, 2.86 aerosil 380, 0 NaTFSI",2024-08-15,"PCB print",3,0.028,0.58,"PCB print",FALSE
"SSna_381",4.2328e-07,"PEGMEA","PEGDA",0.9,0.1,"Aerosil 380",2.86,"NaTFSI",0,"0.9 PEGMEA, 0.1 PEGDA, 2.86 aerosil 380, 0 NaTFSI",2024-08-15,"PCB print",3,0.028,0.58,"PCB print",FALSE
"SSna_381",4.1365e-07,"PEGMEA","PEGDA",0.9,0.1,"Aerosil 380",2.86,"NaTFSI",0,"0.9 PEGMEA, 0.1 PEGDA, 2.86 aerosil 380, 0 NaTFSI",2024-08-15,"PCB print",3,0.028,0.58,"PCB print",FALSE
"SSna_381",4.008e-07,"PEGMEA","PEGDA",0.9,0.1,"Aerosil 380",2.86,"NaTFSI",0,"0.9 PEGMEA, 0.1 PEGDA, 2.86 aerosil 380, 0 NaTFSI",2024-08-15,"PCB print",3,0.028,0.58,"PCB print",FALSE
"SSna_381",4.3956e-07,"PEGMEA","PEGDA",0.9,0.1,"Aerosil 380",2.86,"NaTFSI",0,"0.9 PEGMEA, 0.1 PEGDA, 2.86 aerosil 380, 0 NaTFSI",2024-08-15,"PCB print",3,0.028,0.58,"PCB print",FALSE
"SSna_382",4e-07,"PEGMEA","PEGDA",0.9,0.1,"Aerosil 380",4.29,"NaTFSI",0,"0.9 PEGMEA, 0.1 PEGDA, 4.29 aerosil 380, 0 NaTFSI",2024-08-15,"PCB print",3,0.028,0.49,"PCB print",FALSE
"SSna_382",4.2918e-07,"PEGMEA","PEGDA",0.9,0.1,"Aerosil 380",4.29,"NaTFSI",0,"0.9 PEGMEA, 0.1 PEGDA, 4.29 aerosil 380, 0 NaTFSI",2024-08-15,"PCB print",3,0.028,0.49,"PCB print",FALSE
"SSna_382",4e-07,"PEGMEA","PEGDA",0.9,0.1,"Aerosil 380",4.29,"NaTFSI",0,"0.9 PEGMEA, 0.1 PEGDA, 4.29 aerosil 380, 0 NaTFSI",2024-08-15,"PCB print",3,0.028,0.49,"PCB print",FALSE
"SSna_382",3.9216e-07,"PEGMEA","PEGDA",0.9,0.1,"Aerosil 380",4.29,"NaTFSI",0,"0.9 PEGMEA, 0.1 PEGDA, 4.29 aerosil 380, 0 NaTFSI",2024-08-15,"PCB print",3,0.028,0.49,"PCB print",FALSE
"SSna_382",3.8095e-07,"PEGMEA","PEGDA",0.9,0.1,"Aerosil 380",4.29,"NaTFSI",0,"0.9 PEGMEA, 0.1 PEGDA, 4.29 aerosil 380, 0 NaTFSI",2024-08-15,"PCB print",3,0.028,0.49,"PCB print",FALSE
"SSna_382",4.1195e-07,"PEGMEA","PEGDA",0.9,0.1,"Aerosil 380",4.29,"NaTFSI",0,"0.9 PEGMEA, 0.1 PEGDA, 4.29 aerosil 380, 0 NaTFSI",2024-08-15,"PCB print",3,0.028,0.49,"PCB print",FALSE
"SSna_382",4.2239e-07,"PEGMEA","PEGDA",0.9,0.1,"Aerosil 380",4.29,"NaTFSI",0,"0.9 PEGMEA, 0.1 PEGDA, 4.29 aerosil 380, 0 NaTFSI",2024-08-15,"PCB print",3,0.028,0.49,"PCB print",FALSE
"SSna_382",4.0323e-07,"PEGMEA","PEGDA",0.9,0.1,"Aerosil 380",4.29,"NaTFSI",0,"0.9 PEGMEA, 0.1 PEGDA, 4.29 aerosil 380, 0 NaTFSI",2024-08-15,"PCB print",3,0.028,0.49,"PCB print",FALSE
"SSna_383",3.6697e-07,"PEGMEA","PEGDA",0.9,0.1,"Aerosil 380",5.71,"NaTFSI",0,"0.9 PEGMEA, 0.1 PEGDA, 5.71 aerosil 380, 0 NaTFSI",2024-08-15,"PCB print",3,0.028,0.7167,"PCB print",FALSE
"SSna_383",3.7736e-07,"PEGMEA","PEGDA",0.9,0.1,"Aerosil 380",5.71,"NaTFSI",0,"0.9 PEGMEA, 0.1 PEGDA, 5.71 aerosil 380, 0 NaTFSI",2024-08-15,"PCB print",3,0.028,0.7167,"PCB print",FALSE
"SSna_383",4.09e-07,"PEGMEA","PEGDA",0.9,0.1,"Aerosil 380",5.71,"NaTFSI",0,"0.9 PEGMEA, 0.1 PEGDA, 5.71 aerosil 380, 0 NaTFSI",2024-08-15,"PCB print",3,0.028,0.7167,"PCB print",FALSE
"SSna_383",3.4188e-07,"PEGMEA","PEGDA",0.9,0.1,"Aerosil 380",5.71,"NaTFSI",0,"0.9 PEGMEA, 0.1 PEGDA, 5.71 aerosil 380, 0 NaTFSI",2024-08-15,"PCB print",3,0.028,0.7167,"PCB print",FALSE
"SSna_383",4.065e-07,"PEGMEA","PEGDA",0.9,0.1,"Aerosil 380",5.71,"NaTFSI",0,"0.9 PEGMEA, 0.1 PEGDA, 5.71 aerosil 380, 0 NaTFSI",2024-08-15,"PCB print",3,0.028,0.7167,"PCB print",FALSE
"SSna_383",4.0486e-07,"PEGMEA","PEGDA",0.9,0.1,"Aerosil 380",5.71,"NaTFSI",0,"0.9 PEGMEA, 0.1 PEGDA, 5.71 aerosil 380, 0 NaTFSI",2024-08-15,"PCB print",3,0.028,0.7167,"PCB print",FALSE
"SSna_383",4.1667e-07,"PEGMEA","PEGDA",0.9,0.1,"Aerosil 380",5.71,"NaTFSI",0,"0.9 PEGMEA, 0.1 PEGDA, 5.71 aerosil 380, 0 NaTFSI",2024-08-15,"PCB print",3,0.028,0.7167,"PCB print",FALSE
"SSna_383",4.1068e-07,"PEGMEA","PEGDA",0.9,0.1,"Aerosil 380",5.71,"NaTFSI",0,"0.9 PEGMEA, 0.1 PEGDA, 5.71 aerosil 380, 0 NaTFSI",2024-08-15,"PCB print",3,0.028,0.7167,"PCB print",FALSE
"SSna_384",3.9216e-07,"PEGMEA","PEGDA",0.9,0.1,"Aerosil 380",7.14,"NaTFSI",0,"0.9 PEGMEA, 0.1 PEGDA, 7.14 aerosil 380, 0 NaTFSI",2024-08-15,"PCB print",3,0.028,0.67,"PCB print",FALSE
"SSna_384",4e-07,"PEGMEA","PEGDA",0.9,0.1,"Aerosil 380",7.14,"NaTFSI",0,"0.9 PEGMEA, 0.1 PEGDA, 7.14 aerosil 380, 0 NaTFSI",2024-08-15,"PCB print",3,0.028,0.67,"PCB print",FALSE
"SSna_384",4.2283e-07,"PEGMEA","PEGDA",0.9,0.1,"Aerosil 380",7.14,"NaTFSI",0,"0.9 PEGMEA, 0.1 PEGDA, 7.14 aerosil 380, 0 NaTFSI",2024-08-15,"PCB print",3,0.028,0.67,"PCB print",FALSE
"SSna_384",4.2328e-07,"PEGMEA","PEGDA",0.9,0.1,"Aerosil 380",7.14,"NaTFSI",0,"0.9 PEGMEA, 0.1 PEGDA, 7.14 aerosil 380, 0 NaTFSI",2024-08-15,"PCB print",3,0.028,0.67,"PCB print",FALSE
"SSna_384",4.2283e-07,"PEGMEA","PEGDA",0.9,0.1,"Aerosil 380",7.14,"NaTFSI",0,"0.9 PEGMEA, 0.1 PEGDA, 7.14 aerosil 380, 0 NaTFSI",2024-08-15,"PCB print",3,0.028,0.67,"PCB print",FALSE
"SSna_384",4.065e-07,"PEGMEA","PEGDA",0.9,0.1,"Aerosil 380",7.14,"NaTFSI",0,"0.9 PEGMEA, 0.1 PEGDA, 7.14 aerosil 380, 0 NaTFSI",2024-08-15,"PCB print",3,0.028,0.67,"PCB print",FALSE
"SSna_384",3.6697e-07,"PEGMEA","PEGDA",0.9,0.1,"Aerosil 380",7.14,"NaTFSI",0,"0.9 PEGMEA, 0.1 PEGDA, 7.14 aerosil 380, 0 NaTFSI",2024-08-15,"PCB print",3,0.028,0.67,"PCB print",FALSE
"SSna_384",3.9216e-07,"PEGMEA","PEGDA",0.9,0.1,"Aerosil 380",7.14,"NaTFSI",0,"0.9 PEGMEA, 0.1 PEGDA, 7.14 aerosil 380, 0 NaTFSI",2024-08-15,"PCB print",3,0.028,0.67,"PCB print",FALSE
"SSna_385",3.8095e-07,"PEGMEA","PEGDA",0.9,0.1,"Aerosil 380",8.57,"NaTFSI",0,"0.9 PEGMEA, 0.1 PEGDA, 8.57 aerosil 380, 0 NaTFSI",2024-08-15,"PCB print",3,0.028,0.75,"PCB print",FALSE
"SSna_385",3.252e-07,"PEGMEA","PEGDA",0.9,0.1,"Aerosil 380",8.57,"NaTFSI",0,"0.9 PEGMEA, 0.1 PEGDA, 8.57 aerosil 380, 0 NaTFSI",2024-08-15,"PCB print",3,0.028,0.75,"PCB print",FALSE
"SSna_385",3.7383e-07,"PEGMEA","PEGDA",0.9,0.1,"Aerosil 380",8.57,"NaTFSI",0,"0.9 PEGMEA, 0.1 PEGDA, 8.57 aerosil 380, 0 NaTFSI",2024-08-15,"PCB print",3,0.028,0.75,"PCB print",FALSE
"SSna_385",4.012e-07,"PEGMEA","PEGDA",0.9,0.1,"Aerosil 380",8.57,"NaTFSI",0,"0.9 PEGMEA, 0.1 PEGDA, 8.57 aerosil 380, 0 NaTFSI",2024-08-15,"PCB print",3,0.028,0.75,"PCB print",FALSE
"SSna_385",3.4188e-07,"PEGMEA","PEGDA",0.9,0.1,"Aerosil 380",8.57,"NaTFSI",0,"0.9 PEGMEA, 0.1 PEGDA, 8.57 aerosil 380, 0 NaTFSI",2024-08-15,"PCB print",3,0.028,0.75,"PCB print",FALSE
"SSna_385",3.6697e-07,"PEGMEA","PEGDA",0.9,0.1,"Aerosil 380",8.57,"NaTFSI",0,"0.9 PEGMEA, 0.1 PEGDA, 8.57 aerosil 380, 0 NaTFSI",2024-08-15,"PCB print",3,0.028,0.75,"PCB print",FALSE
"SSna_385",3.7037e-07,"PEGMEA","PEGDA",0.9,0.1,"Aerosil 380",8.57,"NaTFSI",0,"0.9 PEGMEA, 0.1 PEGDA, 8.57 aerosil 380, 0 NaTFSI",2024-08-15,"PCB print",3,0.028,0.75,"PCB print",FALSE
"SSna_385",3.6364e-07,"PEGMEA","PEGDA",0.9,0.1,"Aerosil 380",8.57,"NaTFSI",0,"0.9 PEGMEA, 0.1 PEGDA, 8.57 aerosil 380, 0 NaTFSI",2024-08-15,"PCB print",3,0.028,0.75,"PCB print",FALSE
"SSna_386",3.7037e-07,"PEGMEA","PEGDA",0.9,0.1,"Aerosil 380",10,"NaTFSI",0,"0.9 PEGMEA, 0.1 PEGDA, 10 aerosil 380, 0 NaTFSI",2024-08-15,"PCB print",3,0.028,0.69,"PCB print",FALSE
"SSna_386",3.6697e-07,"PEGMEA","PEGDA",0.9,0.1,"Aerosil 380",10,"NaTFSI",0,"0.9 PEGMEA, 0.1 PEGDA, 10 aerosil 380, 0 NaTFSI",2024-08-15,"PCB print",3,0.028,0.69,"PCB print",FALSE
"SSna_386",3.6364e-07,"PEGMEA","PEGDA",0.9,0.1,"Aerosil 380",10,"NaTFSI",0,"0.9 PEGMEA, 0.1 PEGDA, 10 aerosil 380, 0 NaTFSI",2024-08-15,"PCB print",3,0.028,0.69,"PCB print",FALSE
"SSna_386",3.5398e-07,"PEGMEA","PEGDA",0.9,0.1,"Aerosil 380",10,"NaTFSI",0,"0.9 PEGMEA, 0.1 PEGDA, 10 aerosil 380, 0 NaTFSI",2024-08-15,"PCB print",3,0.028,0.69,"PCB print",FALSE
"SSna_386",4.1152e-07,"PEGMEA","PEGDA",0.9,0.1,"Aerosil 380",10,"NaTFSI",0,"0.9 PEGMEA, 0.1 PEGDA, 10 aerosil 380, 0 NaTFSI",2024-08-15,"PCB print",3,0.028,0.69,"PCB print",FALSE
"SSna_386",4.329e-07,"PEGMEA","PEGDA",0.9,0.1,"Aerosil 380",10,"NaTFSI",0,"0.9 PEGMEA, 0.1 PEGDA, 10 aerosil 380, 0 NaTFSI",2024-08-15,"PCB print",3,0.028,0.69,"PCB print",FALSE
"SSna_386",3.4188e-07,"PEGMEA","PEGDA",0.9,0.1,"Aerosil 380",10,"NaTFSI",0,"0.9 PEGMEA, 0.1 PEGDA, 10 aerosil 380, 0 NaTFSI",2024-08-15,"PCB print",3,0.028,0.69,"PCB print",FALSE
"SSna_386",3.7736e-07,"PEGMEA","PEGDA",0.9,0.1,"Aerosil 380",10,"NaTFSI",0,"0.9 PEGMEA, 0.1 PEGDA, 10 aerosil 380, 0 NaTFSI",2024-08-15,"PCB print",3,0.028,0.69,"PCB print",FALSE
"SSna_387",4.0161e-07,"PEGMEA","PEGDA",0.9,0.1,"Aerosil 380",0,"NaTFSI",0,"0.9 PEGMEA, 0.1 PEGDA, 0 aerosil 380, 0 NaTFSI",2024-08-15,"PCB print",3,0.028,0.8433,"PCB print",FALSE
"SSna_387",3.8095e-07,"PEGMEA","PEGDA",0.9,0.1,"Aerosil 380",0,"NaTFSI",0,"0.9 PEGMEA, 0.1 PEGDA, 0 aerosil 380, 0 NaTFSI",2024-08-15,"PCB print",3,0.028,0.8433,"PCB print",FALSE
"SSna_387",4.1754e-07,"PEGMEA","PEGDA",0.9,0.1,"Aerosil 380",0,"NaTFSI",0,"0.9 PEGMEA, 0.1 PEGDA, 0 aerosil 380, 0 NaTFSI",2024-08-15,"PCB print",3,0.028,0.8433,"PCB print",FALSE
"SSna_387",4.3011e-07,"PEGMEA","PEGDA",0.9,0.1,"Aerosil 380",0,"NaTFSI",0,"0.9 PEGMEA, 0.1 PEGDA, 0 aerosil 380, 0 NaTFSI",2024-08-15,"PCB print",3,0.028,0.8433,"PCB print",FALSE
"SSna_387",3.9604e-07,"PEGMEA","PEGDA",0.9,0.1,"Aerosil 380",0,"NaTFSI",0,"0.9 PEGMEA, 0.1 PEGDA, 0 aerosil 380, 0 NaTFSI",2024-08-15,"PCB print",3,0.028,0.8433,"PCB print",FALSE
"SSna_387",3.8835e-07,"PEGMEA","PEGDA",0.9,0.1,"Aerosil 380",0,"NaTFSI",0,"0.9 PEGMEA, 0.1 PEGDA, 0 aerosil 380, 0 NaTFSI",2024-08-15,"PCB print",3,0.028,0.8433,"PCB print",FALSE
"SSna_387",3.3898e-07,"PEGMEA","PEGDA",0.9,0.1,"Aerosil 380",0,"NaTFSI",0,"0.9 PEGMEA, 0.1 PEGDA, 0 aerosil 380, 0 NaTFSI",2024-08-15,"PCB print",3,0.028,0.8433,"PCB print",FALSE
"SSna_387",3.7736e-07,"PEGMEA","PEGDA",0.9,0.1,"Aerosil 380",0,"NaTFSI",0,"0.9 PEGMEA, 0.1 PEGDA, 0 aerosil 380, 0 NaTFSI",2024-08-15,"PCB print",3,0.028,0.8433,"PCB print",FALSE
"SSna_388",3.8462e-07,"PEGMEA","PEGDA",0.9,0.1,"Aerosil 380",1.43,"NaTFSI",0,"0.9 PEGMEA, 0.1 PEGDA, 1.43 aerosil 380, 0 NaTFSI",2024-08-15,"PCB print",3,0.028,0.7733,"PCB print",FALSE
"SSna_388",3.4188e-07,"PEGMEA","PEGDA",0.9,0.1,"Aerosil 380",1.43,"NaTFSI",0,"0.9 PEGMEA, 0.1 PEGDA, 1.43 aerosil 380, 0 NaTFSI",2024-08-15,"PCB print",3,0.028,0.7733,"PCB print",FALSE
"SSna_388",3.9604e-07,"PEGMEA","PEGDA",0.9,0.1,"Aerosil 380",1.43,"NaTFSI",0,"0.9 PEGMEA, 0.1 PEGDA, 1.43 aerosil 380, 0 NaTFSI",2024-08-15,"PCB print",3,0.028,0.7733,"PCB print",FALSE
"SSna_388",4.2599e-07,"PEGMEA","PEGDA",0.9,0.1,"Aerosil 380",1.43,"NaTFSI",0,"0.9 PEGMEA, 0.1 PEGDA, 1.43 aerosil 380, 0 NaTFSI",2024-08-15,"PCB print",3,0.028,0.7733,"PCB print",FALSE
"SSna_388",4.3337e-07,"PEGMEA","PEGDA",0.9,0.1,"Aerosil 380",1.43,"NaTFSI",0,"0.9 PEGMEA, 0.1 PEGDA, 1.43 aerosil 380, 0 NaTFSI",2024-08-15,"PCB print",3,0.028,0.7733,"PCB print",FALSE
"SSna_388",3.9216e-07,"PEGMEA","PEGDA",0.9,0.1,"Aerosil 380",1.43,"NaTFSI",0,"0.9 PEGMEA, 0.1 PEGDA, 1.43 aerosil 380, 0 NaTFSI",2024-08-15,"PCB print",3,0.028,0.7733,"PCB print",FALSE
"SSna_388",4.0363e-07,"PEGMEA","PEGDA",0.9,0.1,"Aerosil 380",1.43,"NaTFSI",0,"0.9 PEGMEA, 0.1 PEGDA, 1.43 aerosil 380, 0 NaTFSI",2024-08-15,"PCB print",3,0.028,0.7733,"PCB print",FALSE
"SSna_388",4.0527e-07,"PEGMEA","PEGDA",0.9,0.1,"Aerosil 380",1.43,"NaTFSI",0,"0.9 PEGMEA, 0.1 PEGDA, 1.43 aerosil 380, 0 NaTFSI",2024-08-15,"PCB print",3,0.028,0.7733,"PCB print",FALSE
"SSna_389",3.9216e-07,"PEGMEA","PEGDA",0.9,0.1,"Aerosil 380",2.86,"NaTFSI",0,"0.9 PEGMEA, 0.1 PEGDA, 2.86 aerosil 380, 0 NaTFSI",2024-08-15,"PCB print",3,0.028,0.71,"PCB print",FALSE
"SSna_389",3.8462e-07,"PEGMEA","PEGDA",0.9,0.1,"Aerosil 380",2.86,"NaTFSI",0,"0.9 PEGMEA, 0.1 PEGDA, 2.86 aerosil 380, 0 NaTFSI",2024-08-15,"PCB print",3,0.028,0.71,"PCB print",FALSE
"SSna_389",3.9604e-07,"PEGMEA","PEGDA",0.9,0.1,"Aerosil 380",2.86,"NaTFSI",0,"0.9 PEGMEA, 0.1 PEGDA, 2.86 aerosil 380, 0 NaTFSI",2024-08-15,"PCB print",3,0.028,0.71,"PCB print",FALSE
"SSna_389",4.1667e-07,"PEGMEA","PEGDA",0.9,0.1,"Aerosil 380",2.86,"NaTFSI",0,"0.9 PEGMEA, 0.1 PEGDA, 2.86 aerosil 380, 0 NaTFSI",2024-08-15,"PCB print",3,0.028,0.71,"PCB print",FALSE
"SSna_389",3.9216e-07,"PEGMEA","PEGDA",0.9,0.1,"Aerosil 380",2.86,"NaTFSI",0,"0.9 PEGMEA, 0.1 PEGDA, 2.86 aerosil 380, 0 NaTFSI",2024-08-15,"PCB print",3,0.028,0.71,"PCB print",FALSE
"SSna_389",4e-07,"PEGMEA","PEGDA",0.9,0.1,"Aerosil 380",2.86,"NaTFSI",0,"0.9 PEGMEA, 0.1 PEGDA, 2.86 aerosil 380, 0 NaTFSI",2024-08-15,"PCB print",3,0.028,0.71,"PCB print",FALSE
"SSna_389",3.4188e-07,"PEGMEA","PEGDA",0.9,0.1,"Aerosil 380",2.86,"NaTFSI",0,"0.9 PEGMEA, 0.1 PEGDA, 2.86 aerosil 380, 0 NaTFSI",2024-08-15,"PCB print",3,0.028,0.71,"PCB print",FALSE
"SSna_389",3.7736e-07,"PEGMEA","PEGDA",0.9,0.1,"Aerosil 380",2.86,"NaTFSI",0,"0.9 PEGMEA, 0.1 PEGDA, 2.86 aerosil 380, 0 NaTFSI",2024-08-15,"PCB print",3,0.028,0.71,"PCB print",FALSE
"SSna_39",3.0075e-06,"PEGMEA","PEGDA",0.9,0.1,"Aerosil 380",12,"NaTFSI",28.4,"0.9 PEGMEA, 0.1 PEGDA, 12 aerosil 380, 28.4 NaTFSI",2024-04-16,"PCB print",3,0.028,0.6767,"PCB print",FALSE
"SSna_39",3.252e-06,"PEGMEA","PEGDA",0.9,0.1,"Aerosil 380",12,"NaTFSI",28.4,"0.9 PEGMEA, 0.1 PEGDA, 12 aerosil 380, 28.4 NaTFSI",2024-04-16,"PCB print",3,0.028,0.6767,"PCB print",FALSE
"SSna_39",4.779e-06,"PEGMEA","PEGDA",0.9,0.1,"Aerosil 380",12,"NaTFSI",28.4,"0.9 PEGMEA, 0.1 PEGDA, 12 aerosil 380, 28.4 NaTFSI",2024-04-16,"PCB print",3,0.028,0.6767,"PCB print",FALSE
"SSna_39",4.5924e-06,"PEGMEA","PEGDA",0.9,0.1,"Aerosil 380",12,"NaTFSI",28.4,"0.9 PEGMEA, 0.1 PEGDA, 12 aerosil 380, 28.4 NaTFSI",2024-04-16,"PCB print",3,0.028,0.6767,"PCB print",FALSE
"SSna_39",6.3191e-06,"PEGMEA","PEGDA",0.9,0.1,"Aerosil 380",12,"NaTFSI",28.4,"0.9 PEGMEA, 0.1 PEGDA, 12 aerosil 380, 28.4 NaTFSI",2024-04-16,"PCB print",3,0.028,0.6767,"PCB print",FALSE
"SSna_39",6.3091e-06,"PEGMEA","PEGDA",0.9,0.1,"Aerosil 380",12,"NaTFSI",28.4,"0.9 PEGMEA, 0.1 PEGDA, 12 aerosil 380, 28.4 NaTFSI",2024-04-16,"PCB print",3,0.028,0.6767,"PCB print",FALSE
"SSna_390",3.7383e-07,"PEGMEA","PEGDA",0.9,0.1,"Aerosil 380",4.29,"NaTFSI",0,"0.9 PEGMEA, 0.1 PEGDA, 4.29 aerosil 380, 0 NaTFSI",2024-08-15,"PCB print",3,0.028,0.7033,"PCB print",FALSE
"SSna_390",3.0769e-07,"PEGMEA","PEGDA",0.9,0.1,"Aerosil 380",4.29,"NaTFSI",0,"0.9 PEGMEA, 0.1 PEGDA, 4.29 aerosil 380, 0 NaTFSI",2024-08-15,"PCB print",3,0.028,0.7033,"PCB print",FALSE
"SSna_390",4.111e-07,"PEGMEA","PEGDA",0.9,0.1,"Aerosil 380",4.29,"NaTFSI",0,"0.9 PEGMEA, 0.1 PEGDA, 4.29 aerosil 380, 0 NaTFSI",2024-08-15,"PCB print",3,0.028,0.7033,"PCB print",FALSE
"SSna_390",3.7383e-07,"PEGMEA","PEGDA",0.9,0.1,"Aerosil 380",4.29,"NaTFSI",0,"0.9 PEGMEA, 0.1 PEGDA, 4.29 aerosil 380, 0 NaTFSI",2024-08-15,"PCB print",3,0.028,0.7033,"PCB print",FALSE
"SSna_390",3.8095e-07,"PEGMEA","PEGDA",0.9,0.1,"Aerosil 380",4.29,"NaTFSI",0,"0.9 PEGMEA, 0.1 PEGDA, 4.29 aerosil 380, 0 NaTFSI",2024-08-15,"PCB print",3,0.028,0.7033,"PCB print",FALSE
"SSna_390",3.3898e-07,"PEGMEA","PEGDA",0.9,0.1,"Aerosil 380",4.29,"NaTFSI",0,"0.9 PEGMEA, 0.1 PEGDA, 4.29 aerosil 380, 0 NaTFSI",2024-08-15,"PCB print",3,0.028,0.7033,"PCB print",FALSE
"SSna_390",3.8462e-07,"PEGMEA","PEGDA",0.9,0.1,"Aerosil 380",4.29,"NaTFSI",0,"0.9 PEGMEA, 0.1 PEGDA, 4.29 aerosil 380, 0 NaTFSI",2024-08-15,"PCB print",3,0.028,0.7033,"PCB print",FALSE
"SSna_390",4.158e-07,"PEGMEA","PEGDA",0.9,0.1,"Aerosil 380",4.29,"NaTFSI",0,"0.9 PEGMEA, 0.1 PEGDA, 4.29 aerosil 380, 0 NaTFSI",2024-08-15,"PCB print",3,0.028,0.7033,"PCB print",FALSE
"SSna_391",3.8835e-07,"PEGMEA","PEGDA",0.9,0.1,"Aerosil 380",5.71,"NaTFSI",0,"0.9 PEGMEA, 0.1 PEGDA, 5.71 aerosil 380, 0 NaTFSI",2024-08-15,"PCB print",3,0.028,0.6067,"PCB print",FALSE
"SSna_391",3.4783e-07,"PEGMEA","PEGDA",0.9,0.1,"Aerosil 380",5.71,"NaTFSI",0,"0.9 PEGMEA, 0.1 PEGDA, 5.71 aerosil 380, 0 NaTFSI",2024-08-15,"PCB print",3,0.028,0.6067,"PCB print",FALSE
"SSna_391",4.0858e-07,"PEGMEA","PEGDA",0.9,0.1,"Aerosil 380",5.71,"NaTFSI",0,"0.9 PEGMEA, 0.1 PEGDA, 5.71 aerosil 380, 0 NaTFSI",2024-08-15,"PCB print",3,0.028,0.6067,"PCB print",FALSE
"SSna_391",4.1841e-07,"PEGMEA","PEGDA",0.9,0.1,"Aerosil 380",5.71,"NaTFSI",0,"0.9 PEGMEA, 0.1 PEGDA, 5.71 aerosil 380, 0 NaTFSI",2024-08-15,"PCB print",3,0.028,0.6067,"PCB print",FALSE
"SSna_391",4.1885e-07,"PEGMEA","PEGDA",0.9,0.1,"Aerosil 380",5.71,"NaTFSI",0,"0.9 PEGMEA, 0.1 PEGDA, 5.71 aerosil 380, 0 NaTFSI",2024-08-15,"PCB print",3,0.028,0.6067,"PCB print",FALSE
"SSna_391",3.8835e-07,"PEGMEA","PEGDA",0.9,0.1,"Aerosil 380",5.71,"NaTFSI",0,"0.9 PEGMEA, 0.1 PEGDA, 5.71 aerosil 380, 0 NaTFSI",2024-08-15,"PCB print",3,0.028,0.6067,"PCB print",FALSE
"SSna_391",4.0568e-07,"PEGMEA","PEGDA",0.9,0.1,"Aerosil 380",5.71,"NaTFSI",0,"0.9 PEGMEA, 0.1 PEGDA, 5.71 aerosil 380, 0 NaTFSI",2024-08-15,"PCB print",3,0.028,0.6067,"PCB print",FALSE
"SSna_391",3.8462e-07,"PEGMEA","PEGDA",0.9,0.1,"Aerosil 380",5.71,"NaTFSI",0,"0.9 PEGMEA, 0.1 PEGDA, 5.71 aerosil 380, 0 NaTFSI",2024-08-15,"PCB print",3,0.028,0.6067,"PCB print",FALSE
"SSna_392",3.9216e-07,"PEGMEA","PEGDA",0.9,0.1,"Aerosil 380",7.14,"NaTFSI",0,"0.9 PEGMEA, 0.1 PEGDA, 7.14 aerosil 380, 0 NaTFSI",2024-08-15,"PCB print",3,0.028,0.73,"PCB print",FALSE
"SSna_392",4.1237e-07,"PEGMEA","PEGDA",0.9,0.1,"Aerosil 380",7.14,"NaTFSI",0,"0.9 PEGMEA, 0.1 PEGDA, 7.14 aerosil 380, 0 NaTFSI",2024-08-15,"PCB print",3,0.028,0.73,"PCB print",FALSE
"SSna_392",4.3478e-07,"PEGMEA","PEGDA",0.9,0.1,"Aerosil 380",7.14,"NaTFSI",0,"0.9 PEGMEA, 0.1 PEGDA, 7.14 aerosil 380, 0 NaTFSI",2024-08-15,"PCB print",3,0.028,0.73,"PCB print",FALSE
"SSna_392",3.7736e-07,"PEGMEA","PEGDA",0.9,0.1,"Aerosil 380",7.14,"NaTFSI",0,"0.9 PEGMEA, 0.1 PEGDA, 7.14 aerosil 380, 0 NaTFSI",2024-08-15,"PCB print",3,0.028,0.73,"PCB print",FALSE
"SSna_392",4.0816e-07,"PEGMEA","PEGDA",0.9,0.1,"Aerosil 380",7.14,"NaTFSI",0,"0.9 PEGMEA, 0.1 PEGDA, 7.14 aerosil 380, 0 NaTFSI",2024-08-15,"PCB print",3,0.028,0.73,"PCB print",FALSE
"SSna_392",3.9604e-07,"PEGMEA","PEGDA",0.9,0.1,"Aerosil 380",7.14,"NaTFSI",0,"0.9 PEGMEA, 0.1 PEGDA, 7.14 aerosil 380, 0 NaTFSI",2024-08-15,"PCB print",3,0.028,0.73,"PCB print",FALSE
"SSna_392",4.0609e-07,"PEGMEA","PEGDA",0.9,0.1,"Aerosil 380",7.14,"NaTFSI",0,"0.9 PEGMEA, 0.1 PEGDA, 7.14 aerosil 380, 0 NaTFSI",2024-08-15,"PCB print",3,0.028,0.73,"PCB print",FALSE
"SSna_392",4.0241e-07,"PEGMEA","PEGDA",0.9,0.1,"Aerosil 380",7.14,"NaTFSI",0,"0.9 PEGMEA, 0.1 PEGDA, 7.14 aerosil 380, 0 NaTFSI",2024-08-15,"PCB print",3,0.028,0.73,"PCB print",FALSE
"SSna_393",3.3898e-07,"PEGMEA","PEGDA",0.9,0.1,"Aerosil 380",8.57,"NaTFSI",0,"0.9 PEGMEA, 0.1 PEGDA, 8.57 aerosil 380, 0 NaTFSI",2024-08-15,"PCB print",3,0.028,0.7533,"PCB print",FALSE
"SSna_393",3.9604e-07,"PEGMEA","PEGDA",0.9,0.1,"Aerosil 380",8.57,"NaTFSI",0,"0.9 PEGMEA, 0.1 PEGDA, 8.57 aerosil 380, 0 NaTFSI",2024-08-15,"PCB print",3,0.028,0.7533,"PCB print",FALSE
"SSna_393",4.4843e-07,"PEGMEA","PEGDA",0.9,0.1,"Aerosil 380",8.57,"NaTFSI",0,"0.9 PEGMEA, 0.1 PEGDA, 8.57 aerosil 380, 0 NaTFSI",2024-08-15,"PCB print",3,0.028,0.7533,"PCB print",FALSE
"SSna_393",4.8251e-07,"PEGMEA","PEGDA",0.9,0.1,"Aerosil 380",8.57,"NaTFSI",0,"0.9 PEGMEA, 0.1 PEGDA, 8.57 aerosil 380, 0 NaTFSI",2024-08-15,"PCB print",3,0.028,0.7533,"PCB print",FALSE
"SSna_393",4.3621e-07,"PEGMEA","PEGDA",0.9,0.1,"Aerosil 380",8.57,"NaTFSI",0,"0.9 PEGMEA, 0.1 PEGDA, 8.57 aerosil 380, 0 NaTFSI",2024-08-15,"PCB print",3,0.028,0.7533,"PCB print",FALSE
"SSna_393",4.5924e-07,"PEGMEA","PEGDA",0.9,0.1,"Aerosil 380",8.57,"NaTFSI",0,"0.9 PEGMEA, 0.1 PEGDA, 8.57 aerosil 380, 0 NaTFSI",2024-08-15,"PCB print",3,0.028,0.7533,"PCB print",FALSE
"SSna_393",4.1929e-07,"PEGMEA","PEGDA",0.9,0.1,"Aerosil 380",8.57,"NaTFSI",0,"0.9 PEGMEA, 0.1 PEGDA, 8.57 aerosil 380, 0 NaTFSI",2024-08-15,"PCB print",3,0.028,0.7533,"PCB print",FALSE
"SSna_393",3.4188e-07,"PEGMEA","PEGDA",0.9,0.1,"Aerosil 380",8.57,"NaTFSI",0,"0.9 PEGMEA, 0.1 PEGDA, 8.57 aerosil 380, 0 NaTFSI",2024-08-15,"PCB print",3,0.028,0.7533,"PCB print",FALSE
"SSna_394",4.128e-07,"PEGMEA","PEGDA",0.9,0.1,"Aerosil 380",10,"NaTFSI",0,"0.9 PEGMEA, 0.1 PEGDA, 10 aerosil 380, 0 NaTFSI",2024-08-15,"PCB print",3,0.028,0.81,"PCB print",FALSE
"SSna_394",3.8835e-07,"PEGMEA","PEGDA",0.9,0.1,"Aerosil 380",10,"NaTFSI",0,"0.9 PEGMEA, 0.1 PEGDA, 10 aerosil 380, 0 NaTFSI",2024-08-15,"PCB print",3,0.028,0.81,"PCB print",FALSE
"SSna_394",3.7037e-07,"PEGMEA","PEGDA",0.9,0.1,"Aerosil 380",10,"NaTFSI",0,"0.9 PEGMEA, 0.1 PEGDA, 10 aerosil 380, 0 NaTFSI",2024-08-15,"PCB print",3,0.028,0.81,"PCB print",FALSE
"SSna_394",3.8462e-07,"PEGMEA","PEGDA",0.9,0.1,"Aerosil 380",10,"NaTFSI",0,"0.9 PEGMEA, 0.1 PEGDA, 10 aerosil 380, 0 NaTFSI",2024-08-15,"PCB print",3,0.028,0.81,"PCB print",FALSE
"SSna_394",4.4793e-07,"PEGMEA","PEGDA",0.9,0.1,"Aerosil 380",10,"NaTFSI",0,"0.9 PEGMEA, 0.1 PEGDA, 10 aerosil 380, 0 NaTFSI",2024-08-15,"PCB print",3,0.028,0.81,"PCB print",FALSE
"SSna_394",4.7676e-07,"PEGMEA","PEGDA",0.9,0.1,"Aerosil 380",10,"NaTFSI",0,"0.9 PEGMEA, 0.1 PEGDA, 10 aerosil 380, 0 NaTFSI",2024-08-15,"PCB print",3,0.028,0.81,"PCB print",FALSE
"SSna_394",4.1929e-07,"PEGMEA","PEGDA",0.9,0.1,"Aerosil 380",10,"NaTFSI",0,"0.9 PEGMEA, 0.1 PEGDA, 10 aerosil 380, 0 NaTFSI",2024-08-15,"PCB print",3,0.028,0.81,"PCB print",FALSE
"SSna_394",4.4944e-07,"PEGMEA","PEGDA",0.9,0.1,"Aerosil 380",10,"NaTFSI",0,"0.9 PEGMEA, 0.1 PEGDA, 10 aerosil 380, 0 NaTFSI",2024-08-15,"PCB print",3,0.028,0.81,"PCB print",FALSE
"SSna_395",2.7972e-06,"PEGMEA","PEGDA",0.9,0.1,"Aerosil 380",0,"LiTFSI",20,"0.9 PEGMEA, 0.1 PEGDA, 0 aerosil 380, 20 LiTFSI",2024-08-21,"PCB print",3,0.028,1.0967,"PCB print",FALSE
"SSna_395",2.9851e-06,"PEGMEA","PEGDA",0.9,0.1,"Aerosil 380",0,"LiTFSI",20,"0.9 PEGMEA, 0.1 PEGDA, 0 aerosil 380, 20 LiTFSI",2024-08-21,"PCB print",3,0.028,1.0967,"PCB print",FALSE
"SSna_395",3.0534e-06,"PEGMEA","PEGDA",0.9,0.1,"Aerosil 380",0,"LiTFSI",20,"0.9 PEGMEA, 0.1 PEGDA, 0 aerosil 380, 20 LiTFSI",2024-08-21,"PCB print",3,0.028,1.0967,"PCB print",FALSE
"SSna_395",3.0769e-06,"PEGMEA","PEGDA",0.9,0.1,"Aerosil 380",0,"LiTFSI",20,"0.9 PEGMEA, 0.1 PEGDA, 0 aerosil 380, 20 LiTFSI",2024-08-21,"PCB print",3,0.028,1.0967,"PCB print",FALSE
"SSna_395",4.1797e-06,"PEGMEA","PEGDA",0.9,0.1,"Aerosil 380",0,"LiTFSI",20,"0.9 PEGMEA, 0.1 PEGDA, 0 aerosil 380, 20 LiTFSI",2024-08-21,"PCB print",3,0.028,1.0967,"PCB print",FALSE
"SSna_395",4.2689e-06,"PEGMEA","PEGDA",0.9,0.1,"Aerosil 380",0,"LiTFSI",20,"0.9 PEGMEA, 0.1 PEGDA, 0 aerosil 380, 20 LiTFSI",2024-08-21,"PCB print",3,0.028,1.0967,"PCB print",FALSE
"SSna_395",3.0534e-06,"PEGMEA","PEGDA",0.9,0.1,"Aerosil 380",0,"LiTFSI",20,"0.9 PEGMEA, 0.1 PEGDA, 0 aerosil 380, 20 LiTFSI",2024-08-21,"PCB print",3,0.028,1.0967,"PCB print",FALSE
"SSna_395",3.0534e-06,"PEGMEA","PEGDA",0.9,0.1,"Aerosil 380",0,"LiTFSI",20,"0.9 PEGMEA, 0.1 PEGDA, 0 aerosil 380, 20 LiTFSI",2024-08-21,"PCB print",3,0.028,1.0967,"PCB print",FALSE
"SSna_396",4.1754e-06,"PEGMEA","PEGDA",0.9,0.1,"Aerosil 380",2.14,"LiTFSI",20,"0.9 PEGMEA, 0.1 PEGDA, 2.14 aerosil 380, 20 LiTFSI",2024-08-21,"PCB print",3,0.028,0.6633,"PCB print",FALSE
"SSna_396",4.2105e-06,"PEGMEA","PEGDA",0.9,0.1,"Aerosil 380",2.14,"LiTFSI",20,"0.9 PEGMEA, 0.1 PEGDA, 2.14 aerosil 380, 20 LiTFSI",2024-08-21,"PCB print",3,0.028,0.6633,"PCB print",FALSE
"SSna_396",4.3478e-06,"PEGMEA","PEGDA",0.9,0.1,"Aerosil 380",2.14,"LiTFSI",20,"0.9 PEGMEA, 0.1 PEGDA, 2.14 aerosil 380, 20 LiTFSI",2024-08-21,"PCB print",3,0.028,0.6633,"PCB print",FALSE
"SSna_396",4.3431e-06,"PEGMEA","PEGDA",0.9,0.1,"Aerosil 380",2.14,"LiTFSI",20,"0.9 PEGMEA, 0.1 PEGDA, 2.14 aerosil 380, 20 LiTFSI",2024-08-21,"PCB print",3,0.028,0.6633,"PCB print",FALSE
"SSna_396",6.25e-06,"PEGMEA","PEGDA",0.9,0.1,"Aerosil 380",2.14,"LiTFSI",20,"0.9 PEGMEA, 0.1 PEGDA, 2.14 aerosil 380, 20 LiTFSI",2024-08-21,"PCB print",3,0.028,0.6633,"PCB print",FALSE
"SSna_396",6.0514e-06,"PEGMEA","PEGDA",0.9,0.1,"Aerosil 380",2.14,"LiTFSI",20,"0.9 PEGMEA, 0.1 PEGDA, 2.14 aerosil 380, 20 LiTFSI",2024-08-21,"PCB print",3,0.028,0.6633,"PCB print",FALSE
"SSna_396",4.3812e-06,"PEGMEA","PEGDA",0.9,0.1,"Aerosil 380",2.14,"LiTFSI",20,"0.9 PEGMEA, 0.1 PEGDA, 2.14 aerosil 380, 20 LiTFSI",2024-08-21,"PCB print",3,0.028,0.6633,"PCB print",FALSE
"SSna_396",4.603e-06,"PEGMEA","PEGDA",0.9,0.1,"Aerosil 380",2.14,"LiTFSI",20,"0.9 PEGMEA, 0.1 PEGDA, 2.14 aerosil 380, 20 LiTFSI",2024-08-21,"PCB print",3,0.028,0.6633,"PCB print",FALSE
"SSna_397",3.5398e-06,"PEGMEA","PEGDA",0.9,0.1,"Aerosil 380",4.29,"LiTFSI",20,"0.9 PEGMEA, 0.1 PEGDA, 4.29 aerosil 380, 20 LiTFSI",2024-08-21,"PCB print",3,0.028,0.58,"PCB print",FALSE
