Repository: Jay2-davic/SPOC_code

# Studying-Polymers-on a-Chip (SPOC) Data Cleaning and Processing
Author: Jay Jimenez jimenez45@llnl.gov

# Project Description

The SPOC project aims to establish an automated, high-throughput experimentation workflow to screen solid state polymer electrolytes. This repository contains code to reproduce the data cleaning workflow, data processing, and active learning for the SPOC project. Electrochemical impedance spectroscopy processing code is included as a Python file which was used to determine bulk ionic conductivities.

File: output/steps/step0_raw_data.csv (part 29 of 32)
"sample_ID","ionic_conductivity_final","fcomp_mat1","fcomp_mat2","fcomp_mat1_ratio","fcomp_mat2_ratio","fcomp_additive","fcomp_additive_wt_pct","fcomp_salt","fcomp_salt_wt_pct","fcomp_formulation","date_casted","cast_type","fab_method","area_cm2","spe_thickness_avg","print_type","flag_for_removal"
"SSna_454",2.5974e-06,"PEGMEA","PEGDA",0.9,0.1,"Aerosil 380",2.14,"LiTFSI",20,"0.9 PEGMEA, 0.1 PEGDA, 2.14 aerosil 380, 20 LiTFSI",2024-09-24,"Bulk cast",3,0.028,1.3867,"PCB print",FALSE
"SSna_454",2.6316e-06,"PEGMEA","PEGDA",0.9,0.1,"Aerosil 380",2.14,"LiTFSI",20,"0.9 PEGMEA, 0.1 PEGDA, 2.14 aerosil 380, 20 LiTFSI",2024-09-24,"Bulk cast",3,0.028,1.3867,"PCB print",FALSE
"SSna_454",2.9197e-06,"PEGMEA","PEGDA",0.9,0.1,"Aerosil 380",2.14,"LiTFSI",20,"0.9 PEGMEA, 0.1 PEGDA, 2.14 aerosil 380, 20 LiTFSI",2024-09-24,"Bulk cast",3,0.028,1.3867,"PCB print",FALSE
"SSna_454",3.0769e-06,"PEGMEA","PEGDA",0.9,0.1,"Aerosil 380",2.14,"LiTFSI",20,"0.9 PEGMEA, 0.1 PEGDA, 2.14 aerosil 380, 20 LiTFSI",2024-09-24,"Bulk cast",3,0.028,1.3867,"PCB print",FALSE
"SSna_454",4.329e-06,"PEGMEA","PEGDA",0.9,0.1,"Aerosil 380",2.14,"LiTFSI",20,"0.9 PEGMEA, 0.1 PEGDA, 2.14 aerosil 380, 20 LiTFSI",2024-09-24,"Bulk cast",3,0.028,1.3867,"PCB print",FALSE
"SSna_454",4.4893e-06,"PEGMEA","PEGDA",0.9,0.1,"Aerosil 380",2.14,"LiTFSI",20,"0.9 PEGMEA, 0.1 PEGDA, 2.14 aerosil 380, 20 LiTFSI",2024-09-24,"Bulk cast",3,0.028,1.3867,"PCB print",FALSE
"SSna_454",2.7397e-06,"PEGMEA","PEGDA",0.9,0.1,"Aerosil 380",2.14,"LiTFSI",20,"0.9 PEGMEA, 0.1 PEGDA, 2.14 aerosil 380, 20 LiTFSI",2024-09-24,"Bulk cast",3,0.028,1.3867,"PCB print",FALSE
"SSna_454",2.5e-06,"PEGMEA","PEGDA",0.9,0.1,"Aerosil 380",2.14,"LiTFSI",20,"0.9 PEGMEA, 0.1 PEGDA, 2.14 aerosil 380, 20 LiTFSI",2024-09-24,"Bulk cast",3,0.028,1.3867,"PCB print",FALSE
"SSna_455",2.5478e-06,"PEGMEA","PEGDA",0.9,0.1,"Aerosil 380",4.29,"LiTFSI",20,"0.9 PEGMEA, 0.1 PEGDA, 4.29 aerosil 380, 20 LiTFSI",2024-09-24,"Bulk cast",3,0.028,0.67,"PCB print",FALSE
"SSna_455",2.5316e-06,"PEGMEA","PEGDA",0.9,0.1,"Aerosil 380",4.29,"LiTFSI",20,"0.9 PEGMEA, 0.1 PEGDA, 4.29 aerosil 380, 20 LiTFSI",2024-09-24,"Bulk cast",3,0.028,0.67,"PCB print",FALSE
"SSna_455",3.2787e-06,"PEGMEA","PEGDA",0.9,0.1,"Aerosil 380",4.29,"LiTFSI",20,"0.9 PEGMEA, 0.1 PEGDA, 4.29 aerosil 380, 20 LiTFSI",2024-09-24,"Bulk cast",3,0.028,0.67,"PCB print",FALSE
"SSna_455",3.2258e-06,"PEGMEA","PEGDA",0.9,0.1,"Aerosil 380",4.29,"LiTFSI",20,"0.9 PEGMEA, 0.1 PEGDA, 4.29 aerosil 380, 20 LiTFSI",2024-09-24,"Bulk cast",3,0.028,0.67,"PCB print",FALSE
"SSna_455",4.1797e-06,"PEGMEA","PEGDA",0.9,0.1,"Aerosil 380",4.29,"LiTFSI",20,"0.9 PEGMEA, 0.1 PEGDA, 4.29 aerosil 380, 20 LiTFSI",2024-09-24,"Bulk cast",3,0.028,0.67,"PCB print",FALSE
"SSna_455",4.5096e-06,"PEGMEA","PEGDA",0.9,0.1,"Aerosil 380",4.29,"LiTFSI",20,"0.9 PEGMEA, 0.1 PEGDA, 4.29 aerosil 380, 20 LiTFSI",2024-09-24,"Bulk cast",3,0.028,0.67,"PCB print",FALSE
"SSna_455",3.7736e-06,"PEGMEA","PEGDA",0.9,0.1,"Aerosil 380",4.29,"LiTFSI",20,"0.9 PEGMEA, 0.1 PEGDA, 4.29 aerosil 380, 20 LiTFSI",2024-09-24,"Bulk cast",3,0.028,0.67,"PCB print",FALSE
"SSna_455",3.7037e-06,"PEGMEA","PEGDA",0.9,0.1,"Aerosil 380",4.29,"LiTFSI",20,"0.9 PEGMEA, 0.1 PEGDA, 4.29 aerosil 380, 20 LiTFSI",2024-09-24,"Bulk cast",3,0.028,0.67,"PCB print",FALSE
"SSna_456",2.6316e-06,"PEGMEA","PEGDA",0.9,0.1,"Aerosil 380",6.43,"LiTFSI",20,"0.9 PEGMEA, 0.1 PEGDA, 6.43 aerosil 380, 20 LiTFSI",2024-09-24,"Bulk cast",3,0.028,0.7633,"PCB print",FALSE
"SSna_456",2.4691e-06,"PEGMEA","PEGDA",0.9,0.1,"Aerosil 380",6.43,"LiTFSI",20,"0.9 PEGMEA, 0.1 PEGDA, 6.43 aerosil 380, 20 LiTFSI",2024-09-24,"Bulk cast",3,0.028,0.7633,"PCB print",FALSE
"SSna_456",2.9197e-06,"PEGMEA","PEGDA",0.9,0.1,"Aerosil 380",6.43,"LiTFSI",20,"0.9 PEGMEA, 0.1 PEGDA, 6.43 aerosil 380, 20 LiTFSI",2024-09-24,"Bulk cast",3,0.028,0.7633,"PCB print",FALSE
"SSna_456",2.8571e-06,"PEGMEA","PEGDA",0.9,0.1,"Aerosil 380",6.43,"LiTFSI",20,"0.9 PEGMEA, 0.1 PEGDA, 6.43 aerosil 380, 20 LiTFSI",2024-09-24,"Bulk cast",3,0.028,0.7633,"PCB print",FALSE
"SSna_456",7.8278e-08,"PEGMEA","PEGDA",0.9,0.1,"Aerosil 380",6.43,"LiTFSI",20,"0.9 PEGMEA, 0.1 PEGDA, 6.43 aerosil 380, 20 LiTFSI",2024-09-24,"Bulk cast",3,0.028,0.7633,"PCB print",FALSE
"SSna_456",4e-09,"PEGMEA","PEGDA",0.9,0.1,"Aerosil 380",6.43,"LiTFSI",20,"0.9 PEGMEA, 0.1 PEGDA, 6.43 aerosil 380, 20 LiTFSI",2024-09-24,"Bulk cast",3,0.028,0.7633,"PCB print",FALSE
"SSna_456",3.6364e-06,"PEGMEA","PEGDA",0.9,0.1,"Aerosil 380",6.43,"LiTFSI",20,"0.9 PEGMEA, 0.1 PEGDA, 6.43 aerosil 380, 20 LiTFSI",2024-09-24,"Bulk cast",3,0.028,0.7633,"PCB print",FALSE
"SSna_456",3.7383e-06,"PEGMEA","PEGDA",0.9,0.1,"Aerosil 380",6.43,"LiTFSI",20,"0.9 PEGMEA, 0.1 PEGDA, 6.43 aerosil 380, 20 LiTFSI",2024-09-24,"Bulk cast",3,0.028,0.7633,"PCB print",FALSE
"SSna_457",2.3529e-06,"PEGMEA","PEGDA",0.9,0.1,"Aerosil 380",8.57,"LiTFSI",20,"0.9 PEGMEA, 0.1 PEGDA, 8.57 aerosil 380, 20 LiTFSI",2024-09-24,"Bulk cast",3,0.028,1.12,"PCB print",FALSE
"SSna_457",2.5316e-06,"PEGMEA","PEGDA",0.9,0.1,"Aerosil 380",8.57,"LiTFSI",20,"0.9 PEGMEA, 0.1 PEGDA, 8.57 aerosil 380, 20 LiTFSI",2024-09-24,"Bulk cast",3,0.028,1.12,"PCB print",FALSE
"SSna_457",2.7972e-06,"PEGMEA","PEGDA",0.9,0.1,"Aerosil 380",8.57,"LiTFSI",20,"0.9 PEGMEA, 0.1 PEGDA, 8.57 aerosil 380, 20 LiTFSI",2024-09-24,"Bulk cast",3,0.028,1.12,"PCB print",FALSE
"SSna_457",2.9851e-06,"PEGMEA","PEGDA",0.9,0.1,"Aerosil 380",8.57,"LiTFSI",20,"0.9 PEGMEA, 0.1 PEGDA, 8.57 aerosil 380, 20 LiTFSI",2024-09-24,"Bulk cast",3,0.028,1.12,"PCB print",FALSE
"SSna_457",3.8462e-06,"PEGMEA","PEGDA",0.9,0.1,"Aerosil 380",8.57,"LiTFSI",20,"0.9 PEGMEA, 0.1 PEGDA, 8.57 aerosil 380, 20 LiTFSI",2024-09-24,"Bulk cast",3,0.028,1.12,"PCB print",FALSE
"SSna_457",3.9216e-06,"PEGMEA","PEGDA",0.9,0.1,"Aerosil 380",8.57,"LiTFSI",20,"0.9 PEGMEA, 0.1 PEGDA, 8.57 aerosil 380, 20 LiTFSI",2024-09-24,"Bulk cast",3,0.028,1.12,"PCB print",FALSE
"SSna_457",4.9875e-06,"PEGMEA","PEGDA",0.9,0.1,"Aerosil 380",8.57,"LiTFSI",20,"0.9 PEGMEA, 0.1 PEGDA, 8.57 aerosil 380, 20 LiTFSI",2024-09-24,"Bulk cast",3,0.028,1.12,"PCB print",FALSE
"SSna_457",4.3384e-06,"PEGMEA","PEGDA",0.9,0.1,"Aerosil 380",8.57,"LiTFSI",20,"0.9 PEGMEA, 0.1 PEGDA, 8.57 aerosil 380, 20 LiTFSI",2024-09-24,"Bulk cast",3,0.028,1.12,"PCB print",FALSE
"SSna_458",2.963e-06,"PEGMEA","PEGDA",0.9,0.1,"Aerosil 380",10.7,"LiTFSI",20,"0.9 PEGMEA, 0.1 PEGDA, 10.7 aerosil 380, 20 LiTFSI",2024-09-24,"Bulk cast",3,0.028,1.3,"PCB print",FALSE
"SSna_458",3.2787e-06,"PEGMEA","PEGDA",0.9,0.1,"Aerosil 380",10.7,"LiTFSI",20,"0.9 PEGMEA, 0.1 PEGDA, 10.7 aerosil 380, 20 LiTFSI",2024-09-24,"Bulk cast",3,0.028,1.3,"PCB print",FALSE
"SSna_458",2.8369e-06,"PEGMEA","PEGDA",0.9,0.1,"Aerosil 380",10.7,"LiTFSI",20,"0.9 PEGMEA, 0.1 PEGDA, 10.7 aerosil 380, 20 LiTFSI",2024-09-24,"Bulk cast",3,0.028,1.3,"PCB print",FALSE
"SSna_458",2.6144e-06,"PEGMEA","PEGDA",0.9,0.1,"Aerosil 380",10.7,"LiTFSI",20,"0.9 PEGMEA, 0.1 PEGDA, 10.7 aerosil 380, 20 LiTFSI",2024-09-24,"Bulk cast",3,0.028,1.3,"PCB print",FALSE
"SSna_458",3.9216e-06,"PEGMEA","PEGDA",0.9,0.1,"Aerosil 380",10.7,"LiTFSI",20,"0.9 PEGMEA, 0.1 PEGDA, 10.7 aerosil 380, 20 LiTFSI",2024-09-24,"Bulk cast",3,0.028,1.3,"PCB print",FALSE
"SSna_458",3.7037e-06,"PEGMEA","PEGDA",0.9,0.1,"Aerosil 380",10.7,"LiTFSI",20,"0.9 PEGMEA, 0.1 PEGDA, 10.7 aerosil 380, 20 LiTFSI",2024-09-24,"Bulk cast",3,0.028,1.3,"PCB print",FALSE
"SSna_458",5.3908e-06,"PEGMEA","PEGDA",0.9,0.1,"Aerosil 380",10.7,"LiTFSI",20,"0.9 PEGMEA, 0.1 PEGDA, 10.7 aerosil 380, 20 LiTFSI",2024-09-24,"Bulk cast",3,0.028,1.3,"PCB print",FALSE
"SSna_458",5.1414e-06,"PEGMEA","PEGDA",0.9,0.1,"Aerosil 380",10.7,"LiTFSI",20,"0.9 PEGMEA, 0.1 PEGDA, 10.7 aerosil 380, 20 LiTFSI",2024-09-24,"Bulk cast",3,0.028,1.3,"PCB print",FALSE
"SSna_459",2.7586e-06,"PEGMEA","PEGDA",0.9,0.1,"Aerosil 380",12.9,"LiTFSI",20,"0.9 PEGMEA, 0.1 PEGDA, 12.9 aerosil 380, 20 LiTFSI",2024-09-24,"Bulk cast",3,0.028,1.2967,"PCB print",FALSE
"SSna_459",2.5806e-06,"PEGMEA","PEGDA",0.9,0.1,"Aerosil 380",12.9,"LiTFSI",20,"0.9 PEGMEA, 0.1 PEGDA, 12.9 aerosil 380, 20 LiTFSI",2024-09-24,"Bulk cast",3,0.028,1.2967,"PCB print",FALSE
"SSna_459",2.7027e-06,"PEGMEA","PEGDA",0.9,0.1,"Aerosil 380",12.9,"LiTFSI",20,"0.9 PEGMEA, 0.1 PEGDA, 12.9 aerosil 380, 20 LiTFSI",2024-09-24,"Bulk cast",3,0.028,1.2967,"PCB print",FALSE
"SSna_459",2.8777e-06,"PEGMEA","PEGDA",0.9,0.1,"Aerosil 380",12.9,"LiTFSI",20,"0.9 PEGMEA, 0.1 PEGDA, 12.9 aerosil 380, 20 LiTFSI",2024-09-24,"Bulk cast",3,0.028,1.2967,"PCB print",FALSE
"SSna_459",3.8835e-06,"PEGMEA","PEGDA",0.9,0.1,"Aerosil 380",12.9,"LiTFSI",20,"0.9 PEGMEA, 0.1 PEGDA, 12.9 aerosil 380, 20 LiTFSI",2024-09-24,"Bulk cast",3,0.028,1.2967,"PCB print",FALSE
"SSna_459",3.9216e-06,"PEGMEA","PEGDA",0.9,0.1,"Aerosil 380",12.9,"LiTFSI",20,"0.9 PEGMEA, 0.1 PEGDA, 12.9 aerosil 380, 20 LiTFSI",2024-09-24,"Bulk cast",3,0.028,1.2967,"PCB print",FALSE
"SSna_459",4.0445e-06,"PEGMEA","PEGDA",0.9,0.1,"Aerosil 380",12.9,"LiTFSI",20,"0.9 PEGMEA, 0.1 PEGDA, 12.9 aerosil 380, 20 LiTFSI",2024-09-24,"Bulk cast",3,0.028,1.2967,"PCB print",FALSE
"SSna_459",4.171e-06,"PEGMEA","PEGDA",0.9,0.1,"Aerosil 380",12.9,"LiTFSI",20,"0.9 PEGMEA, 0.1 PEGDA, 12.9 aerosil 380, 20 LiTFSI",2024-09-24,"Bulk cast",3,0.028,1.2967,"PCB print",FALSE
"SSna_46",2.5157e-06,"PEGMEA","PEGDA",0.9,0.1,"Aerosil 380",13.1,"NaTFSI",20.7,"0.9 PEGMEA, 0.1 PEGDA, 13.1 aerosil 380, 20.7 NaTFSI",2024-04-25,"PCB print",3,0,0,"PCB print",FALSE
"SSna_46",2.439e-06,"PEGMEA","PEGDA",0.9,0.1,"Aerosil 380",13.1,"NaTFSI",20.7,"0.9 PEGMEA, 0.1 PEGDA, 13.1 aerosil 380, 20.7 NaTFSI",2024-04-25,"PCB print",3,0,0,"PCB print",FALSE
"SSna_46",3.0534e-06,"PEGMEA","PEGDA",0.9,0.1,"Aerosil 380",13.1,"NaTFSI",20.7,"0.9 PEGMEA, 0.1 PEGDA, 13.1 aerosil 380, 20.7 NaTFSI",2024-04-25,"PCB print",3,0,0,"PCB print",FALSE
"SSna_46",3.125e-06,"PEGMEA","PEGDA",0.9,0.1,"Aerosil 380",13.1,"NaTFSI",20.7,"0.9 PEGMEA, 0.1 PEGDA, 13.1 aerosil 380, 20.7 NaTFSI",2024-04-25,"PCB print",3,0,0,"PCB print",FALSE
"SSna_46",3.2787e-06,"PEGMEA","PEGDA",0.9,0.1,"Aerosil 380",13.1,"NaTFSI",20.7,"0.9 PEGMEA, 0.1 PEGDA, 13.1 aerosil 380, 20.7 NaTFSI",2024-04-25,"PCB print",3,0,0,"PCB print",FALSE
"SSna_46",3.3898e-06,"PEGMEA","PEGDA",0.9,0.1,"Aerosil 380",13.1,"NaTFSI",20.7,"0.9 PEGMEA, 0.1 PEGDA, 13.1 aerosil 380, 20.7 NaTFSI",2024-04-25,"PCB print",3,0,0,"PCB print",FALSE
"SSna_46",2.8777e-06,"PEGMEA","PEGDA",0.9,0.1,"Aerosil 380",13.1,"NaTFSI",20.7,"0.9 PEGMEA, 0.1 PEGDA, 13.1 aerosil 380, 20.7 NaTFSI",2024-04-25,"PCB print",3,0,0,"PCB print",FALSE
"SSna_46",2.8169e-06,"PEGMEA","PEGDA",0.9,0.1,"Aerosil 380",13.1,"NaTFSI",20.7,"0.9 PEGMEA, 0.1 PEGDA, 13.1 aerosil 380, 20.7 NaTFSI",2024-04-25,"PCB print",3,0,0,"PCB print",FALSE
"SSna_460",2.649e-06,"PEGMEA","PEGDA",0.9,0.1,"Aerosil 380",15,"LiTFSI",20,"0.9 PEGMEA, 0.1 PEGDA, 15 aerosil 380, 20 LiTFSI",2024-09-24,"Bulk cast",3,0.028,1.2767,"PCB print",FALSE
"SSna_460",2.6846e-06,"PEGMEA","PEGDA",0.9,0.1,"Aerosil 380",15,"LiTFSI",20,"0.9 PEGMEA, 0.1 PEGDA, 15 aerosil 380, 20 LiTFSI",2024-09-24,"Bulk cast",3,0.028,1.2767,"PCB print",FALSE
"SSna_460",2.9851e-06,"PEGMEA","PEGDA",0.9,0.1,"Aerosil 380",15,"LiTFSI",20,"0.9 PEGMEA, 0.1 PEGDA, 15 aerosil 380, 20 LiTFSI",2024-09-24,"Bulk cast",3,0.028,1.2767,"PCB print",FALSE
"SSna_460",2.963e-06,"PEGMEA","PEGDA",0.9,0.1,"Aerosil 380",15,"LiTFSI",20,"0.9 PEGMEA, 0.1 PEGDA, 15 aerosil 380, 20 LiTFSI",2024-09-24,"Bulk cast",3,0.028,1.2767,"PCB print",FALSE
"SSna_460",3.7383e-06,"PEGMEA","PEGDA",0.9,0.1,"Aerosil 380",15,"LiTFSI",20,"0.9 PEGMEA, 0.1 PEGDA, 15 aerosil 380, 20 LiTFSI",2024-09-24,"Bulk cast",3,0.028,1.2767,"PCB print",FALSE
"SSna_460",3.8095e-06,"PEGMEA","PEGDA",0.9,0.1,"Aerosil 380",15,"LiTFSI",20,"0.9 PEGMEA, 0.1 PEGDA, 15 aerosil 380, 20 LiTFSI",2024-09-24,"Bulk cast",3,0.028,1.2767,"PCB print",FALSE
"SSna_460",4.9875e-06,"PEGMEA","PEGDA",0.9,0.1,"Aerosil 380",15,"LiTFSI",20,"0.9 PEGMEA, 0.1 PEGDA, 15 aerosil 380, 20 LiTFSI",2024-09-24,"Bulk cast",3,0.028,1.2767,"PCB print",FALSE
"SSna_460",4.6566e-06,"PEGMEA","PEGDA",0.9,0.1,"Aerosil 380",15,"LiTFSI",20,"0.9 PEGMEA, 0.1 PEGDA, 15 aerosil 380, 20 LiTFSI",2024-09-24,"Bulk cast",3,0.028,1.2767,"PCB print",FALSE
"SSna_461",3.1496e-06,"PEGMEA","PEGDA",0.9,0.1,"Aerosil 380",0,"LiTFSI",20,"0.9 PEGMEA, 0.1 PEGDA, 0 aerosil 380, 20 LiTFSI",2024-09-25,"PCB print",3,0.028,0.9467,"PCB print",FALSE
"SSna_461",2.5e-06,"PEGMEA","PEGDA",0.9,0.1,"Aerosil 380",0,"LiTFSI",20,"0.9 PEGMEA, 0.1 PEGDA, 0 aerosil 380, 20 LiTFSI",2024-09-25,"PCB print",3,0.028,0.9467,"PCB print",FALSE
"SSna_461",2.9197e-06,"PEGMEA","PEGDA",0.9,0.1,"Aerosil 380",0,"LiTFSI",20,"0.9 PEGMEA, 0.1 PEGDA, 0 aerosil 380, 20 LiTFSI",2024-09-25,"PCB print",3,0.028,0.9467,"PCB print",FALSE
"SSna_461",2.963e-06,"PEGMEA","PEGDA",0.9,0.1,"Aerosil 380",0,"LiTFSI",20,"0.9 PEGMEA, 0.1 PEGDA, 0 aerosil 380, 20 LiTFSI",2024-09-25,"PCB print",3,0.028,0.9467,"PCB print",FALSE
"SSna_461",4.0984e-06,"PEGMEA","PEGDA",0.9,0.1,"Aerosil 380",0,"LiTFSI",20,"0.9 PEGMEA, 0.1 PEGDA, 0 aerosil 380, 20 LiTFSI",2024-09-25,"PCB print",3,0.028,0.9467,"PCB print",FALSE
"SSna_461",3.9604e-06,"PEGMEA","PEGDA",0.9,0.1,"Aerosil 380",0,"LiTFSI",20,"0.9 PEGMEA, 0.1 PEGDA, 0 aerosil 380, 20 LiTFSI",2024-09-25,"PCB print",3,0.028,0.9467,"PCB print",FALSE
"SSna_462",2.7397e-06,"PEGMEA","PEGDA",0.9,0.1,"Aerosil 380",2.14,"LiTFSI",20,"0.9 PEGMEA, 0.1 PEGDA, 2.14 aerosil 380, 20 LiTFSI",2024-09-25,"PCB print",3,0.028,1.2267,"PCB print",FALSE
"SSna_462",2.1505e-06,"PEGMEA","PEGDA",0.9,0.1,"Aerosil 380",2.14,"LiTFSI",20,"0.9 PEGMEA, 0.1 PEGDA, 2.14 aerosil 380, 20 LiTFSI",2024-09-25,"PCB print",3,0.028,1.2267,"PCB print",FALSE
"SSna_462",2.8369e-06,"PEGMEA","PEGDA",0.9,0.1,"Aerosil 380",2.14,"LiTFSI",20,"0.9 PEGMEA, 0.1 PEGDA, 2.14 aerosil 380, 20 LiTFSI",2024-09-25,"PCB print",3,0.028,1.2267,"PCB print",FALSE
"SSna_462",2.7027e-06,"PEGMEA","PEGDA",0.9,0.1,"Aerosil 380",2.14,"LiTFSI",20,"0.9 PEGMEA, 0.1 PEGDA, 2.14 aerosil 380, 20 LiTFSI",2024-09-25,"PCB print",3,0.028,1.2267,"PCB print",FALSE
"SSna_462",3.5398e-06,"PEGMEA","PEGDA",0.9,0.1,"Aerosil 380",2.14,"LiTFSI",20,"0.9 PEGMEA, 0.1 PEGDA, 2.14 aerosil 380, 20 LiTFSI",2024-09-25,"PCB print",3,0.028,1.2267,"PCB print",FALSE
"SSna_462",3.2787e-06,"PEGMEA","PEGDA",0.9,0.1,"Aerosil 380",2.14,"LiTFSI",20,"0.9 PEGMEA, 0.1 PEGDA, 2.14 aerosil 380, 20 LiTFSI",2024-09-25,"PCB print",3,0.028,1.2267,"PCB print",FALSE
"SSna_463",3.1008e-06,"PEGMEA","PEGDA",0.9,0.1,"Aerosil 380",4.29,"LiTFSI",20,"0.9 PEGMEA, 0.1 PEGDA, 4.29 aerosil 380, 20 LiTFSI",2024-09-25,"PCB print",3,0.028,1.1167,"PCB print",FALSE
"SSna_463",2.4691e-06,"PEGMEA","PEGDA",0.9,0.1,"Aerosil 380",4.29,"LiTFSI",20,"0.9 PEGMEA, 0.1 PEGDA, 4.29 aerosil 380, 20 LiTFSI",2024-09-25,"PCB print",3,0.028,1.1167,"PCB print",FALSE
"SSna_463",2.7586e-06,"PEGMEA","PEGDA",0.9,0.1,"Aerosil 380",4.29,"LiTFSI",20,"0.9 PEGMEA, 0.1 PEGDA, 4.29 aerosil 380, 20 LiTFSI",2024-09-25,"PCB print",3,0.028,1.1167,"PCB print",FALSE
"SSna_463",2.4096e-06,"PEGMEA","PEGDA",0.9,0.1,"Aerosil 380",4.29,"LiTFSI",20,"0.9 PEGMEA, 0.1 PEGDA, 4.29 aerosil 380, 20 LiTFSI",2024-09-25,"PCB print",3,0.028,1.1167,"PCB print",FALSE
"SSna_463",3.3898e-06,"PEGMEA","PEGDA",0.9,0.1,"Aerosil 380",4.29,"LiTFSI",20,"0.9 PEGMEA, 0.1 PEGDA, 4.29 aerosil 380, 20 LiTFSI",2024-09-25,"PCB print",3,0.028,1.1167,"PCB print",FALSE
"SSna_463",3.4483e-06,"PEGMEA","PEGDA",0.9,0.1,"Aerosil 380",4.29,"LiTFSI",20,"0.9 PEGMEA, 0.1 PEGDA, 4.29 aerosil 380, 20 LiTFSI",2024-09-25,"PCB print",3,0.028,1.1167,"PCB print",FALSE
"SSna_464",3.2e-06,"PEGMEA","PEGDA",0.9,0.1,"Aerosil 380",6.43,"LiTFSI",20,"0.9 PEGMEA, 0.1 PEGDA, 6.43 aerosil 380, 20 LiTFSI",2024-09-25,"PCB print",3,0.028,1.0433,"PCB print",FALSE
"SSna_464",2.5e-06,"PEGMEA","PEGDA",0.9,0.1,"Aerosil 380",6.43,"LiTFSI",20,"0.9 PEGMEA, 0.1 PEGDA, 6.43 aerosil 380, 20 LiTFSI",2024-09-25,"PCB print",3,0.028,1.0433,"PCB print",FALSE
"SSna_464",2.5974e-06,"PEGMEA","PEGDA",0.9,0.1,"Aerosil 380",6.43,"LiTFSI",20,"0.9 PEGMEA, 0.1 PEGDA, 6.43 aerosil 380, 20 LiTFSI",2024-09-25,"PCB print",3,0.028,1.0433,"PCB print",FALSE
"SSna_464",2.4691e-06,"PEGMEA","PEGDA",0.9,0.1,"Aerosil 380",6.43,"LiTFSI",20,"0.9 PEGMEA, 0.1 PEGDA, 6.43 aerosil 380, 20 LiTFSI",2024-09-25,"PCB print",3,0.028,1.0433,"PCB print",FALSE
"SSna_464",3.4483e-06,"PEGMEA","PEGDA",0.9,0.1,"Aerosil 380",6.43,"LiTFSI",20,"0.9 PEGMEA, 0.1 PEGDA, 6.43 aerosil 380, 20 LiTFSI",2024-09-25,"PCB print",3,0.028,1.0433,"PCB print",FALSE
"SSna_464",3.1746e-06,"PEGMEA","PEGDA",0.9,0.1,"Aerosil 380",6.43,"LiTFSI",20,"0.9 PEGMEA, 0.1 PEGDA, 6.43 aerosil 380, 20 LiTFSI",2024-09-25,"PCB print",3,0.028,1.0433,"PCB print",FALSE
"SSna_465",2.5806e-06,"PEGMEA","PEGDA",0.9,0.1,"Aerosil 380",8.57,"LiTFSI",20,"0.9 PEGMEA, 0.1 PEGDA, 8.57 aerosil 380, 20 LiTFSI",2024-09-25,"PCB print",3,0.028,1.25,"PCB print",FALSE
"SSna_465",2.1505e-06,"PEGMEA","PEGDA",0.9,0.1,"Aerosil 380",8.57,"LiTFSI",20,"0.9 PEGMEA, 0.1 PEGDA, 8.57 aerosil 380, 20 LiTFSI",2024-09-25,"PCB print",3,0.028,1.25,"PCB print",FALSE
"SSna_465",2.439e-06,"PEGMEA","PEGDA",0.9,0.1,"Aerosil 380",8.57,"LiTFSI",20,"0.9 PEGMEA, 0.1 PEGDA, 8.57 aerosil 380, 20 LiTFSI",2024-09-25,"PCB print",3,0.028,1.25,"PCB print",FALSE
"SSna_465",2.3256e-06,"PEGMEA","PEGDA",0.9,0.1,"Aerosil 380",8.57,"LiTFSI",20,"0.9 PEGMEA, 0.1 PEGDA, 8.57 aerosil 380, 20 LiTFSI",2024-09-25,"PCB print",3,0.028,1.25,"PCB print",FALSE
"SSna_465",3.252e-06,"PEGMEA","PEGDA",0.9,0.1,"Aerosil 380",8.57,"LiTFSI",20,"0.9 PEGMEA, 0.1 PEGDA, 8.57 aerosil 380, 20 LiTFSI",2024-09-25,"PCB print",3,0.028,1.25,"PCB print",FALSE
"SSna_465",3.2e-06,"PEGMEA","PEGDA",0.9,0.1,"Aerosil 380",8.57,"LiTFSI",20,"0.9 PEGMEA, 0.1 PEGDA, 8.57 aerosil 380, 20 LiTFSI",2024-09-25,"PCB print",3,0.028,1.25,"PCB print",FALSE
"SSna_466",1.9512e-06,"PEGMEA","PEGDA",0.9,0.1,"Aerosil 380",10.7,"LiTFSI",20,"0.9 PEGMEA, 0.1 PEGDA, 10.7 aerosil 380, 20 LiTFSI",2024-09-25,"PCB print",3,0.028,0.5333,"PCB print",FALSE
"SSna_466",1.99e-06,"PEGMEA","PEGDA",0.9,0.1,"Aerosil 380",10.7,"LiTFSI",20,"0.9 PEGMEA, 0.1 PEGDA, 10.7 aerosil 380, 20 LiTFSI",2024-09-25,"PCB print",3,0.028,0.5333,"PCB print",FALSE
"SSna_466",2.4242e-06,"PEGMEA","PEGDA",0.9,0.1,"Aerosil 380",10.7,"LiTFSI",20,"0.9 PEGMEA, 0.1 PEGDA, 10.7 aerosil 380, 20 LiTFSI",2024-09-25,"PCB print",3,0.028,0.5333,"PCB print",FALSE
"SSna_466",2.3529e-06,"PEGMEA","PEGDA",0.9,0.1,"Aerosil 380",10.7,"LiTFSI",20,"0.9 PEGMEA, 0.1 PEGDA, 10.7 aerosil 380, 20 LiTFSI",2024-09-25,"PCB print",3,0.028,0.5333,"PCB print",FALSE
"SSna_466",3.4483e-06,"PEGMEA","PEGDA",0.9,0.1,"Aerosil 380",10.7,"LiTFSI",20,"0.9 PEGMEA, 0.1 PEGDA, 10.7 aerosil 380, 20 LiTFSI",2024-09-25,"PCB print",3,0.028,0.5333,"PCB print",FALSE
"SSna_466",3.4483e-06,"PEGMEA","PEGDA",0.9,0.1,"Aerosil 380",10.7,"LiTFSI",20,"0.9 PEGMEA, 0.1 PEGDA, 10.7 aerosil 380, 20 LiTFSI",2024-09-25,"PCB print",3,0.028,0.5333,"PCB print",FALSE
"SSna_467",1.8519e-06,"PEGMEA","PEGDA",0.9,0.1,"Aerosil 380",12.9,"LiTFSI",20,"0.9 PEGMEA, 0.1 PEGDA, 12.9 aerosil 380, 20 LiTFSI",2024-09-25,"PCB print",3,0.028,0.78,"PCB print",FALSE
"SSna_467",1.8349e-06,"PEGMEA","PEGDA",0.9,0.1,"Aerosil 380",12.9,"LiTFSI",20,"0.9 PEGMEA, 0.1 PEGDA, 12.9 aerosil 380, 20 LiTFSI",2024-09-25,"PCB print",3,0.028,0.78,"PCB print",FALSE
"SSna_467",2.1858e-06,"PEGMEA","PEGDA",0.9,0.1,"Aerosil 380",12.9,"LiTFSI",20,"0.9 PEGMEA, 0.1 PEGDA, 12.9 aerosil 380, 20 LiTFSI",2024-09-25,"PCB print",3,0.028,0.78,"PCB print",FALSE
"SSna_467",2.0942e-06,"PEGMEA","PEGDA",0.9,0.1,"Aerosil 380",12.9,"LiTFSI",20,"0.9 PEGMEA, 0.1 PEGDA, 12.9 aerosil 380, 20 LiTFSI",2024-09-25,"PCB print",3,0.028,0.78,"PCB print",FALSE
"SSna_467",3.1008e-06,"PEGMEA","PEGDA",0.9,0.1,"Aerosil 380",12.9,"LiTFSI",20,"0.9 PEGMEA, 0.1 PEGDA, 12.9 aerosil 380, 20 LiTFSI",2024-09-25,"PCB print",3,0.028,0.78,"PCB print",FALSE
"SSna_467",2.9197e-06,"PEGMEA","PEGDA",0.9,0.1,"Aerosil 380",12.9,"LiTFSI",20,"0.9 PEGMEA, 0.1 PEGDA, 12.9 aerosil 380, 20 LiTFSI",2024-09-25,"PCB print",3,0.028,0.78,"PCB print",FALSE
"SSna_468",NA,"none","none",0,0,"none",0,"none",0,"none",NA,"none",0,0,0,"none",FALSE
"SSna_469",1.5686e-06,"PEGMEA","PEGDA",0.6583,0.3417,"PEO (100,000 MW)",0,"LiTFSI",20,"0.658333333333333 PEGMEA, 0.341666666666667 PEGDA, 0 PEO (100,000 MW), 20 LiTFSI",2024-09-26,"PCB print",3,0.028,0.8267,"PCB print",FALSE
"SSna_469",1.8519e-06,"PEGMEA","PEGDA",0.6583,0.3417,"PEO (100,000 MW)",0,"LiTFSI",20,"0.658333333333333 PEGMEA, 0.341666666666667 PEGDA, 0 PEO (100,000 MW), 20 LiTFSI",2024-09-26,"PCB print",3,0.028,0.8267,"PCB print",FALSE
"SSna_469",1.5504e-06,"PEGMEA","PEGDA",0.6583,0.3417,"PEO (100,000 MW)",0,"LiTFSI",20,"0.658333333333333 PEGMEA, 0.341666666666667 PEGDA, 0 PEO (100,000 MW), 20 LiTFSI",2024-09-26,"PCB print",3,0.028,0.8267,"PCB print",FALSE
"SSna_469",1.4652e-06,"PEGMEA","PEGDA",0.6583,0.3417,"PEO (100,000 MW)",0,"LiTFSI",20,"0.658333333333333 PEGMEA, 0.341666666666667 PEGDA, 0 PEO (100,000 MW), 20 LiTFSI",2024-09-26,"PCB print",3,0.028,0.8267,"PCB print",FALSE
"SSna_469",1.9139e-06,"PEGMEA","PEGDA",0.6583,0.3417,"PEO (100,000 MW)",0,"LiTFSI",20,"0.658333333333333 PEGMEA, 0.341666666666667 PEGDA, 0 PEO (100,000 MW), 20 LiTFSI",2024-09-26,"PCB print",3,0.028,0.8267,"PCB print",FALSE
"SSna_469",1.7544e-06,"PEGMEA","PEGDA",0.6583,0.3417,"PEO (100,000 MW)",0,"LiTFSI",20,"0.658333333333333 PEGMEA, 0.341666666666667 PEGDA, 0 PEO (100,000 MW), 20 LiTFSI",2024-09-26,"PCB print",3,0.028,0.8267,"PCB print",FALSE
"SSna_469",1.2232e-06,"PEGMEA","PEGDA",0.6583,0.3417,"PEO (100,000 MW)",0,"LiTFSI",20,"0.658333333333333 PEGMEA, 0.341666666666667 PEGDA, 0 PEO (100,000 MW), 20 LiTFSI",2024-09-26,"PCB print",3,0.028,0.8267,"PCB print",FALSE
"SSna_469",1.476e-06,"PEGMEA","PEGDA",0.6583,0.3417,"PEO (100,000 MW)",0,"LiTFSI",20,"0.658333333333333 PEGMEA, 0.341666666666667 PEGDA, 0 PEO (100,000 MW), 20 LiTFSI",2024-09-26,"PCB print",3,0.028,0.8267,"PCB print",FALSE
"SSna_47",1.4235e-06,"PEGMEA","PEGDA",0.9,0.1,"Aerosil 380",13.6,"NaTFSI",24.9,"0.9 PEGMEA, 0.1 PEGDA, 13.6 aerosil 380, 24.9 NaTFSI",2024-04-25,"PCB print",3,0,0,"PCB print",FALSE
"SSna_47",1.2903e-06,"PEGMEA","PEGDA",0.9,0.1,"Aerosil 380",13.6,"NaTFSI",24.9,"0.9 PEGMEA, 0.1 PEGDA, 13.6 aerosil 380, 24.9 NaTFSI",2024-04-25,"PCB print",3,0,0,"PCB print",FALSE
"SSna_47",1.7778e-06,"PEGMEA","PEGDA",0.9,0.1,"Aerosil 380",13.6,"NaTFSI",24.9,"0.9 PEGMEA, 0.1 PEGDA, 13.6 aerosil 380, 24.9 NaTFSI",2024-04-25,"PCB print",3,0,0,"PCB print",FALSE
"SSna_47",1.7621e-06,"PEGMEA","PEGDA",0.9,0.1,"Aerosil 380",13.6,"NaTFSI",24.9,"0.9 PEGMEA, 0.1 PEGDA, 13.6 aerosil 380, 24.9 NaTFSI",2024-04-25,"PCB print",3,0,0,"PCB print",FALSE
"SSna_47",2.1505e-06,"PEGMEA","PEGDA",0.9,0.1,"Aerosil 380",13.6,"NaTFSI",24.9,"0.9 PEGMEA, 0.1 PEGDA, 13.6 aerosil 380, 24.9 NaTFSI",2024-04-25,"PCB print",3,0,0,"PCB print",FALSE
"SSna_47",2.1277e-06,"PEGMEA","PEGDA",0.9,0.1,"Aerosil 380",13.6,"NaTFSI",24.9,"0.9 PEGMEA, 0.1 PEGDA, 13.6 aerosil 380, 24.9 NaTFSI",2024-04-25,"PCB print",3,0,0,"PCB print",FALSE
"SSna_47",2.4242e-06,"PEGMEA","PEGDA",0.9,0.1,"Aerosil 380",13.6,"NaTFSI",24.9,"0.9 PEGMEA, 0.1 PEGDA, 13.6 aerosil 380, 24.9 NaTFSI",2024-04-25,"PCB print",3,0,0,"PCB print",FALSE
"SSna_47",2.3256e-06,"PEGMEA","PEGDA",0.9,0.1,"Aerosil 380",13.6,"NaTFSI",24.9,"0.9 PEGMEA, 0.1 PEGDA, 13.6 aerosil 380, 24.9 NaTFSI",2024-04-25,"PCB print",3,0,0,"PCB print",FALSE
"SSna_470",2.5157e-06,"PEGMEA","PEGDA",0.6583,0.3417,"PEO (100,000 MW)",0.143,"LiTFSI",20,"0.658333333333333 PEGMEA, 0.341666666666667 PEGDA, 0.143 PEO (100,000 MW), 20 LiTFSI",2024-09-26,"PCB print",3,0.028,0.84,"PCB print",FALSE
"SSna_470",2.5806e-06,"PEGMEA","PEGDA",0.6583,0.3417,"PEO (100,000 MW)",0.143,"LiTFSI",20,"0.658333333333333 PEGMEA, 0.341666666666667 PEGDA, 0.143 PEO (100,000 MW), 20 LiTFSI",2024-09-26,"PCB print",3,0.028,0.84,"PCB print",FALSE
"SSna_470",2.0408e-06,"PEGMEA","PEGDA",0.6583,0.3417,"PEO (100,000 MW)",0.143,"LiTFSI",20,"0.658333333333333 PEGMEA, 0.341666666666667 PEGDA, 0.143 PEO (100,000 MW), 20 LiTFSI",2024-09-26,"PCB print",3,0.028,0.84,"PCB print",FALSE
"SSna_470",2.0833e-06,"PEGMEA","PEGDA",0.6583,0.3417,"PEO (100,000 MW)",0.143,"LiTFSI",20,"0.658333333333333 PEGMEA, 0.341666666666667 PEGDA, 0.143 PEO (100,000 MW), 20 LiTFSI",2024-09-26,"PCB print",3,0.028,0.84,"PCB print",FALSE
"SSna_470",2.2989e-06,"PEGMEA","PEGDA",0.6583,0.3417,"PEO (100,000 MW)",0.143,"LiTFSI",20,"0.658333333333333 PEGMEA, 0.341666666666667 PEGDA, 0.143 PEO (100,000 MW), 20 LiTFSI",2024-09-26,"PCB print",3,0.028,0.84,"PCB print",FALSE
"SSna_470",2.2989e-06,"PEGMEA","PEGDA",0.6583,0.3417,"PEO (100,000 MW)",0.143,"LiTFSI",20,"0.658333333333333 PEGMEA, 0.341666666666667 PEGDA, 0.143 PEO (100,000 MW), 20 LiTFSI",2024-09-26,"PCB print",3,0.028,0.84,"PCB print",FALSE
"SSna_470",9.4787e-07,"PEGMEA","PEGDA",0.6583,0.3417,"PEO (100,000 MW)",0.143,"LiTFSI",20,"0.658333333333333 PEGMEA, 0.341666666666667 PEGDA, 0.143 PEO (100,000 MW), 20 LiTFSI",2024-09-26,"PCB print",3,0.028,0.84,"PCB print",FALSE
"SSna_470",9.2379e-07,"PEGMEA","PEGDA",0.6583,0.3417,"PEO (100,000 MW)",0.143,"LiTFSI",20,"0.658333333333333 PEGMEA, 0.341666666666667 PEGDA, 0.143 PEO (100,000 MW), 20 LiTFSI",2024-09-26,"PCB print",3,0.028,0.84,"PCB print",FALSE
"SSna_471",3.125e-06,"PEGMEA","PEGDA",0.6583,0.3417,"PEO (100,000 MW)",0.286,"LiTFSI",20,"0.658333333333333 PEGMEA, 0.341666666666667 PEGDA, 0.286 PEO (100,000 MW), 20 LiTFSI",2024-09-26,"PCB print",3,0.028,0.6833,"PCB print",FALSE
"SSna_471",2.9197e-06,"PEGMEA","PEGDA",0.6583,0.3417,"PEO (100,000 MW)",0.286,"LiTFSI",20,"0.658333333333333 PEGMEA, 0.341666666666667 PEGDA, 0.286 PEO (100,000 MW), 20 LiTFSI",2024-09-26,"PCB print",3,0.028,0.6833,"PCB print",FALSE
"SSna_471",1.2121e-06,"PEGMEA","PEGDA",0.6583,0.3417,"PEO (100,000 MW)",0.286,"LiTFSI",20,"0.658333333333333 PEGMEA, 0.341666666666667 PEGDA, 0.286 PEO (100,000 MW), 20 LiTFSI",2024-09-26,"PCB print",3,0.028,0.6833,"PCB print",FALSE
"SSna_471",1.2539e-06,"PEGMEA","PEGDA",0.6583,0.3417,"PEO (100,000 MW)",0.286,"LiTFSI",20,"0.658333333333333 PEGMEA, 0.341666666666667 PEGDA, 0.286 PEO (100,000 MW), 20 LiTFSI",2024-09-26,"PCB print",3,0.028,0.6833,"PCB print",FALSE
"SSna_471",1.8433e-06,"PEGMEA","PEGDA",0.6583,0.3417,"PEO (100,000 MW)",0.286,"LiTFSI",20,"0.658333333333333 PEGMEA, 0.341666666666667 PEGDA, 0.286 PEO (100,000 MW), 20 LiTFSI",2024-09-26,"PCB print",3,0.028,0.6833,"PCB print",FALSE
"SSna_471",1.7241e-06,"PEGMEA","PEGDA",0.6583,0.3417,"PEO (100,000 MW)",0.286,"LiTFSI",20,"0.658333333333333 PEGMEA, 0.341666666666667 PEGDA, 0.286 PEO (100,000 MW), 20 LiTFSI",2024-09-26,"PCB print",3,0.028,0.6833,"PCB print",FALSE
"SSna_471",2.1053e-06,"PEGMEA","PEGDA",0.6583,0.3417,"PEO (100,000 MW)",0.286,"LiTFSI",20,"0.658333333333333 PEGMEA, 0.341666666666667 PEGDA, 0.286 PEO (100,000 MW), 20 LiTFSI",2024-09-26,"PCB print",3,0.028,0.6833,"PCB print",FALSE
"SSna_471",2.0513e-06,"PEGMEA","PEGDA",0.6583,0.3417,"PEO (100,000 MW)",0.286,"LiTFSI",20,"0.658333333333333 PEGMEA, 0.341666666666667 PEGDA, 0.286 PEO (100,000 MW), 20 LiTFSI",2024-09-26,"PCB print",3,0.028,0.6833,"PCB print",FALSE
"SSna_472",1.81e-06,"PEGMEA","PEGDA",0.6583,0.3417,"PEO (100,000 MW)",0.429,"LiTFSI",20,"0.658333333333333 PEGMEA, 0.341666666666667 PEGDA, 0.429 PEO (100,000 MW), 20 LiTFSI",2024-09-26,"PCB print",3,0.028,0.9167,"PCB print",FALSE
"SSna_472",1.7241e-06,"PEGMEA","PEGDA",0.6583,0.3417,"PEO (100,000 MW)",0.429,"LiTFSI",20,"0.658333333333333 PEGMEA, 0.341666666666667 PEGDA, 0.429 PEO (100,000 MW), 20 LiTFSI",2024-09-26,"PCB print",3,0.028,0.9167,"PCB print",FALSE
"SSna_472",6.1538e-07,"PEGMEA","PEGDA",0.6583,0.3417,"PEO (100,000 MW)",0.429,"LiTFSI",20,"0.658333333333333 PEGMEA, 0.341666666666667 PEGDA, 0.429 PEO (100,000 MW), 20 LiTFSI",2024-09-26,"PCB print",3,0.028,0.9167,"PCB print",FALSE
"SSna_472",6.1444e-07,"PEGMEA","PEGDA",0.6583,0.3417,"PEO (100,000 MW)",0.429,"LiTFSI",20,"0.658333333333333 PEGMEA, 0.341666666666667 PEGDA, 0.429 PEO (100,000 MW), 20 LiTFSI",2024-09-26,"PCB print",3,0.028,0.9167,"PCB print",FALSE
"SSna_472",5.6818e-07,"PEGMEA","PEGDA",0.6583,0.3417,"PEO (100,000 MW)",0.429,"LiTFSI",20,"0.658333333333333 PEGMEA, 0.341666666666667 PEGDA, 0.429 PEO (100,000 MW), 20 LiTFSI",2024-09-26,"PCB print",3,0.028,0.9167,"PCB print",FALSE
"SSna_472",5.6818e-07,"PEGMEA","PEGDA",0.6583,0.3417,"PEO (100,000 MW)",0.429,"LiTFSI",20,"0.658333333333333 PEGMEA, 0.341666666666667 PEGDA, 0.429 PEO (100,000 MW), 20 LiTFSI",2024-09-26,"PCB print",3,0.028,0.9167,"PCB print",FALSE
"SSna_472",5.8055e-07,"PEGMEA","PEGDA",0.6583,0.3417,"PEO (100,000 MW)",0.429,"LiTFSI",20,"0.658333333333333 PEGMEA, 0.341666666666667 PEGDA, 0.429 PEO (100,000 MW), 20 LiTFSI",2024-09-26,"PCB print",3,0.028,0.9167,"PCB print",FALSE
"SSna_472",5.9791e-07,"PEGMEA","PEGDA",0.6583,0.3417,"PEO (100,000 MW)",0.429,"LiTFSI",20,"0.658333333333333 PEGMEA, 0.341666666666667 PEGDA, 0.429 PEO (100,000 MW), 20 LiTFSI",2024-09-26,"PCB print",3,0.028,0.9167,"PCB print",FALSE
"SSna_473",1.4286e-06,"PEGMEA","PEGDA",0.6583,0.3417,"PEO (100,000 MW)",0.571,"LiTFSI",20,"0.658333333333333 PEGMEA, 0.341666666666667 PEGDA, 0.571 PEO (100,000 MW), 20 LiTFSI",2024-09-26,"PCB print",3,0.028,0.98,"PCB print",FALSE
"SSna_473",1.581e-06,"PEGMEA","PEGDA",0.6583,0.3417,"PEO (100,000 MW)",0.571,"LiTFSI",20,"0.658333333333333 PEGMEA, 0.341666666666667 PEGDA, 0.571 PEO (100,000 MW), 20 LiTFSI",2024-09-26,"PCB print",3,0.028,0.98,"PCB print",FALSE
"SSna_473",4.0282e-06,"PEGMEA","PEGDA",0.6583,0.3417,"PEO (100,000 MW)",0.571,"LiTFSI",20,"0.658333333333333 PEGMEA, 0.341666666666667 PEGDA, 0.571 PEO (100,000 MW), 20 LiTFSI",2024-09-26,"PCB print",3,0.028,0.98,"PCB print",FALSE
"SSna_473",4.008e-06,"PEGMEA","PEGDA",0.6583,0.3417,"PEO (100,000 MW)",0.571,"LiTFSI",20,"0.658333333333333 PEGMEA, 0.341666666666667 PEGDA, 0.571 PEO (100,000 MW), 20 LiTFSI",2024-09-26,"PCB print",3,0.028,0.98,"PCB print",FALSE
"SSna_473",6.7114e-06,"PEGMEA","PEGDA",0.6583,0.3417,"PEO (100,000 MW)",0.571,"LiTFSI",20,"0.658333333333333 PEGMEA, 0.341666666666667 PEGDA, 0.571 PEO (100,000 MW), 20 LiTFSI",2024-09-26,"PCB print",3,0.028,0.98,"PCB print",FALSE
"SSna_473",6.6445e-06,"PEGMEA","PEGDA",0.6583,0.3417,"PEO (100,000 MW)",0.571,"LiTFSI",20,"0.658333333333333 PEGMEA, 0.341666666666667 PEGDA, 0.571 PEO (100,000 MW), 20 LiTFSI",2024-09-26,"PCB print",3,0.028,0.98,"PCB print",FALSE
"SSna_473",6.3898e-06,"PEGMEA","PEGDA",0.6583,0.3417,"PEO (100,000 MW)",0.571,"LiTFSI",20,"0.658333333333333 PEGMEA, 0.341666666666667 PEGDA, 0.571 PEO (100,000 MW), 20 LiTFSI",2024-09-26,"PCB print",3,0.028,0.98,"PCB print",FALSE
"SSna_473",6.3391e-06,"PEGMEA","PEGDA",0.6583,0.3417,"PEO (100,000 MW)",0.571,"LiTFSI",20,"0.658333333333333 PEGMEA, 0.341666666666667 PEGDA, 0.571 PEO (100,000 MW), 20 LiTFSI",2024-09-26,"PCB print",3,0.028,0.98,"PCB print",FALSE
"SSna_474",1.581e-06,"PEGMEA","PEGDA",0.6583,0.3417,"PEO (100,000 MW)",0.714,"LiTFSI",20,"0.658333333333333 PEGMEA, 0.341666666666667 PEGDA, 0.714 PEO (100,000 MW), 20 LiTFSI",2024-09-26,"PCB print",3,0.028,1.06,"PCB print",FALSE
"SSna_474",1.6598e-06,"PEGMEA","PEGDA",0.6583,0.3417,"PEO (100,000 MW)",0.714,"LiTFSI",20,"0.658333333333333 PEGMEA, 0.341666666666667 PEGDA, 0.714 PEO (100,000 MW), 20 LiTFSI",2024-09-26,"PCB print",3,0.028,1.06,"PCB print",FALSE
"SSna_474",3.7736e-06,"PEGMEA","PEGDA",0.6583,0.3417,"PEO (100,000 MW)",0.714,"LiTFSI",20,"0.658333333333333 PEGMEA, 0.341666666666667 PEGDA, 0.714 PEO (100,000 MW), 20 LiTFSI",2024-09-26,"PCB print",3,0.028,1.06,"PCB print",FALSE
"SSna_474",3.2e-06,"PEGMEA","PEGDA",0.6583,0.3417,"PEO (100,000 MW)",0.714,"LiTFSI",20,"0.658333333333333 PEGMEA, 0.341666666666667 PEGDA, 0.714 PEO (100,000 MW), 20 LiTFSI",2024-09-26,"PCB print",3,0.028,1.06,"PCB print",FALSE
"SSna_474",5.1414e-06,"PEGMEA","PEGDA",0.6583,0.3417,"PEO (100,000 MW)",0.714,"LiTFSI",20,"0.658333333333333 PEGMEA, 0.341666666666667 PEGDA, 0.714 PEO (100,000 MW), 20 LiTFSI",2024-09-26,"PCB print",3,0.028,1.06,"PCB print",FALSE
"SSna_474",4.9813e-06,"PEGMEA","PEGDA",0.6583,0.3417,"PEO (100,000 MW)",0.714,"LiTFSI",20,"0.658333333333333 PEGMEA, 0.341666666666667 PEGDA, 0.714 PEO (100,000 MW), 20 LiTFSI",2024-09-26,"PCB print",3,0.028,1.06,"PCB print",FALSE
"SSna_474",4.902e-06,"PEGMEA","PEGDA",0.6583,0.3417,"PEO (100,000 MW)",0.714,"LiTFSI",20,"0.658333333333333 PEGMEA, 0.341666666666667 PEGDA, 0.714 PEO (100,000 MW), 20 LiTFSI",2024-09-26,"PCB print",3,0.028,1.06,"PCB print",FALSE
"SSna_474",4.914e-06,"PEGMEA","PEGDA",0.6583,0.3417,"PEO (100,000 MW)",0.714,"LiTFSI",20,"0.658333333333333 PEGMEA, 0.341666666666667 PEGDA, 0.714 PEO (100,000 MW), 20 LiTFSI",2024-09-26,"PCB print",3,0.028,1.06,"PCB print",FALSE
"SSna_475",1.2903e-06,"PEGMEA","PEGDA",0.6583,0.3417,"PEO (100,000 MW)",0.857,"LiTFSI",20,"0.658333333333333 PEGMEA, 0.341666666666667 PEGDA, 0.857 PEO (100,000 MW), 20 LiTFSI",2024-09-26,"PCB print",3,0.028,0.9533,"PCB print",FALSE
"SSna_475",1.3652e-06,"PEGMEA","PEGDA",0.6583,0.3417,"PEO (100,000 MW)",0.857,"LiTFSI",20,"0.658333333333333 PEGMEA, 0.341666666666667 PEGDA, 0.857 PEO (100,000 MW), 20 LiTFSI",2024-09-26,"PCB print",3,0.028,0.9533,"PCB print",FALSE
"SSna_475",2.0942e-06,"PEGMEA","PEGDA",0.6583,0.3417,"PEO (100,000 MW)",0.857,"LiTFSI",20,"0.658333333333333 PEGMEA, 0.341666666666667 PEGDA, 0.857 PEO (100,000 MW), 20 LiTFSI",2024-09-26,"PCB print",3,0.028,0.9533,"PCB print",FALSE
"SSna_475",2.4096e-06,"PEGMEA","PEGDA",0.6583,0.3417,"PEO (100,000 MW)",0.857,"LiTFSI",20,"0.658333333333333 PEGMEA, 0.341666666666667 PEGDA, 0.857 PEO (100,000 MW), 20 LiTFSI",2024-09-26,"PCB print",3,0.028,0.9533,"PCB print",FALSE
"SSna_475",4.1537e-06,"PEGMEA","PEGDA",0.6583,0.3417,"PEO (100,000 MW)",0.857,"LiTFSI",20,"0.658333333333333 PEGMEA, 0.341666666666667 PEGDA, 0.857 PEO (100,000 MW), 20 LiTFSI",2024-09-26,"PCB print",3,0.028,0.9533,"PCB print",FALSE
"SSna_475",4.2965e-06,"PEGMEA","PEGDA",0.6583,0.3417,"PEO (100,000 MW)",0.857,"LiTFSI",20,"0.658333333333333 PEGMEA, 0.341666666666667 PEGDA, 0.857 PEO (100,000 MW), 20 LiTFSI",2024-09-26,"PCB print",3,0.028,0.9533,"PCB print",FALSE
"SSna_475",1.487e-06,"PEGMEA","PEGDA",0.6583,0.3417,"PEO (100,000 MW)",0.857,"LiTFSI",20,"0.658333333333333 PEGMEA, 0.341666666666667 PEGDA, 0.857 PEO (100,000 MW), 20 LiTFSI",2024-09-26,"PCB print",3,0.028,0.9533,"PCB print",FALSE
"SSna_475",1.3378e-06,"PEGMEA","PEGDA",0.6583,0.3417,"PEO (100,000 MW)",0.857,"LiTFSI",20,"0.658333333333333 PEGMEA, 0.341666666666667 PEGDA, 0.857 PEO (100,000 MW), 20 LiTFSI",2024-09-26,"PCB print",3,0.028,0.9533,"PCB print",FALSE
"SSna_476",8.0645e-07,"PEGMEA","PEGDA",0.6583,0.3417,"PEO (100,000 MW)",1,"LiTFSI",20,"0.658333333333333 PEGMEA, 0.341666666666667 PEGDA, 1 PEO (100,000 MW), 20 LiTFSI",2024-09-26,"PCB print",3,0.028,1.1433,"PCB print",FALSE
"SSna_476",7.7519e-07,"PEGMEA","PEGDA",0.6583,0.3417,"PEO (100,000 MW)",1,"LiTFSI",20,"0.658333333333333 PEGMEA, 0.341666666666667 PEGDA, 1 PEO (100,000 MW), 20 LiTFSI",2024-09-26,"PCB print",3,0.028,1.1433,"PCB print",FALSE
"SSna_476",6.0606e-07,"PEGMEA","PEGDA",0.6583,0.3417,"PEO (100,000 MW)",1,"LiTFSI",20,"0.658333333333333 PEGMEA, 0.341666666666667 PEGDA, 1 PEO (100,000 MW), 20 LiTFSI",2024-09-26,"PCB print",3,0.028,1.1433,"PCB print",FALSE
"SSna_476",5.7389e-07,"PEGMEA","PEGDA",0.6583,0.3417,"PEO (100,000 MW)",1,"LiTFSI",20,"0.658333333333333 PEGMEA, 0.341666666666667 PEGDA, 1 PEO (100,000 MW), 20 LiTFSI",2024-09-26,"PCB print",3,0.028,1.1433,"PCB print",FALSE
"SSna_476",9.5694e-07,"PEGMEA","PEGDA",0.6583,0.3417,"PEO (100,000 MW)",1,"LiTFSI",20,"0.658333333333333 PEGMEA, 0.341666666666667 PEGDA, 1 PEO (100,000 MW), 20 LiTFSI",2024-09-26,"PCB print",3,0.028,1.1433,"PCB print",FALSE
"SSna_476",1.0471e-06,"PEGMEA","PEGDA",0.6583,0.3417,"PEO (100,000 MW)",1,"LiTFSI",20,"0.658333333333333 PEGMEA, 0.341666666666667 PEGDA, 1 PEO (100,000 MW), 20 LiTFSI",2024-09-26,"PCB print",3,0.028,1.1433,"PCB print",FALSE
"SSna_476",1.3889e-06,"PEGMEA","PEGDA",0.6583,0.3417,"PEO (100,000 MW)",1,"LiTFSI",20,"0.658333333333333 PEGMEA, 0.341666666666667 PEGDA, 1 PEO (100,000 MW), 20 LiTFSI",2024-09-26,"PCB print",3,0.028,1.1433,"PCB print",FALSE
"SSna_476",1.444e-06,"PEGMEA","PEGDA",0.6583,0.3417,"PEO (100,000 MW)",1,"LiTFSI",20,"0.658333333333333 PEGMEA, 0.341666666666667 PEGDA, 1 PEO (100,000 MW), 20 LiTFSI",2024-09-26,"PCB print",3,0.028,1.1433,"PCB print",FALSE
"SSna_477",7.5472e-07,"PEGMEA","PEGDA",0.6583,0.3417,"PEO (100,000 MW)",0,"LiTFSI",20,"0.658333333333333 PEGMEA, 0.341666666666667 PEGDA, 0 PEO (100,000 MW), 20 LiTFSI",2024-09-26,"PCB print",3,0.028,0.8867,"PCB print",FALSE
"SSna_477",7.4349e-07,"PEGMEA","PEGDA",0.6583,0.3417,"PEO (100,000 MW)",0,"LiTFSI",20,"0.658333333333333 PEGMEA, 0.341666666666667 PEGDA, 0 PEO (100,000 MW), 20 LiTFSI",2024-09-26,"PCB print",3,0.028,0.8867,"PCB print",FALSE
"SSna_477",1.5385e-06,"PEGMEA","PEGDA",0.6583,0.3417,"PEO (100,000 MW)",0,"LiTFSI",20,"0.658333333333333 PEGMEA, 0.341666666666667 PEGDA, 0 PEO (100,000 MW), 20 LiTFSI",2024-09-26,"PCB print",3,0.028,0.8867,"PCB print",FALSE
"SSna_477",1.5038e-06,"PEGMEA","PEGDA",0.6583,0.3417,"PEO (100,000 MW)",0,"LiTFSI",20,"0.658333333333333 PEGMEA, 0.341666666666667 PEGDA, 0 PEO (100,000 MW), 20 LiTFSI",2024-09-26,"PCB print",3,0.028,0.8867,"PCB print",FALSE
"SSna_477",2.0202e-06,"PEGMEA","PEGDA",0.6583,0.3417,"PEO (100,000 MW)",0,"LiTFSI",20,"0.658333333333333 PEGMEA, 0.341666666666667 PEGDA, 0 PEO (100,000 MW), 20 LiTFSI",2024-09-26,"PCB print",3,0.028,0.8867,"PCB print",FALSE
"SSna_477",2.139e-06,"PEGMEA","PEGDA",0.6583,0.3417,"PEO (100,000 MW)",0,"LiTFSI",20,"0.658333333333333 PEGMEA, 0.341666666666667 PEGDA, 0 PEO (100,000 MW), 20 LiTFSI",2024-09-26,"PCB print",3,0.028,0.8867,"PCB print",FALSE
"SSna_477",8.9888e-07,"PEGMEA","PEGDA",0.6583,0.3417,"PEO (100,000 MW)",0,"LiTFSI",20,"0.658333333333333 PEGMEA, 0.341666666666667 PEGDA, 0 PEO (100,000 MW), 20 LiTFSI",2024-09-26,"PCB print",3,0.028,0.8867,"PCB print",FALSE
"SSna_477",9.7561e-07,"PEGMEA","PEGDA",0.6583,0.3417,"PEO (100,000 MW)",0,"LiTFSI",20,"0.658333333333333 PEGMEA, 0.341666666666667 PEGDA, 0 PEO (100,000 MW), 20 LiTFSI",2024-09-26,"PCB print",3,0.028,0.8867,"PCB print",FALSE
"SSna_478",3.6036e-07,"PEGMEA","PEGDA",0.6583,0.3417,"PEO (100,000 MW)",0.143,"LiTFSI",20,"0.658333333333333 PEGMEA, 0.341666666666667 PEGDA, 0.143 PEO (100,000 MW), 20 LiTFSI",2024-09-26,"PCB print",3,0.028,0.9233,"PCB print",FALSE
"SSna_478",3.7037e-07,"PEGMEA","PEGDA",0.6583,0.3417,"PEO (100,000 MW)",0.143,"LiTFSI",20,"0.658333333333333 PEGMEA, 0.341666666666667 PEGDA, 0.143 PEO (100,000 MW), 20 LiTFSI",2024-09-26,"PCB print",3,0.028,0.9233,"PCB print",FALSE
"SSna_478",5.0826e-07,"PEGMEA","PEGDA",0.6583,0.3417,"PEO (100,000 MW)",0.143,"LiTFSI",20,"0.658333333333333 PEGMEA, 0.341666666666667 PEGDA, 0.143 PEO (100,000 MW), 20 LiTFSI",2024-09-26,"PCB print",3,0.028,0.9233,"PCB print",FALSE
"SSna_478",5.0125e-07,"PEGMEA","PEGDA",0.6583,0.3417,"PEO (100,000 MW)",0.143,"LiTFSI",20,"0.658333333333333 PEGMEA, 0.341666666666667 PEGDA, 0.143 PEO (100,000 MW), 20 LiTFSI",2024-09-26,"PCB print",3,0.028,0.9233,"PCB print",FALSE
"SSna_478",6.7797e-07,"PEGMEA","PEGDA",0.6583,0.3417,"PEO (100,000 MW)",0.143,"LiTFSI",20,"0.658333333333333 PEGMEA, 0.341666666666667 PEGDA, 0.143 PEO (100,000 MW), 20 LiTFSI",2024-09-26,"PCB print",3,0.028,0.9233,"PCB print",FALSE
"SSna_478",7.1813e-07,"PEGMEA","PEGDA",0.6583,0.3417,"PEO (100,000 MW)",0.143,"LiTFSI",20,"0.658333333333333 PEGMEA, 0.341666666666667 PEGDA, 0.143 PEO (100,000 MW), 20 LiTFSI",2024-09-26,"PCB print",3,0.028,0.9233,"PCB print",FALSE
"SSna_478",5.8394e-07,"PEGMEA","PEGDA",0.6583,0.3417,"PEO (100,000 MW)",0.143,"LiTFSI",20,"0.658333333333333 PEGMEA, 0.341666666666667 PEGDA, 0.143 PEO (100,000 MW), 20 LiTFSI",2024-09-26,"PCB print",3,0.028,0.9233,"PCB print",FALSE
"SSna_478",5.6022e-07,"PEGMEA","PEGDA",0.6583,0.3417,"PEO (100,000 MW)",0.143,"LiTFSI",20,"0.658333333333333 PEGMEA, 0.341666666666667 PEGDA, 0.143 PEO (100,000 MW), 20 LiTFSI",2024-09-26,"PCB print",3,0.028,0.9233,"PCB print",FALSE
"SSna_479",3.6036e-07,"PEGMEA","PEGDA",0.6583,0.3417,"PEO (100,000 MW)",0.286,"LiTFSI",20,"0.658333333333333 PEGMEA, 0.341666666666667 PEGDA, 0.286 PEO (100,000 MW), 20 LiTFSI",2024-09-26,"PCB print",3,0.028,0.95,"PCB print",FALSE
"SSna_479",3.7736e-07,"PEGMEA","PEGDA",0.6583,0.3417,"PEO (100,000 MW)",0.286,"LiTFSI",20,"0.658333333333333 PEGMEA, 0.341666666666667 PEGDA, 0.286 PEO (100,000 MW), 20 LiTFSI",2024-09-26,"PCB print",3,0.028,0.95,"PCB print",FALSE
