Repository: Jay2-davic/SPOC_code

# Studying-Polymers-on a-Chip (SPOC) Data Cleaning and Processing
Author: Jay Jimenez jimenez45@llnl.gov

# Project Description

The SPOC project aims to establish an automated, high-throughput experimentation workflow to screen solid state polymer electrolytes. This repository contains code to reproduce the data cleaning workflow, data processing, and active learning for the SPOC project. Electrochemical impedance spectroscopy processing code is included as a Python file which was used to determine bulk ionic conductivities.

File: output/steps/step0_raw_data.csv (part 30 of 32)
"sample_ID","ionic_conductivity_final","fcomp_mat1","fcomp_mat2","fcomp_mat1_ratio","fcomp_mat2_ratio","fcomp_additive","fcomp_additive_wt_pct","fcomp_salt","fcomp_salt_wt_pct","fcomp_formulation","date_casted","cast_type","fab_method","area_cm2","spe_thickness_avg","print_type","flag_for_removal"
"SSna_479",5.1282e-07,"PEGMEA","PEGDA",0.6583,0.3417,"PEO (100,000 MW)",0.286,"LiTFSI",20,"0.658333333333333 PEGMEA, 0.341666666666667 PEGDA, 0.286 PEO (100,000 MW), 20 LiTFSI",2024-09-26,"PCB print",3,0.028,0.95,"PCB print",FALSE
"SSna_479",5.1948e-07,"PEGMEA","PEGDA",0.6583,0.3417,"PEO (100,000 MW)",0.286,"LiTFSI",20,"0.658333333333333 PEGMEA, 0.341666666666667 PEGDA, 0.286 PEO (100,000 MW), 20 LiTFSI",2024-09-26,"PCB print",3,0.028,0.95,"PCB print",FALSE
"SSna_479",7.3665e-07,"PEGMEA","PEGDA",0.6583,0.3417,"PEO (100,000 MW)",0.286,"LiTFSI",20,"0.658333333333333 PEGMEA, 0.341666666666667 PEGDA, 0.286 PEO (100,000 MW), 20 LiTFSI",2024-09-26,"PCB print",3,0.028,0.95,"PCB print",FALSE
"SSna_479",7.1301e-07,"PEGMEA","PEGDA",0.6583,0.3417,"PEO (100,000 MW)",0.286,"LiTFSI",20,"0.658333333333333 PEGMEA, 0.341666666666667 PEGDA, 0.286 PEO (100,000 MW), 20 LiTFSI",2024-09-26,"PCB print",3,0.028,0.95,"PCB print",FALSE
"SSna_479",5.0505e-07,"PEGMEA","PEGDA",0.6583,0.3417,"PEO (100,000 MW)",0.286,"LiTFSI",20,"0.658333333333333 PEGMEA, 0.341666666666667 PEGDA, 0.286 PEO (100,000 MW), 20 LiTFSI",2024-09-26,"PCB print",3,0.028,0.95,"PCB print",FALSE
"SSna_479",5.0633e-07,"PEGMEA","PEGDA",0.6583,0.3417,"PEO (100,000 MW)",0.286,"LiTFSI",20,"0.658333333333333 PEGMEA, 0.341666666666667 PEGDA, 0.286 PEO (100,000 MW), 20 LiTFSI",2024-09-26,"PCB print",3,0.028,0.95,"PCB print",FALSE
"SSna_48",1.9608e-06,"PEGMEA","PEGDA",0.9,0.1,"Aerosil 380",14,"NaTFSI",29,"0.9 PEGMEA, 0.1 PEGDA, 14 aerosil 380, 29 NaTFSI",2024-04-25,"PCB print",3,0,0,"PCB print",FALSE
"SSna_48",1.9048e-06,"PEGMEA","PEGDA",0.9,0.1,"Aerosil 380",14,"NaTFSI",29,"0.9 PEGMEA, 0.1 PEGDA, 14 aerosil 380, 29 NaTFSI",2024-04-25,"PCB print",3,0,0,"PCB print",FALSE
"SSna_48",2.3529e-06,"PEGMEA","PEGDA",0.9,0.1,"Aerosil 380",14,"NaTFSI",29,"0.9 PEGMEA, 0.1 PEGDA, 14 aerosil 380, 29 NaTFSI",2024-04-25,"PCB print",3,0,0,"PCB print",FALSE
"SSna_48",2.2727e-06,"PEGMEA","PEGDA",0.9,0.1,"Aerosil 380",14,"NaTFSI",29,"0.9 PEGMEA, 0.1 PEGDA, 14 aerosil 380, 29 NaTFSI",2024-04-25,"PCB print",3,0,0,"PCB print",FALSE
"SSna_48",3.3058e-06,"PEGMEA","PEGDA",0.9,0.1,"Aerosil 380",14,"NaTFSI",29,"0.9 PEGMEA, 0.1 PEGDA, 14 aerosil 380, 29 NaTFSI",2024-04-25,"PCB print",3,0,0,"PCB print",FALSE
"SSna_48",3.1008e-06,"PEGMEA","PEGDA",0.9,0.1,"Aerosil 380",14,"NaTFSI",29,"0.9 PEGMEA, 0.1 PEGDA, 14 aerosil 380, 29 NaTFSI",2024-04-25,"PCB print",3,0,0,"PCB print",FALSE
"SSna_48",2.0833e-06,"PEGMEA","PEGDA",0.9,0.1,"Aerosil 380",14,"NaTFSI",29,"0.9 PEGMEA, 0.1 PEGDA, 14 aerosil 380, 29 NaTFSI",2024-04-25,"PCB print",3,0,0,"PCB print",FALSE
"SSna_48",2.0619e-06,"PEGMEA","PEGDA",0.9,0.1,"Aerosil 380",14,"NaTFSI",29,"0.9 PEGMEA, 0.1 PEGDA, 14 aerosil 380, 29 NaTFSI",2024-04-25,"PCB print",3,0,0,"PCB print",FALSE
"SSna_480",3.4188e-07,"PEGMEA","PEGDA",0.6583,0.3417,"PEO (100,000 MW)",0.429,"LiTFSI",20,"0.658333333333333 PEGMEA, 0.341666666666667 PEGDA, 0.429 PEO (100,000 MW), 20 LiTFSI",2024-09-26,"PCB print",3,0.028,1.0267,"PCB print",FALSE
"SSna_480",3.4483e-07,"PEGMEA","PEGDA",0.6583,0.3417,"PEO (100,000 MW)",0.429,"LiTFSI",20,"0.658333333333333 PEGMEA, 0.341666666666667 PEGDA, 0.429 PEO (100,000 MW), 20 LiTFSI",2024-09-26,"PCB print",3,0.028,1.0267,"PCB print",FALSE
"SSna_480",4.5506e-07,"PEGMEA","PEGDA",0.6583,0.3417,"PEO (100,000 MW)",0.429,"LiTFSI",20,"0.658333333333333 PEGMEA, 0.341666666666667 PEGDA, 0.429 PEO (100,000 MW), 20 LiTFSI",2024-09-26,"PCB print",3,0.028,1.0267,"PCB print",FALSE
"SSna_480",4.4297e-07,"PEGMEA","PEGDA",0.6583,0.3417,"PEO (100,000 MW)",0.429,"LiTFSI",20,"0.658333333333333 PEGMEA, 0.341666666666667 PEGDA, 0.429 PEO (100,000 MW), 20 LiTFSI",2024-09-26,"PCB print",3,0.028,1.0267,"PCB print",FALSE
"SSna_480",6.2696e-07,"PEGMEA","PEGDA",0.6583,0.3417,"PEO (100,000 MW)",0.429,"LiTFSI",20,"0.658333333333333 PEGMEA, 0.341666666666667 PEGDA, 0.429 PEO (100,000 MW), 20 LiTFSI",2024-09-26,"PCB print",3,0.028,1.0267,"PCB print",FALSE
"SSna_480",6.6667e-07,"PEGMEA","PEGDA",0.6583,0.3417,"PEO (100,000 MW)",0.429,"LiTFSI",20,"0.658333333333333 PEGMEA, 0.341666666666667 PEGDA, 0.429 PEO (100,000 MW), 20 LiTFSI",2024-09-26,"PCB print",3,0.028,1.0267,"PCB print",FALSE
"SSna_481",3.2e-07,"PEGMEA","PEGDA",0.6583,0.3417,"PEO (100,000 MW)",0.571,"LiTFSI",20,"0.658333333333333 PEGMEA, 0.341666666666667 PEGDA, 0.571 PEO (100,000 MW), 20 LiTFSI",2024-09-26,"PCB print",3,0.028,0.95,"PCB print",FALSE
"SSna_481",2.7778e-07,"PEGMEA","PEGDA",0.6583,0.3417,"PEO (100,000 MW)",0.571,"LiTFSI",20,"0.658333333333333 PEGMEA, 0.341666666666667 PEGDA, 0.571 PEO (100,000 MW), 20 LiTFSI",2024-09-26,"PCB print",3,0.028,0.95,"PCB print",FALSE
"SSna_481",4.7393e-07,"PEGMEA","PEGDA",0.6583,0.3417,"PEO (100,000 MW)",0.571,"LiTFSI",20,"0.658333333333333 PEGMEA, 0.341666666666667 PEGDA, 0.571 PEO (100,000 MW), 20 LiTFSI",2024-09-26,"PCB print",3,0.028,0.95,"PCB print",FALSE
"SSna_481",4.7059e-07,"PEGMEA","PEGDA",0.6583,0.3417,"PEO (100,000 MW)",0.571,"LiTFSI",20,"0.658333333333333 PEGMEA, 0.341666666666667 PEGDA, 0.571 PEO (100,000 MW), 20 LiTFSI",2024-09-26,"PCB print",3,0.028,0.95,"PCB print",FALSE
"SSna_481",6.6007e-07,"PEGMEA","PEGDA",0.6583,0.3417,"PEO (100,000 MW)",0.571,"LiTFSI",20,"0.658333333333333 PEGMEA, 0.341666666666667 PEGDA, 0.571 PEO (100,000 MW), 20 LiTFSI",2024-09-26,"PCB print",3,0.028,0.95,"PCB print",FALSE
"SSna_481",6.5147e-07,"PEGMEA","PEGDA",0.6583,0.3417,"PEO (100,000 MW)",0.571,"LiTFSI",20,"0.658333333333333 PEGMEA, 0.341666666666667 PEGDA, 0.571 PEO (100,000 MW), 20 LiTFSI",2024-09-26,"PCB print",3,0.028,0.95,"PCB print",FALSE
"SSna_481",4.0609e-07,"PEGMEA","PEGDA",0.6583,0.3417,"PEO (100,000 MW)",0.571,"LiTFSI",20,"0.658333333333333 PEGMEA, 0.341666666666667 PEGDA, 0.571 PEO (100,000 MW), 20 LiTFSI",2024-09-26,"PCB print",3,0.028,0.95,"PCB print",FALSE
"SSna_481",4.1408e-07,"PEGMEA","PEGDA",0.6583,0.3417,"PEO (100,000 MW)",0.571,"LiTFSI",20,"0.658333333333333 PEGMEA, 0.341666666666667 PEGDA, 0.571 PEO (100,000 MW), 20 LiTFSI",2024-09-26,"PCB print",3,0.028,0.95,"PCB print",FALSE
"SSna_482",2.963e-07,"PEGMEA","PEGDA",0.6583,0.3417,"PEO (100,000 MW)",0.714,"LiTFSI",20,"0.658333333333333 PEGMEA, 0.341666666666667 PEGDA, 0.714 PEO (100,000 MW), 20 LiTFSI",2024-09-26,"PCB print",3,0.028,1.0533,"PCB print",FALSE
"SSna_482",3.3058e-07,"PEGMEA","PEGDA",0.6583,0.3417,"PEO (100,000 MW)",0.714,"LiTFSI",20,"0.658333333333333 PEGMEA, 0.341666666666667 PEGDA, 0.714 PEO (100,000 MW), 20 LiTFSI",2024-09-26,"PCB print",3,0.028,1.0533,"PCB print",FALSE
"SSna_482",4.0858e-07,"PEGMEA","PEGDA",0.6583,0.3417,"PEO (100,000 MW)",0.714,"LiTFSI",20,"0.658333333333333 PEGMEA, 0.341666666666667 PEGDA, 0.714 PEO (100,000 MW), 20 LiTFSI",2024-09-26,"PCB print",3,0.028,1.0533,"PCB print",FALSE
"SSna_482",4.0984e-07,"PEGMEA","PEGDA",0.6583,0.3417,"PEO (100,000 MW)",0.714,"LiTFSI",20,"0.658333333333333 PEGMEA, 0.341666666666667 PEGDA, 0.714 PEO (100,000 MW), 20 LiTFSI",2024-09-26,"PCB print",3,0.028,1.0533,"PCB print",FALSE
"SSna_482",5.284e-07,"PEGMEA","PEGDA",0.6583,0.3417,"PEO (100,000 MW)",0.714,"LiTFSI",20,"0.658333333333333 PEGMEA, 0.341666666666667 PEGDA, 0.714 PEO (100,000 MW), 20 LiTFSI",2024-09-26,"PCB print",3,0.028,1.0533,"PCB print",FALSE
"SSna_482",5.1746e-07,"PEGMEA","PEGDA",0.6583,0.3417,"PEO (100,000 MW)",0.714,"LiTFSI",20,"0.658333333333333 PEGMEA, 0.341666666666667 PEGDA, 0.714 PEO (100,000 MW), 20 LiTFSI",2024-09-26,"PCB print",3,0.028,1.0533,"PCB print",FALSE
"SSna_482",3.5714e-07,"PEGMEA","PEGDA",0.6583,0.3417,"PEO (100,000 MW)",0.714,"LiTFSI",20,"0.658333333333333 PEGMEA, 0.341666666666667 PEGDA, 0.714 PEO (100,000 MW), 20 LiTFSI",2024-09-26,"PCB print",3,0.028,1.0533,"PCB print",FALSE
"SSna_482",3.5714e-07,"PEGMEA","PEGDA",0.6583,0.3417,"PEO (100,000 MW)",0.714,"LiTFSI",20,"0.658333333333333 PEGMEA, 0.341666666666667 PEGDA, 0.714 PEO (100,000 MW), 20 LiTFSI",2024-09-26,"PCB print",3,0.028,1.0533,"PCB print",FALSE
"SSna_483",4.2283e-07,"PEGMEA","PEGDA",0.6583,0.3417,"PEO (100,000 MW)",0.857,"LiTFSI",20,"0.658333333333333 PEGMEA, 0.341666666666667 PEGDA, 0.857 PEO (100,000 MW), 20 LiTFSI",2024-09-26,"PCB print",3,0.028,1.0333,"PCB print",FALSE
"SSna_483",4.2827e-07,"PEGMEA","PEGDA",0.6583,0.3417,"PEO (100,000 MW)",0.857,"LiTFSI",20,"0.658333333333333 PEGMEA, 0.341666666666667 PEGDA, 0.857 PEO (100,000 MW), 20 LiTFSI",2024-09-26,"PCB print",3,0.028,1.0333,"PCB print",FALSE
"SSna_483",4.0816e-07,"PEGMEA","PEGDA",0.6583,0.3417,"PEO (100,000 MW)",0.857,"LiTFSI",20,"0.658333333333333 PEGMEA, 0.341666666666667 PEGDA, 0.857 PEO (100,000 MW), 20 LiTFSI",2024-09-26,"PCB print",3,0.028,1.0333,"PCB print",FALSE
"SSna_483",4.0404e-07,"PEGMEA","PEGDA",0.6583,0.3417,"PEO (100,000 MW)",0.857,"LiTFSI",20,"0.658333333333333 PEGMEA, 0.341666666666667 PEGDA, 0.857 PEO (100,000 MW), 20 LiTFSI",2024-09-26,"PCB print",3,0.028,1.0333,"PCB print",FALSE
"SSna_483",1.227e-06,"PEGMEA","PEGDA",0.6583,0.3417,"PEO (100,000 MW)",0.857,"LiTFSI",20,"0.658333333333333 PEGMEA, 0.341666666666667 PEGDA, 0.857 PEO (100,000 MW), 20 LiTFSI",2024-09-26,"PCB print",3,0.028,1.0333,"PCB print",FALSE
"SSna_483",5.7803e-07,"PEGMEA","PEGDA",0.6583,0.3417,"PEO (100,000 MW)",0.857,"LiTFSI",20,"0.658333333333333 PEGMEA, 0.341666666666667 PEGDA, 0.857 PEO (100,000 MW), 20 LiTFSI",2024-09-26,"PCB print",3,0.028,1.0333,"PCB print",FALSE
"SSna_483",3.3058e-07,"PEGMEA","PEGDA",0.6583,0.3417,"PEO (100,000 MW)",0.857,"LiTFSI",20,"0.658333333333333 PEGMEA, 0.341666666666667 PEGDA, 0.857 PEO (100,000 MW), 20 LiTFSI",2024-09-26,"PCB print",3,0.028,1.0333,"PCB print",FALSE
"SSna_483",3.4188e-07,"PEGMEA","PEGDA",0.6583,0.3417,"PEO (100,000 MW)",0.857,"LiTFSI",20,"0.658333333333333 PEGMEA, 0.341666666666667 PEGDA, 0.857 PEO (100,000 MW), 20 LiTFSI",2024-09-26,"PCB print",3,0.028,1.0333,"PCB print",FALSE
"SSna_484",2.9412e-07,"PEGMEA","PEGDA",0.6583,0.3417,"PEO (100,000 MW)",1,"LiTFSI",20,"0.658333333333333 PEGMEA, 0.341666666666667 PEGDA, 1 PEO (100,000 MW), 20 LiTFSI",2024-09-26,"PCB print",3,0.028,0.95,"PCB print",FALSE
"SSna_484",2.9412e-07,"PEGMEA","PEGDA",0.6583,0.3417,"PEO (100,000 MW)",1,"LiTFSI",20,"0.658333333333333 PEGMEA, 0.341666666666667 PEGDA, 1 PEO (100,000 MW), 20 LiTFSI",2024-09-26,"PCB print",3,0.028,0.95,"PCB print",FALSE
"SSna_484",5.7803e-07,"PEGMEA","PEGDA",0.6583,0.3417,"PEO (100,000 MW)",1,"LiTFSI",20,"0.658333333333333 PEGMEA, 0.341666666666667 PEGDA, 1 PEO (100,000 MW), 20 LiTFSI",2024-09-26,"PCB print",3,0.028,0.95,"PCB print",FALSE
"SSna_484",5.3405e-07,"PEGMEA","PEGDA",0.6583,0.3417,"PEO (100,000 MW)",1,"LiTFSI",20,"0.658333333333333 PEGMEA, 0.341666666666667 PEGDA, 1 PEO (100,000 MW), 20 LiTFSI",2024-09-26,"PCB print",3,0.028,0.95,"PCB print",FALSE
"SSna_484",7.6046e-07,"PEGMEA","PEGDA",0.6583,0.3417,"PEO (100,000 MW)",1,"LiTFSI",20,"0.658333333333333 PEGMEA, 0.341666666666667 PEGDA, 1 PEO (100,000 MW), 20 LiTFSI",2024-09-26,"PCB print",3,0.028,0.95,"PCB print",FALSE
"SSna_484",7.9523e-07,"PEGMEA","PEGDA",0.6583,0.3417,"PEO (100,000 MW)",1,"LiTFSI",20,"0.658333333333333 PEGMEA, 0.341666666666667 PEGDA, 1 PEO (100,000 MW), 20 LiTFSI",2024-09-26,"PCB print",3,0.028,0.95,"PCB print",FALSE
"SSna_484",5.5096e-07,"PEGMEA","PEGDA",0.6583,0.3417,"PEO (100,000 MW)",1,"LiTFSI",20,"0.658333333333333 PEGMEA, 0.341666666666667 PEGDA, 1 PEO (100,000 MW), 20 LiTFSI",2024-09-26,"PCB print",3,0.028,0.95,"PCB print",FALSE
"SSna_484",5.4348e-07,"PEGMEA","PEGDA",0.6583,0.3417,"PEO (100,000 MW)",1,"LiTFSI",20,"0.658333333333333 PEGMEA, 0.341666666666667 PEGDA, 1 PEO (100,000 MW), 20 LiTFSI",2024-09-26,"PCB print",3,0.028,0.95,"PCB print",FALSE
"SSna_485",1e-04,"PEGMEA","PEGDA",0.9,0.1,"Aerosil 380",15,"LiTFSI",20,"0.9 PEGMEA, 0.1 PEGDA, 15 aerosil 380, 20 LiTFSI",2024-09-26,"Bulk cast",3,0.028,1.6267,"PCB print",FALSE
"SSna_485",1e-04,"PEGMEA","PEGDA",0.9,0.1,"Aerosil 380",15,"LiTFSI",20,"0.9 PEGMEA, 0.1 PEGDA, 15 aerosil 380, 20 LiTFSI",2024-09-26,"Bulk cast",3,0.028,1.6267,"PCB print",FALSE
"SSna_485",1e-04,"PEGMEA","PEGDA",0.9,0.1,"Aerosil 380",15,"LiTFSI",20,"0.9 PEGMEA, 0.1 PEGDA, 15 aerosil 380, 20 LiTFSI",2024-09-26,"Bulk cast",3,0.028,1.6267,"PCB print",FALSE
"SSna_485",1e-04,"PEGMEA","PEGDA",0.9,0.1,"Aerosil 380",15,"LiTFSI",20,"0.9 PEGMEA, 0.1 PEGDA, 15 aerosil 380, 20 LiTFSI",2024-09-26,"Bulk cast",3,0.028,1.6267,"PCB print",FALSE
"SSna_485",2e-04,"PEGMEA","PEGDA",0.9,0.1,"Aerosil 380",15,"LiTFSI",20,"0.9 PEGMEA, 0.1 PEGDA, 15 aerosil 380, 20 LiTFSI",2024-09-26,"Bulk cast",3,0.028,1.6267,"PCB print",FALSE
"SSna_485",2e-04,"PEGMEA","PEGDA",0.9,0.1,"Aerosil 380",15,"LiTFSI",20,"0.9 PEGMEA, 0.1 PEGDA, 15 aerosil 380, 20 LiTFSI",2024-09-26,"Bulk cast",3,0.028,1.6267,"PCB print",FALSE
"SSna_485",1e-04,"PEGMEA","PEGDA",0.9,0.1,"Aerosil 380",15,"LiTFSI",20,"0.9 PEGMEA, 0.1 PEGDA, 15 aerosil 380, 20 LiTFSI",2024-09-26,"Bulk cast",3,0.028,1.6267,"PCB print",FALSE
"SSna_485",1e-04,"PEGMEA","PEGDA",0.9,0.1,"Aerosil 380",15,"LiTFSI",20,"0.9 PEGMEA, 0.1 PEGDA, 15 aerosil 380, 20 LiTFSI",2024-09-26,"Bulk cast",3,0.028,1.6267,"PCB print",FALSE
"SSna_486",0,"PEGMEA","PEGDA",0.9,0.1,"Aerosil 380",15,"LiTFSI",20,"0.9 PEGMEA, 0.1 PEGDA, 15 aerosil 380, 20 LiTFSI",2024-09-26,"Bulk cast",3,0.028,1.6267,"PCB print",FALSE
"SSna_486",0,"PEGMEA","PEGDA",0.9,0.1,"Aerosil 380",15,"LiTFSI",20,"0.9 PEGMEA, 0.1 PEGDA, 15 aerosil 380, 20 LiTFSI",2024-09-26,"Bulk cast",3,0.028,1.6267,"PCB print",FALSE
"SSna_486",5.8394e-06,"PEGMEA","PEGDA",0.9,0.1,"Aerosil 380",15,"LiTFSI",20,"0.9 PEGMEA, 0.1 PEGDA, 15 aerosil 380, 20 LiTFSI",2024-09-26,"Bulk cast",3,0.028,1.6267,"PCB print",FALSE
"SSna_486",5.9084e-06,"PEGMEA","PEGDA",0.9,0.1,"Aerosil 380",15,"LiTFSI",20,"0.9 PEGMEA, 0.1 PEGDA, 15 aerosil 380, 20 LiTFSI",2024-09-26,"Bulk cast",3,0.028,1.6267,"PCB print",FALSE
"SSna_486",0,"PEGMEA","PEGDA",0.9,0.1,"Aerosil 380",15,"LiTFSI",20,"0.9 PEGMEA, 0.1 PEGDA, 15 aerosil 380, 20 LiTFSI",2024-09-26,"Bulk cast",3,0.028,1.6267,"PCB print",FALSE
"SSna_486",0,"PEGMEA","PEGDA",0.9,0.1,"Aerosil 380",15,"LiTFSI",20,"0.9 PEGMEA, 0.1 PEGDA, 15 aerosil 380, 20 LiTFSI",2024-09-26,"Bulk cast",3,0.028,1.6267,"PCB print",FALSE
"SSna_486",3.0769e-06,"PEGMEA","PEGDA",0.9,0.1,"Aerosil 380",15,"LiTFSI",20,"0.9 PEGMEA, 0.1 PEGDA, 15 aerosil 380, 20 LiTFSI",2024-09-26,"Bulk cast",3,0.028,1.6267,"PCB print",FALSE
"SSna_486",3.0303e-06,"PEGMEA","PEGDA",0.9,0.1,"Aerosil 380",15,"LiTFSI",20,"0.9 PEGMEA, 0.1 PEGDA, 15 aerosil 380, 20 LiTFSI",2024-09-26,"Bulk cast",3,0.028,1.6267,"PCB print",FALSE
"SSna_487",2.5e-06,"PEGMEA","PEGDA",0.9,0.1,"Aerosil 380",15,"LiTFSI",20,"0.9 PEGMEA, 0.1 PEGDA, 15 aerosil 380, 20 LiTFSI",2024-09-26,"Bulk cast",3,0.028,1.6267,"PCB print",FALSE
"SSna_487",2.2857e-06,"PEGMEA","PEGDA",0.9,0.1,"Aerosil 380",15,"LiTFSI",20,"0.9 PEGMEA, 0.1 PEGDA, 15 aerosil 380, 20 LiTFSI",2024-09-26,"Bulk cast",3,0.028,1.6267,"PCB print",FALSE
"SSna_487",3.0303e-06,"PEGMEA","PEGDA",0.9,0.1,"Aerosil 380",15,"LiTFSI",20,"0.9 PEGMEA, 0.1 PEGDA, 15 aerosil 380, 20 LiTFSI",2024-09-26,"Bulk cast",3,0.028,1.6267,"PCB print",FALSE
"SSna_487",2.8777e-06,"PEGMEA","PEGDA",0.9,0.1,"Aerosil 380",15,"LiTFSI",20,"0.9 PEGMEA, 0.1 PEGDA, 15 aerosil 380, 20 LiTFSI",2024-09-26,"Bulk cast",3,0.028,1.6267,"PCB print",FALSE
"SSna_487",4.1929e-06,"PEGMEA","PEGDA",0.9,0.1,"Aerosil 380",15,"LiTFSI",20,"0.9 PEGMEA, 0.1 PEGDA, 15 aerosil 380, 20 LiTFSI",2024-09-26,"Bulk cast",3,0.028,1.6267,"PCB print",FALSE
"SSna_487",3.8835e-06,"PEGMEA","PEGDA",0.9,0.1,"Aerosil 380",15,"LiTFSI",20,"0.9 PEGMEA, 0.1 PEGDA, 15 aerosil 380, 20 LiTFSI",2024-09-26,"Bulk cast",3,0.028,1.6267,"PCB print",FALSE
"SSna_487",1.9139e-06,"PEGMEA","PEGDA",0.9,0.1,"Aerosil 380",15,"LiTFSI",20,"0.9 PEGMEA, 0.1 PEGDA, 15 aerosil 380, 20 LiTFSI",2024-09-26,"Bulk cast",3,0.028,1.6267,"PCB print",FALSE
"SSna_487",1.9231e-06,"PEGMEA","PEGDA",0.9,0.1,"Aerosil 380",15,"LiTFSI",20,"0.9 PEGMEA, 0.1 PEGDA, 15 aerosil 380, 20 LiTFSI",2024-09-26,"Bulk cast",3,0.028,1.6267,"PCB print",FALSE
"SSna_49",1.4652e-07,"PEGMEA","PEGDA",0.9,0.1,"Aerosil 380",11,"NaTFSI",0,"0.9 PEGMEA, 0.1 PEGDA, 11 aerosil 380, 0 NaTFSI",2024-04-25,"PCB print",3,0,0,"PCB print",FALSE
"SSna_49",1.5326e-07,"PEGMEA","PEGDA",0.9,0.1,"Aerosil 380",11,"NaTFSI",0,"0.9 PEGMEA, 0.1 PEGDA, 11 aerosil 380, 0 NaTFSI",2024-04-25,"PCB print",3,0,0,"PCB print",FALSE
"SSna_49",1.9608e-07,"PEGMEA","PEGDA",0.9,0.1,"Aerosil 380",11,"NaTFSI",0,"0.9 PEGMEA, 0.1 PEGDA, 11 aerosil 380, 0 NaTFSI",2024-04-25,"PCB print",3,0,0,"PCB print",FALSE
"SSna_49",1.9048e-07,"PEGMEA","PEGDA",0.9,0.1,"Aerosil 380",11,"NaTFSI",0,"0.9 PEGMEA, 0.1 PEGDA, 11 aerosil 380, 0 NaTFSI",2024-04-25,"PCB print",3,0,0,"PCB print",FALSE
"SSna_49",2.4691e-07,"PEGMEA","PEGDA",0.9,0.1,"Aerosil 380",11,"NaTFSI",0,"0.9 PEGMEA, 0.1 PEGDA, 11 aerosil 380, 0 NaTFSI",2024-04-25,"PCB print",3,0,0,"PCB print",FALSE
"SSna_49",2.5e-07,"PEGMEA","PEGDA",0.9,0.1,"Aerosil 380",11,"NaTFSI",0,"0.9 PEGMEA, 0.1 PEGDA, 11 aerosil 380, 0 NaTFSI",2024-04-25,"PCB print",3,0,0,"PCB print",FALSE
"SSna_49",2.0408e-07,"PEGMEA","PEGDA",0.9,0.1,"Aerosil 380",11,"NaTFSI",0,"0.9 PEGMEA, 0.1 PEGDA, 11 aerosil 380, 0 NaTFSI",2024-04-25,"PCB print",3,0,0,"PCB print",FALSE
"SSna_49",2.2989e-07,"PEGMEA","PEGDA",0.9,0.1,"Aerosil 380",11,"NaTFSI",0,"0.9 PEGMEA, 0.1 PEGDA, 11 aerosil 380, 0 NaTFSI",2024-04-25,"PCB print",3,0,0,"PCB print",FALSE
"SSna_50",1.4184e-06,"PEGMEA","PEGDA",0.9,0.1,"Aerosil 380",11.4,"NaTFSI",4.14,"0.9 PEGMEA, 0.1 PEGDA, 11.4 aerosil 380, 4.14 NaTFSI",2024-04-25,"PCB print",3,0,0,"PCB print",FALSE
"SSna_50",1.4235e-06,"PEGMEA","PEGDA",0.9,0.1,"Aerosil 380",11.4,"NaTFSI",4.14,"0.9 PEGMEA, 0.1 PEGDA, 11.4 aerosil 380, 4.14 NaTFSI",2024-04-25,"PCB print",3,0,0,"PCB print",FALSE
"SSna_50",1.5385e-06,"PEGMEA","PEGDA",0.9,0.1,"Aerosil 380",11.4,"NaTFSI",4.14,"0.9 PEGMEA, 0.1 PEGDA, 11.4 aerosil 380, 4.14 NaTFSI",2024-04-25,"PCB print",3,0,0,"PCB print",FALSE
"SSna_50",1.4337e-06,"PEGMEA","PEGDA",0.9,0.1,"Aerosil 380",11.4,"NaTFSI",4.14,"0.9 PEGMEA, 0.1 PEGDA, 11.4 aerosil 380, 4.14 NaTFSI",2024-04-25,"PCB print",3,0,0,"PCB print",FALSE
"SSna_50",2.0202e-06,"PEGMEA","PEGDA",0.9,0.1,"Aerosil 380",11.4,"NaTFSI",4.14,"0.9 PEGMEA, 0.1 PEGDA, 11.4 aerosil 380, 4.14 NaTFSI",2024-04-25,"PCB print",3,0,0,"PCB print",FALSE
"SSna_50",2.1164e-06,"PEGMEA","PEGDA",0.9,0.1,"Aerosil 380",11.4,"NaTFSI",4.14,"0.9 PEGMEA, 0.1 PEGDA, 11.4 aerosil 380, 4.14 NaTFSI",2024-04-25,"PCB print",3,0,0,"PCB print",FALSE
"SSna_50",1.9512e-06,"PEGMEA","PEGDA",0.9,0.1,"Aerosil 380",11.4,"NaTFSI",4.14,"0.9 PEGMEA, 0.1 PEGDA, 11.4 aerosil 380, 4.14 NaTFSI",2024-04-25,"PCB print",3,0,0,"PCB print",FALSE
"SSna_50",1.5873e-06,"PEGMEA","PEGDA",0.9,0.1,"Aerosil 380",11.4,"NaTFSI",4.14,"0.9 PEGMEA, 0.1 PEGDA, 11.4 aerosil 380, 4.14 NaTFSI",2024-04-25,"PCB print",3,0,0,"PCB print",FALSE
"SSna_51",2.0833e-06,"PEGMEA","PEGDA",0.9,0.1,"Aerosil 380",11.9,"NaTFSI",8.29,"0.9 PEGMEA, 0.1 PEGDA, 11.9 aerosil 380, 8.29 NaTFSI",2024-04-25,"PCB print",3,0,0,"PCB print",FALSE
"SSna_51",2.0725e-06,"PEGMEA","PEGDA",0.9,0.1,"Aerosil 380",11.9,"NaTFSI",8.29,"0.9 PEGMEA, 0.1 PEGDA, 11.9 aerosil 380, 8.29 NaTFSI",2024-04-25,"PCB print",3,0,0,"PCB print",FALSE
"SSna_51",2.4096e-06,"PEGMEA","PEGDA",0.9,0.1,"Aerosil 380",11.9,"NaTFSI",8.29,"0.9 PEGMEA, 0.1 PEGDA, 11.9 aerosil 380, 8.29 NaTFSI",2024-04-25,"PCB print",3,0,0,"PCB print",FALSE
"SSna_51",2.381e-06,"PEGMEA","PEGDA",0.9,0.1,"Aerosil 380",11.9,"NaTFSI",8.29,"0.9 PEGMEA, 0.1 PEGDA, 11.9 aerosil 380, 8.29 NaTFSI",2024-04-25,"PCB print",3,0,0,"PCB print",FALSE
"SSna_51",3.5088e-06,"PEGMEA","PEGDA",0.9,0.1,"Aerosil 380",11.9,"NaTFSI",8.29,"0.9 PEGMEA, 0.1 PEGDA, 11.9 aerosil 380, 8.29 NaTFSI",2024-04-25,"PCB print",3,0,0,"PCB print",FALSE
"SSna_51",3.252e-06,"PEGMEA","PEGDA",0.9,0.1,"Aerosil 380",11.9,"NaTFSI",8.29,"0.9 PEGMEA, 0.1 PEGDA, 11.9 aerosil 380, 8.29 NaTFSI",2024-04-25,"PCB print",3,0,0,"PCB print",FALSE
"SSna_51",2.963e-06,"PEGMEA","PEGDA",0.9,0.1,"Aerosil 380",11.9,"NaTFSI",8.29,"0.9 PEGMEA, 0.1 PEGDA, 11.9 aerosil 380, 8.29 NaTFSI",2024-04-25,"PCB print",3,0,0,"PCB print",FALSE
"SSna_51",3.0303e-06,"PEGMEA","PEGDA",0.9,0.1,"Aerosil 380",11.9,"NaTFSI",8.29,"0.9 PEGMEA, 0.1 PEGDA, 11.9 aerosil 380, 8.29 NaTFSI",2024-04-25,"PCB print",3,0,0,"PCB print",FALSE
"SSna_52",2.8986e-06,"PEGMEA","PEGDA",0.9,0.1,"Aerosil 380",12.3,"NaTFSI",12.4,"0.9 PEGMEA, 0.1 PEGDA, 12.3 aerosil 380, 12.4 NaTFSI",2024-04-25,"PCB print",3,0,0,"PCB print",FALSE
"SSna_52",2.8777e-06,"PEGMEA","PEGDA",0.9,0.1,"Aerosil 380",12.3,"NaTFSI",12.4,"0.9 PEGMEA, 0.1 PEGDA, 12.3 aerosil 380, 12.4 NaTFSI",2024-04-25,"PCB print",3,0,0,"PCB print",FALSE
"SSna_52",2.7972e-06,"PEGMEA","PEGDA",0.9,0.1,"Aerosil 380",12.3,"NaTFSI",12.4,"0.9 PEGMEA, 0.1 PEGDA, 12.3 aerosil 380, 12.4 NaTFSI",2024-04-25,"PCB print",3,0,0,"PCB print",FALSE
"SSna_52",2.8369e-06,"PEGMEA","PEGDA",0.9,0.1,"Aerosil 380",12.3,"NaTFSI",12.4,"0.9 PEGMEA, 0.1 PEGDA, 12.3 aerosil 380, 12.4 NaTFSI",2024-04-25,"PCB print",3,0,0,"PCB print",FALSE
"SSna_52",2.9197e-06,"PEGMEA","PEGDA",0.9,0.1,"Aerosil 380",12.3,"NaTFSI",12.4,"0.9 PEGMEA, 0.1 PEGDA, 12.3 aerosil 380, 12.4 NaTFSI",2024-04-25,"PCB print",3,0,0,"PCB print",FALSE
"SSna_52",3.1496e-06,"PEGMEA","PEGDA",0.9,0.1,"Aerosil 380",12.3,"NaTFSI",12.4,"0.9 PEGMEA, 0.1 PEGDA, 12.3 aerosil 380, 12.4 NaTFSI",2024-04-25,"PCB print",3,0,0,"PCB print",FALSE
"SSna_52",3.3058e-06,"PEGMEA","PEGDA",0.9,0.1,"Aerosil 380",12.3,"NaTFSI",12.4,"0.9 PEGMEA, 0.1 PEGDA, 12.3 aerosil 380, 12.4 NaTFSI",2024-04-25,"PCB print",3,0,0,"PCB print",FALSE
"SSna_52",3.4188e-06,"PEGMEA","PEGDA",0.9,0.1,"Aerosil 380",12.3,"NaTFSI",12.4,"0.9 PEGMEA, 0.1 PEGDA, 12.3 aerosil 380, 12.4 NaTFSI",2024-04-25,"PCB print",3,0,0,"PCB print",FALSE
"SSna_53",2.5806e-06,"PEGMEA","PEGDA",0.9,0.1,"Aerosil 380",12.7,"NaTFSI",16.6,"0.9 PEGMEA, 0.1 PEGDA, 12.7 aerosil 380, 16.6 NaTFSI",2024-04-25,"PCB print",3,0,0,"PCB print",FALSE
"SSna_53",2.4242e-06,"PEGMEA","PEGDA",0.9,0.1,"Aerosil 380",12.7,"NaTFSI",16.6,"0.9 PEGMEA, 0.1 PEGDA, 12.7 aerosil 380, 16.6 NaTFSI",2024-04-25,"PCB print",3,0,0,"PCB print",FALSE
"SSna_53",2.9412e-06,"PEGMEA","PEGDA",0.9,0.1,"Aerosil 380",12.7,"NaTFSI",16.6,"0.9 PEGMEA, 0.1 PEGDA, 12.7 aerosil 380, 16.6 NaTFSI",2024-04-25,"PCB print",3,0,0,"PCB print",FALSE
"SSna_53",2.9197e-06,"PEGMEA","PEGDA",0.9,0.1,"Aerosil 380",12.7,"NaTFSI",16.6,"0.9 PEGMEA, 0.1 PEGDA, 12.7 aerosil 380, 16.6 NaTFSI",2024-04-25,"PCB print",3,0,0,"PCB print",FALSE
"SSna_53",4.1667e-06,"PEGMEA","PEGDA",0.9,0.1,"Aerosil 380",12.7,"NaTFSI",16.6,"0.9 PEGMEA, 0.1 PEGDA, 12.7 aerosil 380, 16.6 NaTFSI",2024-04-25,"PCB print",3,0,0,"PCB print",FALSE
"SSna_53",4.2781e-06,"PEGMEA","PEGDA",0.9,0.1,"Aerosil 380",12.7,"NaTFSI",16.6,"0.9 PEGMEA, 0.1 PEGDA, 12.7 aerosil 380, 16.6 NaTFSI",2024-04-25,"PCB print",3,0,0,"PCB print",FALSE
"SSna_53",3.3058e-06,"PEGMEA","PEGDA",0.9,0.1,"Aerosil 380",12.7,"NaTFSI",16.6,"0.9 PEGMEA, 0.1 PEGDA, 12.7 aerosil 380, 16.6 NaTFSI",2024-04-25,"PCB print",3,0,0,"PCB print",FALSE
"SSna_53",3.1496e-06,"PEGMEA","PEGDA",0.9,0.1,"Aerosil 380",12.7,"NaTFSI",16.6,"0.9 PEGMEA, 0.1 PEGDA, 12.7 aerosil 380, 16.6 NaTFSI",2024-04-25,"PCB print",3,0,0,"PCB print",FALSE
"SSna_54",8.0808e-07,"PEGMEA","PEGDA",0.9,0.1,"Aerosil 380",13.1,"NaTFSI",20.7,"0.9 PEGMEA, 0.1 PEGDA, 13.1 aerosil 380, 20.7 NaTFSI",2024-04-25,"PCB print",3,0,0,"PCB print",FALSE
"SSna_54",9.0293e-07,"PEGMEA","PEGDA",0.9,0.1,"Aerosil 380",13.1,"NaTFSI",20.7,"0.9 PEGMEA, 0.1 PEGDA, 13.1 aerosil 380, 20.7 NaTFSI",2024-04-25,"PCB print",3,0,0,"PCB print",FALSE
"SSna_54",1.8868e-06,"PEGMEA","PEGDA",0.9,0.1,"Aerosil 380",13.1,"NaTFSI",20.7,"0.9 PEGMEA, 0.1 PEGDA, 13.1 aerosil 380, 20.7 NaTFSI",2024-04-25,"PCB print",3,0,0,"PCB print",FALSE
"SSna_54",1.81e-06,"PEGMEA","PEGDA",0.9,0.1,"Aerosil 380",13.1,"NaTFSI",20.7,"0.9 PEGMEA, 0.1 PEGDA, 13.1 aerosil 380, 20.7 NaTFSI",2024-04-25,"PCB print",3,0,0,"PCB print",FALSE
"SSna_54",2.7027e-06,"PEGMEA","PEGDA",0.9,0.1,"Aerosil 380",13.1,"NaTFSI",20.7,"0.9 PEGMEA, 0.1 PEGDA, 13.1 aerosil 380, 20.7 NaTFSI",2024-04-25,"PCB print",3,0,0,"PCB print",FALSE
"SSna_54",2.9197e-06,"PEGMEA","PEGDA",0.9,0.1,"Aerosil 380",13.1,"NaTFSI",20.7,"0.9 PEGMEA, 0.1 PEGDA, 13.1 aerosil 380, 20.7 NaTFSI",2024-04-25,"PCB print",3,0,0,"PCB print",FALSE
"SSna_54",2e-06,"PEGMEA","PEGDA",0.9,0.1,"Aerosil 380",13.1,"NaTFSI",20.7,"0.9 PEGMEA, 0.1 PEGDA, 13.1 aerosil 380, 20.7 NaTFSI",2024-04-25,"PCB print",3,0,0,"PCB print",FALSE
"SSna_54",2.0725e-06,"PEGMEA","PEGDA",0.9,0.1,"Aerosil 380",13.1,"NaTFSI",20.7,"0.9 PEGMEA, 0.1 PEGDA, 13.1 aerosil 380, 20.7 NaTFSI",2024-04-25,"PCB print",3,0,0,"PCB print",FALSE
"SSna_55",1.2384e-06,"PEGMEA","PEGDA",0.9,0.1,"Aerosil 380",13.6,"NaTFSI",24.9,"0.9 PEGMEA, 0.1 PEGDA, 13.6 aerosil 380, 24.9 NaTFSI",2024-04-25,"PCB print",3,0,0,"PCB print",FALSE
"SSna_55",1.1834e-06,"PEGMEA","PEGDA",0.9,0.1,"Aerosil 380",13.6,"NaTFSI",24.9,"0.9 PEGMEA, 0.1 PEGDA, 13.6 aerosil 380, 24.9 NaTFSI",2024-04-25,"PCB print",3,0,0,"PCB print",FALSE
"SSna_55",1.444e-06,"PEGMEA","PEGDA",0.9,0.1,"Aerosil 380",13.6,"NaTFSI",24.9,"0.9 PEGMEA, 0.1 PEGDA, 13.6 aerosil 380, 24.9 NaTFSI",2024-04-25,"PCB print",3,0,0,"PCB print",FALSE
"SSna_55",1.5564e-06,"PEGMEA","PEGDA",0.9,0.1,"Aerosil 380",13.6,"NaTFSI",24.9,"0.9 PEGMEA, 0.1 PEGDA, 13.6 aerosil 380, 24.9 NaTFSI",2024-04-25,"PCB print",3,0,0,"PCB print",FALSE
"SSna_55",2.2727e-06,"PEGMEA","PEGDA",0.9,0.1,"Aerosil 380",13.6,"NaTFSI",24.9,"0.9 PEGMEA, 0.1 PEGDA, 13.6 aerosil 380, 24.9 NaTFSI",2024-04-25,"PCB print",3,0,0,"PCB print",FALSE
"SSna_55",2.3121e-06,"PEGMEA","PEGDA",0.9,0.1,"Aerosil 380",13.6,"NaTFSI",24.9,"0.9 PEGMEA, 0.1 PEGDA, 13.6 aerosil 380, 24.9 NaTFSI",2024-04-25,"PCB print",3,0,0,"PCB print",FALSE
"SSna_55",1.4652e-06,"PEGMEA","PEGDA",0.9,0.1,"Aerosil 380",13.6,"NaTFSI",24.9,"0.9 PEGMEA, 0.1 PEGDA, 13.6 aerosil 380, 24.9 NaTFSI",2024-04-25,"PCB print",3,0,0,"PCB print",FALSE
"SSna_55",7.7369e-07,"PEGMEA","PEGDA",0.9,0.1,"Aerosil 380",13.6,"NaTFSI",24.9,"0.9 PEGMEA, 0.1 PEGDA, 13.6 aerosil 380, 24.9 NaTFSI",2024-04-25,"PCB print",3,0,0,"PCB print",FALSE
"SSna_56",1.3245e-06,"PEGMEA","PEGDA",0.9,0.1,"Aerosil 380",14,"NaTFSI",29,"0.9 PEGMEA, 0.1 PEGDA, 14 aerosil 380, 29 NaTFSI",2024-04-25,"PCB print",3,0,0,"PCB print",FALSE
"SSna_56",1.3201e-06,"PEGMEA","PEGDA",0.9,0.1,"Aerosil 380",14,"NaTFSI",29,"0.9 PEGMEA, 0.1 PEGDA, 14 aerosil 380, 29 NaTFSI",2024-04-25,"PCB print",3,0,0,"PCB print",FALSE
"SSna_56",1.5094e-06,"PEGMEA","PEGDA",0.9,0.1,"Aerosil 380",14,"NaTFSI",29,"0.9 PEGMEA, 0.1 PEGDA, 14 aerosil 380, 29 NaTFSI",2024-04-25,"PCB print",3,0,0,"PCB print",FALSE
"SSna_56",1.3937e-06,"PEGMEA","PEGDA",0.9,0.1,"Aerosil 380",14,"NaTFSI",29,"0.9 PEGMEA, 0.1 PEGDA, 14 aerosil 380, 29 NaTFSI",2024-04-25,"PCB print",3,0,0,"PCB print",FALSE
"SSna_56",1.9324e-06,"PEGMEA","PEGDA",0.9,0.1,"Aerosil 380",14,"NaTFSI",29,"0.9 PEGMEA, 0.1 PEGDA, 14 aerosil 380, 29 NaTFSI",2024-04-25,"PCB print",3,0,0,"PCB print",FALSE
"SSna_56",2.8777e-06,"PEGMEA","PEGDA",0.9,0.1,"Aerosil 380",14,"NaTFSI",29,"0.9 PEGMEA, 0.1 PEGDA, 14 aerosil 380, 29 NaTFSI",2024-04-25,"PCB print",3,0,0,"PCB print",FALSE
"SSna_57",1.6129e-06,"PEGMEA","PEGDA",0.9,0.1,"Aerosil 380",0,"NaTFSI",0,"0.9 PEGMEA, 0.1 PEGDA, 0 aerosil 380, 0 NaTFSI",2024-05-06,"PCB print",3,0.028,0.4333,"PCB print",FALSE
"SSna_57",1.5873e-06,"PEGMEA","PEGDA",0.9,0.1,"Aerosil 380",0,"NaTFSI",0,"0.9 PEGMEA, 0.1 PEGDA, 0 aerosil 380, 0 NaTFSI",2024-05-06,"PCB print",3,0.028,0.4333,"PCB print",FALSE
"SSna_57",2.2989e-06,"PEGMEA","PEGDA",0.9,0.1,"Aerosil 380",0,"NaTFSI",0,"0.9 PEGMEA, 0.1 PEGDA, 0 aerosil 380, 0 NaTFSI",2024-05-06,"PCB print",3,0.028,0.4333,"PCB print",FALSE
"SSna_57",2.2472e-06,"PEGMEA","PEGDA",0.9,0.1,"Aerosil 380",0,"NaTFSI",0,"0.9 PEGMEA, 0.1 PEGDA, 0 aerosil 380, 0 NaTFSI",2024-05-06,"PCB print",3,0.028,0.4333,"PCB print",FALSE
"SSna_57",1.9139e-06,"PEGMEA","PEGDA",0.9,0.1,"Aerosil 380",0,"NaTFSI",0,"0.9 PEGMEA, 0.1 PEGDA, 0 aerosil 380, 0 NaTFSI",2024-05-06,"PCB print",3,0.028,0.4333,"PCB print",FALSE
"SSna_57",2e-06,"PEGMEA","PEGDA",0.9,0.1,"Aerosil 380",0,"NaTFSI",0,"0.9 PEGMEA, 0.1 PEGDA, 0 aerosil 380, 0 NaTFSI",2024-05-06,"PCB print",3,0.028,0.4333,"PCB print",FALSE
"SSna_57",1.5094e-06,"PEGMEA","PEGDA",0.9,0.1,"Aerosil 380",0,"NaTFSI",0,"0.9 PEGMEA, 0.1 PEGDA, 0 aerosil 380, 0 NaTFSI",2024-05-06,"PCB print",3,0.028,0.4333,"PCB print",FALSE
"SSna_57",9.8765e-07,"PEGMEA","PEGDA",0.9,0.1,"Aerosil 380",0,"NaTFSI",0,"0.9 PEGMEA, 0.1 PEGDA, 0 aerosil 380, 0 NaTFSI",2024-05-06,"PCB print",3,0.028,0.4333,"PCB print",FALSE
"SSna_58",1.087e-06,"PEGMEA","PEGDA",0.9,0.1,"Aerosil 380",0,"NaTFSI",2.86,"0.9 PEGMEA, 0.1 PEGDA, 0 aerosil 380, 2.86 NaTFSI",2024-05-06,"PCB print",3,0.028,0.7133,"PCB print",FALSE
"SSna_58",1.1869e-06,"PEGMEA","PEGDA",0.9,0.1,"Aerosil 380",0,"NaTFSI",2.86,"0.9 PEGMEA, 0.1 PEGDA, 0 aerosil 380, 2.86 NaTFSI",2024-05-06,"PCB print",3,0.028,0.7133,"PCB print",FALSE
"SSna_58",2.5316e-06,"PEGMEA","PEGDA",0.9,0.1,"Aerosil 380",0,"NaTFSI",2.86,"0.9 PEGMEA, 0.1 PEGDA, 0 aerosil 380, 2.86 NaTFSI",2024-05-06,"PCB print",3,0.028,0.7133,"PCB print",FALSE
"SSna_58",2.3669e-06,"PEGMEA","PEGDA",0.9,0.1,"Aerosil 380",0,"NaTFSI",2.86,"0.9 PEGMEA, 0.1 PEGDA, 0 aerosil 380, 2.86 NaTFSI",2024-05-06,"PCB print",3,0.028,0.7133,"PCB print",FALSE
"SSna_58",2.7778e-06,"PEGMEA","PEGDA",0.9,0.1,"Aerosil 380",0,"NaTFSI",2.86,"0.9 PEGMEA, 0.1 PEGDA, 0 aerosil 380, 2.86 NaTFSI",2024-05-06,"PCB print",3,0.028,0.7133,"PCB print",FALSE
"SSna_58",2.7211e-06,"PEGMEA","PEGDA",0.9,0.1,"Aerosil 380",0,"NaTFSI",2.86,"0.9 PEGMEA, 0.1 PEGDA, 0 aerosil 380, 2.86 NaTFSI",2024-05-06,"PCB print",3,0.028,0.7133,"PCB print",FALSE
"SSna_58",2.1277e-06,"PEGMEA","PEGDA",0.9,0.1,"Aerosil 380",0,"NaTFSI",2.86,"0.9 PEGMEA, 0.1 PEGDA, 0 aerosil 380, 2.86 NaTFSI",2024-05-06,"PCB print",3,0.028,0.7133,"PCB print",FALSE
"SSna_58",2.1053e-06,"PEGMEA","PEGDA",0.9,0.1,"Aerosil 380",0,"NaTFSI",2.86,"0.9 PEGMEA, 0.1 PEGDA, 0 aerosil 380, 2.86 NaTFSI",2024-05-06,"PCB print",3,0.028,0.7133,"PCB print",FALSE
"SSna_59",1.5267e-06,"PEGMEA","PEGDA",0.9,0.1,"Aerosil 380",0,"NaTFSI",5.71,"0.9 PEGMEA, 0.1 PEGDA, 0 aerosil 380, 5.71 NaTFSI",2024-05-06,"PCB print",3,0.028,0.3667,"PCB print",FALSE
"SSna_59",1.5094e-06,"PEGMEA","PEGDA",0.9,0.1,"Aerosil 380",0,"NaTFSI",5.71,"0.9 PEGMEA, 0.1 PEGDA, 0 aerosil 380, 5.71 NaTFSI",2024-05-06,"PCB print",3,0.028,0.3667,"PCB print",FALSE
"SSna_59",2.1739e-06,"PEGMEA","PEGDA",0.9,0.1,"Aerosil 380",0,"NaTFSI",5.71,"0.9 PEGMEA, 0.1 PEGDA, 0 aerosil 380, 5.71 NaTFSI",2024-05-06,"PCB print",3,0.028,0.3667,"PCB print",FALSE
"SSna_59",2.439e-06,"PEGMEA","PEGDA",0.9,0.1,"Aerosil 380",0,"NaTFSI",5.71,"0.9 PEGMEA, 0.1 PEGDA, 0 aerosil 380, 5.71 NaTFSI",2024-05-06,"PCB print",3,0.028,0.3667,"PCB print",FALSE
"SSna_59",2.7211e-06,"PEGMEA","PEGDA",0.9,0.1,"Aerosil 380",0,"NaTFSI",5.71,"0.9 PEGMEA, 0.1 PEGDA, 0 aerosil 380, 5.71 NaTFSI",2024-05-06,"PCB print",3,0.028,0.3667,"PCB print",FALSE
"SSna_59",2.7027e-06,"PEGMEA","PEGDA",0.9,0.1,"Aerosil 380",0,"NaTFSI",5.71,"0.9 PEGMEA, 0.1 PEGDA, 0 aerosil 380, 5.71 NaTFSI",2024-05-06,"PCB print",3,0.028,0.3667,"PCB print",FALSE
"SSna_60",2.7211e-06,"PEGMEA","PEGDA",0.9,0.1,"Aerosil 380",0,"NaTFSI",8.57,"0.9 PEGMEA, 0.1 PEGDA, 0 aerosil 380, 8.57 NaTFSI",2024-05-06,"PCB print",3,0.028,0.73,"PCB print",FALSE
"SSna_60",2.7778e-06,"PEGMEA","PEGDA",0.9,0.1,"Aerosil 380",0,"NaTFSI",8.57,"0.9 PEGMEA, 0.1 PEGDA, 0 aerosil 380, 8.57 NaTFSI",2024-05-06,"PCB print",3,0.028,0.73,"PCB print",FALSE
"SSna_60",3.8462e-06,"PEGMEA","PEGDA",0.9,0.1,"Aerosil 380",0,"NaTFSI",8.57,"0.9 PEGMEA, 0.1 PEGDA, 0 aerosil 380, 8.57 NaTFSI",2024-05-06,"PCB print",3,0.028,0.73,"PCB print",FALSE
"SSna_60",3.8835e-06,"PEGMEA","PEGDA",0.9,0.1,"Aerosil 380",0,"NaTFSI",8.57,"0.9 PEGMEA, 0.1 PEGDA, 0 aerosil 380, 8.57 NaTFSI",2024-05-06,"PCB print",3,0.028,0.73,"PCB print",FALSE
"SSna_60",4.4994e-06,"PEGMEA","PEGDA",0.9,0.1,"Aerosil 380",0,"NaTFSI",8.57,"0.9 PEGMEA, 0.1 PEGDA, 0 aerosil 380, 8.57 NaTFSI",2024-05-06,"PCB print",3,0.028,0.73,"PCB print",FALSE
"SSna_60",4.902e-06,"PEGMEA","PEGDA",0.9,0.1,"Aerosil 380",0,"NaTFSI",8.57,"0.9 PEGMEA, 0.1 PEGDA, 0 aerosil 380, 8.57 NaTFSI",2024-05-06,"PCB print",3,0.028,0.73,"PCB print",FALSE
"SSna_60",4.4101e-06,"PEGMEA","PEGDA",0.9,0.1,"Aerosil 380",0,"NaTFSI",8.57,"0.9 PEGMEA, 0.1 PEGDA, 0 aerosil 380, 8.57 NaTFSI",2024-05-06,"PCB print",3,0.028,0.73,"PCB print",FALSE
"SSna_60",4.3908e-06,"PEGMEA","PEGDA",0.9,0.1,"Aerosil 380",0,"NaTFSI",8.57,"0.9 PEGMEA, 0.1 PEGDA, 0 aerosil 380, 8.57 NaTFSI",2024-05-06,"PCB print",3,0.028,0.73,"PCB print",FALSE
"SSna_61",3.2787e-06,"PEGMEA","PEGDA",0.9,0.1,"Aerosil 380",0,"NaTFSI",11.4,"0.9 PEGMEA, 0.1 PEGDA, 0 aerosil 380, 11.4 NaTFSI",2024-05-06,"PCB print",3,0.028,0.8267,"PCB print",FALSE
"SSna_61",3.1746e-06,"PEGMEA","PEGDA",0.9,0.1,"Aerosil 380",0,"NaTFSI",11.4,"0.9 PEGMEA, 0.1 PEGDA, 0 aerosil 380, 11.4 NaTFSI",2024-05-06,"PCB print",3,0.028,0.8267,"PCB print",FALSE
"SSna_61",4.0363e-06,"PEGMEA","PEGDA",0.9,0.1,"Aerosil 380",0,"NaTFSI",11.4,"0.9 PEGMEA, 0.1 PEGDA, 0 aerosil 380, 11.4 NaTFSI",2024-05-06,"PCB print",3,0.028,0.8267,"PCB print",FALSE
"SSna_61",4.0527e-06,"PEGMEA","PEGDA",0.9,0.1,"Aerosil 380",0,"NaTFSI",11.4,"0.9 PEGMEA, 0.1 PEGDA, 0 aerosil 380, 11.4 NaTFSI",2024-05-06,"PCB print",3,0.028,0.8267,"PCB print",FALSE
"SSna_61",5.2562e-06,"PEGMEA","PEGDA",0.9,0.1,"Aerosil 380",0,"NaTFSI",11.4,"0.9 PEGMEA, 0.1 PEGDA, 0 aerosil 380, 11.4 NaTFSI",2024-05-06,"PCB print",3,0.028,0.8267,"PCB print",FALSE
"SSna_61",4.914e-06,"PEGMEA","PEGDA",0.9,0.1,"Aerosil 380",0,"NaTFSI",11.4,"0.9 PEGMEA, 0.1 PEGDA, 0 aerosil 380, 11.4 NaTFSI",2024-05-06,"PCB print",3,0.028,0.8267,"PCB print",FALSE
"SSna_61",3.4483e-06,"PEGMEA","PEGDA",0.9,0.1,"Aerosil 380",0,"NaTFSI",11.4,"0.9 PEGMEA, 0.1 PEGDA, 0 aerosil 380, 11.4 NaTFSI",2024-05-06,"PCB print",3,0.028,0.8267,"PCB print",FALSE
"SSna_61",3.252e-06,"PEGMEA","PEGDA",0.9,0.1,"Aerosil 380",0,"NaTFSI",11.4,"0.9 PEGMEA, 0.1 PEGDA, 0 aerosil 380, 11.4 NaTFSI",2024-05-06,"PCB print",3,0.028,0.8267,"PCB print",FALSE
"SSna_62",2.8369e-06,"PEGMEA","PEGDA",0.9,0.1,"Aerosil 380",0,"NaTFSI",14.3,"0.9 PEGMEA, 0.1 PEGDA, 0 aerosil 380, 14.3 NaTFSI",2024-05-06,"PCB print",3,0.028,1,"PCB print",FALSE
"SSna_62",2.7397e-06,"PEGMEA","PEGDA",0.9,0.1,"Aerosil 380",0,"NaTFSI",14.3,"0.9 PEGMEA, 0.1 PEGDA, 0 aerosil 380, 14.3 NaTFSI",2024-05-06,"PCB print",3,0.028,1,"PCB print",FALSE
"SSna_62",3.8462e-06,"PEGMEA","PEGDA",0.9,0.1,"Aerosil 380",0,"NaTFSI",14.3,"0.9 PEGMEA, 0.1 PEGDA, 0 aerosil 380, 14.3 NaTFSI",2024-05-06,"PCB print",3,0.028,1,"PCB print",FALSE
"SSna_62",3.6364e-06,"PEGMEA","PEGDA",0.9,0.1,"Aerosil 380",0,"NaTFSI",14.3,"0.9 PEGMEA, 0.1 PEGDA, 0 aerosil 380, 14.3 NaTFSI",2024-05-06,"PCB print",3,0.028,1,"PCB print",FALSE
"SSna_62",4.5767e-06,"PEGMEA","PEGDA",0.9,0.1,"Aerosil 380",0,"NaTFSI",14.3,"0.9 PEGMEA, 0.1 PEGDA, 0 aerosil 380, 14.3 NaTFSI",2024-05-06,"PCB print",3,0.028,1,"PCB print",FALSE
"SSna_62",4.6243e-06,"PEGMEA","PEGDA",0.9,0.1,"Aerosil 380",0,"NaTFSI",14.3,"0.9 PEGMEA, 0.1 PEGDA, 0 aerosil 380, 14.3 NaTFSI",2024-05-06,"PCB print",3,0.028,1,"PCB print",FALSE
"SSna_63",3.4483e-06,"PEGMEA","PEGDA",0.9,0.1,"Aerosil 380",0,"NaTFSI",17.1,"0.9 PEGMEA, 0.1 PEGDA, 0 aerosil 380, 17.1 NaTFSI",2024-05-06,"PCB print",3,0.028,0.38,"PCB print",FALSE
"SSna_63",3.3613e-06,"PEGMEA","PEGDA",0.9,0.1,"Aerosil 380",0,"NaTFSI",17.1,"0.9 PEGMEA, 0.1 PEGDA, 0 aerosil 380, 17.1 NaTFSI",2024-05-06,"PCB print",3,0.028,0.38,"PCB print",FALSE
"SSna_63",4.7004e-06,"PEGMEA","PEGDA",0.9,0.1,"Aerosil 380",0,"NaTFSI",17.1,"0.9 PEGMEA, 0.1 PEGDA, 0 aerosil 380, 17.1 NaTFSI",2024-05-06,"PCB print",3,0.028,0.38,"PCB print",FALSE
"SSna_63",5.1546e-06,"PEGMEA","PEGDA",0.9,0.1,"Aerosil 380",0,"NaTFSI",17.1,"0.9 PEGMEA, 0.1 PEGDA, 0 aerosil 380, 17.1 NaTFSI",2024-05-06,"PCB print",3,0.028,0.38,"PCB print",FALSE
"SSna_63",5.0125e-06,"PEGMEA","PEGDA",0.9,0.1,"Aerosil 380",0,"NaTFSI",17.1,"0.9 PEGMEA, 0.1 PEGDA, 0 aerosil 380, 17.1 NaTFSI",2024-05-06,"PCB print",3,0.028,0.38,"PCB print",FALSE
"SSna_63",4.8603e-06,"PEGMEA","PEGDA",0.9,0.1,"Aerosil 380",0,"NaTFSI",17.1,"0.9 PEGMEA, 0.1 PEGDA, 0 aerosil 380, 17.1 NaTFSI",2024-05-06,"PCB print",3,0.028,0.38,"PCB print",FALSE
"SSna_63",3.7736e-06,"PEGMEA","PEGDA",0.9,0.1,"Aerosil 380",0,"NaTFSI",17.1,"0.9 PEGMEA, 0.1 PEGDA, 0 aerosil 380, 17.1 NaTFSI",2024-05-06,"PCB print",3,0.028,0.38,"PCB print",FALSE
"SSna_63",3.5714e-06,"PEGMEA","PEGDA",0.9,0.1,"Aerosil 380",0,"NaTFSI",17.1,"0.9 PEGMEA, 0.1 PEGDA, 0 aerosil 380, 17.1 NaTFSI",2024-05-06,"PCB print",3,0.028,0.38,"PCB print",FALSE
"SSna_64",3.6697e-06,"PEGMEA","PEGDA",0.9,0.1,"Aerosil 380",0,"NaTFSI",20,"0.9 PEGMEA, 0.1 PEGDA, 0 aerosil 380, 20 NaTFSI",2024-05-06,"PCB print",3,0.028,0.85,"PCB print",FALSE
"SSna_64",3.5714e-06,"PEGMEA","PEGDA",0.9,0.1,"Aerosil 380",0,"NaTFSI",20,"0.9 PEGMEA, 0.1 PEGDA, 0 aerosil 380, 20 NaTFSI",2024-05-06,"PCB print",3,0.028,0.85,"PCB print",FALSE
"SSna_64",6.2696e-06,"PEGMEA","PEGDA",0.9,0.1,"Aerosil 380",0,"NaTFSI",20,"0.9 PEGMEA, 0.1 PEGDA, 0 aerosil 380, 20 NaTFSI",2024-05-06,"PCB print",3,0.028,0.85,"PCB print",FALSE
"SSna_64",6.0423e-06,"PEGMEA","PEGDA",0.9,0.1,"Aerosil 380",0,"NaTFSI",20,"0.9 PEGMEA, 0.1 PEGDA, 0 aerosil 380, 20 NaTFSI",2024-05-06,"PCB print",3,0.028,0.85,"PCB print",FALSE
"SSna_64",6.1162e-06,"PEGMEA","PEGDA",0.9,0.1,"Aerosil 380",0,"NaTFSI",20,"0.9 PEGMEA, 0.1 PEGDA, 0 aerosil 380, 20 NaTFSI",2024-05-06,"PCB print",3,0.028,0.85,"PCB print",FALSE
"SSna_64",6.0514e-06,"PEGMEA","PEGDA",0.9,0.1,"Aerosil 380",0,"NaTFSI",20,"0.9 PEGMEA, 0.1 PEGDA, 0 aerosil 380, 20 NaTFSI",2024-05-06,"PCB print",3,0.028,0.85,"PCB print",FALSE
"SSna_64",6.2305e-06,"PEGMEA","PEGDA",0.9,0.1,"Aerosil 380",0,"NaTFSI",20,"0.9 PEGMEA, 0.1 PEGDA, 0 aerosil 380, 20 NaTFSI",2024-05-06,"PCB print",3,0.028,0.85,"PCB print",FALSE
"SSna_64",5.1613e-06,"PEGMEA","PEGDA",0.9,0.1,"Aerosil 380",0,"NaTFSI",20,"0.9 PEGMEA, 0.1 PEGDA, 0 aerosil 380, 20 NaTFSI",2024-05-06,"PCB print",3,0.028,0.85,"PCB print",FALSE
"SSna_65",9.009e-08,"PEGMEA","PEGDA",0.9,0.1,"Aerosil 380",0,"NaTFSI",0,"0.9 PEGMEA, 0.1 PEGDA, 0 aerosil 380, 0 NaTFSI",2024-05-06,"PCB print",3,0.028,0.4033,"PCB print",FALSE
"SSna_65",7.7519e-08,"PEGMEA","PEGDA",0.9,0.1,"Aerosil 380",0,"NaTFSI",0,"0.9 PEGMEA, 0.1 PEGDA, 0 aerosil 380, 0 NaTFSI",2024-05-06,"PCB print",3,0.028,0.4033,"PCB print",FALSE
"SSna_65",1.8018e-07,"PEGMEA","PEGDA",0.9,0.1,"Aerosil 380",0,"NaTFSI",0,"0.9 PEGMEA, 0.1 PEGDA, 0 aerosil 380, 0 NaTFSI",2024-05-06,"PCB print",3,0.028,0.4033,"PCB print",FALSE
"SSna_65",1.8779e-07,"PEGMEA","PEGDA",0.9,0.1,"Aerosil 380",0,"NaTFSI",0,"0.9 PEGMEA, 0.1 PEGDA, 0 aerosil 380, 0 NaTFSI",2024-05-06,"PCB print",3,0.028,0.4033,"PCB print",FALSE
"SSna_65",2.0619e-07,"PEGMEA","PEGDA",0.9,0.1,"Aerosil 380",0,"NaTFSI",0,"0.9 PEGMEA, 0.1 PEGDA, 0 aerosil 380, 0 NaTFSI",2024-05-06,"PCB print",3,0.028,0.4033,"PCB print",FALSE
"SSna_65",1.9802e-07,"PEGMEA","PEGDA",0.9,0.1,"Aerosil 380",0,"NaTFSI",0,"0.9 PEGMEA, 0.1 PEGDA, 0 aerosil 380, 0 NaTFSI",2024-05-06,"PCB print",3,0.028,0.4033,"PCB print",FALSE
"SSna_65",2.454e-07,"PEGMEA","PEGDA",0.9,0.1,"Aerosil 380",0,"NaTFSI",0,"0.9 PEGMEA, 0.1 PEGDA, 0 aerosil 380, 0 NaTFSI",2024-05-06,"PCB print",3,0.028,0.4033,"PCB print",FALSE
"SSna_65",2.4845e-07,"PEGMEA","PEGDA",0.9,0.1,"Aerosil 380",0,"NaTFSI",0,"0.9 PEGMEA, 0.1 PEGDA, 0 aerosil 380, 0 NaTFSI",2024-05-06,"PCB print",3,0.028,0.4033,"PCB print",FALSE
"SSna_66",7.0671e-07,"PEGMEA","PEGDA",0.9,0.1,"Aerosil 380",0,"NaTFSI",2.86,"0.9 PEGMEA, 0.1 PEGDA, 0 aerosil 380, 2.86 NaTFSI",2024-05-06,"PCB print",3,0.028,0.63,"PCB print",FALSE
"SSna_66",7.9523e-07,"PEGMEA","PEGDA",0.9,0.1,"Aerosil 380",0,"NaTFSI",2.86,"0.9 PEGMEA, 0.1 PEGDA, 0 aerosil 380, 2.86 NaTFSI",2024-05-06,"PCB print",3,0.028,0.63,"PCB print",FALSE
"SSna_66",8.1967e-07,"PEGMEA","PEGDA",0.9,0.1,"Aerosil 380",0,"NaTFSI",2.86,"0.9 PEGMEA, 0.1 PEGDA, 0 aerosil 380, 2.86 NaTFSI",2024-05-06,"PCB print",3,0.028,0.63,"PCB print",FALSE
"SSna_66",8.6207e-07,"PEGMEA","PEGDA",0.9,0.1,"Aerosil 380",0,"NaTFSI",2.86,"0.9 PEGMEA, 0.1 PEGDA, 0 aerosil 380, 2.86 NaTFSI",2024-05-06,"PCB print",3,0.028,0.63,"PCB print",FALSE
