Repository: Jay2-davic/SPOC_code

# Studying-Polymers-on a-Chip (SPOC) Data Cleaning and Processing
Author: Jay Jimenez jimenez45@llnl.gov

# Project Description

The SPOC project aims to establish an automated, high-throughput experimentation workflow to screen solid state polymer electrolytes. This repository contains code to reproduce the data cleaning workflow, data processing, and active learning for the SPOC project. Electrochemical impedance spectroscopy processing code is included as a Python file which was used to determine bulk ionic conductivities.

File: output/steps/step0_raw_data.csv (part 31 of 32)
"sample_ID","ionic_conductivity_final","fcomp_mat1","fcomp_mat2","fcomp_mat1_ratio","fcomp_mat2_ratio","fcomp_additive","fcomp_additive_wt_pct","fcomp_salt","fcomp_salt_wt_pct","fcomp_formulation","date_casted","cast_type","fab_method","area_cm2","spe_thickness_avg","print_type","flag_for_removal"
"SSna_66",1.1834e-06,"PEGMEA","PEGDA",0.9,0.1,"Aerosil 380",0,"NaTFSI",2.86,"0.9 PEGMEA, 0.1 PEGDA, 0 aerosil 380, 2.86 NaTFSI",2024-05-06,"PCB print",3,0.028,0.63,"PCB print",FALSE
"SSna_66",1.0899e-06,"PEGMEA","PEGDA",0.9,0.1,"Aerosil 380",0,"NaTFSI",2.86,"0.9 PEGMEA, 0.1 PEGDA, 0 aerosil 380, 2.86 NaTFSI",2024-05-06,"PCB print",3,0.028,0.63,"PCB print",FALSE
"SSna_66",1.1299e-06,"PEGMEA","PEGDA",0.9,0.1,"Aerosil 380",0,"NaTFSI",2.86,"0.9 PEGMEA, 0.1 PEGDA, 0 aerosil 380, 2.86 NaTFSI",2024-05-06,"PCB print",3,0.028,0.63,"PCB print",FALSE
"SSna_66",1.105e-06,"PEGMEA","PEGDA",0.9,0.1,"Aerosil 380",0,"NaTFSI",2.86,"0.9 PEGMEA, 0.1 PEGDA, 0 aerosil 380, 2.86 NaTFSI",2024-05-06,"PCB print",3,0.028,0.63,"PCB print",FALSE
"SSna_67",1.2862e-06,"PEGMEA","PEGDA",0.9,0.1,"Aerosil 380",0,"NaTFSI",5.71,"0.9 PEGMEA, 0.1 PEGDA, 0 aerosil 380, 5.71 NaTFSI",2024-05-06,"PCB print",3,0.028,0.61,"PCB print",FALSE
"SSna_67",1.3245e-06,"PEGMEA","PEGDA",0.9,0.1,"Aerosil 380",0,"NaTFSI",5.71,"0.9 PEGMEA, 0.1 PEGDA, 0 aerosil 380, 5.71 NaTFSI",2024-05-06,"PCB print",3,0.028,0.61,"PCB print",FALSE
"SSna_67",1.4925e-06,"PEGMEA","PEGDA",0.9,0.1,"Aerosil 380",0,"NaTFSI",5.71,"0.9 PEGMEA, 0.1 PEGDA, 0 aerosil 380, 5.71 NaTFSI",2024-05-06,"PCB print",3,0.028,0.61,"PCB print",FALSE
"SSna_67",1.4184e-06,"PEGMEA","PEGDA",0.9,0.1,"Aerosil 380",0,"NaTFSI",5.71,"0.9 PEGMEA, 0.1 PEGDA, 0 aerosil 380, 5.71 NaTFSI",2024-05-06,"PCB print",3,0.028,0.61,"PCB print",FALSE
"SSna_67",2.1164e-06,"PEGMEA","PEGDA",0.9,0.1,"Aerosil 380",0,"NaTFSI",5.71,"0.9 PEGMEA, 0.1 PEGDA, 0 aerosil 380, 5.71 NaTFSI",2024-05-06,"PCB print",3,0.028,0.61,"PCB print",FALSE
"SSna_67",2.139e-06,"PEGMEA","PEGDA",0.9,0.1,"Aerosil 380",0,"NaTFSI",5.71,"0.9 PEGMEA, 0.1 PEGDA, 0 aerosil 380, 5.71 NaTFSI",2024-05-06,"PCB print",3,0.028,0.61,"PCB print",FALSE
"SSna_67",1.6461e-06,"PEGMEA","PEGDA",0.9,0.1,"Aerosil 380",0,"NaTFSI",5.71,"0.9 PEGMEA, 0.1 PEGDA, 0 aerosil 380, 5.71 NaTFSI",2024-05-06,"PCB print",3,0.028,0.61,"PCB print",FALSE
"SSna_67",1.6529e-06,"PEGMEA","PEGDA",0.9,0.1,"Aerosil 380",0,"NaTFSI",5.71,"0.9 PEGMEA, 0.1 PEGDA, 0 aerosil 380, 5.71 NaTFSI",2024-05-06,"PCB print",3,0.028,0.61,"PCB print",FALSE
"SSna_68",1.6736e-06,"PEGMEA","PEGDA",0.9,0.1,"Aerosil 380",0,"NaTFSI",8.57,"0.9 PEGMEA, 0.1 PEGDA, 0 aerosil 380, 8.57 NaTFSI",2024-05-06,"PCB print",3,0.028,0.6267,"PCB print",FALSE
"SSna_68",1.6807e-06,"PEGMEA","PEGDA",0.9,0.1,"Aerosil 380",0,"NaTFSI",8.57,"0.9 PEGMEA, 0.1 PEGDA, 0 aerosil 380, 8.57 NaTFSI",2024-05-06,"PCB print",3,0.028,0.6267,"PCB print",FALSE
"SSna_68",1.81e-06,"PEGMEA","PEGDA",0.9,0.1,"Aerosil 380",0,"NaTFSI",8.57,"0.9 PEGMEA, 0.1 PEGDA, 0 aerosil 380, 8.57 NaTFSI",2024-05-06,"PCB print",3,0.028,0.6267,"PCB print",FALSE
"SSna_68",1.9608e-06,"PEGMEA","PEGDA",0.9,0.1,"Aerosil 380",0,"NaTFSI",8.57,"0.9 PEGMEA, 0.1 PEGDA, 0 aerosil 380, 8.57 NaTFSI",2024-05-06,"PCB print",3,0.028,0.6267,"PCB print",FALSE
"SSna_68",2.7778e-06,"PEGMEA","PEGDA",0.9,0.1,"Aerosil 380",0,"NaTFSI",8.57,"0.9 PEGMEA, 0.1 PEGDA, 0 aerosil 380, 8.57 NaTFSI",2024-05-06,"PCB print",3,0.028,0.6267,"PCB print",FALSE
"SSna_68",2.7972e-06,"PEGMEA","PEGDA",0.9,0.1,"Aerosil 380",0,"NaTFSI",8.57,"0.9 PEGMEA, 0.1 PEGDA, 0 aerosil 380, 8.57 NaTFSI",2024-05-06,"PCB print",3,0.028,0.6267,"PCB print",FALSE
"SSna_68",2.4096e-06,"PEGMEA","PEGDA",0.9,0.1,"Aerosil 380",0,"NaTFSI",8.57,"0.9 PEGMEA, 0.1 PEGDA, 0 aerosil 380, 8.57 NaTFSI",2024-05-06,"PCB print",3,0.028,0.6267,"PCB print",FALSE
"SSna_68",2.4845e-06,"PEGMEA","PEGDA",0.9,0.1,"Aerosil 380",0,"NaTFSI",8.57,"0.9 PEGMEA, 0.1 PEGDA, 0 aerosil 380, 8.57 NaTFSI",2024-05-06,"PCB print",3,0.028,0.6267,"PCB print",FALSE
"SSna_69",1.8182e-06,"PEGMEA","PEGDA",0.9,0.1,"Aerosil 380",0,"NaTFSI",11.4,"0.9 PEGMEA, 0.1 PEGDA, 0 aerosil 380, 11.4 NaTFSI",2024-05-06,"PCB print",3,0.028,0.6933,"PCB print",FALSE
"SSna_69",1.7316e-06,"PEGMEA","PEGDA",0.9,0.1,"Aerosil 380",0,"NaTFSI",11.4,"0.9 PEGMEA, 0.1 PEGDA, 0 aerosil 380, 11.4 NaTFSI",2024-05-06,"PCB print",3,0.028,0.6933,"PCB print",FALSE
"SSna_69",2.1053e-06,"PEGMEA","PEGDA",0.9,0.1,"Aerosil 380",0,"NaTFSI",11.4,"0.9 PEGMEA, 0.1 PEGDA, 0 aerosil 380, 11.4 NaTFSI",2024-05-06,"PCB print",3,0.028,0.6933,"PCB print",FALSE
"SSna_69",2.0725e-06,"PEGMEA","PEGDA",0.9,0.1,"Aerosil 380",0,"NaTFSI",11.4,"0.9 PEGMEA, 0.1 PEGDA, 0 aerosil 380, 11.4 NaTFSI",2024-05-06,"PCB print",3,0.028,0.6933,"PCB print",FALSE
"SSna_69",2.9851e-06,"PEGMEA","PEGDA",0.9,0.1,"Aerosil 380",0,"NaTFSI",11.4,"0.9 PEGMEA, 0.1 PEGDA, 0 aerosil 380, 11.4 NaTFSI",2024-05-06,"PCB print",3,0.028,0.6933,"PCB print",FALSE
"SSna_69",3.1496e-06,"PEGMEA","PEGDA",0.9,0.1,"Aerosil 380",0,"NaTFSI",11.4,"0.9 PEGMEA, 0.1 PEGDA, 0 aerosil 380, 11.4 NaTFSI",2024-05-06,"PCB print",3,0.028,0.6933,"PCB print",FALSE
"SSna_69",1.7544e-06,"PEGMEA","PEGDA",0.9,0.1,"Aerosil 380",0,"NaTFSI",11.4,"0.9 PEGMEA, 0.1 PEGDA, 0 aerosil 380, 11.4 NaTFSI",2024-05-06,"PCB print",3,0.028,0.6933,"PCB print",FALSE
"SSna_69",1.8779e-06,"PEGMEA","PEGDA",0.9,0.1,"Aerosil 380",0,"NaTFSI",11.4,"0.9 PEGMEA, 0.1 PEGDA, 0 aerosil 380, 11.4 NaTFSI",2024-05-06,"PCB print",3,0.028,0.6933,"PCB print",FALSE
"SSna_70",2.0202e-06,"PEGMEA","PEGDA",0.9,0.1,"Aerosil 380",0,"NaTFSI",14.3,"0.9 PEGMEA, 0.1 PEGDA, 0 aerosil 380, 14.3 NaTFSI",2024-05-06,"PCB print",3,0.028,0.7333,"PCB print",FALSE
"SSna_70",2e-06,"PEGMEA","PEGDA",0.9,0.1,"Aerosil 380",0,"NaTFSI",14.3,"0.9 PEGMEA, 0.1 PEGDA, 0 aerosil 380, 14.3 NaTFSI",2024-05-06,"PCB print",3,0.028,0.7333,"PCB print",FALSE
"SSna_70",2.0725e-06,"PEGMEA","PEGDA",0.9,0.1,"Aerosil 380",0,"NaTFSI",14.3,"0.9 PEGMEA, 0.1 PEGDA, 0 aerosil 380, 14.3 NaTFSI",2024-05-06,"PCB print",3,0.028,0.7333,"PCB print",FALSE
"SSna_70",2.1277e-06,"PEGMEA","PEGDA",0.9,0.1,"Aerosil 380",0,"NaTFSI",14.3,"0.9 PEGMEA, 0.1 PEGDA, 0 aerosil 380, 14.3 NaTFSI",2024-05-06,"PCB print",3,0.028,0.7333,"PCB print",FALSE
"SSna_70",3.0534e-06,"PEGMEA","PEGDA",0.9,0.1,"Aerosil 380",0,"NaTFSI",14.3,"0.9 PEGMEA, 0.1 PEGDA, 0 aerosil 380, 14.3 NaTFSI",2024-05-06,"PCB print",3,0.028,0.7333,"PCB print",FALSE
"SSna_70",3.0075e-06,"PEGMEA","PEGDA",0.9,0.1,"Aerosil 380",0,"NaTFSI",14.3,"0.9 PEGMEA, 0.1 PEGDA, 0 aerosil 380, 14.3 NaTFSI",2024-05-06,"PCB print",3,0.028,0.7333,"PCB print",FALSE
"SSna_70",1.8349e-06,"PEGMEA","PEGDA",0.9,0.1,"Aerosil 380",0,"NaTFSI",14.3,"0.9 PEGMEA, 0.1 PEGDA, 0 aerosil 380, 14.3 NaTFSI",2024-05-06,"PCB print",3,0.028,0.7333,"PCB print",FALSE
"SSna_70",1.7094e-06,"PEGMEA","PEGDA",0.9,0.1,"Aerosil 380",0,"NaTFSI",14.3,"0.9 PEGMEA, 0.1 PEGDA, 0 aerosil 380, 14.3 NaTFSI",2024-05-06,"PCB print",3,0.028,0.7333,"PCB print",FALSE
"SSna_71",2.0513e-06,"PEGMEA","PEGDA",0.9,0.1,"Aerosil 380",0,"NaTFSI",17.1,"0.9 PEGMEA, 0.1 PEGDA, 0 aerosil 380, 17.1 NaTFSI",2024-05-06,"PCB print",3,0.028,0.5867,"PCB print",FALSE
"SSna_71",2.0408e-06,"PEGMEA","PEGDA",0.9,0.1,"Aerosil 380",0,"NaTFSI",17.1,"0.9 PEGMEA, 0.1 PEGDA, 0 aerosil 380, 17.1 NaTFSI",2024-05-06,"PCB print",3,0.028,0.5867,"PCB print",FALSE
"SSna_71",1.9139e-06,"PEGMEA","PEGDA",0.9,0.1,"Aerosil 380",0,"NaTFSI",17.1,"0.9 PEGMEA, 0.1 PEGDA, 0 aerosil 380, 17.1 NaTFSI",2024-05-06,"PCB print",3,0.028,0.5867,"PCB print",FALSE
"SSna_71",2.0725e-06,"PEGMEA","PEGDA",0.9,0.1,"Aerosil 380",0,"NaTFSI",17.1,"0.9 PEGMEA, 0.1 PEGDA, 0 aerosil 380, 17.1 NaTFSI",2024-05-06,"PCB print",3,0.028,0.5867,"PCB print",FALSE
"SSna_71",2.963e-06,"PEGMEA","PEGDA",0.9,0.1,"Aerosil 380",0,"NaTFSI",17.1,"0.9 PEGMEA, 0.1 PEGDA, 0 aerosil 380, 17.1 NaTFSI",2024-05-06,"PCB print",3,0.028,0.5867,"PCB print",FALSE
"SSna_71",2.8369e-06,"PEGMEA","PEGDA",0.9,0.1,"Aerosil 380",0,"NaTFSI",17.1,"0.9 PEGMEA, 0.1 PEGDA, 0 aerosil 380, 17.1 NaTFSI",2024-05-06,"PCB print",3,0.028,0.5867,"PCB print",FALSE
"SSna_71",2.2346e-06,"PEGMEA","PEGDA",0.9,0.1,"Aerosil 380",0,"NaTFSI",17.1,"0.9 PEGMEA, 0.1 PEGDA, 0 aerosil 380, 17.1 NaTFSI",2024-05-06,"PCB print",3,0.028,0.5867,"PCB print",FALSE
"SSna_71",2.381e-06,"PEGMEA","PEGDA",0.9,0.1,"Aerosil 380",0,"NaTFSI",17.1,"0.9 PEGMEA, 0.1 PEGDA, 0 aerosil 380, 17.1 NaTFSI",2024-05-06,"PCB print",3,0.028,0.5867,"PCB print",FALSE
"SSna_72",2.2599e-06,"PEGMEA","PEGDA",0.9,0.1,"Aerosil 380",0,"NaTFSI",20,"0.9 PEGMEA, 0.1 PEGDA, 0 aerosil 380, 20 NaTFSI",2024-05-06,"PCB print",3,0.028,0.6433,"PCB print",FALSE
"SSna_72",2.0408e-06,"PEGMEA","PEGDA",0.9,0.1,"Aerosil 380",0,"NaTFSI",20,"0.9 PEGMEA, 0.1 PEGDA, 0 aerosil 380, 20 NaTFSI",2024-05-06,"PCB print",3,0.028,0.6433,"PCB print",FALSE
"SSna_72",2.4845e-06,"PEGMEA","PEGDA",0.9,0.1,"Aerosil 380",0,"NaTFSI",20,"0.9 PEGMEA, 0.1 PEGDA, 0 aerosil 380, 20 NaTFSI",2024-05-06,"PCB print",3,0.028,0.6433,"PCB print",FALSE
"SSna_72",2.2222e-06,"PEGMEA","PEGDA",0.9,0.1,"Aerosil 380",0,"NaTFSI",20,"0.9 PEGMEA, 0.1 PEGDA, 0 aerosil 380, 20 NaTFSI",2024-05-06,"PCB print",3,0.028,0.6433,"PCB print",FALSE
"SSna_72",2.8571e-06,"PEGMEA","PEGDA",0.9,0.1,"Aerosil 380",0,"NaTFSI",20,"0.9 PEGMEA, 0.1 PEGDA, 0 aerosil 380, 20 NaTFSI",2024-05-06,"PCB print",3,0.028,0.6433,"PCB print",FALSE
"SSna_72",3.0534e-06,"PEGMEA","PEGDA",0.9,0.1,"Aerosil 380",0,"NaTFSI",20,"0.9 PEGMEA, 0.1 PEGDA, 0 aerosil 380, 20 NaTFSI",2024-05-06,"PCB print",3,0.028,0.6433,"PCB print",FALSE
"SSna_72",2.6846e-06,"PEGMEA","PEGDA",0.9,0.1,"Aerosil 380",0,"NaTFSI",20,"0.9 PEGMEA, 0.1 PEGDA, 0 aerosil 380, 20 NaTFSI",2024-05-06,"PCB print",3,0.028,0.6433,"PCB print",FALSE
"SSna_72",2.5974e-06,"PEGMEA","PEGDA",0.9,0.1,"Aerosil 380",0,"NaTFSI",20,"0.9 PEGMEA, 0.1 PEGDA, 0 aerosil 380, 20 NaTFSI",2024-05-06,"PCB print",3,0.028,0.6433,"PCB print",FALSE
"SSna_73",4.0984e-08,"PEGMEA","PEGDA",0.9,0.1,"Aerosil 380",0,"NaTFSI",20,"0.9 PEGMEA, 0.1 PEGDA, 0 aerosil 380, 20 NaTFSI",2024-05-09,"Bulk cast",3,0.028,0.8,"PCB print",FALSE
"SSna_73",3.9216e-08,"PEGMEA","PEGDA",0.9,0.1,"Aerosil 380",0,"NaTFSI",20,"0.9 PEGMEA, 0.1 PEGDA, 0 aerosil 380, 20 NaTFSI",2024-05-09,"Bulk cast",3,0.028,0.8,"PCB print",FALSE
"SSna_73",8.1301e-08,"PEGMEA","PEGDA",0.9,0.1,"Aerosil 380",0,"NaTFSI",20,"0.9 PEGMEA, 0.1 PEGDA, 0 aerosil 380, 20 NaTFSI",2024-05-09,"Bulk cast",3,0.028,0.8,"PCB print",FALSE
"SSna_73",4.5351e-08,"PEGMEA","PEGDA",0.9,0.1,"Aerosil 380",0,"NaTFSI",20,"0.9 PEGMEA, 0.1 PEGDA, 0 aerosil 380, 20 NaTFSI",2024-05-09,"Bulk cast",3,0.028,0.8,"PCB print",FALSE
"SSna_73",4.6893e-08,"PEGMEA","PEGDA",0.9,0.1,"Aerosil 380",0,"NaTFSI",20,"0.9 PEGMEA, 0.1 PEGDA, 0 aerosil 380, 20 NaTFSI",2024-05-09,"Bulk cast",3,0.028,0.8,"PCB print",FALSE
"SSna_73",4.5819e-08,"PEGMEA","PEGDA",0.9,0.1,"Aerosil 380",0,"NaTFSI",20,"0.9 PEGMEA, 0.1 PEGDA, 0 aerosil 380, 20 NaTFSI",2024-05-09,"Bulk cast",3,0.028,0.8,"PCB print",FALSE
"SSna_73",3.5398e-08,"PEGMEA","PEGDA",0.9,0.1,"Aerosil 380",0,"NaTFSI",20,"0.9 PEGMEA, 0.1 PEGDA, 0 aerosil 380, 20 NaTFSI",2024-05-09,"Bulk cast",3,0.028,0.8,"PCB print",FALSE
"SSna_73",3.5088e-08,"PEGMEA","PEGDA",0.9,0.1,"Aerosil 380",0,"NaTFSI",20,"0.9 PEGMEA, 0.1 PEGDA, 0 aerosil 380, 20 NaTFSI",2024-05-09,"Bulk cast",3,0.028,0.8,"PCB print",FALSE
"SSna_74",3.8462e-08,"PEGMEA","PEGDA",0.9,0.1,"Aerosil 380",0,"NaTFSI",20,"0.9 PEGMEA, 0.1 PEGDA, 0 aerosil 380, 20 NaTFSI",2024-05-09,"Bulk cast",3,0.028,1.2667,"PCB print",FALSE
"SSna_74",3.8095e-08,"PEGMEA","PEGDA",0.9,0.1,"Aerosil 380",0,"NaTFSI",20,"0.9 PEGMEA, 0.1 PEGDA, 0 aerosil 380, 20 NaTFSI",2024-05-09,"Bulk cast",3,0.028,1.2667,"PCB print",FALSE
"SSna_74",5.148e-08,"PEGMEA","PEGDA",0.9,0.1,"Aerosil 380",0,"NaTFSI",20,"0.9 PEGMEA, 0.1 PEGDA, 0 aerosil 380, 20 NaTFSI",2024-05-09,"Bulk cast",3,0.028,1.2667,"PCB print",FALSE
"SSna_74",6.2992e-08,"PEGMEA","PEGDA",0.9,0.1,"Aerosil 380",0,"NaTFSI",20,"0.9 PEGMEA, 0.1 PEGDA, 0 aerosil 380, 20 NaTFSI",2024-05-09,"Bulk cast",3,0.028,1.2667,"PCB print",FALSE
"SSna_74",4.3337e-08,"PEGMEA","PEGDA",0.9,0.1,"Aerosil 380",0,"NaTFSI",20,"0.9 PEGMEA, 0.1 PEGDA, 0 aerosil 380, 20 NaTFSI",2024-05-09,"Bulk cast",3,0.028,1.2667,"PCB print",FALSE
"SSna_74",5.5249e-08,"PEGMEA","PEGDA",0.9,0.1,"Aerosil 380",0,"NaTFSI",20,"0.9 PEGMEA, 0.1 PEGDA, 0 aerosil 380, 20 NaTFSI",2024-05-09,"Bulk cast",3,0.028,1.2667,"PCB print",FALSE
"SSna_74",3.6364e-08,"PEGMEA","PEGDA",0.9,0.1,"Aerosil 380",0,"NaTFSI",20,"0.9 PEGMEA, 0.1 PEGDA, 0 aerosil 380, 20 NaTFSI",2024-05-09,"Bulk cast",3,0.028,1.2667,"PCB print",FALSE
"SSna_74",3.7736e-08,"PEGMEA","PEGDA",0.9,0.1,"Aerosil 380",0,"NaTFSI",20,"0.9 PEGMEA, 0.1 PEGDA, 0 aerosil 380, 20 NaTFSI",2024-05-09,"Bulk cast",3,0.028,1.2667,"PCB print",FALSE
"SSna_75",1.7778e-06,"PEGMEA","PEGDA",0.9,0.1,"Aerosil 380",10,"NaTFSI",20,"0.9 PEGMEA, 0.1 PEGDA, 10 aerosil 380, 20 NaTFSI",2024-05-09,"Bulk cast",3,0.028,1.0067,"PCB print",FALSE
"SSna_75",1.7857e-06,"PEGMEA","PEGDA",0.9,0.1,"Aerosil 380",10,"NaTFSI",20,"0.9 PEGMEA, 0.1 PEGDA, 10 aerosil 380, 20 NaTFSI",2024-05-09,"Bulk cast",3,0.028,1.0067,"PCB print",FALSE
"SSna_75",1.7544e-06,"PEGMEA","PEGDA",0.9,0.1,"Aerosil 380",10,"NaTFSI",20,"0.9 PEGMEA, 0.1 PEGDA, 10 aerosil 380, 20 NaTFSI",2024-05-09,"Bulk cast",3,0.028,1.0067,"PCB print",FALSE
"SSna_75",1.7778e-06,"PEGMEA","PEGDA",0.9,0.1,"Aerosil 380",10,"NaTFSI",20,"0.9 PEGMEA, 0.1 PEGDA, 10 aerosil 380, 20 NaTFSI",2024-05-09,"Bulk cast",3,0.028,1.0067,"PCB print",FALSE
"SSna_75",1.7778e-06,"PEGMEA","PEGDA",0.9,0.1,"Aerosil 380",10,"NaTFSI",20,"0.9 PEGMEA, 0.1 PEGDA, 10 aerosil 380, 20 NaTFSI",2024-05-09,"Bulk cast",3,0.028,1.0067,"PCB print",FALSE
"SSna_75",1.6667e-06,"PEGMEA","PEGDA",0.9,0.1,"Aerosil 380",10,"NaTFSI",20,"0.9 PEGMEA, 0.1 PEGDA, 10 aerosil 380, 20 NaTFSI",2024-05-09,"Bulk cast",3,0.028,1.0067,"PCB print",FALSE
"SSna_75",2.454e-06,"PEGMEA","PEGDA",0.9,0.1,"Aerosil 380",10,"NaTFSI",20,"0.9 PEGMEA, 0.1 PEGDA, 10 aerosil 380, 20 NaTFSI",2024-05-09,"Bulk cast",3,0.028,1.0067,"PCB print",FALSE
"SSna_75",2.2989e-06,"PEGMEA","PEGDA",0.9,0.1,"Aerosil 380",10,"NaTFSI",20,"0.9 PEGMEA, 0.1 PEGDA, 10 aerosil 380, 20 NaTFSI",2024-05-09,"Bulk cast",3,0.028,1.0067,"PCB print",FALSE
"SSna_75",2.4691e-06,"PEGMEA","PEGDA",0.9,0.1,"Aerosil 380",10,"NaTFSI",20,"0.9 PEGMEA, 0.1 PEGDA, 10 aerosil 380, 20 NaTFSI",2024-05-09,"Bulk cast",3,0.028,1.0067,"PCB print",FALSE
"SSna_75",1.5564e-06,"PEGMEA","PEGDA",0.9,0.1,"Aerosil 380",10,"NaTFSI",20,"0.9 PEGMEA, 0.1 PEGDA, 10 aerosil 380, 20 NaTFSI",2024-05-09,"Bulk cast",3,0.028,1.0067,"PCB print",FALSE
"SSna_75",1.3746e-06,"PEGMEA","PEGDA",0.9,0.1,"Aerosil 380",10,"NaTFSI",20,"0.9 PEGMEA, 0.1 PEGDA, 10 aerosil 380, 20 NaTFSI",2024-05-09,"Bulk cast",3,0.028,1.0067,"PCB print",FALSE
"SSna_75",1.5209e-06,"PEGMEA","PEGDA",0.9,0.1,"Aerosil 380",10,"NaTFSI",20,"0.9 PEGMEA, 0.1 PEGDA, 10 aerosil 380, 20 NaTFSI",2024-05-09,"Bulk cast",3,0.028,1.0067,"PCB print",FALSE
"SSna_76",1.8433e-06,"PEGMEA","PEGDA",0.9,0.1,"Aerosil 380",10,"NaTFSI",20,"0.9 PEGMEA, 0.1 PEGDA, 10 aerosil 380, 20 NaTFSI",2024-05-09,"Bulk cast",3,0.028,1.1867,"PCB print",FALSE
"SSna_76",1.7621e-06,"PEGMEA","PEGDA",0.9,0.1,"Aerosil 380",10,"NaTFSI",20,"0.9 PEGMEA, 0.1 PEGDA, 10 aerosil 380, 20 NaTFSI",2024-05-09,"Bulk cast",3,0.028,1.1867,"PCB print",FALSE
"SSna_76",1.8519e-06,"PEGMEA","PEGDA",0.9,0.1,"Aerosil 380",10,"NaTFSI",20,"0.9 PEGMEA, 0.1 PEGDA, 10 aerosil 380, 20 NaTFSI",2024-05-09,"Bulk cast",3,0.028,1.1867,"PCB print",FALSE
"SSna_76",1.6461e-06,"PEGMEA","PEGDA",0.9,0.1,"Aerosil 380",10,"NaTFSI",20,"0.9 PEGMEA, 0.1 PEGDA, 10 aerosil 380, 20 NaTFSI",2024-05-09,"Bulk cast",3,0.028,1.1867,"PCB print",FALSE
"SSna_76",1.7391e-06,"PEGMEA","PEGDA",0.9,0.1,"Aerosil 380",10,"NaTFSI",20,"0.9 PEGMEA, 0.1 PEGDA, 10 aerosil 380, 20 NaTFSI",2024-05-09,"Bulk cast",3,0.028,1.1867,"PCB print",FALSE
"SSna_76",1.6e-06,"PEGMEA","PEGDA",0.9,0.1,"Aerosil 380",10,"NaTFSI",20,"0.9 PEGMEA, 0.1 PEGDA, 10 aerosil 380, 20 NaTFSI",2024-05-09,"Bulk cast",3,0.028,1.1867,"PCB print",FALSE
"SSna_76",2.5157e-06,"PEGMEA","PEGDA",0.9,0.1,"Aerosil 380",10,"NaTFSI",20,"0.9 PEGMEA, 0.1 PEGDA, 10 aerosil 380, 20 NaTFSI",2024-05-09,"Bulk cast",3,0.028,1.1867,"PCB print",FALSE
"SSna_76",2.5157e-06,"PEGMEA","PEGDA",0.9,0.1,"Aerosil 380",10,"NaTFSI",20,"0.9 PEGMEA, 0.1 PEGDA, 10 aerosil 380, 20 NaTFSI",2024-05-09,"Bulk cast",3,0.028,1.1867,"PCB print",FALSE
"SSna_76",2.5157e-06,"PEGMEA","PEGDA",0.9,0.1,"Aerosil 380",10,"NaTFSI",20,"0.9 PEGMEA, 0.1 PEGDA, 10 aerosil 380, 20 NaTFSI",2024-05-09,"Bulk cast",3,0.028,1.1867,"PCB print",FALSE
"SSna_76",1.7467e-06,"PEGMEA","PEGDA",0.9,0.1,"Aerosil 380",10,"NaTFSI",20,"0.9 PEGMEA, 0.1 PEGDA, 10 aerosil 380, 20 NaTFSI",2024-05-09,"Bulk cast",3,0.028,1.1867,"PCB print",FALSE
"SSna_76",1.7699e-06,"PEGMEA","PEGDA",0.9,0.1,"Aerosil 380",10,"NaTFSI",20,"0.9 PEGMEA, 0.1 PEGDA, 10 aerosil 380, 20 NaTFSI",2024-05-09,"Bulk cast",3,0.028,1.1867,"PCB print",FALSE
"SSna_76",1.8265e-06,"PEGMEA","PEGDA",0.9,0.1,"Aerosil 380",10,"NaTFSI",20,"0.9 PEGMEA, 0.1 PEGDA, 10 aerosil 380, 20 NaTFSI",2024-05-09,"Bulk cast",3,0.028,1.1867,"PCB print",FALSE
"SSna_77",2.3121e-06,"PEGMEA","PEGDA",0.9,0.1,"Aerosil 380",0,"NaTFSI",10,"0.9 PEGMEA, 0.1 PEGDA, 0 aerosil 380, 10 NaTFSI",2024-05-14,"PCB print",3,0.028,0.5333,"PCB print",FALSE
"SSna_77",2.2599e-06,"PEGMEA","PEGDA",0.9,0.1,"Aerosil 380",0,"NaTFSI",10,"0.9 PEGMEA, 0.1 PEGDA, 0 aerosil 380, 10 NaTFSI",2024-05-14,"PCB print",3,0.028,0.5333,"PCB print",FALSE
"SSna_77",2.454e-06,"PEGMEA","PEGDA",0.9,0.1,"Aerosil 380",0,"NaTFSI",10,"0.9 PEGMEA, 0.1 PEGDA, 0 aerosil 380, 10 NaTFSI",2024-05-14,"PCB print",3,0.028,0.5333,"PCB print",FALSE
"SSna_77",3.252e-06,"PEGMEA","PEGDA",0.9,0.1,"Aerosil 380",0,"NaTFSI",10,"0.9 PEGMEA, 0.1 PEGDA, 0 aerosil 380, 10 NaTFSI",2024-05-14,"PCB print",3,0.028,0.5333,"PCB print",FALSE
"SSna_77",3.1746e-06,"PEGMEA","PEGDA",0.9,0.1,"Aerosil 380",0,"NaTFSI",10,"0.9 PEGMEA, 0.1 PEGDA, 0 aerosil 380, 10 NaTFSI",2024-05-14,"PCB print",3,0.028,0.5333,"PCB print",FALSE
"SSna_77",3.2258e-06,"PEGMEA","PEGDA",0.9,0.1,"Aerosil 380",0,"NaTFSI",10,"0.9 PEGMEA, 0.1 PEGDA, 0 aerosil 380, 10 NaTFSI",2024-05-14,"PCB print",3,0.028,0.5333,"PCB print",FALSE
"SSna_77",4.012e-06,"PEGMEA","PEGDA",0.9,0.1,"Aerosil 380",0,"NaTFSI",10,"0.9 PEGMEA, 0.1 PEGDA, 0 aerosil 380, 10 NaTFSI",2024-05-14,"PCB print",3,0.028,0.5333,"PCB print",FALSE
"SSna_77",3.9604e-06,"PEGMEA","PEGDA",0.9,0.1,"Aerosil 380",0,"NaTFSI",10,"0.9 PEGMEA, 0.1 PEGDA, 0 aerosil 380, 10 NaTFSI",2024-05-14,"PCB print",3,0.028,0.5333,"PCB print",FALSE
"SSna_77",4.0816e-06,"PEGMEA","PEGDA",0.9,0.1,"Aerosil 380",0,"NaTFSI",10,"0.9 PEGMEA, 0.1 PEGDA, 0 aerosil 380, 10 NaTFSI",2024-05-14,"PCB print",3,0.028,0.5333,"PCB print",FALSE
"SSna_77",3.2258e-06,"PEGMEA","PEGDA",0.9,0.1,"Aerosil 380",0,"NaTFSI",10,"0.9 PEGMEA, 0.1 PEGDA, 0 aerosil 380, 10 NaTFSI",2024-05-14,"PCB print",3,0.028,0.5333,"PCB print",FALSE
"SSna_77",3.1008e-06,"PEGMEA","PEGDA",0.9,0.1,"Aerosil 380",0,"NaTFSI",10,"0.9 PEGMEA, 0.1 PEGDA, 0 aerosil 380, 10 NaTFSI",2024-05-14,"PCB print",3,0.028,0.5333,"PCB print",FALSE
"SSna_77",3.252e-06,"PEGMEA","PEGDA",0.9,0.1,"Aerosil 380",0,"NaTFSI",10,"0.9 PEGMEA, 0.1 PEGDA, 0 aerosil 380, 10 NaTFSI",2024-05-14,"PCB print",3,0.028,0.5333,"PCB print",FALSE
"SSna_78",2.7972e-06,"PEGMEA","PEGDA",0.9,0.1,"Aerosil 380",1.43,"NaTFSI",10,"0.9 PEGMEA, 0.1 PEGDA, 1.43 aerosil 380, 10 NaTFSI",2024-05-14,"PCB print",3,0.028,0.7667,"PCB print",FALSE
"SSna_78",2.8169e-06,"PEGMEA","PEGDA",0.9,0.1,"Aerosil 380",1.43,"NaTFSI",10,"0.9 PEGMEA, 0.1 PEGDA, 1.43 aerosil 380, 10 NaTFSI",2024-05-14,"PCB print",3,0.028,0.7667,"PCB print",FALSE
"SSna_78",2.7972e-06,"PEGMEA","PEGDA",0.9,0.1,"Aerosil 380",1.43,"NaTFSI",10,"0.9 PEGMEA, 0.1 PEGDA, 1.43 aerosil 380, 10 NaTFSI",2024-05-14,"PCB print",3,0.028,0.7667,"PCB print",FALSE
"SSna_78",3.2258e-06,"PEGMEA","PEGDA",0.9,0.1,"Aerosil 380",1.43,"NaTFSI",10,"0.9 PEGMEA, 0.1 PEGDA, 1.43 aerosil 380, 10 NaTFSI",2024-05-14,"PCB print",3,0.028,0.7667,"PCB print",FALSE
"SSna_78",3.2787e-06,"PEGMEA","PEGDA",0.9,0.1,"Aerosil 380",1.43,"NaTFSI",10,"0.9 PEGMEA, 0.1 PEGDA, 1.43 aerosil 380, 10 NaTFSI",2024-05-14,"PCB print",3,0.028,0.7667,"PCB print",FALSE
"SSna_78",3.4483e-06,"PEGMEA","PEGDA",0.9,0.1,"Aerosil 380",1.43,"NaTFSI",10,"0.9 PEGMEA, 0.1 PEGDA, 1.43 aerosil 380, 10 NaTFSI",2024-05-14,"PCB print",3,0.028,0.7667,"PCB print",FALSE
"SSna_78",4.1754e-06,"PEGMEA","PEGDA",0.9,0.1,"Aerosil 380",1.43,"NaTFSI",10,"0.9 PEGMEA, 0.1 PEGDA, 1.43 aerosil 380, 10 NaTFSI",2024-05-14,"PCB print",3,0.028,0.7667,"PCB print",FALSE
"SSna_78",4.1973e-06,"PEGMEA","PEGDA",0.9,0.1,"Aerosil 380",1.43,"NaTFSI",10,"0.9 PEGMEA, 0.1 PEGDA, 1.43 aerosil 380, 10 NaTFSI",2024-05-14,"PCB print",3,0.028,0.7667,"PCB print",FALSE
"SSna_78",4.1929e-06,"PEGMEA","PEGDA",0.9,0.1,"Aerosil 380",1.43,"NaTFSI",10,"0.9 PEGMEA, 0.1 PEGDA, 1.43 aerosil 380, 10 NaTFSI",2024-05-14,"PCB print",3,0.028,0.7667,"PCB print",FALSE
"SSna_78",2.7027e-06,"PEGMEA","PEGDA",0.9,0.1,"Aerosil 380",1.43,"NaTFSI",10,"0.9 PEGMEA, 0.1 PEGDA, 1.43 aerosil 380, 10 NaTFSI",2024-05-14,"PCB print",3,0.028,0.7667,"PCB print",FALSE
"SSna_78",2.8986e-06,"PEGMEA","PEGDA",0.9,0.1,"Aerosil 380",1.43,"NaTFSI",10,"0.9 PEGMEA, 0.1 PEGDA, 1.43 aerosil 380, 10 NaTFSI",2024-05-14,"PCB print",3,0.028,0.7667,"PCB print",FALSE
"SSna_78",2.7211e-06,"PEGMEA","PEGDA",0.9,0.1,"Aerosil 380",1.43,"NaTFSI",10,"0.9 PEGMEA, 0.1 PEGDA, 1.43 aerosil 380, 10 NaTFSI",2024-05-14,"PCB print",3,0.028,0.7667,"PCB print",FALSE
"SSna_79",2.7397e-06,"PEGMEA","PEGDA",0.9,0.1,"Aerosil 380",2.86,"NaTFSI",10,"0.9 PEGMEA, 0.1 PEGDA, 2.86 aerosil 380, 10 NaTFSI",2024-05-14,"PCB print",3,0.028,0.4533,"PCB print",FALSE
"SSna_79",2.5641e-06,"PEGMEA","PEGDA",0.9,0.1,"Aerosil 380",2.86,"NaTFSI",10,"0.9 PEGMEA, 0.1 PEGDA, 2.86 aerosil 380, 10 NaTFSI",2024-05-14,"PCB print",3,0.028,0.4533,"PCB print",FALSE
"SSna_79",2.7397e-06,"PEGMEA","PEGDA",0.9,0.1,"Aerosil 380",2.86,"NaTFSI",10,"0.9 PEGMEA, 0.1 PEGDA, 2.86 aerosil 380, 10 NaTFSI",2024-05-14,"PCB print",3,0.028,0.4533,"PCB print",FALSE
"SSna_79",2.5478e-06,"PEGMEA","PEGDA",0.9,0.1,"Aerosil 380",2.86,"NaTFSI",10,"0.9 PEGMEA, 0.1 PEGDA, 2.86 aerosil 380, 10 NaTFSI",2024-05-14,"PCB print",3,0.028,0.4533,"PCB print",FALSE
"SSna_79",3.3613e-06,"PEGMEA","PEGDA",0.9,0.1,"Aerosil 380",2.86,"NaTFSI",10,"0.9 PEGMEA, 0.1 PEGDA, 2.86 aerosil 380, 10 NaTFSI",2024-05-14,"PCB print",3,0.028,0.4533,"PCB print",FALSE
"SSna_79",1.1905e-06,"PEGMEA","PEGDA",0.9,0.1,"Aerosil 380",2.86,"NaTFSI",10,"0.9 PEGMEA, 0.1 PEGDA, 2.86 aerosil 380, 10 NaTFSI",2024-05-14,"PCB print",3,0.028,0.4533,"PCB print",FALSE
"SSna_79",1e-04,"PEGMEA","PEGDA",0.9,0.1,"Aerosil 380",2.86,"NaTFSI",10,"0.9 PEGMEA, 0.1 PEGDA, 2.86 aerosil 380, 10 NaTFSI",2024-05-14,"PCB print",3,0.028,0.4533,"PCB print",FALSE
"SSna_79",1.9704e-07,"PEGMEA","PEGDA",0.9,0.1,"Aerosil 380",2.86,"NaTFSI",10,"0.9 PEGMEA, 0.1 PEGDA, 2.86 aerosil 380, 10 NaTFSI",2024-05-14,"PCB print",3,0.028,0.4533,"PCB print",FALSE
"SSna_80",3.252e-06,"PEGMEA","PEGDA",0.9,0.1,"Aerosil 380",4.29,"NaTFSI",10,"0.9 PEGMEA, 0.1 PEGDA, 4.29 aerosil 380, 10 NaTFSI",2024-05-14,"PCB print",3,0.028,0.84,"PCB print",FALSE
"SSna_80",3.2787e-06,"PEGMEA","PEGDA",0.9,0.1,"Aerosil 380",4.29,"NaTFSI",10,"0.9 PEGMEA, 0.1 PEGDA, 4.29 aerosil 380, 10 NaTFSI",2024-05-14,"PCB print",3,0.028,0.84,"PCB print",FALSE
"SSna_80",2.4096e-06,"PEGMEA","PEGDA",0.9,0.1,"Aerosil 380",4.29,"NaTFSI",10,"0.9 PEGMEA, 0.1 PEGDA, 4.29 aerosil 380, 10 NaTFSI",2024-05-14,"PCB print",3,0.028,0.84,"PCB print",FALSE
"SSna_80",2.6316e-06,"PEGMEA","PEGDA",0.9,0.1,"Aerosil 380",4.29,"NaTFSI",10,"0.9 PEGMEA, 0.1 PEGDA, 4.29 aerosil 380, 10 NaTFSI",2024-05-14,"PCB print",3,0.028,0.84,"PCB print",FALSE
"SSna_80",3.3898e-06,"PEGMEA","PEGDA",0.9,0.1,"Aerosil 380",4.29,"NaTFSI",10,"0.9 PEGMEA, 0.1 PEGDA, 4.29 aerosil 380, 10 NaTFSI",2024-05-14,"PCB print",3,0.028,0.84,"PCB print",FALSE
"SSna_80",3.4483e-06,"PEGMEA","PEGDA",0.9,0.1,"Aerosil 380",4.29,"NaTFSI",10,"0.9 PEGMEA, 0.1 PEGDA, 4.29 aerosil 380, 10 NaTFSI",2024-05-14,"PCB print",3,0.028,0.84,"PCB print",FALSE
"SSna_80",2.2222e-06,"PEGMEA","PEGDA",0.9,0.1,"Aerosil 380",4.29,"NaTFSI",10,"0.9 PEGMEA, 0.1 PEGDA, 4.29 aerosil 380, 10 NaTFSI",2024-05-14,"PCB print",3,0.028,0.84,"PCB print",FALSE
"SSna_80",2.3256e-06,"PEGMEA","PEGDA",0.9,0.1,"Aerosil 380",4.29,"NaTFSI",10,"0.9 PEGMEA, 0.1 PEGDA, 4.29 aerosil 380, 10 NaTFSI",2024-05-14,"PCB print",3,0.028,0.84,"PCB print",FALSE
"SSna_81",1.1299e-06,"PEGMEA","PEGDA",0.9,0.1,"Aerosil 380",5.71,"NaTFSI",10,"0.9 PEGMEA, 0.1 PEGDA, 5.71 aerosil 380, 10 NaTFSI",2024-05-14,"PCB print",3,0.028,0.8267,"PCB print",FALSE
"SSna_81",1.1268e-06,"PEGMEA","PEGDA",0.9,0.1,"Aerosil 380",5.71,"NaTFSI",10,"0.9 PEGMEA, 0.1 PEGDA, 5.71 aerosil 380, 10 NaTFSI",2024-05-14,"PCB print",3,0.028,0.8267,"PCB print",FALSE
"SSna_81",1.4599e-06,"PEGMEA","PEGDA",0.9,0.1,"Aerosil 380",5.71,"NaTFSI",10,"0.9 PEGMEA, 0.1 PEGDA, 5.71 aerosil 380, 10 NaTFSI",2024-05-14,"PCB print",3,0.028,0.8267,"PCB print",FALSE
"SSna_81",1.4545e-06,"PEGMEA","PEGDA",0.9,0.1,"Aerosil 380",5.71,"NaTFSI",10,"0.9 PEGMEA, 0.1 PEGDA, 5.71 aerosil 380, 10 NaTFSI",2024-05-14,"PCB print",3,0.028,0.8267,"PCB print",FALSE
"SSna_81",1.9704e-06,"PEGMEA","PEGDA",0.9,0.1,"Aerosil 380",5.71,"NaTFSI",10,"0.9 PEGMEA, 0.1 PEGDA, 5.71 aerosil 380, 10 NaTFSI",2024-05-14,"PCB print",3,0.028,0.8267,"PCB print",FALSE
"SSna_81",1.9802e-06,"PEGMEA","PEGDA",0.9,0.1,"Aerosil 380",5.71,"NaTFSI",10,"0.9 PEGMEA, 0.1 PEGDA, 5.71 aerosil 380, 10 NaTFSI",2024-05-14,"PCB print",3,0.028,0.8267,"PCB print",FALSE
"SSna_81",1.2085e-06,"PEGMEA","PEGDA",0.9,0.1,"Aerosil 380",5.71,"NaTFSI",10,"0.9 PEGMEA, 0.1 PEGDA, 5.71 aerosil 380, 10 NaTFSI",2024-05-14,"PCB print",3,0.028,0.8267,"PCB print",FALSE
"SSna_81",1.2461e-06,"PEGMEA","PEGDA",0.9,0.1,"Aerosil 380",5.71,"NaTFSI",10,"0.9 PEGMEA, 0.1 PEGDA, 5.71 aerosil 380, 10 NaTFSI",2024-05-14,"PCB print",3,0.028,0.8267,"PCB print",FALSE
"SSna_82",1.2195e-06,"PEGMEA","PEGDA",0.9,0.1,"Aerosil 380",7.14,"NaTFSI",10,"0.9 PEGMEA, 0.1 PEGDA, 7.14 aerosil 380, 10 NaTFSI",2024-05-14,"PCB print",3,0.028,0.73,"PCB print",FALSE
"SSna_82",1.1799e-06,"PEGMEA","PEGDA",0.9,0.1,"Aerosil 380",7.14,"NaTFSI",10,"0.9 PEGMEA, 0.1 PEGDA, 7.14 aerosil 380, 10 NaTFSI",2024-05-14,"PCB print",3,0.028,0.73,"PCB print",FALSE
"SSna_82",1.6194e-06,"PEGMEA","PEGDA",0.9,0.1,"Aerosil 380",7.14,"NaTFSI",10,"0.9 PEGMEA, 0.1 PEGDA, 7.14 aerosil 380, 10 NaTFSI",2024-05-14,"PCB print",3,0.028,0.73,"PCB print",FALSE
"SSna_82",1.7544e-06,"PEGMEA","PEGDA",0.9,0.1,"Aerosil 380",7.14,"NaTFSI",10,"0.9 PEGMEA, 0.1 PEGDA, 7.14 aerosil 380, 10 NaTFSI",2024-05-14,"PCB print",3,0.028,0.73,"PCB print",FALSE
"SSna_82",2.454e-06,"PEGMEA","PEGDA",0.9,0.1,"Aerosil 380",7.14,"NaTFSI",10,"0.9 PEGMEA, 0.1 PEGDA, 7.14 aerosil 380, 10 NaTFSI",2024-05-14,"PCB print",3,0.028,0.73,"PCB print",FALSE
"SSna_82",2.4242e-06,"PEGMEA","PEGDA",0.9,0.1,"Aerosil 380",7.14,"NaTFSI",10,"0.9 PEGMEA, 0.1 PEGDA, 7.14 aerosil 380, 10 NaTFSI",2024-05-14,"PCB print",3,0.028,0.73,"PCB print",FALSE
"SSna_82",1.2945e-06,"PEGMEA","PEGDA",0.9,0.1,"Aerosil 380",7.14,"NaTFSI",10,"0.9 PEGMEA, 0.1 PEGDA, 7.14 aerosil 380, 10 NaTFSI",2024-05-14,"PCB print",3,0.028,0.73,"PCB print",FALSE
"SSna_82",1.3378e-06,"PEGMEA","PEGDA",0.9,0.1,"Aerosil 380",7.14,"NaTFSI",10,"0.9 PEGMEA, 0.1 PEGDA, 7.14 aerosil 380, 10 NaTFSI",2024-05-14,"PCB print",3,0.028,0.73,"PCB print",FALSE
"SSna_83",1.2232e-06,"PEGMEA","PEGDA",0.9,0.1,"Aerosil 380",8.57,"NaTFSI",10,"0.9 PEGMEA, 0.1 PEGDA, 8.57 aerosil 380, 10 NaTFSI",2024-05-14,"PCB print",3,0.028,0.6,"PCB print",FALSE
"SSna_83",1.2308e-06,"PEGMEA","PEGDA",0.9,0.1,"Aerosil 380",8.57,"NaTFSI",10,"0.9 PEGMEA, 0.1 PEGDA, 8.57 aerosil 380, 10 NaTFSI",2024-05-14,"PCB print",3,0.028,0.6,"PCB print",FALSE
"SSna_83",1.6e-06,"PEGMEA","PEGDA",0.9,0.1,"Aerosil 380",8.57,"NaTFSI",10,"0.9 PEGMEA, 0.1 PEGDA, 8.57 aerosil 380, 10 NaTFSI",2024-05-14,"PCB print",3,0.028,0.6,"PCB print",FALSE
"SSna_83",1.5873e-06,"PEGMEA","PEGDA",0.9,0.1,"Aerosil 380",8.57,"NaTFSI",10,"0.9 PEGMEA, 0.1 PEGDA, 8.57 aerosil 380, 10 NaTFSI",2024-05-14,"PCB print",3,0.028,0.6,"PCB print",FALSE
"SSna_83",2.439e-06,"PEGMEA","PEGDA",0.9,0.1,"Aerosil 380",8.57,"NaTFSI",10,"0.9 PEGMEA, 0.1 PEGDA, 8.57 aerosil 380, 10 NaTFSI",2024-05-14,"PCB print",3,0.028,0.6,"PCB print",FALSE
"SSna_83",2.4691e-06,"PEGMEA","PEGDA",0.9,0.1,"Aerosil 380",8.57,"NaTFSI",10,"0.9 PEGMEA, 0.1 PEGDA, 8.57 aerosil 380, 10 NaTFSI",2024-05-14,"PCB print",3,0.028,0.6,"PCB print",FALSE
"SSna_83",1.3841e-06,"PEGMEA","PEGDA",0.9,0.1,"Aerosil 380",8.57,"NaTFSI",10,"0.9 PEGMEA, 0.1 PEGDA, 8.57 aerosil 380, 10 NaTFSI",2024-05-14,"PCB print",3,0.028,0.6,"PCB print",FALSE
"SSna_83",1.3793e-06,"PEGMEA","PEGDA",0.9,0.1,"Aerosil 380",8.57,"NaTFSI",10,"0.9 PEGMEA, 0.1 PEGDA, 8.57 aerosil 380, 10 NaTFSI",2024-05-14,"PCB print",3,0.028,0.6,"PCB print",FALSE
"SSna_84",1.3333e-06,"PEGMEA","PEGDA",0.9,0.1,"Aerosil 380",10,"NaTFSI",10,"0.9 PEGMEA, 0.1 PEGDA, 10 aerosil 380, 10 NaTFSI",2024-05-14,"PCB print",3,0.028,0.7833,"PCB print",FALSE
"SSna_84",1.3072e-06,"PEGMEA","PEGDA",0.9,0.1,"Aerosil 380",10,"NaTFSI",10,"0.9 PEGMEA, 0.1 PEGDA, 10 aerosil 380, 10 NaTFSI",2024-05-14,"PCB print",3,0.028,0.7833,"PCB print",FALSE
"SSna_84",1.4981e-06,"PEGMEA","PEGDA",0.9,0.1,"Aerosil 380",10,"NaTFSI",10,"0.9 PEGMEA, 0.1 PEGDA, 10 aerosil 380, 10 NaTFSI",2024-05-14,"PCB print",3,0.028,0.7833,"PCB print",FALSE
"SSna_84",1.5209e-06,"PEGMEA","PEGDA",0.9,0.1,"Aerosil 380",10,"NaTFSI",10,"0.9 PEGMEA, 0.1 PEGDA, 10 aerosil 380, 10 NaTFSI",2024-05-14,"PCB print",3,0.028,0.7833,"PCB print",FALSE
"SSna_84",2.2727e-06,"PEGMEA","PEGDA",0.9,0.1,"Aerosil 380",10,"NaTFSI",10,"0.9 PEGMEA, 0.1 PEGDA, 10 aerosil 380, 10 NaTFSI",2024-05-14,"PCB print",3,0.028,0.7833,"PCB print",FALSE
"SSna_84",2.2346e-06,"PEGMEA","PEGDA",0.9,0.1,"Aerosil 380",10,"NaTFSI",10,"0.9 PEGMEA, 0.1 PEGDA, 10 aerosil 380, 10 NaTFSI",2024-05-14,"PCB print",3,0.028,0.7833,"PCB print",FALSE
"SSna_84",1.3889e-06,"PEGMEA","PEGDA",0.9,0.1,"Aerosil 380",10,"NaTFSI",10,"0.9 PEGMEA, 0.1 PEGDA, 10 aerosil 380, 10 NaTFSI",2024-05-14,"PCB print",3,0.028,0.7833,"PCB print",FALSE
"SSna_84",1.3378e-06,"PEGMEA","PEGDA",0.9,0.1,"Aerosil 380",10,"NaTFSI",10,"0.9 PEGMEA, 0.1 PEGDA, 10 aerosil 380, 10 NaTFSI",2024-05-14,"PCB print",3,0.028,0.7833,"PCB print",FALSE
"SSna_85",1.9802e-06,"PEGMEA","PEGDA",0.9,0.1,"Aerosil 380",0,"NaTFSI",10,"0.9 PEGMEA, 0.1 PEGDA, 0 aerosil 380, 10 NaTFSI",2024-05-14,"PCB print",3,0.028,0.65,"PCB print",FALSE
"SSna_85",1.9231e-06,"PEGMEA","PEGDA",0.9,0.1,"Aerosil 380",0,"NaTFSI",10,"0.9 PEGMEA, 0.1 PEGDA, 0 aerosil 380, 10 NaTFSI",2024-05-14,"PCB print",3,0.028,0.65,"PCB print",FALSE
"SSna_85",2.3669e-06,"PEGMEA","PEGDA",0.9,0.1,"Aerosil 380",0,"NaTFSI",10,"0.9 PEGMEA, 0.1 PEGDA, 0 aerosil 380, 10 NaTFSI",2024-05-14,"PCB print",3,0.028,0.65,"PCB print",FALSE
"SSna_85",2.4845e-06,"PEGMEA","PEGDA",0.9,0.1,"Aerosil 380",0,"NaTFSI",10,"0.9 PEGMEA, 0.1 PEGDA, 0 aerosil 380, 10 NaTFSI",2024-05-14,"PCB print",3,0.028,0.65,"PCB print",FALSE
"SSna_85",3.6036e-06,"PEGMEA","PEGDA",0.9,0.1,"Aerosil 380",0,"NaTFSI",10,"0.9 PEGMEA, 0.1 PEGDA, 0 aerosil 380, 10 NaTFSI",2024-05-14,"PCB print",3,0.028,0.65,"PCB print",FALSE
"SSna_85",3.4783e-06,"PEGMEA","PEGDA",0.9,0.1,"Aerosil 380",0,"NaTFSI",10,"0.9 PEGMEA, 0.1 PEGDA, 0 aerosil 380, 10 NaTFSI",2024-05-14,"PCB print",3,0.028,0.65,"PCB print",FALSE
"SSna_85",2.454e-06,"PEGMEA","PEGDA",0.9,0.1,"Aerosil 380",0,"NaTFSI",10,"0.9 PEGMEA, 0.1 PEGDA, 0 aerosil 380, 10 NaTFSI",2024-05-14,"PCB print",3,0.028,0.65,"PCB print",FALSE
"SSna_85",2.5316e-06,"PEGMEA","PEGDA",0.9,0.1,"Aerosil 380",0,"NaTFSI",10,"0.9 PEGMEA, 0.1 PEGDA, 0 aerosil 380, 10 NaTFSI",2024-05-14,"PCB print",3,0.028,0.65,"PCB print",FALSE
"SSna_86",2.3669e-06,"PEGMEA","PEGDA",0.9,0.1,"Aerosil 380",1.43,"NaTFSI",10,"0.9 PEGMEA, 0.1 PEGDA, 1.43 aerosil 380, 10 NaTFSI",2024-05-14,"PCB print",3,0.028,0.8133,"PCB print",FALSE
"SSna_86",2.3669e-06,"PEGMEA","PEGDA",0.9,0.1,"Aerosil 380",1.43,"NaTFSI",10,"0.9 PEGMEA, 0.1 PEGDA, 1.43 aerosil 380, 10 NaTFSI",2024-05-14,"PCB print",3,0.028,0.8133,"PCB print",FALSE
"SSna_86",2.7586e-06,"PEGMEA","PEGDA",0.9,0.1,"Aerosil 380",1.43,"NaTFSI",10,"0.9 PEGMEA, 0.1 PEGDA, 1.43 aerosil 380, 10 NaTFSI",2024-05-14,"PCB print",3,0.028,0.8133,"PCB print",FALSE
"SSna_86",2.963e-06,"PEGMEA","PEGDA",0.9,0.1,"Aerosil 380",1.43,"NaTFSI",10,"0.9 PEGMEA, 0.1 PEGDA, 1.43 aerosil 380, 10 NaTFSI",2024-05-14,"PCB print",3,0.028,0.8133,"PCB print",FALSE
"SSna_86",3.5398e-06,"PEGMEA","PEGDA",0.9,0.1,"Aerosil 380",1.43,"NaTFSI",10,"0.9 PEGMEA, 0.1 PEGDA, 1.43 aerosil 380, 10 NaTFSI",2024-05-14,"PCB print",3,0.028,0.8133,"PCB print",FALSE
"SSna_86",3.6697e-06,"PEGMEA","PEGDA",0.9,0.1,"Aerosil 380",1.43,"NaTFSI",10,"0.9 PEGMEA, 0.1 PEGDA, 1.43 aerosil 380, 10 NaTFSI",2024-05-14,"PCB print",3,0.028,0.8133,"PCB print",FALSE
"SSna_86",2.381e-06,"PEGMEA","PEGDA",0.9,0.1,"Aerosil 380",1.43,"NaTFSI",10,"0.9 PEGMEA, 0.1 PEGDA, 1.43 aerosil 380, 10 NaTFSI",2024-05-14,"PCB print",3,0.028,0.8133,"PCB print",FALSE
"SSna_86",2.3392e-06,"PEGMEA","PEGDA",0.9,0.1,"Aerosil 380",1.43,"NaTFSI",10,"0.9 PEGMEA, 0.1 PEGDA, 1.43 aerosil 380, 10 NaTFSI",2024-05-14,"PCB print",3,0.028,0.8133,"PCB print",FALSE
"SSna_87",2.3952e-06,"PEGMEA","PEGDA",0.9,0.1,"Aerosil 380",2.86,"NaTFSI",10,"0.9 PEGMEA, 0.1 PEGDA, 2.86 aerosil 380, 10 NaTFSI",2024-05-14,"PCB print",3,0.028,0.5967,"PCB print",FALSE
"SSna_87",2.3121e-06,"PEGMEA","PEGDA",0.9,0.1,"Aerosil 380",2.86,"NaTFSI",10,"0.9 PEGMEA, 0.1 PEGDA, 2.86 aerosil 380, 10 NaTFSI",2024-05-14,"PCB print",3,0.028,0.5967,"PCB print",FALSE
"SSna_87",2.5316e-06,"PEGMEA","PEGDA",0.9,0.1,"Aerosil 380",2.86,"NaTFSI",10,"0.9 PEGMEA, 0.1 PEGDA, 2.86 aerosil 380, 10 NaTFSI",2024-05-14,"PCB print",3,0.028,0.5967,"PCB print",FALSE
"SSna_87",2.7397e-06,"PEGMEA","PEGDA",0.9,0.1,"Aerosil 380",2.86,"NaTFSI",10,"0.9 PEGMEA, 0.1 PEGDA, 2.86 aerosil 380, 10 NaTFSI",2024-05-14,"PCB print",3,0.028,0.5967,"PCB print",FALSE
"SSna_87",3.5088e-06,"PEGMEA","PEGDA",0.9,0.1,"Aerosil 380",2.86,"NaTFSI",10,"0.9 PEGMEA, 0.1 PEGDA, 2.86 aerosil 380, 10 NaTFSI",2024-05-14,"PCB print",3,0.028,0.5967,"PCB print",FALSE
"SSna_87",3.4783e-06,"PEGMEA","PEGDA",0.9,0.1,"Aerosil 380",2.86,"NaTFSI",10,"0.9 PEGMEA, 0.1 PEGDA, 2.86 aerosil 380, 10 NaTFSI",2024-05-14,"PCB print",3,0.028,0.5967,"PCB print",FALSE
"SSna_87",2.5e-06,"PEGMEA","PEGDA",0.9,0.1,"Aerosil 380",2.86,"NaTFSI",10,"0.9 PEGMEA, 0.1 PEGDA, 2.86 aerosil 380, 10 NaTFSI",2024-05-14,"PCB print",3,0.028,0.5967,"PCB print",FALSE
"SSna_87",2.6667e-06,"PEGMEA","PEGDA",0.9,0.1,"Aerosil 380",2.86,"NaTFSI",10,"0.9 PEGMEA, 0.1 PEGDA, 2.86 aerosil 380, 10 NaTFSI",2024-05-14,"PCB print",3,0.028,0.5967,"PCB print",FALSE
"SSna_88",1.5385e-06,"PEGMEA","PEGDA",0.9,0.1,"Aerosil 380",4.29,"NaTFSI",10,"0.9 PEGMEA, 0.1 PEGDA, 4.29 aerosil 380, 10 NaTFSI",2024-05-14,"PCB print",3,0.028,1.03,"PCB print",FALSE
"SSna_88",1.581e-06,"PEGMEA","PEGDA",0.9,0.1,"Aerosil 380",4.29,"NaTFSI",10,"0.9 PEGMEA, 0.1 PEGDA, 4.29 aerosil 380, 10 NaTFSI",2024-05-14,"PCB print",3,0.028,1.03,"PCB print",FALSE
"SSna_88",3.0534e-06,"PEGMEA","PEGDA",0.9,0.1,"Aerosil 380",4.29,"NaTFSI",10,"0.9 PEGMEA, 0.1 PEGDA, 4.29 aerosil 380, 10 NaTFSI",2024-05-14,"PCB print",3,0.028,1.03,"PCB print",FALSE
"SSna_88",2.8571e-06,"PEGMEA","PEGDA",0.9,0.1,"Aerosil 380",4.29,"NaTFSI",10,"0.9 PEGMEA, 0.1 PEGDA, 4.29 aerosil 380, 10 NaTFSI",2024-05-14,"PCB print",3,0.028,1.03,"PCB print",FALSE
"SSna_88",3.3898e-06,"PEGMEA","PEGDA",0.9,0.1,"Aerosil 380",4.29,"NaTFSI",10,"0.9 PEGMEA, 0.1 PEGDA, 4.29 aerosil 380, 10 NaTFSI",2024-05-14,"PCB print",3,0.028,1.03,"PCB print",FALSE
"SSna_88",3.5088e-06,"PEGMEA","PEGDA",0.9,0.1,"Aerosil 380",4.29,"NaTFSI",10,"0.9 PEGMEA, 0.1 PEGDA, 4.29 aerosil 380, 10 NaTFSI",2024-05-14,"PCB print",3,0.028,1.03,"PCB print",FALSE
"SSna_88",1.7021e-06,"PEGMEA","PEGDA",0.9,0.1,"Aerosil 380",4.29,"NaTFSI",10,"0.9 PEGMEA, 0.1 PEGDA, 4.29 aerosil 380, 10 NaTFSI",2024-05-14,"PCB print",3,0.028,1.03,"PCB print",FALSE
"SSna_88",1.7094e-06,"PEGMEA","PEGDA",0.9,0.1,"Aerosil 380",4.29,"NaTFSI",10,"0.9 PEGMEA, 0.1 PEGDA, 4.29 aerosil 380, 10 NaTFSI",2024-05-14,"PCB print",3,0.028,1.03,"PCB print",FALSE
"SSna_89",1.6807e-06,"PEGMEA","PEGDA",0.9,0.1,"Aerosil 380",5.71,"NaTFSI",10,"0.9 PEGMEA, 0.1 PEGDA, 5.71 aerosil 380, 10 NaTFSI",2024-05-14,"PCB print",3,0.028,0.8667,"PCB print",FALSE
"SSna_89",1.6393e-06,"PEGMEA","PEGDA",0.9,0.1,"Aerosil 380",5.71,"NaTFSI",10,"0.9 PEGMEA, 0.1 PEGDA, 5.71 aerosil 380, 10 NaTFSI",2024-05-14,"PCB print",3,0.028,0.8667,"PCB print",FALSE
"SSna_89",2e-06,"PEGMEA","PEGDA",0.9,0.1,"Aerosil 380",5.71,"NaTFSI",10,"0.9 PEGMEA, 0.1 PEGDA, 5.71 aerosil 380, 10 NaTFSI",2024-05-14,"PCB print",3,0.028,0.8667,"PCB print",FALSE
"SSna_89",2.0942e-06,"PEGMEA","PEGDA",0.9,0.1,"Aerosil 380",5.71,"NaTFSI",10,"0.9 PEGMEA, 0.1 PEGDA, 5.71 aerosil 380, 10 NaTFSI",2024-05-14,"PCB print",3,0.028,0.8667,"PCB print",FALSE
"SSna_89",2.9197e-06,"PEGMEA","PEGDA",0.9,0.1,"Aerosil 380",5.71,"NaTFSI",10,"0.9 PEGMEA, 0.1 PEGDA, 5.71 aerosil 380, 10 NaTFSI",2024-05-14,"PCB print",3,0.028,0.8667,"PCB print",FALSE
"SSna_89",2.7972e-06,"PEGMEA","PEGDA",0.9,0.1,"Aerosil 380",5.71,"NaTFSI",10,"0.9 PEGMEA, 0.1 PEGDA, 5.71 aerosil 380, 10 NaTFSI",2024-05-14,"PCB print",3,0.028,0.8667,"PCB print",FALSE
"SSna_89",1.6529e-06,"PEGMEA","PEGDA",0.9,0.1,"Aerosil 380",5.71,"NaTFSI",10,"0.9 PEGMEA, 0.1 PEGDA, 5.71 aerosil 380, 10 NaTFSI",2024-05-14,"PCB print",3,0.028,0.8667,"PCB print",FALSE
"SSna_89",1.6598e-06,"PEGMEA","PEGDA",0.9,0.1,"Aerosil 380",5.71,"NaTFSI",10,"0.9 PEGMEA, 0.1 PEGDA, 5.71 aerosil 380, 10 NaTFSI",2024-05-14,"PCB print",3,0.028,0.8667,"PCB print",FALSE
"SSna_90",1.6393e-06,"PEGMEA","PEGDA",0.9,0.1,"Aerosil 380",7.14,"NaTFSI",10,"0.9 PEGMEA, 0.1 PEGDA, 7.14 aerosil 380, 10 NaTFSI",2024-05-14,"PCB print",3,0.028,1.0233,"PCB print",FALSE
"SSna_90",1.6461e-06,"PEGMEA","PEGDA",0.9,0.1,"Aerosil 380",7.14,"NaTFSI",10,"0.9 PEGMEA, 0.1 PEGDA, 7.14 aerosil 380, 10 NaTFSI",2024-05-14,"PCB print",3,0.028,1.0233,"PCB print",FALSE
"SSna_90",1.8957e-06,"PEGMEA","PEGDA",0.9,0.1,"Aerosil 380",7.14,"NaTFSI",10,"0.9 PEGMEA, 0.1 PEGDA, 7.14 aerosil 380, 10 NaTFSI",2024-05-14,"PCB print",3,0.028,1.0233,"PCB print",FALSE
"SSna_90",1.81e-06,"PEGMEA","PEGDA",0.9,0.1,"Aerosil 380",7.14,"NaTFSI",10,"0.9 PEGMEA, 0.1 PEGDA, 7.14 aerosil 380, 10 NaTFSI",2024-05-14,"PCB print",3,0.028,1.0233,"PCB print",FALSE
"SSna_90",2.6667e-06,"PEGMEA","PEGDA",0.9,0.1,"Aerosil 380",7.14,"NaTFSI",10,"0.9 PEGMEA, 0.1 PEGDA, 7.14 aerosil 380, 10 NaTFSI",2024-05-14,"PCB print",3,0.028,1.0233,"PCB print",FALSE
"SSna_90",2.7397e-06,"PEGMEA","PEGDA",0.9,0.1,"Aerosil 380",7.14,"NaTFSI",10,"0.9 PEGMEA, 0.1 PEGDA, 7.14 aerosil 380, 10 NaTFSI",2024-05-14,"PCB print",3,0.028,1.0233,"PCB print",FALSE
"SSna_90",1.7391e-06,"PEGMEA","PEGDA",0.9,0.1,"Aerosil 380",7.14,"NaTFSI",10,"0.9 PEGMEA, 0.1 PEGDA, 7.14 aerosil 380, 10 NaTFSI",2024-05-14,"PCB print",3,0.028,1.0233,"PCB print",FALSE
"SSna_90",1.6736e-06,"PEGMEA","PEGDA",0.9,0.1,"Aerosil 380",7.14,"NaTFSI",10,"0.9 PEGMEA, 0.1 PEGDA, 7.14 aerosil 380, 10 NaTFSI",2024-05-14,"PCB print",3,0.028,1.0233,"PCB print",FALSE
"SSna_91",1.6327e-06,"PEGMEA","PEGDA",0.9,0.1,"Aerosil 380",8.57,"NaTFSI",10,"0.9 PEGMEA, 0.1 PEGDA, 8.57 aerosil 380, 10 NaTFSI",2024-05-14,"PCB print",3,0.028,0.84,"PCB print",FALSE
"SSna_91",1.626e-06,"PEGMEA","PEGDA",0.9,0.1,"Aerosil 380",8.57,"NaTFSI",10,"0.9 PEGMEA, 0.1 PEGDA, 8.57 aerosil 380, 10 NaTFSI",2024-05-14,"PCB print",3,0.028,0.84,"PCB print",FALSE
"SSna_91",1.8957e-06,"PEGMEA","PEGDA",0.9,0.1,"Aerosil 380",8.57,"NaTFSI",10,"0.9 PEGMEA, 0.1 PEGDA, 8.57 aerosil 380, 10 NaTFSI",2024-05-14,"PCB print",3,0.028,0.84,"PCB print",FALSE
"SSna_91",1.9512e-06,"PEGMEA","PEGDA",0.9,0.1,"Aerosil 380",8.57,"NaTFSI",10,"0.9 PEGMEA, 0.1 PEGDA, 8.57 aerosil 380, 10 NaTFSI",2024-05-14,"PCB print",3,0.028,0.84,"PCB print",FALSE
"SSna_91",2.7972e-06,"PEGMEA","PEGDA",0.9,0.1,"Aerosil 380",8.57,"NaTFSI",10,"0.9 PEGMEA, 0.1 PEGDA, 8.57 aerosil 380, 10 NaTFSI",2024-05-14,"PCB print",3,0.028,0.84,"PCB print",FALSE
"SSna_91",2.5806e-06,"PEGMEA","PEGDA",0.9,0.1,"Aerosil 380",8.57,"NaTFSI",10,"0.9 PEGMEA, 0.1 PEGDA, 8.57 aerosil 380, 10 NaTFSI",2024-05-14,"PCB print",3,0.028,0.84,"PCB print",FALSE
