Repository: Jay2-davic/SPOC_code

# Studying-Polymers-on a-Chip (SPOC) Data Cleaning and Processing
Author: Jay Jimenez jimenez45@llnl.gov

# Project Description

The SPOC project aims to establish an automated, high-throughput experimentation workflow to screen solid state polymer electrolytes. This repository contains code to reproduce the data cleaning workflow, data processing, and active learning for the SPOC project. Electrochemical impedance spectroscopy processing code is included as a Python file which was used to determine bulk ionic conductivities.

File: output/steps/step0_raw_data.csv (part 32 of 32)
"sample_ID","ionic_conductivity_final","fcomp_mat1","fcomp_mat2","fcomp_mat1_ratio","fcomp_mat2_ratio","fcomp_additive","fcomp_additive_wt_pct","fcomp_salt","fcomp_salt_wt_pct","fcomp_formulation","date_casted","cast_type","fab_method","area_cm2","spe_thickness_avg","print_type","flag_for_removal"
"SSna_91",1.626e-06,"PEGMEA","PEGDA",0.9,0.1,"Aerosil 380",8.57,"NaTFSI",10,"0.9 PEGMEA, 0.1 PEGDA, 8.57 aerosil 380, 10 NaTFSI",2024-05-14,"PCB print",3,0.028,0.84,"PCB print",FALSE
"SSna_91",1.6736e-06,"PEGMEA","PEGDA",0.9,0.1,"Aerosil 380",8.57,"NaTFSI",10,"0.9 PEGMEA, 0.1 PEGDA, 8.57 aerosil 380, 10 NaTFSI",2024-05-14,"PCB print",3,0.028,0.84,"PCB print",FALSE
"SSna_92",1.4981e-06,"PEGMEA","PEGDA",0.9,0.1,"Aerosil 380",10,"NaTFSI",10,"0.9 PEGMEA, 0.1 PEGDA, 10 aerosil 380, 10 NaTFSI",2024-05-14,"PCB print",3,0.028,0.6133,"PCB print",FALSE
"SSna_92",1.6461e-06,"PEGMEA","PEGDA",0.9,0.1,"Aerosil 380",10,"NaTFSI",10,"0.9 PEGMEA, 0.1 PEGDA, 10 aerosil 380, 10 NaTFSI",2024-05-14,"PCB print",3,0.028,0.6133,"PCB print",FALSE
"SSna_92",1.8265e-06,"PEGMEA","PEGDA",0.9,0.1,"Aerosil 380",10,"NaTFSI",10,"0.9 PEGMEA, 0.1 PEGDA, 10 aerosil 380, 10 NaTFSI",2024-05-14,"PCB print",3,0.028,0.6133,"PCB print",FALSE
"SSna_92",1.9802e-06,"PEGMEA","PEGDA",0.9,0.1,"Aerosil 380",10,"NaTFSI",10,"0.9 PEGMEA, 0.1 PEGDA, 10 aerosil 380, 10 NaTFSI",2024-05-14,"PCB print",3,0.028,0.6133,"PCB print",FALSE
"SSna_92",2.5157e-06,"PEGMEA","PEGDA",0.9,0.1,"Aerosil 380",10,"NaTFSI",10,"0.9 PEGMEA, 0.1 PEGDA, 10 aerosil 380, 10 NaTFSI",2024-05-14,"PCB print",3,0.028,0.6133,"PCB print",FALSE
"SSna_92",2.7586e-06,"PEGMEA","PEGDA",0.9,0.1,"Aerosil 380",10,"NaTFSI",10,"0.9 PEGMEA, 0.1 PEGDA, 10 aerosil 380, 10 NaTFSI",2024-05-14,"PCB print",3,0.028,0.6133,"PCB print",FALSE
"SSna_92",1.5686e-06,"PEGMEA","PEGDA",0.9,0.1,"Aerosil 380",10,"NaTFSI",10,"0.9 PEGMEA, 0.1 PEGDA, 10 aerosil 380, 10 NaTFSI",2024-05-14,"PCB print",3,0.028,0.6133,"PCB print",FALSE
"SSna_92",1.6461e-06,"PEGMEA","PEGDA",0.9,0.1,"Aerosil 380",10,"NaTFSI",10,"0.9 PEGMEA, 0.1 PEGDA, 10 aerosil 380, 10 NaTFSI",2024-05-14,"PCB print",3,0.028,0.6133,"PCB print",FALSE
"SSna_93",6.8259e-08,"PEGMEA","PEGDA",0.9,0.1,"Aerosil 380",5,"NaTFSI",0,"0.9 PEGMEA, 0.1 PEGDA, 5 aerosil 380, 0 NaTFSI",2024-05-16,"PCB print",3,0.028,0.5067,"PCB print",FALSE
"SSna_93",6.8729e-08,"PEGMEA","PEGDA",0.9,0.1,"Aerosil 380",5,"NaTFSI",0,"0.9 PEGMEA, 0.1 PEGDA, 5 aerosil 380, 0 NaTFSI",2024-05-16,"PCB print",3,0.028,0.5067,"PCB print",FALSE
"SSna_93",6.0423e-08,"PEGMEA","PEGDA",0.9,0.1,"Aerosil 380",5,"NaTFSI",0,"0.9 PEGMEA, 0.1 PEGDA, 5 aerosil 380, 0 NaTFSI",2024-05-16,"PCB print",3,0.028,0.5067,"PCB print",FALSE
"SSna_93",8.9686e-08,"PEGMEA","PEGDA",0.9,0.1,"Aerosil 380",5,"NaTFSI",0,"0.9 PEGMEA, 0.1 PEGDA, 5 aerosil 380, 0 NaTFSI",2024-05-16,"PCB print",3,0.028,0.5067,"PCB print",FALSE
"SSna_93",8.7146e-08,"PEGMEA","PEGDA",0.9,0.1,"Aerosil 380",5,"NaTFSI",0,"0.9 PEGMEA, 0.1 PEGDA, 5 aerosil 380, 0 NaTFSI",2024-05-16,"PCB print",3,0.028,0.5067,"PCB print",FALSE
"SSna_93",1.0283e-07,"PEGMEA","PEGDA",0.9,0.1,"Aerosil 380",5,"NaTFSI",0,"0.9 PEGMEA, 0.1 PEGDA, 5 aerosil 380, 0 NaTFSI",2024-05-16,"PCB print",3,0.028,0.5067,"PCB print",FALSE
"SSna_93",1.023e-07,"PEGMEA","PEGDA",0.9,0.1,"Aerosil 380",5,"NaTFSI",0,"0.9 PEGMEA, 0.1 PEGDA, 5 aerosil 380, 0 NaTFSI",2024-05-16,"PCB print",3,0.028,0.5067,"PCB print",FALSE
"SSna_93",1.1494e-07,"PEGMEA","PEGDA",0.9,0.1,"Aerosil 380",5,"NaTFSI",0,"0.9 PEGMEA, 0.1 PEGDA, 5 aerosil 380, 0 NaTFSI",2024-05-16,"PCB print",3,0.028,0.5067,"PCB print",FALSE
"SSna_93",1.1268e-07,"PEGMEA","PEGDA",0.9,0.1,"Aerosil 380",5,"NaTFSI",0,"0.9 PEGMEA, 0.1 PEGDA, 5 aerosil 380, 0 NaTFSI",2024-05-16,"PCB print",3,0.028,0.5067,"PCB print",FALSE
"SSna_93",8.9888e-08,"PEGMEA","PEGDA",0.9,0.1,"Aerosil 380",5,"NaTFSI",0,"0.9 PEGMEA, 0.1 PEGDA, 5 aerosil 380, 0 NaTFSI",2024-05-16,"PCB print",3,0.028,0.5067,"PCB print",FALSE
"SSna_93",8.8889e-08,"PEGMEA","PEGDA",0.9,0.1,"Aerosil 380",5,"NaTFSI",0,"0.9 PEGMEA, 0.1 PEGDA, 5 aerosil 380, 0 NaTFSI",2024-05-16,"PCB print",3,0.028,0.5067,"PCB print",FALSE
"SSna_93",8.6393e-08,"PEGMEA","PEGDA",0.9,0.1,"Aerosil 380",5,"NaTFSI",0,"0.9 PEGMEA, 0.1 PEGDA, 5 aerosil 380, 0 NaTFSI",2024-05-16,"PCB print",3,0.028,0.5067,"PCB print",FALSE
"SSna_94",6.2696e-07,"PEGMEA","PEGDA",0.9,0.1,"Aerosil 380",5,"NaTFSI",2.86,"0.9 PEGMEA, 0.1 PEGDA, 5 aerosil 380, 2.86 NaTFSI",2024-05-16,"PCB print",3,0.028,0.49,"PCB print",FALSE
"SSna_94",5.8824e-07,"PEGMEA","PEGDA",0.9,0.1,"Aerosil 380",5,"NaTFSI",2.86,"0.9 PEGMEA, 0.1 PEGDA, 5 aerosil 380, 2.86 NaTFSI",2024-05-16,"PCB print",3,0.028,0.49,"PCB print",FALSE
"SSna_94",6.0423e-07,"PEGMEA","PEGDA",0.9,0.1,"Aerosil 380",5,"NaTFSI",2.86,"0.9 PEGMEA, 0.1 PEGDA, 5 aerosil 380, 2.86 NaTFSI",2024-05-16,"PCB print",3,0.028,0.49,"PCB print",FALSE
"SSna_94",6.8847e-07,"PEGMEA","PEGDA",0.9,0.1,"Aerosil 380",5,"NaTFSI",2.86,"0.9 PEGMEA, 0.1 PEGDA, 5 aerosil 380, 2.86 NaTFSI",2024-05-16,"PCB print",3,0.028,0.49,"PCB print",FALSE
"SSna_94",7.0671e-07,"PEGMEA","PEGDA",0.9,0.1,"Aerosil 380",5,"NaTFSI",2.86,"0.9 PEGMEA, 0.1 PEGDA, 5 aerosil 380, 2.86 NaTFSI",2024-05-16,"PCB print",3,0.028,0.49,"PCB print",FALSE
"SSna_94",6.8493e-07,"PEGMEA","PEGDA",0.9,0.1,"Aerosil 380",5,"NaTFSI",2.86,"0.9 PEGMEA, 0.1 PEGDA, 5 aerosil 380, 2.86 NaTFSI",2024-05-16,"PCB print",3,0.028,0.49,"PCB print",FALSE
"SSna_94",7.874e-07,"PEGMEA","PEGDA",0.9,0.1,"Aerosil 380",5,"NaTFSI",2.86,"0.9 PEGMEA, 0.1 PEGDA, 5 aerosil 380, 2.86 NaTFSI",2024-05-16,"PCB print",3,0.028,0.49,"PCB print",FALSE
"SSna_94",8.3507e-07,"PEGMEA","PEGDA",0.9,0.1,"Aerosil 380",5,"NaTFSI",2.86,"0.9 PEGMEA, 0.1 PEGDA, 5 aerosil 380, 2.86 NaTFSI",2024-05-16,"PCB print",3,0.028,0.49,"PCB print",FALSE
"SSna_94",8.0972e-07,"PEGMEA","PEGDA",0.9,0.1,"Aerosil 380",5,"NaTFSI",2.86,"0.9 PEGMEA, 0.1 PEGDA, 5 aerosil 380, 2.86 NaTFSI",2024-05-16,"PCB print",3,0.028,0.49,"PCB print",FALSE
"SSna_94",4.2508e-07,"PEGMEA","PEGDA",0.9,0.1,"Aerosil 380",5,"NaTFSI",2.86,"0.9 PEGMEA, 0.1 PEGDA, 5 aerosil 380, 2.86 NaTFSI",2024-05-16,"PCB print",3,0.028,0.49,"PCB print",FALSE
"SSna_94",4.2689e-07,"PEGMEA","PEGDA",0.9,0.1,"Aerosil 380",5,"NaTFSI",2.86,"0.9 PEGMEA, 0.1 PEGDA, 5 aerosil 380, 2.86 NaTFSI",2024-05-16,"PCB print",3,0.028,0.49,"PCB print",FALSE
"SSna_94",4.3956e-07,"PEGMEA","PEGDA",0.9,0.1,"Aerosil 380",5,"NaTFSI",2.86,"0.9 PEGMEA, 0.1 PEGDA, 5 aerosil 380, 2.86 NaTFSI",2024-05-16,"PCB print",3,0.028,0.49,"PCB print",FALSE
"SSna_95",1.2308e-06,"PEGMEA","PEGDA",0.9,0.1,"Aerosil 380",5,"NaTFSI",5.71,"0.9 PEGMEA, 0.1 PEGDA, 5 aerosil 380, 5.71 NaTFSI",2024-05-16,"PCB print",3,0.028,0.6467,"PCB print",FALSE
"SSna_95",1.1364e-06,"PEGMEA","PEGDA",0.9,0.1,"Aerosil 380",5,"NaTFSI",5.71,"0.9 PEGMEA, 0.1 PEGDA, 5 aerosil 380, 5.71 NaTFSI",2024-05-16,"PCB print",3,0.028,0.6467,"PCB print",FALSE
"SSna_95",1.1869e-06,"PEGMEA","PEGDA",0.9,0.1,"Aerosil 380",5,"NaTFSI",5.71,"0.9 PEGMEA, 0.1 PEGDA, 5 aerosil 380, 5.71 NaTFSI",2024-05-16,"PCB print",3,0.028,0.6467,"PCB print",FALSE
"SSna_95",1.2821e-06,"PEGMEA","PEGDA",0.9,0.1,"Aerosil 380",5,"NaTFSI",5.71,"0.9 PEGMEA, 0.1 PEGDA, 5 aerosil 380, 5.71 NaTFSI",2024-05-16,"PCB print",3,0.028,0.6467,"PCB print",FALSE
"SSna_95",1.2862e-06,"PEGMEA","PEGDA",0.9,0.1,"Aerosil 380",5,"NaTFSI",5.71,"0.9 PEGMEA, 0.1 PEGDA, 5 aerosil 380, 5.71 NaTFSI",2024-05-16,"PCB print",3,0.028,0.6467,"PCB print",FALSE
"SSna_95",1.2658e-06,"PEGMEA","PEGDA",0.9,0.1,"Aerosil 380",5,"NaTFSI",5.71,"0.9 PEGMEA, 0.1 PEGDA, 5 aerosil 380, 5.71 NaTFSI",2024-05-16,"PCB print",3,0.028,0.6467,"PCB print",FALSE
"SSna_95",1.7778e-06,"PEGMEA","PEGDA",0.9,0.1,"Aerosil 380",5,"NaTFSI",5.71,"0.9 PEGMEA, 0.1 PEGDA, 5 aerosil 380, 5.71 NaTFSI",2024-05-16,"PCB print",3,0.028,0.6467,"PCB print",FALSE
"SSna_95",1.6878e-06,"PEGMEA","PEGDA",0.9,0.1,"Aerosil 380",5,"NaTFSI",5.71,"0.9 PEGMEA, 0.1 PEGDA, 5 aerosil 380, 5.71 NaTFSI",2024-05-16,"PCB print",3,0.028,0.6467,"PCB print",FALSE
"SSna_95",1.7391e-06,"PEGMEA","PEGDA",0.9,0.1,"Aerosil 380",5,"NaTFSI",5.71,"0.9 PEGMEA, 0.1 PEGDA, 5 aerosil 380, 5.71 NaTFSI",2024-05-16,"PCB print",3,0.028,0.6467,"PCB print",FALSE
"SSna_95",1.4235e-06,"PEGMEA","PEGDA",0.9,0.1,"Aerosil 380",5,"NaTFSI",5.71,"0.9 PEGMEA, 0.1 PEGDA, 5 aerosil 380, 5.71 NaTFSI",2024-05-16,"PCB print",3,0.028,0.6467,"PCB print",FALSE
"SSna_95",1.4925e-06,"PEGMEA","PEGDA",0.9,0.1,"Aerosil 380",5,"NaTFSI",5.71,"0.9 PEGMEA, 0.1 PEGDA, 5 aerosil 380, 5.71 NaTFSI",2024-05-16,"PCB print",3,0.028,0.6467,"PCB print",FALSE
"SSna_95",1.4981e-06,"PEGMEA","PEGDA",0.9,0.1,"Aerosil 380",5,"NaTFSI",5.71,"0.9 PEGMEA, 0.1 PEGDA, 5 aerosil 380, 5.71 NaTFSI",2024-05-16,"PCB print",3,0.028,0.6467,"PCB print",FALSE
"SSna_96",2.2727e-06,"PEGMEA","PEGDA",0.9,0.1,"Aerosil 380",5,"NaTFSI",8.57,"0.9 PEGMEA, 0.1 PEGDA, 5 aerosil 380, 8.57 NaTFSI",2024-05-16,"PCB print",3,0.028,0.6267,"PCB print",FALSE
"SSna_96",2.381e-06,"PEGMEA","PEGDA",0.9,0.1,"Aerosil 380",5,"NaTFSI",8.57,"0.9 PEGMEA, 0.1 PEGDA, 5 aerosil 380, 8.57 NaTFSI",2024-05-16,"PCB print",3,0.028,0.6267,"PCB print",FALSE
"SSna_96",2.2472e-06,"PEGMEA","PEGDA",0.9,0.1,"Aerosil 380",5,"NaTFSI",8.57,"0.9 PEGMEA, 0.1 PEGDA, 5 aerosil 380, 8.57 NaTFSI",2024-05-16,"PCB print",3,0.028,0.6267,"PCB print",FALSE
"SSna_96",2.6144e-06,"PEGMEA","PEGDA",0.9,0.1,"Aerosil 380",5,"NaTFSI",8.57,"0.9 PEGMEA, 0.1 PEGDA, 5 aerosil 380, 8.57 NaTFSI",2024-05-16,"PCB print",3,0.028,0.6267,"PCB print",FALSE
"SSna_96",2.5806e-06,"PEGMEA","PEGDA",0.9,0.1,"Aerosil 380",5,"NaTFSI",8.57,"0.9 PEGMEA, 0.1 PEGDA, 5 aerosil 380, 8.57 NaTFSI",2024-05-16,"PCB print",3,0.028,0.6267,"PCB print",FALSE
"SSna_96",2.5316e-06,"PEGMEA","PEGDA",0.9,0.1,"Aerosil 380",5,"NaTFSI",8.57,"0.9 PEGMEA, 0.1 PEGDA, 5 aerosil 380, 8.57 NaTFSI",2024-05-16,"PCB print",3,0.028,0.6267,"PCB print",FALSE
"SSna_96",3.7736e-06,"PEGMEA","PEGDA",0.9,0.1,"Aerosil 380",5,"NaTFSI",8.57,"0.9 PEGMEA, 0.1 PEGDA, 5 aerosil 380, 8.57 NaTFSI",2024-05-16,"PCB print",3,0.028,0.6267,"PCB print",FALSE
"SSna_96",3.5714e-06,"PEGMEA","PEGDA",0.9,0.1,"Aerosil 380",5,"NaTFSI",8.57,"0.9 PEGMEA, 0.1 PEGDA, 5 aerosil 380, 8.57 NaTFSI",2024-05-16,"PCB print",3,0.028,0.6267,"PCB print",FALSE
"SSna_96",3.8835e-06,"PEGMEA","PEGDA",0.9,0.1,"Aerosil 380",5,"NaTFSI",8.57,"0.9 PEGMEA, 0.1 PEGDA, 5 aerosil 380, 8.57 NaTFSI",2024-05-16,"PCB print",3,0.028,0.6267,"PCB print",FALSE
"SSna_96",3.0303e-06,"PEGMEA","PEGDA",0.9,0.1,"Aerosil 380",5,"NaTFSI",8.57,"0.9 PEGMEA, 0.1 PEGDA, 5 aerosil 380, 8.57 NaTFSI",2024-05-16,"PCB print",3,0.028,0.6267,"PCB print",FALSE
"SSna_96",2.8571e-06,"PEGMEA","PEGDA",0.9,0.1,"Aerosil 380",5,"NaTFSI",8.57,"0.9 PEGMEA, 0.1 PEGDA, 5 aerosil 380, 8.57 NaTFSI",2024-05-16,"PCB print",3,0.028,0.6267,"PCB print",FALSE
"SSna_96",2.7027e-06,"PEGMEA","PEGDA",0.9,0.1,"Aerosil 380",5,"NaTFSI",8.57,"0.9 PEGMEA, 0.1 PEGDA, 5 aerosil 380, 8.57 NaTFSI",2024-05-16,"PCB print",3,0.028,0.6267,"PCB print",FALSE
"SSna_97",2.2599e-06,"PEGMEA","PEGDA",0.9,0.1,"Aerosil 380",5,"NaTFSI",11.4,"0.9 PEGMEA, 0.1 PEGDA, 5 aerosil 380, 11.4 NaTFSI",2024-05-16,"PCB print",3,0.028,0.57,"PCB print",FALSE
"SSna_97",2.1622e-06,"PEGMEA","PEGDA",0.9,0.1,"Aerosil 380",5,"NaTFSI",11.4,"0.9 PEGMEA, 0.1 PEGDA, 5 aerosil 380, 11.4 NaTFSI",2024-05-16,"PCB print",3,0.028,0.57,"PCB print",FALSE
"SSna_97",2.7778e-06,"PEGMEA","PEGDA",0.9,0.1,"Aerosil 380",5,"NaTFSI",11.4,"0.9 PEGMEA, 0.1 PEGDA, 5 aerosil 380, 11.4 NaTFSI",2024-05-16,"PCB print",3,0.028,0.57,"PCB print",FALSE
"SSna_97",2.7586e-06,"PEGMEA","PEGDA",0.9,0.1,"Aerosil 380",5,"NaTFSI",11.4,"0.9 PEGMEA, 0.1 PEGDA, 5 aerosil 380, 11.4 NaTFSI",2024-05-16,"PCB print",3,0.028,0.57,"PCB print",FALSE
"SSna_97",3.6036e-06,"PEGMEA","PEGDA",0.9,0.1,"Aerosil 380",5,"NaTFSI",11.4,"0.9 PEGMEA, 0.1 PEGDA, 5 aerosil 380, 11.4 NaTFSI",2024-05-16,"PCB print",3,0.028,0.57,"PCB print",FALSE
"SSna_97",3.8462e-06,"PEGMEA","PEGDA",0.9,0.1,"Aerosil 380",5,"NaTFSI",11.4,"0.9 PEGMEA, 0.1 PEGDA, 5 aerosil 380, 11.4 NaTFSI",2024-05-16,"PCB print",3,0.028,0.57,"PCB print",FALSE
"SSna_97",3.8462e-06,"PEGMEA","PEGDA",0.9,0.1,"Aerosil 380",5,"NaTFSI",11.4,"0.9 PEGMEA, 0.1 PEGDA, 5 aerosil 380, 11.4 NaTFSI",2024-05-16,"PCB print",3,0.028,0.57,"PCB print",FALSE
"SSna_97",2.454e-06,"PEGMEA","PEGDA",0.9,0.1,"Aerosil 380",5,"NaTFSI",11.4,"0.9 PEGMEA, 0.1 PEGDA, 5 aerosil 380, 11.4 NaTFSI",2024-05-16,"PCB print",3,0.028,0.57,"PCB print",FALSE
"SSna_97",2.6316e-06,"PEGMEA","PEGDA",0.9,0.1,"Aerosil 380",5,"NaTFSI",11.4,"0.9 PEGMEA, 0.1 PEGDA, 5 aerosil 380, 11.4 NaTFSI",2024-05-16,"PCB print",3,0.028,0.57,"PCB print",FALSE
"SSna_97",2.5157e-06,"PEGMEA","PEGDA",0.9,0.1,"Aerosil 380",5,"NaTFSI",11.4,"0.9 PEGMEA, 0.1 PEGDA, 5 aerosil 380, 11.4 NaTFSI",2024-05-16,"PCB print",3,0.028,0.57,"PCB print",FALSE
"SSna_98",2.9412e-06,"PEGMEA","PEGDA",0.9,0.1,"Aerosil 380",5,"NaTFSI",14.3,"0.9 PEGMEA, 0.1 PEGDA, 5 aerosil 380, 14.3 NaTFSI",2024-05-16,"PCB print",3,0.028,0.73,"PCB print",FALSE
"SSna_98",2.8777e-06,"PEGMEA","PEGDA",0.9,0.1,"Aerosil 380",5,"NaTFSI",14.3,"0.9 PEGMEA, 0.1 PEGDA, 5 aerosil 380, 14.3 NaTFSI",2024-05-16,"PCB print",3,0.028,0.73,"PCB print",FALSE
"SSna_98",3.2258e-06,"PEGMEA","PEGDA",0.9,0.1,"Aerosil 380",5,"NaTFSI",14.3,"0.9 PEGMEA, 0.1 PEGDA, 5 aerosil 380, 14.3 NaTFSI",2024-05-16,"PCB print",3,0.028,0.73,"PCB print",FALSE
"SSna_98",2.8777e-06,"PEGMEA","PEGDA",0.9,0.1,"Aerosil 380",5,"NaTFSI",14.3,"0.9 PEGMEA, 0.1 PEGDA, 5 aerosil 380, 14.3 NaTFSI",2024-05-16,"PCB print",3,0.028,0.73,"PCB print",FALSE
"SSna_98",4.0404e-06,"PEGMEA","PEGDA",0.9,0.1,"Aerosil 380",5,"NaTFSI",14.3,"0.9 PEGMEA, 0.1 PEGDA, 5 aerosil 380, 14.3 NaTFSI",2024-05-16,"PCB print",3,0.028,0.73,"PCB print",FALSE
"SSna_98",4.0568e-06,"PEGMEA","PEGDA",0.9,0.1,"Aerosil 380",5,"NaTFSI",14.3,"0.9 PEGMEA, 0.1 PEGDA, 5 aerosil 380, 14.3 NaTFSI",2024-05-16,"PCB print",3,0.028,0.73,"PCB print",FALSE
"SSna_98",2.8169e-06,"PEGMEA","PEGDA",0.9,0.1,"Aerosil 380",5,"NaTFSI",14.3,"0.9 PEGMEA, 0.1 PEGDA, 5 aerosil 380, 14.3 NaTFSI",2024-05-16,"PCB print",3,0.028,0.73,"PCB print",FALSE
"SSna_98",2.8169e-06,"PEGMEA","PEGDA",0.9,0.1,"Aerosil 380",5,"NaTFSI",14.3,"0.9 PEGMEA, 0.1 PEGDA, 5 aerosil 380, 14.3 NaTFSI",2024-05-16,"PCB print",3,0.028,0.73,"PCB print",FALSE
"SSna_99",2.4845e-06,"PEGMEA","PEGDA",0.9,0.1,"Aerosil 380",5,"NaTFSI",17.1,"0.9 PEGMEA, 0.1 PEGDA, 5 aerosil 380, 17.1 NaTFSI",2024-05-16,"PCB print",3,0.028,0.8433,"PCB print",FALSE
"SSna_99",2.6846e-06,"PEGMEA","PEGDA",0.9,0.1,"Aerosil 380",5,"NaTFSI",17.1,"0.9 PEGMEA, 0.1 PEGDA, 5 aerosil 380, 17.1 NaTFSI",2024-05-16,"PCB print",3,0.028,0.8433,"PCB print",FALSE
"SSna_99",2.8169e-06,"PEGMEA","PEGDA",0.9,0.1,"Aerosil 380",5,"NaTFSI",17.1,"0.9 PEGMEA, 0.1 PEGDA, 5 aerosil 380, 17.1 NaTFSI",2024-05-16,"PCB print",3,0.028,0.8433,"PCB print",FALSE
"SSna_99",2.9197e-06,"PEGMEA","PEGDA",0.9,0.1,"Aerosil 380",5,"NaTFSI",17.1,"0.9 PEGMEA, 0.1 PEGDA, 5 aerosil 380, 17.1 NaTFSI",2024-05-16,"PCB print",3,0.028,0.8433,"PCB print",FALSE
"SSna_99",4.0692e-06,"PEGMEA","PEGDA",0.9,0.1,"Aerosil 380",5,"NaTFSI",17.1,"0.9 PEGMEA, 0.1 PEGDA, 5 aerosil 380, 17.1 NaTFSI",2024-05-16,"PCB print",3,0.028,0.8433,"PCB print",FALSE
"SSna_99",4.2418e-06,"PEGMEA","PEGDA",0.9,0.1,"Aerosil 380",5,"NaTFSI",17.1,"0.9 PEGMEA, 0.1 PEGDA, 5 aerosil 380, 17.1 NaTFSI",2024-05-16,"PCB print",3,0.028,0.8433,"PCB print",FALSE
"SSna_99",2.8986e-06,"PEGMEA","PEGDA",0.9,0.1,"Aerosil 380",5,"NaTFSI",17.1,"0.9 PEGMEA, 0.1 PEGDA, 5 aerosil 380, 17.1 NaTFSI",2024-05-16,"PCB print",3,0.028,0.8433,"PCB print",FALSE
"SSna_99",2.8369e-06,"PEGMEA","PEGDA",0.9,0.1,"Aerosil 380",5,"NaTFSI",17.1,"0.9 PEGMEA, 0.1 PEGDA, 5 aerosil 380, 17.1 NaTFSI",2024-05-16,"PCB print",3,0.028,0.8433,"PCB print",FALSE
"1374",NA,"none","none",0,0,"none",0,"none",0,"none",NA,"none",0,0,0,"none",FALSE
