Repository: Jay2-davic/SPOC_code

# Studying-Polymers-on a-Chip (SPOC) Data Cleaning and Processing
Author: Jay Jimenez jimenez45@llnl.gov

# Project Description

The SPOC project aims to establish an automated, high-throughput experimentation workflow to screen solid state polymer electrolytes. This repository contains code to reproduce the data cleaning workflow, data processing, and active learning for the SPOC project. Electrochemical impedance spectroscopy processing code is included as a Python file which was used to determine bulk ionic conductivities.

File: output/pe_data_with_flags.csv (part 2 of 27)
"sample_ID","ionic_conductivity_final","fcomp_mat1","fcomp_mat2","fcomp_mat1_ratio","fcomp_mat2_ratio","fcomp_additive","fcomp_additive_wt_pct","fcomp_salt","fcomp_salt_wt_pct","fcomp_formulation","date_casted","cast_type","fab_method","area_cm2","spe_thickness_avg","print_type","flag_for_removal","validation"
"SS_245",1.1869e-06,"PEGMEA","PEGDA",0.9,0.1,"Aerosil 380",4.29,"LiTFSI",10,"0.9 PEGMEA, 0.1 PEGDA, 4.29 aerosil 380, 10 LiTFSI",2024-06-07,"Coin cell",3,1.89,0.2301,"Coin cell",FALSE,"NO"
"SS_245",1.2079e-06,"PEGMEA","PEGDA",0.9,0.1,"Aerosil 380",4.29,"LiTFSI",10,"0.9 PEGMEA, 0.1 PEGDA, 4.29 aerosil 380, 10 LiTFSI",2024-06-07,"Coin cell",3,1.89,0.2301,"Coin cell",FALSE,"NO"
"SS_247",1.782e-06,"PEGMEA","PEGDA",0.9,0.1,"Aerosil 380",0,"LiTFSI",10,"0.9 PEGMEA, 0.1 PEGDA, 0 aerosil 380, 10 LiTFSI",2024-06-07,"Coin cell",3,1.89,0.2301,"Coin cell",FALSE,"NO"
"SS_247",1.7684e-06,"PEGMEA","PEGDA",0.9,0.1,"Aerosil 380",0,"LiTFSI",10,"0.9 PEGMEA, 0.1 PEGDA, 0 aerosil 380, 10 LiTFSI",2024-06-07,"Coin cell",3,1.89,0.2301,"Coin cell",FALSE,"NO"
"SS_247",1.7659e-06,"PEGMEA","PEGDA",0.9,0.1,"Aerosil 380",0,"LiTFSI",10,"0.9 PEGMEA, 0.1 PEGDA, 0 aerosil 380, 10 LiTFSI",2024-06-07,"Coin cell",3,1.89,0.2301,"Coin cell",FALSE,"NO"
"SS_264",1.4035e-07,"PEGMEA","PEGDA",0.9,0.1,"Aerosil 380",15,"LiTFSI",0,"0.9 PEGMEA, 0.1 PEGDA, 15 aerosil 380, 0 LiTFSI",2024-07-29,"Coin cell",2,1.89,0.2541,"Coin cell",FALSE,"NO"
"SS_264",1.5444e-07,"PEGMEA","PEGDA",0.9,0.1,"Aerosil 380",15,"LiTFSI",0,"0.9 PEGMEA, 0.1 PEGDA, 15 aerosil 380, 0 LiTFSI",2024-07-29,"Coin cell",2,1.89,0.2541,"Coin cell",FALSE,"NO"
"SS_264",1.5385e-07,"PEGMEA","PEGDA",0.9,0.1,"Aerosil 380",15,"LiTFSI",0,"0.9 PEGMEA, 0.1 PEGDA, 15 aerosil 380, 0 LiTFSI",2024-07-29,"Coin cell",2,1.89,0.2541,"Coin cell",FALSE,"NO"
"SS_264",4.5267e-09,"PEGMEA","PEGDA",0.9,0.1,"Aerosil 380",15,"LiTFSI",0,"0.9 PEGMEA, 0.1 PEGDA, 15 aerosil 380, 0 LiTFSI",2024-07-29,"Coin cell",2,1.89,0.2541,"Coin cell",FALSE,"NO"
"SS_264",4.7507e-09,"PEGMEA","PEGDA",0.9,0.1,"Aerosil 380",15,"LiTFSI",0,"0.9 PEGMEA, 0.1 PEGDA, 15 aerosil 380, 0 LiTFSI",2024-07-29,"Coin cell",2,1.89,0.2541,"Coin cell",FALSE,"NO"
"SS_264",4.636e-09,"PEGMEA","PEGDA",0.9,0.1,"Aerosil 380",15,"LiTFSI",0,"0.9 PEGMEA, 0.1 PEGDA, 15 aerosil 380, 0 LiTFSI",2024-07-29,"Coin cell",2,1.89,0.2541,"Coin cell",FALSE,"NO"
"SS_265",4.3908e-08,"PEGMEA","PEGDA",0.9,0.1,"Aerosil 380",12.9,"LiTFSI",0,"0.9 PEGMEA, 0.1 PEGDA, 12.8 aerosil 380, 0 LiTFSI",2024-07-29,"Coin cell",2,1.89,0.2651,"Coin cell",FALSE,"NO"
"SS_265",5.5633e-08,"PEGMEA","PEGDA",0.9,0.1,"Aerosil 380",12.9,"LiTFSI",0,"0.9 PEGMEA, 0.1 PEGDA, 12.8 aerosil 380, 0 LiTFSI",2024-07-29,"Coin cell",2,1.89,0.2651,"Coin cell",FALSE,"NO"
"SS_265",5.7971e-08,"PEGMEA","PEGDA",0.9,0.1,"Aerosil 380",12.9,"LiTFSI",0,"0.9 PEGMEA, 0.1 PEGDA, 12.8 aerosil 380, 0 LiTFSI",2024-07-29,"Coin cell",2,1.89,0.2651,"Coin cell",FALSE,"NO"
"SS_265",1.7666e-09,"PEGMEA","PEGDA",0.9,0.1,"Aerosil 380",12.9,"LiTFSI",0,"0.9 PEGMEA, 0.1 PEGDA, 12.8 aerosil 380, 0 LiTFSI",2024-07-29,"Coin cell",2,1.89,0.2651,"Coin cell",FALSE,"NO"
"SS_265",1.7643e-09,"PEGMEA","PEGDA",0.9,0.1,"Aerosil 380",12.9,"LiTFSI",0,"0.9 PEGMEA, 0.1 PEGDA, 12.8 aerosil 380, 0 LiTFSI",2024-07-29,"Coin cell",2,1.89,0.2651,"Coin cell",FALSE,"NO"
"SS_265",1.7621e-09,"PEGMEA","PEGDA",0.9,0.1,"Aerosil 380",12.9,"LiTFSI",0,"0.9 PEGMEA, 0.1 PEGDA, 12.8 aerosil 380, 0 LiTFSI",2024-07-29,"Coin cell",2,1.89,0.2651,"Coin cell",FALSE,"NO"
"SS_266",8.6207e-08,"PEGMEA","PEGDA",0.9,0.1,"Aerosil 380",10.7,"LiTFSI",0,"0.9 PEGMEA, 0.1 PEGDA, 10.7 aerosil 380, 0 LiTFSI",2024-07-29,"Coin cell",2,1.89,0.2631,"Coin cell",FALSE,"NO"
"SS_266",7.9051e-08,"PEGMEA","PEGDA",0.9,0.1,"Aerosil 380",10.7,"LiTFSI",0,"0.9 PEGMEA, 0.1 PEGDA, 10.7 aerosil 380, 0 LiTFSI",2024-07-29,"Coin cell",2,1.89,0.2631,"Coin cell",FALSE,"NO"
"SS_266",8.1466e-08,"PEGMEA","PEGDA",0.9,0.1,"Aerosil 380",10.7,"LiTFSI",0,"0.9 PEGMEA, 0.1 PEGDA, 10.7 aerosil 380, 0 LiTFSI",2024-07-29,"Coin cell",2,1.89,0.2631,"Coin cell",FALSE,"NO"
"SS_266",2.4508e-09,"PEGMEA","PEGDA",0.9,0.1,"Aerosil 380",10.7,"LiTFSI",0,"0.9 PEGMEA, 0.1 PEGDA, 10.7 aerosil 380, 0 LiTFSI",2024-07-29,"Coin cell",2,1.89,0.2631,"Coin cell",FALSE,"NO"
"SS_266",2.421e-09,"PEGMEA","PEGDA",0.9,0.1,"Aerosil 380",10.7,"LiTFSI",0,"0.9 PEGMEA, 0.1 PEGDA, 10.7 aerosil 380, 0 LiTFSI",2024-07-29,"Coin cell",2,1.89,0.2631,"Coin cell",FALSE,"NO"
"SS_266",2.4084e-09,"PEGMEA","PEGDA",0.9,0.1,"Aerosil 380",10.7,"LiTFSI",0,"0.9 PEGMEA, 0.1 PEGDA, 10.7 aerosil 380, 0 LiTFSI",2024-07-29,"Coin cell",2,1.89,0.2631,"Coin cell",FALSE,"NO"
"SS_267",4.2061e-07,"PEGMEA","PEGDA",0.9,0.1,"Aerosil 380",8.57,"LiTFSI",0,"0.9 PEGMEA, 0.1 PEGDA, 8.56 aerosil 380, 0 LiTFSI",2024-07-29,"Coin cell",2,1.89,0.2631,"Coin cell",FALSE,"NO"
"SS_267",4.012e-07,"PEGMEA","PEGDA",0.9,0.1,"Aerosil 380",8.57,"LiTFSI",0,"0.9 PEGMEA, 0.1 PEGDA, 8.56 aerosil 380, 0 LiTFSI",2024-07-29,"Coin cell",2,1.89,0.2631,"Coin cell",FALSE,"NO"
"SS_267",4.1929e-07,"PEGMEA","PEGDA",0.9,0.1,"Aerosil 380",8.57,"LiTFSI",0,"0.9 PEGMEA, 0.1 PEGDA, 8.56 aerosil 380, 0 LiTFSI",2024-07-29,"Coin cell",2,1.89,0.2631,"Coin cell",FALSE,"NO"
"SS_267",1.3648e-08,"PEGMEA","PEGDA",0.9,0.1,"Aerosil 380",8.57,"LiTFSI",0,"0.9 PEGMEA, 0.1 PEGDA, 8.56 aerosil 380, 0 LiTFSI",2024-07-29,"Coin cell",2,1.89,0.2631,"Coin cell",FALSE,"NO"
"SS_267",1.3515e-08,"PEGMEA","PEGDA",0.9,0.1,"Aerosil 380",8.57,"LiTFSI",0,"0.9 PEGMEA, 0.1 PEGDA, 8.56 aerosil 380, 0 LiTFSI",2024-07-29,"Coin cell",2,1.89,0.2631,"Coin cell",FALSE,"NO"
"SS_267",1.3515e-08,"PEGMEA","PEGDA",0.9,0.1,"Aerosil 380",8.57,"LiTFSI",0,"0.9 PEGMEA, 0.1 PEGDA, 8.56 aerosil 380, 0 LiTFSI",2024-07-29,"Coin cell",2,1.89,0.2631,"Coin cell",FALSE,"NO"
"SS_268",1.8605e-07,"PEGMEA","PEGDA",0.9,0.1,"Aerosil 380",6.42,"LiTFSI",0,"0.9 PEGMEA, 0.1 PEGDA, 6.42 aerosil 380, 0 LiTFSI",2024-07-29,"Coin cell",2,1.89,0.2611,"Coin cell",FALSE,"NO"
"SS_268",2.1277e-07,"PEGMEA","PEGDA",0.9,0.1,"Aerosil 380",6.42,"LiTFSI",0,"0.9 PEGMEA, 0.1 PEGDA, 6.42 aerosil 380, 0 LiTFSI",2024-07-29,"Coin cell",2,1.89,0.2611,"Coin cell",FALSE,"NO"
"SS_268",1.7544e-07,"PEGMEA","PEGDA",0.9,0.1,"Aerosil 380",6.42,"LiTFSI",0,"0.9 PEGMEA, 0.1 PEGDA, 6.42 aerosil 380, 0 LiTFSI",2024-07-29,"Coin cell",2,1.89,0.2611,"Coin cell",FALSE,"NO"
"SS_268",5.7086e-09,"PEGMEA","PEGDA",0.9,0.1,"Aerosil 380",6.42,"LiTFSI",0,"0.9 PEGMEA, 0.1 PEGDA, 6.42 aerosil 380, 0 LiTFSI",2024-07-29,"Coin cell",2,1.89,0.2611,"Coin cell",FALSE,"NO"
"SS_268",5.6618e-09,"PEGMEA","PEGDA",0.9,0.1,"Aerosil 380",6.42,"LiTFSI",0,"0.9 PEGMEA, 0.1 PEGDA, 6.42 aerosil 380, 0 LiTFSI",2024-07-29,"Coin cell",2,1.89,0.2611,"Coin cell",FALSE,"NO"
"SS_268",5.6158e-09,"PEGMEA","PEGDA",0.9,0.1,"Aerosil 380",6.42,"LiTFSI",0,"0.9 PEGMEA, 0.1 PEGDA, 6.42 aerosil 380, 0 LiTFSI",2024-07-29,"Coin cell",2,1.89,0.2611,"Coin cell",FALSE,"NO"
"SS_269",2.1505e-07,"PEGMEA","PEGDA",0.9,0.1,"Aerosil 380",4.29,"LiTFSI",0,"0.9 PEGMEA, 0.1 PEGDA, 4.29 aerosil 380, 0 LiTFSI",2024-07-29,"Coin cell",2,1.89,0.2251,"Coin cell",FALSE,"NO"
"SS_269",2.139e-07,"PEGMEA","PEGDA",0.9,0.1,"Aerosil 380",4.29,"LiTFSI",0,"0.9 PEGMEA, 0.1 PEGDA, 4.29 aerosil 380, 0 LiTFSI",2024-07-29,"Coin cell",2,1.89,0.2251,"Coin cell",FALSE,"NO"
"SS_269",2.1277e-07,"PEGMEA","PEGDA",0.9,0.1,"Aerosil 380",4.29,"LiTFSI",0,"0.9 PEGMEA, 0.1 PEGDA, 4.29 aerosil 380, 0 LiTFSI",2024-07-29,"Coin cell",2,1.89,0.2251,"Coin cell",FALSE,"NO"
"SS_269",2.4242e-07,"PEGMEA","PEGDA",0.9,0.1,"Aerosil 380",4.29,"LiTFSI",0,"0.9 PEGMEA, 0.1 PEGDA, 4.29 aerosil 380, 0 LiTFSI",2024-07-29,"Coin cell",2,1.89,0.2251,"Coin cell",FALSE,"NO"
"SS_269",2.2346e-07,"PEGMEA","PEGDA",0.9,0.1,"Aerosil 380",4.29,"LiTFSI",0,"0.9 PEGMEA, 0.1 PEGDA, 4.29 aerosil 380, 0 LiTFSI",2024-07-29,"Coin cell",2,1.89,0.2251,"Coin cell",FALSE,"NO"
"SS_269",2.2857e-07,"PEGMEA","PEGDA",0.9,0.1,"Aerosil 380",4.29,"LiTFSI",0,"0.9 PEGMEA, 0.1 PEGDA, 4.29 aerosil 380, 0 LiTFSI",2024-07-29,"Coin cell",2,1.89,0.2251,"Coin cell",FALSE,"NO"
"SS_269",5.955e-09,"PEGMEA","PEGDA",0.9,0.1,"Aerosil 380",4.29,"LiTFSI",0,"0.9 PEGMEA, 0.1 PEGDA, 4.29 aerosil 380, 0 LiTFSI",2024-07-29,"Coin cell",2,1.89,0.2251,"Coin cell",FALSE,"NO"
"SS_269",5.955e-09,"PEGMEA","PEGDA",0.9,0.1,"Aerosil 380",4.29,"LiTFSI",0,"0.9 PEGMEA, 0.1 PEGDA, 4.29 aerosil 380, 0 LiTFSI",2024-07-29,"Coin cell",2,1.89,0.2251,"Coin cell",FALSE,"NO"
"SS_269",5.955e-09,"PEGMEA","PEGDA",0.9,0.1,"Aerosil 380",4.29,"LiTFSI",0,"0.9 PEGMEA, 0.1 PEGDA, 4.29 aerosil 380, 0 LiTFSI",2024-07-29,"Coin cell",2,1.89,0.2251,"Coin cell",FALSE,"NO"
"SS_270",2.5806e-07,"PEGMEA","PEGDA",0.9,0.1,"Aerosil 380",2.14,"LiTFSI",0,"0.9 PEGMEA, 0.1 PEGDA, 2.14 aerosil 380, 0 LiTFSI",2024-07-29,"Coin cell",2,1.89,0.2541,"Coin cell",FALSE,"NO"
"SS_270",2.5806e-07,"PEGMEA","PEGDA",0.9,0.1,"Aerosil 380",2.14,"LiTFSI",0,"0.9 PEGMEA, 0.1 PEGDA, 2.14 aerosil 380, 0 LiTFSI",2024-07-29,"Coin cell",2,1.89,0.2541,"Coin cell",FALSE,"NO"
"SS_270",2.5641e-07,"PEGMEA","PEGDA",0.9,0.1,"Aerosil 380",2.14,"LiTFSI",0,"0.9 PEGMEA, 0.1 PEGDA, 2.14 aerosil 380, 0 LiTFSI",2024-07-29,"Coin cell",2,1.89,0.2541,"Coin cell",FALSE,"NO"
"SS_270",8.6182e-09,"PEGMEA","PEGDA",0.9,0.1,"Aerosil 380",2.14,"LiTFSI",0,"0.9 PEGMEA, 0.1 PEGDA, 2.14 aerosil 380, 0 LiTFSI",2024-07-29,"Coin cell",2,1.89,0.2541,"Coin cell",FALSE,"NO"
"SS_270",8.5091e-09,"PEGMEA","PEGDA",0.9,0.1,"Aerosil 380",2.14,"LiTFSI",0,"0.9 PEGMEA, 0.1 PEGDA, 2.14 aerosil 380, 0 LiTFSI",2024-07-29,"Coin cell",2,1.89,0.2541,"Coin cell",FALSE,"NO"
"SS_270",8.3506e-09,"PEGMEA","PEGDA",0.9,0.1,"Aerosil 380",2.14,"LiTFSI",0,"0.9 PEGMEA, 0.1 PEGDA, 2.14 aerosil 380, 0 LiTFSI",2024-07-29,"Coin cell",2,1.89,0.2541,"Coin cell",FALSE,"NO"
"SS_271",4.5558e-06,"PEGMEA","PEGDA",0.9,0.1,"Aerosil 380",0,"LiTFSI",0,"0.9 PEGMEA, 0.1 PEGDA, 0 aerosil 380, 0 LiTFSI",2024-07-29,"Coin cell",2,1.89,0.2511,"Coin cell",FALSE,"NO"
"SS_271",4.1026e-06,"PEGMEA","PEGDA",0.9,0.1,"Aerosil 380",0,"LiTFSI",0,"0.9 PEGMEA, 0.1 PEGDA, 0 aerosil 380, 0 LiTFSI",2024-07-29,"Coin cell",2,1.89,0.2511,"Coin cell",FALSE,"NO"
"SS_271",4.1973e-06,"PEGMEA","PEGDA",0.9,0.1,"Aerosil 380",0,"LiTFSI",0,"0.9 PEGMEA, 0.1 PEGDA, 0 aerosil 380, 0 LiTFSI",2024-07-29,"Coin cell",2,1.89,0.2511,"Coin cell",FALSE,"NO"
"SS_271",1.3125e-07,"PEGMEA","PEGDA",0.9,0.1,"Aerosil 380",0,"LiTFSI",0,"0.9 PEGMEA, 0.1 PEGDA, 0 aerosil 380, 0 LiTFSI",2024-07-29,"Coin cell",2,1.89,0.2511,"Coin cell",FALSE,"NO"
"SS_271",1.3055e-07,"PEGMEA","PEGDA",0.9,0.1,"Aerosil 380",0,"LiTFSI",0,"0.9 PEGMEA, 0.1 PEGDA, 0 aerosil 380, 0 LiTFSI",2024-07-29,"Coin cell",2,1.89,0.2511,"Coin cell",FALSE,"NO"
"SS_271",1.303e-07,"PEGMEA","PEGDA",0.9,0.1,"Aerosil 380",0,"LiTFSI",0,"0.9 PEGMEA, 0.1 PEGDA, 0 aerosil 380, 0 LiTFSI",2024-07-29,"Coin cell",2,1.89,0.2511,"Coin cell",FALSE,"NO"
"SS_273",8.0645e-08,"PEGMEA","PEGDA",0.9,0.1,"Aerosil 380",12.9,"LiTFSI",0,"0.9 PEGMEA, 0.1 PEGDA, 12.8 aerosil 380, 0 LiTFSI",2024-07-29,"Coin cell",2,1.89,0.2611,"Coin cell",FALSE,"NO"
"SS_273",8.5106e-08,"PEGMEA","PEGDA",0.9,0.1,"Aerosil 380",12.9,"LiTFSI",0,"0.9 PEGMEA, 0.1 PEGDA, 12.8 aerosil 380, 0 LiTFSI",2024-07-29,"Coin cell",2,1.89,0.2611,"Coin cell",FALSE,"NO"
"SS_273",8.0483e-08,"PEGMEA","PEGDA",0.9,0.1,"Aerosil 380",12.9,"LiTFSI",0,"0.9 PEGMEA, 0.1 PEGDA, 12.8 aerosil 380, 0 LiTFSI",2024-07-29,"Coin cell",2,1.89,0.2611,"Coin cell",FALSE,"NO"
"SS_273",8.5837e-08,"PEGMEA","PEGDA",0.9,0.1,"Aerosil 380",12.9,"LiTFSI",0,"0.9 PEGMEA, 0.1 PEGDA, 12.8 aerosil 380, 0 LiTFSI",2024-07-29,"Coin cell",2,1.89,0.2611,"Coin cell",FALSE,"NO"
"SS_273",8.6393e-08,"PEGMEA","PEGDA",0.9,0.1,"Aerosil 380",12.9,"LiTFSI",0,"0.9 PEGMEA, 0.1 PEGDA, 12.8 aerosil 380, 0 LiTFSI",2024-07-29,"Coin cell",2,1.89,0.2611,"Coin cell",FALSE,"NO"
"SS_273",8.3333e-08,"PEGMEA","PEGDA",0.9,0.1,"Aerosil 380",12.9,"LiTFSI",0,"0.9 PEGMEA, 0.1 PEGDA, 12.8 aerosil 380, 0 LiTFSI",2024-07-29,"Coin cell",2,1.89,0.2611,"Coin cell",FALSE,"NO"
"SS_273",2.4758e-09,"PEGMEA","PEGDA",0.9,0.1,"Aerosil 380",12.9,"LiTFSI",0,"0.9 PEGMEA, 0.1 PEGDA, 12.8 aerosil 380, 0 LiTFSI",2024-07-29,"Coin cell",2,1.89,0.2611,"Coin cell",FALSE,"NO"
"SS_273",2.4758e-09,"PEGMEA","PEGDA",0.9,0.1,"Aerosil 380",12.9,"LiTFSI",0,"0.9 PEGMEA, 0.1 PEGDA, 12.8 aerosil 380, 0 LiTFSI",2024-07-29,"Coin cell",2,1.89,0.2611,"Coin cell",FALSE,"NO"
"SS_273",2.4713e-09,"PEGMEA","PEGDA",0.9,0.1,"Aerosil 380",12.9,"LiTFSI",0,"0.9 PEGMEA, 0.1 PEGDA, 12.8 aerosil 380, 0 LiTFSI",2024-07-29,"Coin cell",2,1.89,0.2611,"Coin cell",FALSE,"NO"
"SS_274",6.0332e-07,"PEGMEA","PEGDA",0.9,0.1,"Aerosil 380",10.7,"LiTFSI",0,"0.9 PEGMEA, 0.1 PEGDA, 10.7 aerosil 380, 0 LiTFSI",2024-07-29,"Coin cell",2,1.89,0.2561,"Coin cell",FALSE,"NO"
"SS_274",5.9259e-07,"PEGMEA","PEGDA",0.9,0.1,"Aerosil 380",10.7,"LiTFSI",0,"0.9 PEGMEA, 0.1 PEGDA, 10.7 aerosil 380, 0 LiTFSI",2024-07-29,"Coin cell",2,1.89,0.2561,"Coin cell",FALSE,"NO"
"SS_274",3.252e-07,"PEGMEA","PEGDA",0.9,0.1,"Aerosil 380",10.7,"LiTFSI",0,"0.9 PEGMEA, 0.1 PEGDA, 10.7 aerosil 380, 0 LiTFSI",2024-07-29,"Coin cell",2,1.89,0.2561,"Coin cell",FALSE,"NO"
"SS_274",6.2402e-07,"PEGMEA","PEGDA",0.9,0.1,"Aerosil 380",10.7,"LiTFSI",0,"0.9 PEGMEA, 0.1 PEGDA, 10.7 aerosil 380, 0 LiTFSI",2024-07-29,"Coin cell",2,1.89,0.2561,"Coin cell",FALSE,"NO"
"SS_274",3.4783e-07,"PEGMEA","PEGDA",0.9,0.1,"Aerosil 380",10.7,"LiTFSI",0,"0.9 PEGMEA, 0.1 PEGDA, 10.7 aerosil 380, 0 LiTFSI",2024-07-29,"Coin cell",2,1.89,0.2561,"Coin cell",FALSE,"NO"
"SS_274",4.7962e-07,"PEGMEA","PEGDA",0.9,0.1,"Aerosil 380",10.7,"LiTFSI",0,"0.9 PEGMEA, 0.1 PEGDA, 10.7 aerosil 380, 0 LiTFSI",2024-07-29,"Coin cell",2,1.89,0.2561,"Coin cell",FALSE,"NO"
"SS_274",7.4452e-09,"PEGMEA","PEGDA",0.9,0.1,"Aerosil 380",10.7,"LiTFSI",0,"0.9 PEGMEA, 0.1 PEGDA, 10.7 aerosil 380, 0 LiTFSI",2024-07-29,"Coin cell",2,1.89,0.2561,"Coin cell",FALSE,"NO"
"SS_274",7.4452e-09,"PEGMEA","PEGDA",0.9,0.1,"Aerosil 380",10.7,"LiTFSI",0,"0.9 PEGMEA, 0.1 PEGDA, 10.7 aerosil 380, 0 LiTFSI",2024-07-29,"Coin cell",2,1.89,0.2561,"Coin cell",FALSE,"NO"
"SS_274",7.4452e-09,"PEGMEA","PEGDA",0.9,0.1,"Aerosil 380",10.7,"LiTFSI",0,"0.9 PEGMEA, 0.1 PEGDA, 10.7 aerosil 380, 0 LiTFSI",2024-07-29,"Coin cell",2,1.89,0.2561,"Coin cell",FALSE,"NO"
"SS_275",3.9216e-08,"PEGMEA","PEGDA",0.9,0.1,"Aerosil 380",8.57,"LiTFSI",0,"0.9 PEGMEA, 0.1 PEGDA, 8.56 aerosil 380, 0 LiTFSI",2024-07-29,"Coin cell",2,1.89,0.2581,"Coin cell",FALSE,"NO"
"SS_275",4.4893e-08,"PEGMEA","PEGDA",0.9,0.1,"Aerosil 380",8.57,"LiTFSI",0,"0.9 PEGMEA, 0.1 PEGDA, 8.56 aerosil 380, 0 LiTFSI",2024-07-29,"Coin cell",2,1.89,0.2581,"Coin cell",FALSE,"NO"
"SS_275",6.2893e-08,"PEGMEA","PEGDA",0.9,0.1,"Aerosil 380",8.57,"LiTFSI",0,"0.9 PEGMEA, 0.1 PEGDA, 8.56 aerosil 380, 0 LiTFSI",2024-07-29,"Coin cell",2,1.89,0.2581,"Coin cell",FALSE,"NO"
"SS_275",4.2105e-08,"PEGMEA","PEGDA",0.9,0.1,"Aerosil 380",8.57,"LiTFSI",0,"0.9 PEGMEA, 0.1 PEGDA, 8.56 aerosil 380, 0 LiTFSI",2024-07-29,"Coin cell",2,1.89,0.2581,"Coin cell",FALSE,"NO"
"SS_275",4.386e-08,"PEGMEA","PEGDA",0.9,0.1,"Aerosil 380",8.57,"LiTFSI",0,"0.9 PEGMEA, 0.1 PEGDA, 8.56 aerosil 380, 0 LiTFSI",2024-07-29,"Coin cell",2,1.89,0.2581,"Coin cell",FALSE,"NO"
"SS_275",4.3103e-08,"PEGMEA","PEGDA",0.9,0.1,"Aerosil 380",8.57,"LiTFSI",0,"0.9 PEGMEA, 0.1 PEGDA, 8.56 aerosil 380, 0 LiTFSI",2024-07-29,"Coin cell",2,1.89,0.2581,"Coin cell",FALSE,"NO"
"SS_275",1.2529e-09,"PEGMEA","PEGDA",0.9,0.1,"Aerosil 380",8.57,"LiTFSI",0,"0.9 PEGMEA, 0.1 PEGDA, 8.56 aerosil 380, 0 LiTFSI",2024-07-29,"Coin cell",2,1.89,0.2581,"Coin cell",FALSE,"NO"
"SS_275",1.2529e-09,"PEGMEA","PEGDA",0.9,0.1,"Aerosil 380",8.57,"LiTFSI",0,"0.9 PEGMEA, 0.1 PEGDA, 8.56 aerosil 380, 0 LiTFSI",2024-07-29,"Coin cell",2,1.89,0.2581,"Coin cell",FALSE,"NO"
"SS_275",1.2415e-09,"PEGMEA","PEGDA",0.9,0.1,"Aerosil 380",8.57,"LiTFSI",0,"0.9 PEGMEA, 0.1 PEGDA, 8.56 aerosil 380, 0 LiTFSI",2024-07-29,"Coin cell",2,1.89,0.2581,"Coin cell",FALSE,"NO"
"SS_276",1.0152e-07,"PEGMEA","PEGDA",0.9,0.1,"Aerosil 380",6.42,"LiTFSI",0,"0.9 PEGMEA, 0.1 PEGDA, 6.42 aerosil 380, 0 LiTFSI",2024-07-29,"Coin cell",2,1.89,0.2681,"Coin cell",FALSE,"NO"
"SS_276",9.9502e-08,"PEGMEA","PEGDA",0.9,0.1,"Aerosil 380",6.42,"LiTFSI",0,"0.9 PEGMEA, 0.1 PEGDA, 6.42 aerosil 380, 0 LiTFSI",2024-07-29,"Coin cell",2,1.89,0.2681,"Coin cell",FALSE,"NO"
"SS_276",7.6628e-08,"PEGMEA","PEGDA",0.9,0.1,"Aerosil 380",6.42,"LiTFSI",0,"0.9 PEGMEA, 0.1 PEGDA, 6.42 aerosil 380, 0 LiTFSI",2024-07-29,"Coin cell",2,1.89,0.2681,"Coin cell",FALSE,"NO"
"SS_276",2.9369e-09,"PEGMEA","PEGDA",0.9,0.1,"Aerosil 380",6.42,"LiTFSI",0,"0.9 PEGMEA, 0.1 PEGDA, 6.42 aerosil 380, 0 LiTFSI",2024-07-29,"Coin cell",2,1.89,0.2681,"Coin cell",FALSE,"NO"
"SS_276",2.7924e-09,"PEGMEA","PEGDA",0.9,0.1,"Aerosil 380",6.42,"LiTFSI",0,"0.9 PEGMEA, 0.1 PEGDA, 6.42 aerosil 380, 0 LiTFSI",2024-07-29,"Coin cell",2,1.89,0.2681,"Coin cell",FALSE,"NO"
"SS_276",2.7279e-09,"PEGMEA","PEGDA",0.9,0.1,"Aerosil 380",6.42,"LiTFSI",0,"0.9 PEGMEA, 0.1 PEGDA, 6.42 aerosil 380, 0 LiTFSI",2024-07-29,"Coin cell",2,1.89,0.2681,"Coin cell",FALSE,"NO"
"SS_277",1.3559e-07,"PEGMEA","PEGDA",0.9,0.1,"Aerosil 380",4.29,"LiTFSI",0,"0.9 PEGMEA, 0.1 PEGDA, 4.29 aerosil 380, 0 LiTFSI",2024-07-29,"Coin cell",2,1.89,0.2231,"Coin cell",FALSE,"NO"
"SS_277",1.4545e-07,"PEGMEA","PEGDA",0.9,0.1,"Aerosil 380",4.29,"LiTFSI",0,"0.9 PEGMEA, 0.1 PEGDA, 4.29 aerosil 380, 0 LiTFSI",2024-07-29,"Coin cell",2,1.89,0.2231,"Coin cell",FALSE,"NO"
"SS_277",1.2618e-07,"PEGMEA","PEGDA",0.9,0.1,"Aerosil 380",4.29,"LiTFSI",0,"0.9 PEGMEA, 0.1 PEGDA, 4.29 aerosil 380, 0 LiTFSI",2024-07-29,"Coin cell",2,1.89,0.2231,"Coin cell",FALSE,"NO"
"SS_277",3.8702e-09,"PEGMEA","PEGDA",0.9,0.1,"Aerosil 380",4.29,"LiTFSI",0,"0.9 PEGMEA, 0.1 PEGDA, 4.29 aerosil 380, 0 LiTFSI",2024-07-29,"Coin cell",2,1.89,0.2231,"Coin cell",FALSE,"NO"
"SS_277",3.8078e-09,"PEGMEA","PEGDA",0.9,0.1,"Aerosil 380",4.29,"LiTFSI",0,"0.9 PEGMEA, 0.1 PEGDA, 4.29 aerosil 380, 0 LiTFSI",2024-07-29,"Coin cell",2,1.89,0.2231,"Coin cell",FALSE,"NO"
"SS_277",3.7834e-09,"PEGMEA","PEGDA",0.9,0.1,"Aerosil 380",4.29,"LiTFSI",0,"0.9 PEGMEA, 0.1 PEGDA, 4.29 aerosil 380, 0 LiTFSI",2024-07-29,"Coin cell",2,1.89,0.2231,"Coin cell",FALSE,"NO"
"SS_279",5.168e-06,"PEGMEA","PEGDA",0.9,0.1,"Aerosil 380",0,"LiTFSI",0,"0.9 PEGMEA, 0.1 PEGDA, 0 aerosil 380, 0 LiTFSI",2024-07-29,"Coin cell",2,1.89,0.251,"Coin cell",FALSE,"NO"
"SS_279",5.0891e-06,"PEGMEA","PEGDA",0.9,0.1,"Aerosil 380",0,"LiTFSI",0,"0.9 PEGMEA, 0.1 PEGDA, 0 aerosil 380, 0 LiTFSI",2024-07-29,"Coin cell",2,1.89,0.251,"Coin cell",FALSE,"NO"
"SS_279",4.717e-06,"PEGMEA","PEGDA",0.9,0.1,"Aerosil 380",0,"LiTFSI",0,"0.9 PEGMEA, 0.1 PEGDA, 0 aerosil 380, 0 LiTFSI",2024-07-29,"Coin cell",2,1.89,0.251,"Coin cell",FALSE,"NO"
"SS_279",1.5855e-07,"PEGMEA","PEGDA",0.9,0.1,"Aerosil 380",0,"LiTFSI",0,"0.9 PEGMEA, 0.1 PEGDA, 0 aerosil 380, 0 LiTFSI",2024-07-29,"Coin cell",2,1.89,0.251,"Coin cell",FALSE,"NO"
"SS_279",1.5575e-07,"PEGMEA","PEGDA",0.9,0.1,"Aerosil 380",0,"LiTFSI",0,"0.9 PEGMEA, 0.1 PEGDA, 0 aerosil 380, 0 LiTFSI",2024-07-29,"Coin cell",2,1.89,0.251,"Coin cell",FALSE,"NO"
"SS_279",1.5387e-07,"PEGMEA","PEGDA",0.9,0.1,"Aerosil 380",0,"LiTFSI",0,"0.9 PEGMEA, 0.1 PEGDA, 0 aerosil 380, 0 LiTFSI",2024-07-29,"Coin cell",2,1.89,0.251,"Coin cell",FALSE,"NO"
"SS_280",1.5427e-06,"PEGMEA","PEGDA",0.9,0.1,"Aerosil 380",15,"LiTFSI",30,"0.9 PEGMEA, 0.1 PEGDA, 15 aerosil 380, 30 LiTFSI",2024-08-07,"Coin cell",2,1.89,0.2541,"Coin cell",FALSE,"NO"
"SS_280",1.5427e-06,"PEGMEA","PEGDA",0.9,0.1,"Aerosil 380",15,"LiTFSI",30,"0.9 PEGMEA, 0.1 PEGDA, 15 aerosil 380, 30 LiTFSI",2024-08-07,"Coin cell",2,1.89,0.2541,"Coin cell",FALSE,"NO"
"SS_280",1.5427e-06,"PEGMEA","PEGDA",0.9,0.1,"Aerosil 380",15,"LiTFSI",30,"0.9 PEGMEA, 0.1 PEGDA, 15 aerosil 380, 30 LiTFSI",2024-08-07,"Coin cell",2,1.89,0.2541,"Coin cell",FALSE,"NO"
"SS_281",3.0572e-06,"PEGMEA","PEGDA",0.9,0.1,"Aerosil 380",12.9,"LiTFSI",30,"0.9 PEGMEA, 0.1 PEGDA, 12.8 aerosil 380, 30 LiTFSI",2024-08-07,"Coin cell",2,1.89,0.2651,"Coin cell",FALSE,"NO"
"SS_281",2.8825e-06,"PEGMEA","PEGDA",0.9,0.1,"Aerosil 380",12.9,"LiTFSI",30,"0.9 PEGMEA, 0.1 PEGDA, 12.8 aerosil 380, 30 LiTFSI",2024-08-07,"Coin cell",2,1.89,0.2651,"Coin cell",FALSE,"NO"
"SS_281",2.8234e-06,"PEGMEA","PEGDA",0.9,0.1,"Aerosil 380",12.9,"LiTFSI",30,"0.9 PEGMEA, 0.1 PEGDA, 12.8 aerosil 380, 30 LiTFSI",2024-08-07,"Coin cell",2,1.89,0.2651,"Coin cell",FALSE,"NO"
"SS_282",3.5458e-06,"PEGMEA","PEGDA",0.9,0.1,"Aerosil 380",10.7,"LiTFSI",30,"0.9 PEGMEA, 0.1 PEGDA, 10.7 aerosil 380, 30 LiTFSI",2024-08-07,"Coin cell",2,1.89,0.2631,"Coin cell",FALSE,"NO"
"SS_282",3.4637e-06,"PEGMEA","PEGDA",0.9,0.1,"Aerosil 380",10.7,"LiTFSI",30,"0.9 PEGMEA, 0.1 PEGDA, 10.7 aerosil 380, 30 LiTFSI",2024-08-07,"Coin cell",2,1.89,0.2631,"Coin cell",FALSE,"NO"
"SS_282",3.4245e-06,"PEGMEA","PEGDA",0.9,0.1,"Aerosil 380",10.7,"LiTFSI",30,"0.9 PEGMEA, 0.1 PEGDA, 10.7 aerosil 380, 30 LiTFSI",2024-08-07,"Coin cell",2,1.89,0.2631,"Coin cell",FALSE,"NO"
"SS_283",2.677e-06,"PEGMEA","PEGDA",0.9,0.1,"Aerosil 380",8.57,"LiTFSI",30,"0.9 PEGMEA, 0.1 PEGDA, 8.56 aerosil 380, 30 LiTFSI",2024-08-07,"Coin cell",2,1.89,0.2631,"Coin cell",FALSE,"NO"
"SS_283",2.5177e-06,"PEGMEA","PEGDA",0.9,0.1,"Aerosil 380",8.57,"LiTFSI",30,"0.9 PEGMEA, 0.1 PEGDA, 8.56 aerosil 380, 30 LiTFSI",2024-08-07,"Coin cell",2,1.89,0.2631,"Coin cell",FALSE,"NO"
"SS_283",2.4643e-06,"PEGMEA","PEGDA",0.9,0.1,"Aerosil 380",8.57,"LiTFSI",30,"0.9 PEGMEA, 0.1 PEGDA, 8.56 aerosil 380, 30 LiTFSI",2024-08-07,"Coin cell",2,1.89,0.2631,"Coin cell",FALSE,"NO"
"SS_284",2.6628e-06,"PEGMEA","PEGDA",0.9,0.1,"Aerosil 380",6.42,"LiTFSI",30,"0.9 PEGMEA, 0.1 PEGDA, 6.42 aerosil 380, 30 LiTFSI",2024-08-07,"Coin cell",2,1.89,0.2611,"Coin cell",FALSE,"NO"
"SS_284",2.5159e-06,"PEGMEA","PEGDA",0.9,0.1,"Aerosil 380",6.42,"LiTFSI",30,"0.9 PEGMEA, 0.1 PEGDA, 6.42 aerosil 380, 30 LiTFSI",2024-08-07,"Coin cell",2,1.89,0.2611,"Coin cell",FALSE,"NO"
"SS_284",2.4382e-06,"PEGMEA","PEGDA",0.9,0.1,"Aerosil 380",6.42,"LiTFSI",30,"0.9 PEGMEA, 0.1 PEGDA, 6.42 aerosil 380, 30 LiTFSI",2024-08-07,"Coin cell",2,1.89,0.2611,"Coin cell",FALSE,"NO"
"SS_285",2.4431e-06,"PEGMEA","PEGDA",0.9,0.1,"Aerosil 380",4.29,"LiTFSI",30,"0.9 PEGMEA, 0.1 PEGDA, 4.29 aerosil 380, 30 LiTFSI",2024-08-07,"Coin cell",2,1.89,0.2251,"Coin cell",FALSE,"NO"
"SS_285",2.2191e-06,"PEGMEA","PEGDA",0.9,0.1,"Aerosil 380",4.29,"LiTFSI",30,"0.9 PEGMEA, 0.1 PEGDA, 4.29 aerosil 380, 30 LiTFSI",2024-08-07,"Coin cell",2,1.89,0.2251,"Coin cell",FALSE,"NO"
"SS_285",2.1409e-06,"PEGMEA","PEGDA",0.9,0.1,"Aerosil 380",4.29,"LiTFSI",30,"0.9 PEGMEA, 0.1 PEGDA, 4.29 aerosil 380, 30 LiTFSI",2024-08-07,"Coin cell",2,1.89,0.2251,"Coin cell",FALSE,"NO"
"SS_286",3.1078e-06,"PEGMEA","PEGDA",0.9,0.1,"Aerosil 380",2.14,"LiTFSI",30,"0.9 PEGMEA, 0.1 PEGDA, 2.14 aerosil 380, 30 LiTFSI",2024-08-07,"Coin cell",2,1.89,0.2541,"Coin cell",FALSE,"NO"
"SS_286",2.9057e-06,"PEGMEA","PEGDA",0.9,0.1,"Aerosil 380",2.14,"LiTFSI",30,"0.9 PEGMEA, 0.1 PEGDA, 2.14 aerosil 380, 30 LiTFSI",2024-08-07,"Coin cell",2,1.89,0.2541,"Coin cell",FALSE,"NO"
"SS_286",2.8292e-06,"PEGMEA","PEGDA",0.9,0.1,"Aerosil 380",2.14,"LiTFSI",30,"0.9 PEGMEA, 0.1 PEGDA, 2.14 aerosil 380, 30 LiTFSI",2024-08-07,"Coin cell",2,1.89,0.2541,"Coin cell",FALSE,"NO"
"SS_287",4.0929e-06,"PEGMEA","PEGDA",0.9,0.1,"Aerosil 380",0,"LiTFSI",30,"0.9 PEGMEA, 0.1 PEGDA, 0 aerosil 380, 30 LiTFSI",2024-08-07,"Coin cell",2,1.89,0.2511,"Coin cell",FALSE,"NO"
"SS_287",3.9754e-06,"PEGMEA","PEGDA",0.9,0.1,"Aerosil 380",0,"LiTFSI",30,"0.9 PEGMEA, 0.1 PEGDA, 0 aerosil 380, 30 LiTFSI",2024-08-07,"Coin cell",2,1.89,0.2511,"Coin cell",FALSE,"NO"
"SS_287",3.926e-06,"PEGMEA","PEGDA",0.9,0.1,"Aerosil 380",0,"LiTFSI",30,"0.9 PEGMEA, 0.1 PEGDA, 0 aerosil 380, 30 LiTFSI",2024-08-07,"Coin cell",2,1.89,0.2511,"Coin cell",FALSE,"NO"
"SS_288",1.3898e-06,"PEGMEA","PEGDA",0.9,0.1,"Aerosil 380",15,"LiTFSI",30,"0.9 PEGMEA, 0.1 PEGDA, 15 aerosil 380, 30 LiTFSI",2024-08-07,"Coin cell",2,1.89,0.2541,"Coin cell",FALSE,"NO"
"SS_288",1.3882e-06,"PEGMEA","PEGDA",0.9,0.1,"Aerosil 380",15,"LiTFSI",30,"0.9 PEGMEA, 0.1 PEGDA, 15 aerosil 380, 30 LiTFSI",2024-08-07,"Coin cell",2,1.89,0.2541,"Coin cell",FALSE,"NO"
"SS_288",1.3866e-06,"PEGMEA","PEGDA",0.9,0.1,"Aerosil 380",15,"LiTFSI",30,"0.9 PEGMEA, 0.1 PEGDA, 15 aerosil 380, 30 LiTFSI",2024-08-07,"Coin cell",2,1.89,0.2541,"Coin cell",FALSE,"NO"
"SS_289",4.2608e-06,"PEGMEA","PEGDA",0.9,0.1,"Aerosil 380",12.9,"LiTFSI",30,"0.9 PEGMEA, 0.1 PEGDA, 12.8 aerosil 380, 30 LiTFSI",2024-08-07,"Coin cell",2,1.89,0.2651,"Coin cell",FALSE,"NO"
"SS_289",3.8534e-06,"PEGMEA","PEGDA",0.9,0.1,"Aerosil 380",12.9,"LiTFSI",30,"0.9 PEGMEA, 0.1 PEGDA, 12.8 aerosil 380, 30 LiTFSI",2024-08-07,"Coin cell",2,1.89,0.2651,"Coin cell",FALSE,"NO"
"SS_289",3.7087e-06,"PEGMEA","PEGDA",0.9,0.1,"Aerosil 380",12.9,"LiTFSI",30,"0.9 PEGMEA, 0.1 PEGDA, 12.8 aerosil 380, 30 LiTFSI",2024-08-07,"Coin cell",2,1.89,0.2651,"Coin cell",FALSE,"NO"
"SS_290",1.7738e-06,"PEGMEA","PEGDA",0.9,0.1,"Aerosil 380",10.7,"LiTFSI",30,"0.9 PEGMEA, 0.1 PEGDA, 10.7 aerosil 380, 30 LiTFSI",2024-08-07,"Coin cell",2,1.89,0.2631,"Coin cell",FALSE,"NO"
"SS_290",1.6968e-06,"PEGMEA","PEGDA",0.9,0.1,"Aerosil 380",10.7,"LiTFSI",30,"0.9 PEGMEA, 0.1 PEGDA, 10.7 aerosil 380, 30 LiTFSI",2024-08-07,"Coin cell",2,1.89,0.2631,"Coin cell",FALSE,"NO"
"SS_290",1.6685e-06,"PEGMEA","PEGDA",0.9,0.1,"Aerosil 380",10.7,"LiTFSI",30,"0.9 PEGMEA, 0.1 PEGDA, 10.7 aerosil 380, 30 LiTFSI",2024-08-07,"Coin cell",2,1.89,0.2631,"Coin cell",FALSE,"NO"
"SS_291",2.6729e-06,"PEGMEA","PEGDA",0.9,0.1,"Aerosil 380",8.57,"LiTFSI",30,"0.9 PEGMEA, 0.1 PEGDA, 8.56 aerosil 380, 30 LiTFSI",2024-08-07,"Coin cell",2,1.89,0.2631,"Coin cell",FALSE,"NO"
"SS_291",2.4876e-06,"PEGMEA","PEGDA",0.9,0.1,"Aerosil 380",8.57,"LiTFSI",30,"0.9 PEGMEA, 0.1 PEGDA, 8.56 aerosil 380, 30 LiTFSI",2024-08-07,"Coin cell",2,1.89,0.2631,"Coin cell",FALSE,"NO"
"SS_291",2.4172e-06,"PEGMEA","PEGDA",0.9,0.1,"Aerosil 380",8.57,"LiTFSI",30,"0.9 PEGMEA, 0.1 PEGDA, 8.56 aerosil 380, 30 LiTFSI",2024-08-07,"Coin cell",2,1.89,0.2631,"Coin cell",FALSE,"NO"
"SS_292",3.6403e-06,"PEGMEA","PEGDA",0.9,0.1,"Aerosil 380",6.42,"LiTFSI",30,"0.9 PEGMEA, 0.1 PEGDA, 6.42 aerosil 380, 30 LiTFSI",2024-08-07,"Coin cell",2,1.89,0.2611,"Coin cell",FALSE,"NO"
"SS_292",3.2775e-06,"PEGMEA","PEGDA",0.9,0.1,"Aerosil 380",6.42,"LiTFSI",30,"0.9 PEGMEA, 0.1 PEGDA, 6.42 aerosil 380, 30 LiTFSI",2024-08-07,"Coin cell",2,1.89,0.2611,"Coin cell",FALSE,"NO"
"SS_292",3.1649e-06,"PEGMEA","PEGDA",0.9,0.1,"Aerosil 380",6.42,"LiTFSI",30,"0.9 PEGMEA, 0.1 PEGDA, 6.42 aerosil 380, 30 LiTFSI",2024-08-07,"Coin cell",2,1.89,0.2611,"Coin cell",FALSE,"NO"
"SS_293",2.852e-06,"PEGMEA","PEGDA",0.9,0.1,"Aerosil 380",4.29,"LiTFSI",30,"0.9 PEGMEA, 0.1 PEGDA, 4.29 aerosil 380, 30 LiTFSI",2024-08-07,"Coin cell",2,1.89,0.2251,"Coin cell",FALSE,"NO"
"SS_293",2.6216e-06,"PEGMEA","PEGDA",0.9,0.1,"Aerosil 380",4.29,"LiTFSI",30,"0.9 PEGMEA, 0.1 PEGDA, 4.29 aerosil 380, 30 LiTFSI",2024-08-07,"Coin cell",2,1.89,0.2251,"Coin cell",FALSE,"NO"
"SS_293",2.5433e-06,"PEGMEA","PEGDA",0.9,0.1,"Aerosil 380",4.29,"LiTFSI",30,"0.9 PEGMEA, 0.1 PEGDA, 4.29 aerosil 380, 30 LiTFSI",2024-08-07,"Coin cell",2,1.89,0.2251,"Coin cell",FALSE,"NO"
"SS_294",2.5357e-06,"PEGMEA","PEGDA",0.9,0.1,"Aerosil 380",2.14,"LiTFSI",30,"0.9 PEGMEA, 0.1 PEGDA, 2.14 aerosil 380, 30 LiTFSI",2024-08-07,"Coin cell",2,1.89,0.2541,"Coin cell",FALSE,"NO"
"SS_294",2.4453e-06,"PEGMEA","PEGDA",0.9,0.1,"Aerosil 380",2.14,"LiTFSI",30,"0.9 PEGMEA, 0.1 PEGDA, 2.14 aerosil 380, 30 LiTFSI",2024-08-07,"Coin cell",2,1.89,0.2541,"Coin cell",FALSE,"NO"
"SS_294",2.4094e-06,"PEGMEA","PEGDA",0.9,0.1,"Aerosil 380",2.14,"LiTFSI",30,"0.9 PEGMEA, 0.1 PEGDA, 2.14 aerosil 380, 30 LiTFSI",2024-08-07,"Coin cell",2,1.89,0.2541,"Coin cell",FALSE,"NO"
"SS_295",4.5097e-06,"PEGMEA","PEGDA",0.9,0.1,"Aerosil 380",0,"LiTFSI",30,"0.9 PEGMEA, 0.1 PEGDA, 0 aerosil 380, 30 LiTFSI",2024-08-07,"Coin cell",2,1.89,0.2511,"Coin cell",FALSE,"NO"
"SS_295",4.4869e-06,"PEGMEA","PEGDA",0.9,0.1,"Aerosil 380",0,"LiTFSI",30,"0.9 PEGMEA, 0.1 PEGDA, 0 aerosil 380, 30 LiTFSI",2024-08-07,"Coin cell",2,1.89,0.2511,"Coin cell",FALSE,"NO"
"SS_295",4.4763e-06,"PEGMEA","PEGDA",0.9,0.1,"Aerosil 380",0,"LiTFSI",30,"0.9 PEGMEA, 0.1 PEGDA, 0 aerosil 380, 30 LiTFSI",2024-08-07,"Coin cell",2,1.89,0.2511,"Coin cell",FALSE,"NO"
"SS_296",2.4471e-06,"PEGMEA","PEGDA",0.9,0.1,"Aerosil 380",15,"LiTFSI",30,"0.9 PEGMEA, 0.1 PEGDA, 15 aerosil 380, 30 LiTFSI",2024-08-07,"Coin cell",2,1.89,0.2541,"Coin cell",FALSE,"NO"
"SS_296",2.3901e-06,"PEGMEA","PEGDA",0.9,0.1,"Aerosil 380",15,"LiTFSI",30,"0.9 PEGMEA, 0.1 PEGDA, 15 aerosil 380, 30 LiTFSI",2024-08-07,"Coin cell",2,1.89,0.2541,"Coin cell",FALSE,"NO"
"SS_296",2.362e-06,"PEGMEA","PEGDA",0.9,0.1,"Aerosil 380",15,"LiTFSI",30,"0.9 PEGMEA, 0.1 PEGDA, 15 aerosil 380, 30 LiTFSI",2024-08-07,"Coin cell",2,1.89,0.2541,"Coin cell",FALSE,"NO"
"SS_297",2.9831e-06,"PEGMEA","PEGDA",0.9,0.1,"Aerosil 380",12.9,"LiTFSI",30,"0.9 PEGMEA, 0.1 PEGDA, 12.8 aerosil 380, 30 LiTFSI",2024-08-07,"Coin cell",2,1.89,0.2651,"Coin cell",FALSE,"NO"
"SS_297",2.8359e-06,"PEGMEA","PEGDA",0.9,0.1,"Aerosil 380",12.9,"LiTFSI",30,"0.9 PEGMEA, 0.1 PEGDA, 12.8 aerosil 380, 30 LiTFSI",2024-08-07,"Coin cell",2,1.89,0.2651,"Coin cell",FALSE,"NO"
"SS_297",2.7775e-06,"PEGMEA","PEGDA",0.9,0.1,"Aerosil 380",12.9,"LiTFSI",30,"0.9 PEGMEA, 0.1 PEGDA, 12.8 aerosil 380, 30 LiTFSI",2024-08-07,"Coin cell",2,1.89,0.2651,"Coin cell",FALSE,"NO"
"SS_298",3.1339e-06,"PEGMEA","PEGDA",0.9,0.1,"Aerosil 380",10.7,"LiTFSI",30,"0.9 PEGMEA, 0.1 PEGDA, 10.7 aerosil 380, 30 LiTFSI",2024-08-07,"Coin cell",2,1.89,0.2631,"Coin cell",FALSE,"NO"
"SS_298",2.8685e-06,"PEGMEA","PEGDA",0.9,0.1,"Aerosil 380",10.7,"LiTFSI",30,"0.9 PEGMEA, 0.1 PEGDA, 10.7 aerosil 380, 30 LiTFSI",2024-08-07,"Coin cell",2,1.89,0.2631,"Coin cell",FALSE,"NO"
"SS_298",2.767e-06,"PEGMEA","PEGDA",0.9,0.1,"Aerosil 380",10.7,"LiTFSI",30,"0.9 PEGMEA, 0.1 PEGDA, 10.7 aerosil 380, 30 LiTFSI",2024-08-07,"Coin cell",2,1.89,0.2631,"Coin cell",FALSE,"NO"
"SS_299",2.3751e-06,"PEGMEA","PEGDA",0.9,0.1,"Aerosil 380",8.57,"LiTFSI",30,"0.9 PEGMEA, 0.1 PEGDA, 8.56 aerosil 380, 30 LiTFSI",2024-08-07,"Coin cell",2,1.89,0.2631,"Coin cell",FALSE,"NO"
"SS_299",2.3534e-06,"PEGMEA","PEGDA",0.9,0.1,"Aerosil 380",8.57,"LiTFSI",30,"0.9 PEGMEA, 0.1 PEGDA, 8.56 aerosil 380, 30 LiTFSI",2024-08-07,"Coin cell",2,1.89,0.2631,"Coin cell",FALSE,"NO"
"SS_299",2.3435e-06,"PEGMEA","PEGDA",0.9,0.1,"Aerosil 380",8.57,"LiTFSI",30,"0.9 PEGMEA, 0.1 PEGDA, 8.56 aerosil 380, 30 LiTFSI",2024-08-07,"Coin cell",2,1.89,0.2631,"Coin cell",FALSE,"NO"
"SS_300",4.9837e-06,"PEGMEA","PEGDA",0.9,0.1,"Aerosil 380",6.42,"LiTFSI",30,"0.9 PEGMEA, 0.1 PEGDA, 6.42 aerosil 380, 30 LiTFSI",2024-08-07,"Coin cell",2,1.89,0.2611,"Coin cell",FALSE,"NO"
"SS_300",4.6452e-06,"PEGMEA","PEGDA",0.9,0.1,"Aerosil 380",6.42,"LiTFSI",30,"0.9 PEGMEA, 0.1 PEGDA, 6.42 aerosil 380, 30 LiTFSI",2024-08-07,"Coin cell",2,1.89,0.2611,"Coin cell",FALSE,"NO"
"SS_300",4.5176e-06,"PEGMEA","PEGDA",0.9,0.1,"Aerosil 380",6.42,"LiTFSI",30,"0.9 PEGMEA, 0.1 PEGDA, 6.42 aerosil 380, 30 LiTFSI",2024-08-07,"Coin cell",2,1.89,0.2611,"Coin cell",FALSE,"NO"
"SS_301",2.4326e-06,"PEGMEA","PEGDA",0.9,0.1,"Aerosil 380",4.29,"LiTFSI",30,"0.9 PEGMEA, 0.1 PEGDA, 4.29 aerosil 380, 30 LiTFSI",2024-08-07,"Coin cell",2,1.89,0.2251,"Coin cell",FALSE,"NO"
"SS_301",2.3697e-06,"PEGMEA","PEGDA",0.9,0.1,"Aerosil 380",4.29,"LiTFSI",30,"0.9 PEGMEA, 0.1 PEGDA, 4.29 aerosil 380, 30 LiTFSI",2024-08-07,"Coin cell",2,1.89,0.2251,"Coin cell",FALSE,"NO"
"SS_301",2.3528e-06,"PEGMEA","PEGDA",0.9,0.1,"Aerosil 380",4.29,"LiTFSI",30,"0.9 PEGMEA, 0.1 PEGDA, 4.29 aerosil 380, 30 LiTFSI",2024-08-07,"Coin cell",2,1.89,0.2251,"Coin cell",FALSE,"NO"
"SS_302",2.006e-06,"PEGMEA","PEGDA",0.9,0.1,"Aerosil 380",2.14,"LiTFSI",30,"0.9 PEGMEA, 0.1 PEGDA, 2.14 aerosil 380, 30 LiTFSI",2024-08-07,"Coin cell",2,1.89,0.2541,"Coin cell",FALSE,"NO"
"SS_302",1.9841e-06,"PEGMEA","PEGDA",0.9,0.1,"Aerosil 380",2.14,"LiTFSI",30,"0.9 PEGMEA, 0.1 PEGDA, 2.14 aerosil 380, 30 LiTFSI",2024-08-07,"Coin cell",2,1.89,0.2541,"Coin cell",FALSE,"NO"
"SS_302",1.9841e-06,"PEGMEA","PEGDA",0.9,0.1,"Aerosil 380",2.14,"LiTFSI",30,"0.9 PEGMEA, 0.1 PEGDA, 2.14 aerosil 380, 30 LiTFSI",2024-08-07,"Coin cell",2,1.89,0.2541,"Coin cell",FALSE,"NO"
"SS_303",4.9334e-06,"PEGMEA","PEGDA",0.9,0.1,"Aerosil 380",0,"LiTFSI",30,"0.9 PEGMEA, 0.1 PEGDA, 0 aerosil 380, 30 LiTFSI",2024-08-07,"Coin cell",2,1.89,0.2511,"Coin cell",FALSE,"NO"
"SS_303",4.798e-06,"PEGMEA","PEGDA",0.9,0.1,"Aerosil 380",0,"LiTFSI",30,"0.9 PEGMEA, 0.1 PEGDA, 0 aerosil 380, 30 LiTFSI",2024-08-07,"Coin cell",2,1.89,0.2511,"Coin cell",FALSE,"NO"
"SS_303",4.7179e-06,"PEGMEA","PEGDA",0.9,0.1,"Aerosil 380",0,"LiTFSI",30,"0.9 PEGMEA, 0.1 PEGDA, 0 aerosil 380, 30 LiTFSI",2024-08-07,"Coin cell",2,1.89,0.2511,"Coin cell",FALSE,"NO"
"SS_304",1.9361e-06,"PEGMEA","PEGDA",0.9,0.1,"Aerosil 380",15,"LiTFSI",20,"0.9 PEGMEA, 0.1 PEGDA, 15 aerosil 380, 20 LiTFSI",2024-08-12,"Coin cell",2,1.89,0.2541,"Coin cell",FALSE,"NO"
"SS_304",1.9322e-06,"PEGMEA","PEGDA",0.9,0.1,"Aerosil 380",15,"LiTFSI",20,"0.9 PEGMEA, 0.1 PEGDA, 15 aerosil 380, 20 LiTFSI",2024-08-12,"Coin cell",2,1.89,0.2541,"Coin cell",FALSE,"NO"
"SS_304",1.9306e-06,"PEGMEA","PEGDA",0.9,0.1,"Aerosil 380",15,"LiTFSI",20,"0.9 PEGMEA, 0.1 PEGDA, 15 aerosil 380, 20 LiTFSI",2024-08-12,"Coin cell",2,1.89,0.2541,"Coin cell",FALSE,"NO"
"SS_305",2.383e-06,"PEGMEA","PEGDA",0.9,0.1,"Aerosil 380",12.9,"LiTFSI",20,"0.9 PEGMEA, 0.1 PEGDA, 12.8 aerosil 380, 20 LiTFSI",2024-08-12,"Coin cell",2,1.89,0.2651,"Coin cell",FALSE,"NO"
"SS_305",2.3203e-06,"PEGMEA","PEGDA",0.9,0.1,"Aerosil 380",12.9,"LiTFSI",20,"0.9 PEGMEA, 0.1 PEGDA, 12.8 aerosil 380, 20 LiTFSI",2024-08-12,"Coin cell",2,1.89,0.2651,"Coin cell",FALSE,"NO"
"SS_305",2.2938e-06,"PEGMEA","PEGDA",0.9,0.1,"Aerosil 380",12.9,"LiTFSI",20,"0.9 PEGMEA, 0.1 PEGDA, 12.8 aerosil 380, 20 LiTFSI",2024-08-12,"Coin cell",2,1.89,0.2651,"Coin cell",FALSE,"NO"
"SS_306",3.5539e-06,"PEGMEA","PEGDA",0.9,0.1,"Aerosil 380",10.7,"LiTFSI",20,"0.9 PEGMEA, 0.1 PEGDA, 10.7 aerosil 380, 20 LiTFSI",2024-08-12,"Coin cell",2,1.89,0.2631,"Coin cell",FALSE,"NO"
"SS_306",3.4211e-06,"PEGMEA","PEGDA",0.9,0.1,"Aerosil 380",10.7,"LiTFSI",20,"0.9 PEGMEA, 0.1 PEGDA, 10.7 aerosil 380, 20 LiTFSI",2024-08-12,"Coin cell",2,1.89,0.2631,"Coin cell",FALSE,"NO"
"SS_306",3.3698e-06,"PEGMEA","PEGDA",0.9,0.1,"Aerosil 380",10.7,"LiTFSI",20,"0.9 PEGMEA, 0.1 PEGDA, 10.7 aerosil 380, 20 LiTFSI",2024-08-12,"Coin cell",2,1.89,0.2631,"Coin cell",FALSE,"NO"
"SS_307",2.3255e-06,"PEGMEA","PEGDA",0.9,0.1,"Aerosil 380",8.57,"LiTFSI",20,"0.9 PEGMEA, 0.1 PEGDA, 8.56 aerosil 380, 20 LiTFSI",2024-08-12,"Coin cell",2,1.89,0.2631,"Coin cell",FALSE,"NO"
"SS_307",2.2319e-06,"PEGMEA","PEGDA",0.9,0.1,"Aerosil 380",8.57,"LiTFSI",20,"0.9 PEGMEA, 0.1 PEGDA, 8.56 aerosil 380, 20 LiTFSI",2024-08-12,"Coin cell",2,1.89,0.2631,"Coin cell",FALSE,"NO"
"SS_307",2.1974e-06,"PEGMEA","PEGDA",0.9,0.1,"Aerosil 380",8.57,"LiTFSI",20,"0.9 PEGMEA, 0.1 PEGDA, 8.56 aerosil 380, 20 LiTFSI",2024-08-12,"Coin cell",2,1.89,0.2631,"Coin cell",FALSE,"NO"
"SS_308",3.5818e-06,"PEGMEA","PEGDA",0.9,0.1,"Aerosil 380",6.42,"LiTFSI",20,"0.9 PEGMEA, 0.1 PEGDA, 6.42 aerosil 380, 20 LiTFSI",2024-08-12,"Coin cell",2,1.89,0.2611,"Coin cell",FALSE,"NO"
"SS_308",3.5296e-06,"PEGMEA","PEGDA",0.9,0.1,"Aerosil 380",6.42,"LiTFSI",20,"0.9 PEGMEA, 0.1 PEGDA, 6.42 aerosil 380, 20 LiTFSI",2024-08-12,"Coin cell",2,1.89,0.2611,"Coin cell",FALSE,"NO"
"SS_308",3.5108e-06,"PEGMEA","PEGDA",0.9,0.1,"Aerosil 380",6.42,"LiTFSI",20,"0.9 PEGMEA, 0.1 PEGDA, 6.42 aerosil 380, 20 LiTFSI",2024-08-12,"Coin cell",2,1.89,0.2611,"Coin cell",FALSE,"NO"
"SS_309",2.6867e-06,"PEGMEA","PEGDA",0.9,0.1,"Aerosil 380",4.29,"LiTFSI",20,"0.9 PEGMEA, 0.1 PEGDA, 4.29 aerosil 380, 20 LiTFSI",2024-08-12,"Coin cell",2,1.89,0.2251,"Coin cell",FALSE,"NO"
"SS_309",2.6361e-06,"PEGMEA","PEGDA",0.9,0.1,"Aerosil 380",4.29,"LiTFSI",20,"0.9 PEGMEA, 0.1 PEGDA, 4.29 aerosil 380, 20 LiTFSI",2024-08-12,"Coin cell",2,1.89,0.2251,"Coin cell",FALSE,"NO"
"SS_309",2.6147e-06,"PEGMEA","PEGDA",0.9,0.1,"Aerosil 380",4.29,"LiTFSI",20,"0.9 PEGMEA, 0.1 PEGDA, 4.29 aerosil 380, 20 LiTFSI",2024-08-12,"Coin cell",2,1.89,0.2251,"Coin cell",FALSE,"NO"
"SS_310",2.8268e-06,"PEGMEA","PEGDA",0.9,0.1,"Aerosil 380",2.14,"LiTFSI",20,"0.9 PEGMEA, 0.1 PEGDA, 2.14 aerosil 380, 20 LiTFSI",2024-08-12,"Coin cell",2,1.89,0.2541,"Coin cell",FALSE,"NO"
"SS_310",2.7778e-06,"PEGMEA","PEGDA",0.9,0.1,"Aerosil 380",2.14,"LiTFSI",20,"0.9 PEGMEA, 0.1 PEGDA, 2.14 aerosil 380, 20 LiTFSI",2024-08-12,"Coin cell",2,1.89,0.2541,"Coin cell",FALSE,"NO"
"SS_310",2.7128e-06,"PEGMEA","PEGDA",0.9,0.1,"Aerosil 380",2.14,"LiTFSI",20,"0.9 PEGMEA, 0.1 PEGDA, 2.14 aerosil 380, 20 LiTFSI",2024-08-12,"Coin cell",2,1.89,0.2541,"Coin cell",FALSE,"NO"
"SS_311",2.9511e-06,"PEGMEA","PEGDA",0.9,0.1,"Aerosil 380",0,"LiTFSI",20,"0.9 PEGMEA, 0.1 PEGDA, 0 aerosil 380, 20 LiTFSI",2024-08-12,"Coin cell",2,1.89,0.2511,"Coin cell",FALSE,"NO"
"SS_311",2.8267e-06,"PEGMEA","PEGDA",0.9,0.1,"Aerosil 380",0,"LiTFSI",20,"0.9 PEGMEA, 0.1 PEGDA, 0 aerosil 380, 20 LiTFSI",2024-08-12,"Coin cell",2,1.89,0.2511,"Coin cell",FALSE,"NO"
"SS_311",2.7719e-06,"PEGMEA","PEGDA",0.9,0.1,"Aerosil 380",0,"LiTFSI",20,"0.9 PEGMEA, 0.1 PEGDA, 0 aerosil 380, 20 LiTFSI",2024-08-12,"Coin cell",2,1.89,0.2511,"Coin cell",FALSE,"NO"
"SS_312",1.7501e-06,"PEGMEA","PEGDA",0.9,0.1,"Aerosil 380",15,"LiTFSI",20,"0.9 PEGMEA, 0.1 PEGDA, 15 aerosil 380, 20 LiTFSI",2024-08-12,"Coin cell",2,1.89,0.2541,"Coin cell",FALSE,"NO"
"SS_312",1.6356e-06,"PEGMEA","PEGDA",0.9,0.1,"Aerosil 380",15,"LiTFSI",20,"0.9 PEGMEA, 0.1 PEGDA, 15 aerosil 380, 20 LiTFSI",2024-08-12,"Coin cell",2,1.89,0.2541,"Coin cell",FALSE,"NO"
"SS_312",1.5992e-06,"PEGMEA","PEGDA",0.9,0.1,"Aerosil 380",15,"LiTFSI",20,"0.9 PEGMEA, 0.1 PEGDA, 15 aerosil 380, 20 LiTFSI",2024-08-12,"Coin cell",2,1.89,0.2541,"Coin cell",FALSE,"NO"
"SS_313",1.9772e-06,"PEGMEA","PEGDA",0.9,0.1,"Aerosil 380",12.9,"LiTFSI",20,"0.9 PEGMEA, 0.1 PEGDA, 12.8 aerosil 380, 20 LiTFSI",2024-08-12,"Coin cell",2,1.89,0.2651,"Coin cell",FALSE,"NO"
"SS_313",1.8868e-06,"PEGMEA","PEGDA",0.9,0.1,"Aerosil 380",12.9,"LiTFSI",20,"0.9 PEGMEA, 0.1 PEGDA, 12.8 aerosil 380, 20 LiTFSI",2024-08-12,"Coin cell",2,1.89,0.2651,"Coin cell",FALSE,"NO"
"SS_313",1.8541e-06,"PEGMEA","PEGDA",0.9,0.1,"Aerosil 380",12.9,"LiTFSI",20,"0.9 PEGMEA, 0.1 PEGDA, 12.8 aerosil 380, 20 LiTFSI",2024-08-12,"Coin cell",2,1.89,0.2651,"Coin cell",FALSE,"NO"
"SS_314",3.184e-06,"PEGMEA","PEGDA",0.9,0.1,"Aerosil 380",10.7,"LiTFSI",20,"0.9 PEGMEA, 0.1 PEGDA, 10.7 aerosil 380, 20 LiTFSI",2024-08-12,"Coin cell",2,1.89,0.2631,"Coin cell",FALSE,"NO"
"SS_314",2.9751e-06,"PEGMEA","PEGDA",0.9,0.1,"Aerosil 380",10.7,"LiTFSI",20,"0.9 PEGMEA, 0.1 PEGDA, 10.7 aerosil 380, 20 LiTFSI",2024-08-12,"Coin cell",2,1.89,0.2631,"Coin cell",FALSE,"NO"
"SS_314",2.8959e-06,"PEGMEA","PEGDA",0.9,0.1,"Aerosil 380",10.7,"LiTFSI",20,"0.9 PEGMEA, 0.1 PEGDA, 10.7 aerosil 380, 20 LiTFSI",2024-08-12,"Coin cell",2,1.89,0.2631,"Coin cell",FALSE,"NO"
"SS_315",2.9123e-06,"PEGMEA","PEGDA",0.9,0.1,"Aerosil 380",8.57,"LiTFSI",20,"0.9 PEGMEA, 0.1 PEGDA, 8.56 aerosil 380, 20 LiTFSI",2024-08-12,"Coin cell",2,1.89,0.2631,"Coin cell",FALSE,"NO"
"SS_315",2.8561e-06,"PEGMEA","PEGDA",0.9,0.1,"Aerosil 380",8.57,"LiTFSI",20,"0.9 PEGMEA, 0.1 PEGDA, 8.56 aerosil 380, 20 LiTFSI",2024-08-12,"Coin cell",2,1.89,0.2631,"Coin cell",FALSE,"NO"
"SS_315",2.8305e-06,"PEGMEA","PEGDA",0.9,0.1,"Aerosil 380",8.57,"LiTFSI",20,"0.9 PEGMEA, 0.1 PEGDA, 8.56 aerosil 380, 20 LiTFSI",2024-08-12,"Coin cell",2,1.89,0.2631,"Coin cell",FALSE,"NO"
"SS_316",2.8385e-06,"PEGMEA","PEGDA",0.9,0.1,"Aerosil 380",6.42,"LiTFSI",20,"0.9 PEGMEA, 0.1 PEGDA, 6.42 aerosil 380, 20 LiTFSI",2024-08-12,"Coin cell",2,1.89,0.2611,"Coin cell",FALSE,"NO"
"SS_316",2.6284e-06,"PEGMEA","PEGDA",0.9,0.1,"Aerosil 380",6.42,"LiTFSI",20,"0.9 PEGMEA, 0.1 PEGDA, 6.42 aerosil 380, 20 LiTFSI",2024-08-12,"Coin cell",2,1.89,0.2611,"Coin cell",FALSE,"NO"
"SS_316",2.5484e-06,"PEGMEA","PEGDA",0.9,0.1,"Aerosil 380",6.42,"LiTFSI",20,"0.9 PEGMEA, 0.1 PEGDA, 6.42 aerosil 380, 20 LiTFSI",2024-08-12,"Coin cell",2,1.89,0.2611,"Coin cell",FALSE,"NO"
"SS_317",2.4262e-06,"PEGMEA","PEGDA",0.9,0.1,"Aerosil 380",4.29,"LiTFSI",20,"0.9 PEGMEA, 0.1 PEGDA, 4.29 aerosil 380, 20 LiTFSI",2024-08-12,"Coin cell",2,1.89,0.2251,"Coin cell",FALSE,"NO"
"SS_317",2.3468e-06,"PEGMEA","PEGDA",0.9,0.1,"Aerosil 380",4.29,"LiTFSI",20,"0.9 PEGMEA, 0.1 PEGDA, 4.29 aerosil 380, 20 LiTFSI",2024-08-12,"Coin cell",2,1.89,0.2251,"Coin cell",FALSE,"NO"
