Repository: Jay2-davic/SPOC_code

# Studying-Polymers-on a-Chip (SPOC) Data Cleaning and Processing
Author: Jay Jimenez jimenez45@llnl.gov

# Project Description

The SPOC project aims to establish an automated, high-throughput experimentation workflow to screen solid state polymer electrolytes. This repository contains code to reproduce the data cleaning workflow, data processing, and active learning for the SPOC project. Electrochemical impedance spectroscopy processing code is included as a Python file which was used to determine bulk ionic conductivities.

File: output/pe_data_with_flags.csv (part 3 of 27)
"sample_ID","ionic_conductivity_final","fcomp_mat1","fcomp_mat2","fcomp_mat1_ratio","fcomp_mat2_ratio","fcomp_additive","fcomp_additive_wt_pct","fcomp_salt","fcomp_salt_wt_pct","fcomp_formulation","date_casted","cast_type","fab_method","area_cm2","spe_thickness_avg","print_type","flag_for_removal","validation"
"SS_317",2.3235e-06,"PEGMEA","PEGDA",0.9,0.1,"Aerosil 380",4.29,"LiTFSI",20,"0.9 PEGMEA, 0.1 PEGDA, 4.29 aerosil 380, 20 LiTFSI",2024-08-12,"Coin cell",2,1.89,0.2251,"Coin cell",FALSE,"NO"
"SS_318",2.5429e-06,"PEGMEA","PEGDA",0.9,0.1,"Aerosil 380",2.14,"LiTFSI",20,"0.9 PEGMEA, 0.1 PEGDA, 2.14 aerosil 380, 20 LiTFSI",2024-08-12,"Coin cell",2,1.89,0.2541,"Coin cell",FALSE,"NO"
"SS_318",2.5281e-06,"PEGMEA","PEGDA",0.9,0.1,"Aerosil 380",2.14,"LiTFSI",20,"0.9 PEGMEA, 0.1 PEGDA, 2.14 aerosil 380, 20 LiTFSI",2024-08-12,"Coin cell",2,1.89,0.2541,"Coin cell",FALSE,"NO"
"SS_318",2.5234e-06,"PEGMEA","PEGDA",0.9,0.1,"Aerosil 380",2.14,"LiTFSI",20,"0.9 PEGMEA, 0.1 PEGDA, 2.14 aerosil 380, 20 LiTFSI",2024-08-12,"Coin cell",2,1.89,0.2541,"Coin cell",FALSE,"NO"
"SS_319",2.4108e-06,"PEGMEA","PEGDA",0.9,0.1,"Aerosil 380",0,"LiTFSI",20,"0.9 PEGMEA, 0.1 PEGDA, 0 aerosil 380, 20 LiTFSI",2024-08-12,"Coin cell",2,1.89,0.2511,"Coin cell",FALSE,"NO"
"SS_319",2.3771e-06,"PEGMEA","PEGDA",0.9,0.1,"Aerosil 380",0,"LiTFSI",20,"0.9 PEGMEA, 0.1 PEGDA, 0 aerosil 380, 20 LiTFSI",2024-08-12,"Coin cell",2,1.89,0.2511,"Coin cell",FALSE,"NO"
"SS_319",2.3644e-06,"PEGMEA","PEGDA",0.9,0.1,"Aerosil 380",0,"LiTFSI",20,"0.9 PEGMEA, 0.1 PEGDA, 0 aerosil 380, 20 LiTFSI",2024-08-12,"Coin cell",2,1.89,0.2511,"Coin cell",FALSE,"NO"
"SS_320",2.4682e-06,"PEGMEA","PEGDA",0.9,0.1,"Aerosil 380",15,"LiTFSI",20,"0.9 PEGMEA, 0.1 PEGDA, 15 aerosil 380, 20 LiTFSI",2024-08-12,"Coin cell",2,1.89,0.2541,"Coin cell",FALSE,"NO"
"SS_320",2.391e-06,"PEGMEA","PEGDA",0.9,0.1,"Aerosil 380",15,"LiTFSI",20,"0.9 PEGMEA, 0.1 PEGDA, 15 aerosil 380, 20 LiTFSI",2024-08-12,"Coin cell",2,1.89,0.2541,"Coin cell",FALSE,"NO"
"SS_320",2.3632e-06,"PEGMEA","PEGDA",0.9,0.1,"Aerosil 380",15,"LiTFSI",20,"0.9 PEGMEA, 0.1 PEGDA, 15 aerosil 380, 20 LiTFSI",2024-08-12,"Coin cell",2,1.89,0.2541,"Coin cell",FALSE,"NO"
"SS_321",2.8567e-06,"PEGMEA","PEGDA",0.9,0.1,"Aerosil 380",12.9,"LiTFSI",20,"0.9 PEGMEA, 0.1 PEGDA, 12.8 aerosil 380, 20 LiTFSI",2024-08-12,"Coin cell",2,1.89,0.2651,"Coin cell",FALSE,"NO"
"SS_321",2.6495e-06,"PEGMEA","PEGDA",0.9,0.1,"Aerosil 380",12.9,"LiTFSI",20,"0.9 PEGMEA, 0.1 PEGDA, 12.8 aerosil 380, 20 LiTFSI",2024-08-12,"Coin cell",2,1.89,0.2651,"Coin cell",FALSE,"NO"
"SS_321",2.5798e-06,"PEGMEA","PEGDA",0.9,0.1,"Aerosil 380",12.9,"LiTFSI",20,"0.9 PEGMEA, 0.1 PEGDA, 12.8 aerosil 380, 20 LiTFSI",2024-08-12,"Coin cell",2,1.89,0.2651,"Coin cell",FALSE,"NO"
"SS_322",2.6704e-06,"PEGMEA","PEGDA",0.9,0.1,"Aerosil 380",10.7,"LiTFSI",20,"0.9 PEGMEA, 0.1 PEGDA, 10.7 aerosil 380, 20 LiTFSI",2024-08-12,"Coin cell",2,1.89,0.2631,"Coin cell",FALSE,"NO"
"SS_322",2.6142e-06,"PEGMEA","PEGDA",0.9,0.1,"Aerosil 380",10.7,"LiTFSI",20,"0.9 PEGMEA, 0.1 PEGDA, 10.7 aerosil 380, 20 LiTFSI",2024-08-12,"Coin cell",2,1.89,0.2631,"Coin cell",FALSE,"NO"
"SS_322",2.5904e-06,"PEGMEA","PEGDA",0.9,0.1,"Aerosil 380",10.7,"LiTFSI",20,"0.9 PEGMEA, 0.1 PEGDA, 10.7 aerosil 380, 20 LiTFSI",2024-08-12,"Coin cell",2,1.89,0.2631,"Coin cell",FALSE,"NO"
"SS_323",3.3026e-06,"PEGMEA","PEGDA",0.9,0.1,"Aerosil 380",8.57,"LiTFSI",20,"0.9 PEGMEA, 0.1 PEGDA, 8.56 aerosil 380, 20 LiTFSI",2024-08-12,"Coin cell",2,1.89,0.2631,"Coin cell",FALSE,"NO"
"SS_323",3.1602e-06,"PEGMEA","PEGDA",0.9,0.1,"Aerosil 380",8.57,"LiTFSI",20,"0.9 PEGMEA, 0.1 PEGDA, 8.56 aerosil 380, 20 LiTFSI",2024-08-12,"Coin cell",2,1.89,0.2631,"Coin cell",FALSE,"NO"
"SS_323",3.0948e-06,"PEGMEA","PEGDA",0.9,0.1,"Aerosil 380",8.57,"LiTFSI",20,"0.9 PEGMEA, 0.1 PEGDA, 8.56 aerosil 380, 20 LiTFSI",2024-08-12,"Coin cell",2,1.89,0.2631,"Coin cell",FALSE,"NO"
"SS_324",4.2029e-06,"PEGMEA","PEGDA",0.9,0.1,"Aerosil 380",6.42,"LiTFSI",20,"0.9 PEGMEA, 0.1 PEGDA, 6.42 aerosil 380, 20 LiTFSI",2024-08-12,"Coin cell",2,1.89,0.2611,"Coin cell",FALSE,"NO"
"SS_324",3.874e-06,"PEGMEA","PEGDA",0.9,0.1,"Aerosil 380",6.42,"LiTFSI",20,"0.9 PEGMEA, 0.1 PEGDA, 6.42 aerosil 380, 20 LiTFSI",2024-08-12,"Coin cell",2,1.89,0.2611,"Coin cell",FALSE,"NO"
"SS_324",3.7469e-06,"PEGMEA","PEGDA",0.9,0.1,"Aerosil 380",6.42,"LiTFSI",20,"0.9 PEGMEA, 0.1 PEGDA, 6.42 aerosil 380, 20 LiTFSI",2024-08-12,"Coin cell",2,1.89,0.2611,"Coin cell",FALSE,"NO"
"SS_325",2.5368e-06,"PEGMEA","PEGDA",0.9,0.1,"Aerosil 380",4.29,"LiTFSI",20,"0.9 PEGMEA, 0.1 PEGDA, 4.29 aerosil 380, 20 LiTFSI",2024-08-12,"Coin cell",2,1.89,0.2251,"Coin cell",FALSE,"NO"
"SS_325",2.5111e-06,"PEGMEA","PEGDA",0.9,0.1,"Aerosil 380",4.29,"LiTFSI",20,"0.9 PEGMEA, 0.1 PEGDA, 4.29 aerosil 380, 20 LiTFSI",2024-08-12,"Coin cell",2,1.89,0.2251,"Coin cell",FALSE,"NO"
"SS_325",2.4669e-06,"PEGMEA","PEGDA",0.9,0.1,"Aerosil 380",4.29,"LiTFSI",20,"0.9 PEGMEA, 0.1 PEGDA, 4.29 aerosil 380, 20 LiTFSI",2024-08-12,"Coin cell",2,1.89,0.2251,"Coin cell",FALSE,"NO"
"SS_326",2.6187e-06,"PEGMEA","PEGDA",0.9,0.1,"Aerosil 380",2.14,"LiTFSI",20,"0.9 PEGMEA, 0.1 PEGDA, 2.14 aerosil 380, 20 LiTFSI",2024-08-12,"Coin cell",2,1.89,0.2541,"Coin cell",FALSE,"NO"
"SS_326",2.604e-06,"PEGMEA","PEGDA",0.9,0.1,"Aerosil 380",2.14,"LiTFSI",20,"0.9 PEGMEA, 0.1 PEGDA, 2.14 aerosil 380, 20 LiTFSI",2024-08-12,"Coin cell",2,1.89,0.2541,"Coin cell",FALSE,"NO"
"SS_326",2.599e-06,"PEGMEA","PEGDA",0.9,0.1,"Aerosil 380",2.14,"LiTFSI",20,"0.9 PEGMEA, 0.1 PEGDA, 2.14 aerosil 380, 20 LiTFSI",2024-08-12,"Coin cell",2,1.89,0.2541,"Coin cell",FALSE,"NO"
"SS_327",2.268e-06,"PEGMEA","PEGDA",0.9,0.1,"Aerosil 380",0,"LiTFSI",20,"0.9 PEGMEA, 0.1 PEGDA, 0 aerosil 380, 20 LiTFSI",2024-08-12,"Coin cell",2,1.89,0.2511,"Coin cell",FALSE,"NO"
"SS_327",2.1467e-06,"PEGMEA","PEGDA",0.9,0.1,"Aerosil 380",0,"LiTFSI",20,"0.9 PEGMEA, 0.1 PEGDA, 0 aerosil 380, 20 LiTFSI",2024-08-12,"Coin cell",2,1.89,0.2511,"Coin cell",FALSE,"NO"
"SS_327",2.1095e-06,"PEGMEA","PEGDA",0.9,0.1,"Aerosil 380",0,"LiTFSI",20,"0.9 PEGMEA, 0.1 PEGDA, 0 aerosil 380, 20 LiTFSI",2024-08-12,"Coin cell",2,1.89,0.2511,"Coin cell",FALSE,"NO"
"SS_352",1.7857e-07,"PEGMEA","PEGDA",0.9,0.1,"Aerosil 380",15,"LiTFSI",0,"0.9 PEGMEA, 0.1 PEGDA, 15 aerosil 380, 0 LiTFSI",2024-08-20,"Coin cell",2,1.89,0.197,"Coin cell",FALSE,"NO"
"SS_352",1.1905e-07,"PEGMEA","PEGDA",0.9,0.1,"Aerosil 380",15,"LiTFSI",0,"0.9 PEGMEA, 0.1 PEGDA, 15 aerosil 380, 0 LiTFSI",2024-08-20,"Coin cell",2,1.89,0.197,"Coin cell",FALSE,"NO"
"SS_352",1.0309e-07,"PEGMEA","PEGDA",0.9,0.1,"Aerosil 380",15,"LiTFSI",0,"0.9 PEGMEA, 0.1 PEGDA, 15 aerosil 380, 0 LiTFSI",2024-08-20,"Coin cell",2,1.89,0.197,"Coin cell",FALSE,"NO"
"SS_352",1.0166e-09,"PEGMEA","PEGDA",0.9,0.1,"Aerosil 380",15,"LiTFSI",0,"0.9 PEGMEA, 0.1 PEGDA, 15 aerosil 380, 0 LiTFSI",2024-08-20,"Coin cell",2,1.89,0.197,"Coin cell",FALSE,"NO"
"SS_353",5.8737e-08,"PEGMEA","PEGDA",0.9,0.1,"Aerosil 380",12.9,"LiTFSI",0,"0.9 PEGMEA, 0.1 PEGDA, 12.8 aerosil 380, 0 LiTFSI",2024-08-20,"Coin cell",2,1.89,0.2,"Coin cell",FALSE,"NO"
"SS_353",5.4496e-08,"PEGMEA","PEGDA",0.9,0.1,"Aerosil 380",12.9,"LiTFSI",0,"0.9 PEGMEA, 0.1 PEGDA, 12.8 aerosil 380, 0 LiTFSI",2024-08-20,"Coin cell",2,1.89,0.2,"Coin cell",FALSE,"NO"
"SS_353",6.4103e-08,"PEGMEA","PEGDA",0.9,0.1,"Aerosil 380",12.9,"LiTFSI",0,"0.9 PEGMEA, 0.1 PEGDA, 12.8 aerosil 380, 0 LiTFSI",2024-08-20,"Coin cell",2,1.89,0.2,"Coin cell",FALSE,"NO"
"SS_353",1.3438e-09,"PEGMEA","PEGDA",0.9,0.1,"Aerosil 380",12.9,"LiTFSI",0,"0.9 PEGMEA, 0.1 PEGDA, 12.8 aerosil 380, 0 LiTFSI",2024-08-20,"Coin cell",2,1.89,0.2,"Coin cell",FALSE,"NO"
"SS_353",1.3406e-09,"PEGMEA","PEGDA",0.9,0.1,"Aerosil 380",12.9,"LiTFSI",0,"0.9 PEGMEA, 0.1 PEGDA, 12.8 aerosil 380, 0 LiTFSI",2024-08-20,"Coin cell",2,1.89,0.2,"Coin cell",FALSE,"NO"
"SS_353",1.3518e-09,"PEGMEA","PEGDA",0.9,0.1,"Aerosil 380",12.9,"LiTFSI",0,"0.9 PEGMEA, 0.1 PEGDA, 12.8 aerosil 380, 0 LiTFSI",2024-08-20,"Coin cell",2,1.89,0.2,"Coin cell",FALSE,"NO"
"SS_354",3.8462e-08,"PEGMEA","PEGDA",0.9,0.1,"Aerosil 380",10.7,"LiTFSI",0,"0.9 PEGMEA, 0.1 PEGDA, 10.7 aerosil 380, 0 LiTFSI",2024-08-20,"Coin cell",2,1.89,0.195,"Coin cell",FALSE,"NO"
"SS_354",5.698e-08,"PEGMEA","PEGDA",0.9,0.1,"Aerosil 380",10.7,"LiTFSI",0,"0.9 PEGMEA, 0.1 PEGDA, 10.7 aerosil 380, 0 LiTFSI",2024-08-20,"Coin cell",2,1.89,0.195,"Coin cell",FALSE,"NO"
"SS_354",4.0404e-08,"PEGMEA","PEGDA",0.9,0.1,"Aerosil 380",10.7,"LiTFSI",0,"0.9 PEGMEA, 0.1 PEGDA, 10.7 aerosil 380, 0 LiTFSI",2024-08-20,"Coin cell",2,1.89,0.195,"Coin cell",FALSE,"NO"
"SS_354",1.021e-09,"PEGMEA","PEGDA",0.9,0.1,"Aerosil 380",10.7,"LiTFSI",0,"0.9 PEGMEA, 0.1 PEGDA, 10.7 aerosil 380, 0 LiTFSI",2024-08-20,"Coin cell",2,1.89,0.195,"Coin cell",FALSE,"NO"
"SS_354",1.0002e-09,"PEGMEA","PEGDA",0.9,0.1,"Aerosil 380",10.7,"LiTFSI",0,"0.9 PEGMEA, 0.1 PEGDA, 10.7 aerosil 380, 0 LiTFSI",2024-08-20,"Coin cell",2,1.89,0.195,"Coin cell",FALSE,"NO"
"SS_355",2.8986e-08,"PEGMEA","PEGDA",0.9,0.1,"Aerosil 380",8.57,"LiTFSI",0,"0.9 PEGMEA, 0.1 PEGDA, 8.56 aerosil 380, 0 LiTFSI",2024-08-20,"Coin cell",2,1.89,0.197,"Coin cell",FALSE,"NO"
"SS_355",8.18e-08,"PEGMEA","PEGDA",0.9,0.1,"Aerosil 380",8.57,"LiTFSI",0,"0.9 PEGMEA, 0.1 PEGDA, 8.56 aerosil 380, 0 LiTFSI",2024-08-20,"Coin cell",2,1.89,0.197,"Coin cell",FALSE,"NO"
"SS_355",3.125e-08,"PEGMEA","PEGDA",0.9,0.1,"Aerosil 380",8.57,"LiTFSI",0,"0.9 PEGMEA, 0.1 PEGDA, 8.56 aerosil 380, 0 LiTFSI",2024-08-20,"Coin cell",2,1.89,0.197,"Coin cell",FALSE,"NO"
"SS_356",5.3836e-08,"PEGMEA","PEGDA",0.9,0.1,"Aerosil 380",6.42,"LiTFSI",0,"0.9 PEGMEA, 0.1 PEGDA, 6.42 aerosil 380, 0 LiTFSI",2024-08-20,"Coin cell",2,1.89,0.205,"Coin cell",FALSE,"NO"
"SS_356",7.767e-08,"PEGMEA","PEGDA",0.9,0.1,"Aerosil 380",6.42,"LiTFSI",0,"0.9 PEGMEA, 0.1 PEGDA, 6.42 aerosil 380, 0 LiTFSI",2024-08-20,"Coin cell",2,1.89,0.205,"Coin cell",FALSE,"NO"
"SS_356",4.9628e-08,"PEGMEA","PEGDA",0.9,0.1,"Aerosil 380",6.42,"LiTFSI",0,"0.9 PEGMEA, 0.1 PEGDA, 6.42 aerosil 380, 0 LiTFSI",2024-08-20,"Coin cell",2,1.89,0.205,"Coin cell",FALSE,"NO"
"SS_356",1.2791e-09,"PEGMEA","PEGDA",0.9,0.1,"Aerosil 380",6.42,"LiTFSI",0,"0.9 PEGMEA, 0.1 PEGDA, 6.42 aerosil 380, 0 LiTFSI",2024-08-20,"Coin cell",2,1.89,0.205,"Coin cell",FALSE,"NO"
"SS_356",1.2252e-09,"PEGMEA","PEGDA",0.9,0.1,"Aerosil 380",6.42,"LiTFSI",0,"0.9 PEGMEA, 0.1 PEGDA, 6.42 aerosil 380, 0 LiTFSI",2024-08-20,"Coin cell",2,1.89,0.205,"Coin cell",FALSE,"NO"
"SS_356",1.2187e-09,"PEGMEA","PEGDA",0.9,0.1,"Aerosil 380",6.42,"LiTFSI",0,"0.9 PEGMEA, 0.1 PEGDA, 6.42 aerosil 380, 0 LiTFSI",2024-08-20,"Coin cell",2,1.89,0.205,"Coin cell",FALSE,"NO"
"SS_357",7.5472e-08,"PEGMEA","PEGDA",0.9,0.1,"Aerosil 380",4.29,"LiTFSI",0,"0.9 PEGMEA, 0.1 PEGDA, 4.29 aerosil 380, 0 LiTFSI",2024-08-20,"Coin cell",2,1.89,0.23,"Coin cell",FALSE,"NO"
"SS_357",4.3057e-08,"PEGMEA","PEGDA",0.9,0.1,"Aerosil 380",4.29,"LiTFSI",0,"0.9 PEGMEA, 0.1 PEGDA, 4.29 aerosil 380, 0 LiTFSI",2024-08-20,"Coin cell",2,1.89,0.23,"Coin cell",FALSE,"NO"
"SS_357",2.7211e-08,"PEGMEA","PEGDA",0.9,0.1,"Aerosil 380",4.29,"LiTFSI",0,"0.9 PEGMEA, 0.1 PEGDA, 4.29 aerosil 380, 0 LiTFSI",2024-08-20,"Coin cell",2,1.89,0.23,"Coin cell",FALSE,"NO"
"SS_358",1.4493e-07,"PEGMEA","PEGDA",0.9,0.1,"Aerosil 380",2.14,"LiTFSI",0,"0.9 PEGMEA, 0.1 PEGDA, 2.14 aerosil 380, 0 LiTFSI",2024-08-20,"Coin cell",2,1.89,0.2,"Coin cell",FALSE,"NO"
"SS_358",2.2727e-07,"PEGMEA","PEGDA",0.9,0.1,"Aerosil 380",2.14,"LiTFSI",0,"0.9 PEGMEA, 0.1 PEGDA, 2.14 aerosil 380, 0 LiTFSI",2024-08-20,"Coin cell",2,1.89,0.2,"Coin cell",FALSE,"NO"
"SS_358",1.4925e-07,"PEGMEA","PEGDA",0.9,0.1,"Aerosil 380",2.14,"LiTFSI",0,"0.9 PEGMEA, 0.1 PEGDA, 2.14 aerosil 380, 0 LiTFSI",2024-08-20,"Coin cell",2,1.89,0.2,"Coin cell",FALSE,"NO"
"SS_358",6.3194e-09,"PEGMEA","PEGDA",0.9,0.1,"Aerosil 380",2.14,"LiTFSI",0,"0.9 PEGMEA, 0.1 PEGDA, 2.14 aerosil 380, 0 LiTFSI",2024-08-20,"Coin cell",2,1.89,0.2,"Coin cell",FALSE,"NO"
"SS_358",6.301e-09,"PEGMEA","PEGDA",0.9,0.1,"Aerosil 380",2.14,"LiTFSI",0,"0.9 PEGMEA, 0.1 PEGDA, 2.14 aerosil 380, 0 LiTFSI",2024-08-20,"Coin cell",2,1.89,0.2,"Coin cell",FALSE,"NO"
"SS_358",6.2904e-09,"PEGMEA","PEGDA",0.9,0.1,"Aerosil 380",2.14,"LiTFSI",0,"0.9 PEGMEA, 0.1 PEGDA, 2.14 aerosil 380, 0 LiTFSI",2024-08-20,"Coin cell",2,1.89,0.2,"Coin cell",FALSE,"NO"
"SS_359",8.9485e-07,"PEGMEA","PEGDA",0.9,0.1,"Aerosil 380",0,"LiTFSI",0,"0.9 PEGMEA, 0.1 PEGDA, 0 aerosil 380, 0 LiTFSI",2024-08-20,"Coin cell",2,1.89,0.199,"Coin cell",FALSE,"NO"
"SS_359",8.9087e-07,"PEGMEA","PEGDA",0.9,0.1,"Aerosil 380",0,"LiTFSI",0,"0.9 PEGMEA, 0.1 PEGDA, 0 aerosil 380, 0 LiTFSI",2024-08-20,"Coin cell",2,1.89,0.199,"Coin cell",FALSE,"NO"
"SS_359",9.2807e-07,"PEGMEA","PEGDA",0.9,0.1,"Aerosil 380",0,"LiTFSI",0,"0.9 PEGMEA, 0.1 PEGDA, 0 aerosil 380, 0 LiTFSI",2024-08-20,"Coin cell",2,1.89,0.199,"Coin cell",FALSE,"NO"
"SS_359",1.9906e-08,"PEGMEA","PEGDA",0.9,0.1,"Aerosil 380",0,"LiTFSI",0,"0.9 PEGMEA, 0.1 PEGDA, 0 aerosil 380, 0 LiTFSI",2024-08-20,"Coin cell",2,1.89,0.199,"Coin cell",FALSE,"NO"
"SS_359",1.9918e-08,"PEGMEA","PEGDA",0.9,0.1,"Aerosil 380",0,"LiTFSI",0,"0.9 PEGMEA, 0.1 PEGDA, 0 aerosil 380, 0 LiTFSI",2024-08-20,"Coin cell",2,1.89,0.199,"Coin cell",FALSE,"NO"
"SS_359",1.9718e-08,"PEGMEA","PEGDA",0.9,0.1,"Aerosil 380",0,"LiTFSI",0,"0.9 PEGMEA, 0.1 PEGDA, 0 aerosil 380, 0 LiTFSI",2024-08-20,"Coin cell",2,1.89,0.199,"Coin cell",FALSE,"NO"
"SS_360",3.8835e-08,"PEGMEA","PEGDA",0.9,0.1,"Aerosil 380",15,"LiTFSI",0,"0.9 PEGMEA, 0.1 PEGDA, 15 aerosil 380, 0 LiTFSI",2024-08-20,"Coin cell",2,1.89,0.198,"Coin cell",FALSE,"NO"
"SS_360",7.3394e-08,"PEGMEA","PEGDA",0.9,0.1,"Aerosil 380",15,"LiTFSI",0,"0.9 PEGMEA, 0.1 PEGDA, 15 aerosil 380, 0 LiTFSI",2024-08-20,"Coin cell",2,1.89,0.198,"Coin cell",FALSE,"NO"
"SS_360",1.6194e-07,"PEGMEA","PEGDA",0.9,0.1,"Aerosil 380",15,"LiTFSI",0,"0.9 PEGMEA, 0.1 PEGDA, 15 aerosil 380, 0 LiTFSI",2024-08-20,"Coin cell",2,1.89,0.198,"Coin cell",FALSE,"NO"
"SS_360",2.8968e-09,"PEGMEA","PEGDA",0.9,0.1,"Aerosil 380",15,"LiTFSI",0,"0.9 PEGMEA, 0.1 PEGDA, 15 aerosil 380, 0 LiTFSI",2024-08-20,"Coin cell",2,1.89,0.198,"Coin cell",FALSE,"NO"
"SS_360",2.8414e-09,"PEGMEA","PEGDA",0.9,0.1,"Aerosil 380",15,"LiTFSI",0,"0.9 PEGMEA, 0.1 PEGDA, 15 aerosil 380, 0 LiTFSI",2024-08-20,"Coin cell",2,1.89,0.198,"Coin cell",FALSE,"NO"
"SS_360",2.8204e-09,"PEGMEA","PEGDA",0.9,0.1,"Aerosil 380",15,"LiTFSI",0,"0.9 PEGMEA, 0.1 PEGDA, 15 aerosil 380, 0 LiTFSI",2024-08-20,"Coin cell",2,1.89,0.198,"Coin cell",FALSE,"NO"
"SS_361",1.7937e-08,"PEGMEA","PEGDA",0.9,0.1,"Aerosil 380",12.9,"LiTFSI",0,"0.9 PEGMEA, 0.1 PEGDA, 12.8 aerosil 380, 0 LiTFSI",2024-08-20,"Coin cell",2,1.89,0.205,"Coin cell",FALSE,"NO"
"SS_361",1.8433e-08,"PEGMEA","PEGDA",0.9,0.1,"Aerosil 380",12.9,"LiTFSI",0,"0.9 PEGMEA, 0.1 PEGDA, 12.8 aerosil 380, 0 LiTFSI",2024-08-20,"Coin cell",2,1.89,0.205,"Coin cell",FALSE,"NO"
"SS_361",1.8957e-08,"PEGMEA","PEGDA",0.9,0.1,"Aerosil 380",12.9,"LiTFSI",0,"0.9 PEGMEA, 0.1 PEGDA, 12.8 aerosil 380, 0 LiTFSI",2024-08-20,"Coin cell",2,1.89,0.205,"Coin cell",FALSE,"NO"
"SS_362",1.4134e-08,"PEGMEA","PEGDA",0.9,0.1,"Aerosil 380",10.7,"LiTFSI",0,"0.9 PEGMEA, 0.1 PEGDA, 10.7 aerosil 380, 0 LiTFSI",2024-08-20,"Coin cell",2,1.89,0.203,"Coin cell",FALSE,"NO"
"SS_362",9.4118e-09,"PEGMEA","PEGDA",0.9,0.1,"Aerosil 380",10.7,"LiTFSI",0,"0.9 PEGMEA, 0.1 PEGDA, 10.7 aerosil 380, 0 LiTFSI",2024-08-20,"Coin cell",2,1.89,0.203,"Coin cell",FALSE,"NO"
"SS_362",1.6194e-08,"PEGMEA","PEGDA",0.9,0.1,"Aerosil 380",10.7,"LiTFSI",0,"0.9 PEGMEA, 0.1 PEGDA, 10.7 aerosil 380, 0 LiTFSI",2024-08-20,"Coin cell",2,1.89,0.203,"Coin cell",FALSE,"NO"
"SS_363",3.3898e-08,"PEGMEA","PEGDA",0.9,0.1,"Aerosil 380",8.57,"LiTFSI",0,"0.9 PEGMEA, 0.1 PEGDA, 8.56 aerosil 380, 0 LiTFSI",2024-08-20,"Coin cell",2,1.89,0.197,"Coin cell",FALSE,"NO"
"SS_363",6.0514e-08,"PEGMEA","PEGDA",0.9,0.1,"Aerosil 380",8.57,"LiTFSI",0,"0.9 PEGMEA, 0.1 PEGDA, 8.56 aerosil 380, 0 LiTFSI",2024-08-20,"Coin cell",2,1.89,0.197,"Coin cell",FALSE,"NO"
"SS_363",2.8369e-08,"PEGMEA","PEGDA",0.9,0.1,"Aerosil 380",8.57,"LiTFSI",0,"0.9 PEGMEA, 0.1 PEGDA, 8.56 aerosil 380, 0 LiTFSI",2024-08-20,"Coin cell",2,1.89,0.197,"Coin cell",FALSE,"NO"
"SS_364",5.1746e-08,"PEGMEA","PEGDA",0.9,0.1,"Aerosil 380",6.42,"LiTFSI",0,"0.9 PEGMEA, 0.1 PEGDA, 6.42 aerosil 380, 0 LiTFSI",2024-08-20,"Coin cell",2,1.89,0.22,"Coin cell",FALSE,"NO"
"SS_364",6.0241e-08,"PEGMEA","PEGDA",0.9,0.1,"Aerosil 380",6.42,"LiTFSI",0,"0.9 PEGMEA, 0.1 PEGDA, 6.42 aerosil 380, 0 LiTFSI",2024-08-20,"Coin cell",2,1.89,0.22,"Coin cell",FALSE,"NO"
"SS_364",1.5094e-07,"PEGMEA","PEGDA",0.9,0.1,"Aerosil 380",6.42,"LiTFSI",0,"0.9 PEGMEA, 0.1 PEGDA, 6.42 aerosil 380, 0 LiTFSI",2024-08-20,"Coin cell",2,1.89,0.22,"Coin cell",FALSE,"NO"
"SS_364",1.4278e-09,"PEGMEA","PEGDA",0.9,0.1,"Aerosil 380",6.42,"LiTFSI",0,"0.9 PEGMEA, 0.1 PEGDA, 6.42 aerosil 380, 0 LiTFSI",2024-08-20,"Coin cell",2,1.89,0.22,"Coin cell",FALSE,"NO"
"SS_364",1.396e-09,"PEGMEA","PEGDA",0.9,0.1,"Aerosil 380",6.42,"LiTFSI",0,"0.9 PEGMEA, 0.1 PEGDA, 6.42 aerosil 380, 0 LiTFSI",2024-08-20,"Coin cell",2,1.89,0.22,"Coin cell",FALSE,"NO"
"SS_364",1.3823e-09,"PEGMEA","PEGDA",0.9,0.1,"Aerosil 380",6.42,"LiTFSI",0,"0.9 PEGMEA, 0.1 PEGDA, 6.42 aerosil 380, 0 LiTFSI",2024-08-20,"Coin cell",2,1.89,0.22,"Coin cell",FALSE,"NO"
"SS_365",3.7736e-08,"PEGMEA","PEGDA",0.9,0.1,"Aerosil 380",4.29,"LiTFSI",0,"0.9 PEGMEA, 0.1 PEGDA, 4.29 aerosil 380, 0 LiTFSI",2024-08-20,"Coin cell",2,1.89,0.235,"Coin cell",FALSE,"NO"
"SS_365",3.3613e-08,"PEGMEA","PEGDA",0.9,0.1,"Aerosil 380",4.29,"LiTFSI",0,"0.9 PEGMEA, 0.1 PEGDA, 4.29 aerosil 380, 0 LiTFSI",2024-08-20,"Coin cell",2,1.89,0.235,"Coin cell",FALSE,"NO"
"SS_365",6.079e-08,"PEGMEA","PEGDA",0.9,0.1,"Aerosil 380",4.29,"LiTFSI",0,"0.9 PEGMEA, 0.1 PEGDA, 4.29 aerosil 380, 0 LiTFSI",2024-08-20,"Coin cell",2,1.89,0.235,"Coin cell",FALSE,"NO"
"SS_365",1.1207e-09,"PEGMEA","PEGDA",0.9,0.1,"Aerosil 380",4.29,"LiTFSI",0,"0.9 PEGMEA, 0.1 PEGDA, 4.29 aerosil 380, 0 LiTFSI",2024-08-20,"Coin cell",2,1.89,0.235,"Coin cell",FALSE,"NO"
"SS_365",1.0816e-09,"PEGMEA","PEGDA",0.9,0.1,"Aerosil 380",4.29,"LiTFSI",0,"0.9 PEGMEA, 0.1 PEGDA, 4.29 aerosil 380, 0 LiTFSI",2024-08-20,"Coin cell",2,1.89,0.235,"Coin cell",FALSE,"NO"
"SS_365",1.0692e-09,"PEGMEA","PEGDA",0.9,0.1,"Aerosil 380",4.29,"LiTFSI",0,"0.9 PEGMEA, 0.1 PEGDA, 4.29 aerosil 380, 0 LiTFSI",2024-08-20,"Coin cell",2,1.89,0.235,"Coin cell",FALSE,"NO"
"SS_366",2.5157e-08,"PEGMEA","PEGDA",0.9,0.1,"Aerosil 380",2.14,"LiTFSI",0,"0.9 PEGMEA, 0.1 PEGDA, 2.14 aerosil 380, 0 LiTFSI",2024-08-20,"Coin cell",2,1.89,0.198,"Coin cell",FALSE,"NO"
"SS_366",2.8777e-08,"PEGMEA","PEGDA",0.9,0.1,"Aerosil 380",2.14,"LiTFSI",0,"0.9 PEGMEA, 0.1 PEGDA, 2.14 aerosil 380, 0 LiTFSI",2024-08-20,"Coin cell",2,1.89,0.198,"Coin cell",FALSE,"NO"
"SS_366",2.4096e-08,"PEGMEA","PEGDA",0.9,0.1,"Aerosil 380",2.14,"LiTFSI",0,"0.9 PEGMEA, 0.1 PEGDA, 2.14 aerosil 380, 0 LiTFSI",2024-08-20,"Coin cell",2,1.89,0.198,"Coin cell",FALSE,"NO"
"SS_367",3.4188e-08,"PEGMEA","PEGDA",0.9,0.1,"Aerosil 380",0,"LiTFSI",0,"0.9 PEGMEA, 0.1 PEGDA, 0 aerosil 380, 0 LiTFSI",2024-08-20,"Coin cell",2,1.89,0.21,"Coin cell",FALSE,"NO"
"SS_367",2.6144e-08,"PEGMEA","PEGDA",0.9,0.1,"Aerosil 380",0,"LiTFSI",0,"0.9 PEGMEA, 0.1 PEGDA, 0 aerosil 380, 0 LiTFSI",2024-08-20,"Coin cell",2,1.89,0.21,"Coin cell",FALSE,"NO"
"SS_367",3.3613e-08,"PEGMEA","PEGDA",0.9,0.1,"Aerosil 380",0,"LiTFSI",0,"0.9 PEGMEA, 0.1 PEGDA, 0 aerosil 380, 0 LiTFSI",2024-08-20,"Coin cell",2,1.89,0.21,"Coin cell",FALSE,"NO"
"SS_368",3.4188e-08,"PEGMEA","PEGDA",0.9,0.1,"Aerosil 380",15,"LiTFSI",0,"0.9 PEGMEA, 0.1 PEGDA, 15 aerosil 380, 0 LiTFSI",2024-08-20,"Coin cell",2,1.89,0.2,"Coin cell",FALSE,"NO"
"SS_368",4.2918e-08,"PEGMEA","PEGDA",0.9,0.1,"Aerosil 380",15,"LiTFSI",0,"0.9 PEGMEA, 0.1 PEGDA, 15 aerosil 380, 0 LiTFSI",2024-08-20,"Coin cell",2,1.89,0.2,"Coin cell",FALSE,"NO"
"SS_368",5.9613e-08,"PEGMEA","PEGDA",0.9,0.1,"Aerosil 380",15,"LiTFSI",0,"0.9 PEGMEA, 0.1 PEGDA, 15 aerosil 380, 0 LiTFSI",2024-08-20,"Coin cell",2,1.89,0.2,"Coin cell",FALSE,"NO"
"SS_369",3.6036e-08,"PEGMEA","PEGDA",0.9,0.1,"Aerosil 380",12.9,"LiTFSI",0,"0.9 PEGMEA, 0.1 PEGDA, 12.8 aerosil 380, 0 LiTFSI",2024-08-20,"Coin cell",2,1.89,0.201,"Coin cell",FALSE,"NO"
"SS_369",6.0332e-08,"PEGMEA","PEGDA",0.9,0.1,"Aerosil 380",12.9,"LiTFSI",0,"0.9 PEGMEA, 0.1 PEGDA, 12.8 aerosil 380, 0 LiTFSI",2024-08-20,"Coin cell",2,1.89,0.201,"Coin cell",FALSE,"NO"
"SS_369",3.3613e-08,"PEGMEA","PEGDA",0.9,0.1,"Aerosil 380",12.9,"LiTFSI",0,"0.9 PEGMEA, 0.1 PEGDA, 12.8 aerosil 380, 0 LiTFSI",2024-08-20,"Coin cell",2,1.89,0.201,"Coin cell",FALSE,"NO"
"SS_370",3.7037e-08,"PEGMEA","PEGDA",0.9,0.1,"Aerosil 380",10.7,"LiTFSI",0,"0.9 PEGMEA, 0.1 PEGDA, 10.7 aerosil 380, 0 LiTFSI",2024-08-20,"Coin cell",2,1.89,0.23,"Coin cell",FALSE,"NO"
"SS_370",3.5088e-08,"PEGMEA","PEGDA",0.9,0.1,"Aerosil 380",10.7,"LiTFSI",0,"0.9 PEGMEA, 0.1 PEGDA, 10.7 aerosil 380, 0 LiTFSI",2024-08-20,"Coin cell",2,1.89,0.23,"Coin cell",FALSE,"NO"
"SS_370",6.6667e-08,"PEGMEA","PEGDA",0.9,0.1,"Aerosil 380",10.7,"LiTFSI",0,"0.9 PEGMEA, 0.1 PEGDA, 10.7 aerosil 380, 0 LiTFSI",2024-08-20,"Coin cell",2,1.89,0.23,"Coin cell",FALSE,"NO"
"SS_370",1.1158e-09,"PEGMEA","PEGDA",0.9,0.1,"Aerosil 380",10.7,"LiTFSI",0,"0.9 PEGMEA, 0.1 PEGDA, 10.7 aerosil 380, 0 LiTFSI",2024-08-20,"Coin cell",2,1.89,0.23,"Coin cell",FALSE,"NO"
"SS_370",1.0611e-09,"PEGMEA","PEGDA",0.9,0.1,"Aerosil 380",10.7,"LiTFSI",0,"0.9 PEGMEA, 0.1 PEGDA, 10.7 aerosil 380, 0 LiTFSI",2024-08-20,"Coin cell",2,1.89,0.23,"Coin cell",FALSE,"NO"
"SS_370",1.043e-09,"PEGMEA","PEGDA",0.9,0.1,"Aerosil 380",10.7,"LiTFSI",0,"0.9 PEGMEA, 0.1 PEGDA, 10.7 aerosil 380, 0 LiTFSI",2024-08-20,"Coin cell",2,1.89,0.23,"Coin cell",FALSE,"NO"
"SS_371",7.2993e-08,"PEGMEA","PEGDA",0.9,0.1,"Aerosil 380",8.57,"LiTFSI",0,"0.9 PEGMEA, 0.1 PEGDA, 8.56 aerosil 380, 0 LiTFSI",2024-08-20,"Coin cell",2,1.89,0.205,"Coin cell",FALSE,"NO"
"SS_371",7.0175e-08,"PEGMEA","PEGDA",0.9,0.1,"Aerosil 380",8.57,"LiTFSI",0,"0.9 PEGMEA, 0.1 PEGDA, 8.56 aerosil 380, 0 LiTFSI",2024-08-20,"Coin cell",2,1.89,0.205,"Coin cell",FALSE,"NO"
"SS_371",6.734e-08,"PEGMEA","PEGDA",0.9,0.1,"Aerosil 380",8.57,"LiTFSI",0,"0.9 PEGMEA, 0.1 PEGDA, 8.56 aerosil 380, 0 LiTFSI",2024-08-20,"Coin cell",2,1.89,0.205,"Coin cell",FALSE,"NO"
"SS_371",1.8979e-09,"PEGMEA","PEGDA",0.9,0.1,"Aerosil 380",8.57,"LiTFSI",0,"0.9 PEGMEA, 0.1 PEGDA, 8.56 aerosil 380, 0 LiTFSI",2024-08-20,"Coin cell",2,1.89,0.205,"Coin cell",FALSE,"NO"
"SS_371",1.8596e-09,"PEGMEA","PEGDA",0.9,0.1,"Aerosil 380",8.57,"LiTFSI",0,"0.9 PEGMEA, 0.1 PEGDA, 8.56 aerosil 380, 0 LiTFSI",2024-08-20,"Coin cell",2,1.89,0.205,"Coin cell",FALSE,"NO"
"SS_371",1.8435e-09,"PEGMEA","PEGDA",0.9,0.1,"Aerosil 380",8.57,"LiTFSI",0,"0.9 PEGMEA, 0.1 PEGDA, 8.56 aerosil 380, 0 LiTFSI",2024-08-20,"Coin cell",2,1.89,0.205,"Coin cell",FALSE,"NO"
"SS_372",1.9417e-08,"PEGMEA","PEGDA",0.9,0.1,"Aerosil 380",6.42,"LiTFSI",0,"0.9 PEGMEA, 0.1 PEGDA, 6.42 aerosil 380, 0 LiTFSI",2024-08-20,"Coin cell",2,1.89,0.23,"Coin cell",FALSE,"NO"
"SS_372",1.8605e-08,"PEGMEA","PEGDA",0.9,0.1,"Aerosil 380",6.42,"LiTFSI",0,"0.9 PEGMEA, 0.1 PEGDA, 6.42 aerosil 380, 0 LiTFSI",2024-08-20,"Coin cell",2,1.89,0.23,"Coin cell",FALSE,"NO"
"SS_372",1.8265e-08,"PEGMEA","PEGDA",0.9,0.1,"Aerosil 380",6.42,"LiTFSI",0,"0.9 PEGMEA, 0.1 PEGDA, 6.42 aerosil 380, 0 LiTFSI",2024-08-20,"Coin cell",2,1.89,0.23,"Coin cell",FALSE,"NO"
"SS_373",2.5316e-08,"PEGMEA","PEGDA",0.9,0.1,"Aerosil 380",4.29,"LiTFSI",0,"0.9 PEGMEA, 0.1 PEGDA, 4.29 aerosil 380, 0 LiTFSI",2024-08-20,"Coin cell",2,1.89,0.24,"Coin cell",FALSE,"NO"
"SS_373",2.3392e-08,"PEGMEA","PEGDA",0.9,0.1,"Aerosil 380",4.29,"LiTFSI",0,"0.9 PEGMEA, 0.1 PEGDA, 4.29 aerosil 380, 0 LiTFSI",2024-08-20,"Coin cell",2,1.89,0.24,"Coin cell",FALSE,"NO"
"SS_373",5.5325e-08,"PEGMEA","PEGDA",0.9,0.1,"Aerosil 380",4.29,"LiTFSI",0,"0.9 PEGMEA, 0.1 PEGDA, 4.29 aerosil 380, 0 LiTFSI",2024-08-20,"Coin cell",2,1.89,0.24,"Coin cell",FALSE,"NO"
"SS_374",4.4944e-08,"PEGMEA","PEGDA",0.9,0.1,"Aerosil 380",2.14,"LiTFSI",0,"0.9 PEGMEA, 0.1 PEGDA, 2.14 aerosil 380, 0 LiTFSI",2024-08-20,"Coin cell",2,1.89,0.2,"Coin cell",FALSE,"NO"
"SS_374",6.4412e-08,"PEGMEA","PEGDA",0.9,0.1,"Aerosil 380",2.14,"LiTFSI",0,"0.9 PEGMEA, 0.1 PEGDA, 2.14 aerosil 380, 0 LiTFSI",2024-08-20,"Coin cell",2,1.89,0.2,"Coin cell",FALSE,"NO"
"SS_374",4.7004e-08,"PEGMEA","PEGDA",0.9,0.1,"Aerosil 380",2.14,"LiTFSI",0,"0.9 PEGMEA, 0.1 PEGDA, 2.14 aerosil 380, 0 LiTFSI",2024-08-20,"Coin cell",2,1.89,0.2,"Coin cell",FALSE,"NO"
"SS_374",2.6904e-09,"PEGMEA","PEGDA",0.9,0.1,"Aerosil 380",2.14,"LiTFSI",0,"0.9 PEGMEA, 0.1 PEGDA, 2.14 aerosil 380, 0 LiTFSI",2024-08-20,"Coin cell",2,1.89,0.2,"Coin cell",FALSE,"NO"
"SS_374",1.2166e-08,"PEGMEA","PEGDA",0.9,0.1,"Aerosil 380",2.14,"LiTFSI",0,"0.9 PEGMEA, 0.1 PEGDA, 2.14 aerosil 380, 0 LiTFSI",2024-08-20,"Coin cell",2,1.89,0.2,"Coin cell",FALSE,"NO"
"SS_374",1.2112e-08,"PEGMEA","PEGDA",0.9,0.1,"Aerosil 380",2.14,"LiTFSI",0,"0.9 PEGMEA, 0.1 PEGDA, 2.14 aerosil 380, 0 LiTFSI",2024-08-20,"Coin cell",2,1.89,0.2,"Coin cell",FALSE,"NO"
"SS_375",6.5789e-08,"PEGMEA","PEGDA",0.9,0.1,"Aerosil 380",0,"LiTFSI",0,"0.9 PEGMEA, 0.1 PEGDA, 0 aerosil 380, 0 LiTFSI",2024-08-20,"Coin cell",2,1.89,0.202,"Coin cell",FALSE,"NO"
"SS_375",5.3191e-08,"PEGMEA","PEGDA",0.9,0.1,"Aerosil 380",0,"LiTFSI",0,"0.9 PEGMEA, 0.1 PEGDA, 0 aerosil 380, 0 LiTFSI",2024-08-20,"Coin cell",2,1.89,0.202,"Coin cell",FALSE,"NO"
"SS_375",9.5694e-08,"PEGMEA","PEGDA",0.9,0.1,"Aerosil 380",0,"LiTFSI",0,"0.9 PEGMEA, 0.1 PEGDA, 0 aerosil 380, 0 LiTFSI",2024-08-20,"Coin cell",2,1.89,0.202,"Coin cell",FALSE,"NO"
"SS_375",1.0853e-09,"PEGMEA","PEGDA",0.9,0.1,"Aerosil 380",0,"LiTFSI",0,"0.9 PEGMEA, 0.1 PEGDA, 0 aerosil 380, 0 LiTFSI",2024-08-20,"Coin cell",2,1.89,0.202,"Coin cell",FALSE,"NO"
"SS_375",1.0573e-09,"PEGMEA","PEGDA",0.9,0.1,"Aerosil 380",0,"LiTFSI",0,"0.9 PEGMEA, 0.1 PEGDA, 0 aerosil 380, 0 LiTFSI",2024-08-20,"Coin cell",2,1.89,0.202,"Coin cell",FALSE,"NO"
"SS_375",1.0464e-09,"PEGMEA","PEGDA",0.9,0.1,"Aerosil 380",0,"LiTFSI",0,"0.9 PEGMEA, 0.1 PEGDA, 0 aerosil 380, 0 LiTFSI",2024-08-20,"Coin cell",2,1.89,0.202,"Coin cell",FALSE,"NO"
"SS_392",3.9604e-09,"PEGMEA","PEGDA",0.9,0.1,"Aerosil 380",0,"LiTFSI",20,"0.9 PEGMEA, 0.1 PEGDA, 0 aerosil 380, 20 LiTFSI",2024-09-24,"Coin cell",2,1.89,0.215,"Coin cell",FALSE,"NO"
"SS_392",1.7167e-08,"PEGMEA","PEGDA",0.9,0.1,"Aerosil 380",0,"LiTFSI",20,"0.9 PEGMEA, 0.1 PEGDA, 0 aerosil 380, 20 LiTFSI",2024-09-24,"Coin cell",2,1.89,0.215,"Coin cell",FALSE,"NO"
"SS_392",1.4652e-08,"PEGMEA","PEGDA",0.9,0.1,"Aerosil 380",0,"LiTFSI",20,"0.9 PEGMEA, 0.1 PEGDA, 0 aerosil 380, 20 LiTFSI",2024-09-24,"Coin cell",2,1.89,0.215,"Coin cell",FALSE,"NO"
"SS_392",2.9818e-06,"PEGMEA","PEGDA",0.9,0.1,"Aerosil 380",0,"LiTFSI",20,"0.9 PEGMEA, 0.1 PEGDA, 0 aerosil 380, 20 LiTFSI",2024-09-24,"Coin cell",2,1.89,0.215,"Coin cell",FALSE,"NO"
"SS_392",2.8993e-06,"PEGMEA","PEGDA",0.9,0.1,"Aerosil 380",0,"LiTFSI",20,"0.9 PEGMEA, 0.1 PEGDA, 0 aerosil 380, 20 LiTFSI",2024-09-24,"Coin cell",2,1.89,0.215,"Coin cell",FALSE,"NO"
"SS_392",2.8554e-06,"PEGMEA","PEGDA",0.9,0.1,"Aerosil 380",0,"LiTFSI",20,"0.9 PEGMEA, 0.1 PEGDA, 0 aerosil 380, 20 LiTFSI",2024-09-24,"Coin cell",2,1.89,0.215,"Coin cell",FALSE,"NO"
"SS_393",2.7719e-06,"PEGMEA","PEGDA",0.9,0.1,"Aerosil 380",0,"LiTFSI",20,"0.9 PEGMEA, 0.1 PEGDA, 0 aerosil 380, 20 LiTFSI",2024-09-24,"Coin cell",2,1.89,0.215,"Coin cell",FALSE,"NO"
"SS_393",2.7027e-06,"PEGMEA","PEGDA",0.9,0.1,"Aerosil 380",0,"LiTFSI",20,"0.9 PEGMEA, 0.1 PEGDA, 0 aerosil 380, 20 LiTFSI",2024-09-24,"Coin cell",2,1.89,0.215,"Coin cell",FALSE,"NO"
"SS_393",2.6687e-06,"PEGMEA","PEGDA",0.9,0.1,"Aerosil 380",0,"LiTFSI",20,"0.9 PEGMEA, 0.1 PEGDA, 0 aerosil 380, 20 LiTFSI",2024-09-24,"Coin cell",2,1.89,0.215,"Coin cell",FALSE,"NO"
"SS_394",2.081e-06,"PEGMEA","PEGDA",0.9,0.1,"Aerosil 380",2.14,"LiTFSI",20,"0.9 PEGMEA, 0.1 PEGDA, 2.14 aerosil 380, 20 LiTFSI",2024-09-24,"Coin cell",2,1.89,0.215,"Coin cell",FALSE,"NO"
"SS_394",2.0184e-06,"PEGMEA","PEGDA",0.9,0.1,"Aerosil 380",2.14,"LiTFSI",20,"0.9 PEGMEA, 0.1 PEGDA, 2.14 aerosil 380, 20 LiTFSI",2024-09-24,"Coin cell",2,1.89,0.215,"Coin cell",FALSE,"NO"
"SS_394",1.9888e-06,"PEGMEA","PEGDA",0.9,0.1,"Aerosil 380",2.14,"LiTFSI",20,"0.9 PEGMEA, 0.1 PEGDA, 2.14 aerosil 380, 20 LiTFSI",2024-09-24,"Coin cell",2,1.89,0.215,"Coin cell",FALSE,"NO"
"SS_395",2.217e-06,"PEGMEA","PEGDA",0.9,0.1,"Aerosil 380",2.14,"LiTFSI",20,"0.9 PEGMEA, 0.1 PEGDA, 2.14 aerosil 380, 20 LiTFSI",2024-09-24,"Coin cell",2,1.89,0.215,"Coin cell",FALSE,"NO"
"SS_395",2.1668e-06,"PEGMEA","PEGDA",0.9,0.1,"Aerosil 380",2.14,"LiTFSI",20,"0.9 PEGMEA, 0.1 PEGDA, 2.14 aerosil 380, 20 LiTFSI",2024-09-24,"Coin cell",2,1.89,0.215,"Coin cell",FALSE,"NO"
"SS_395",2.1391e-06,"PEGMEA","PEGDA",0.9,0.1,"Aerosil 380",2.14,"LiTFSI",20,"0.9 PEGMEA, 0.1 PEGDA, 2.14 aerosil 380, 20 LiTFSI",2024-09-24,"Coin cell",2,1.89,0.215,"Coin cell",FALSE,"NO"
"SS_396",2.3944e-06,"PEGMEA","PEGDA",0.9,0.1,"Aerosil 380",4.29,"LiTFSI",20,"0.9 PEGMEA, 0.1 PEGDA, 4.29 aerosil 380, 20 LiTFSI",2024-09-24,"Coin cell",2,1.89,0.215,"Coin cell",FALSE,"NO"
"SS_396",2.2342e-06,"PEGMEA","PEGDA",0.9,0.1,"Aerosil 380",4.29,"LiTFSI",20,"0.9 PEGMEA, 0.1 PEGDA, 4.29 aerosil 380, 20 LiTFSI",2024-09-24,"Coin cell",2,1.89,0.215,"Coin cell",FALSE,"NO"
"SS_396",2.1627e-06,"PEGMEA","PEGDA",0.9,0.1,"Aerosil 380",4.29,"LiTFSI",20,"0.9 PEGMEA, 0.1 PEGDA, 4.29 aerosil 380, 20 LiTFSI",2024-09-24,"Coin cell",2,1.89,0.215,"Coin cell",FALSE,"NO"
"SS_397",2.0881e-06,"PEGMEA","PEGDA",0.9,0.1,"Aerosil 380",4.29,"LiTFSI",20,"0.9 PEGMEA, 0.1 PEGDA, 4.29 aerosil 380, 20 LiTFSI",2024-09-24,"Coin cell",2,1.89,0.215,"Coin cell",FALSE,"NO"
"SS_397",1.9824e-06,"PEGMEA","PEGDA",0.9,0.1,"Aerosil 380",4.29,"LiTFSI",20,"0.9 PEGMEA, 0.1 PEGDA, 4.29 aerosil 380, 20 LiTFSI",2024-09-24,"Coin cell",2,1.89,0.215,"Coin cell",FALSE,"NO"
"SS_397",1.932e-06,"PEGMEA","PEGDA",0.9,0.1,"Aerosil 380",4.29,"LiTFSI",20,"0.9 PEGMEA, 0.1 PEGDA, 4.29 aerosil 380, 20 LiTFSI",2024-09-24,"Coin cell",2,1.89,0.215,"Coin cell",FALSE,"NO"
"SS_398",2.1553e-06,"PEGMEA","PEGDA",0.9,0.1,"Aerosil 380",6.42,"LiTFSI",20,"0.9 PEGMEA, 0.1 PEGDA, 6.43 aerosil 380, 20 LiTFSI",2024-09-24,"Coin cell",2,1.89,0.215,"Coin cell",FALSE,"NO"
"SS_398",2.0628e-06,"PEGMEA","PEGDA",0.9,0.1,"Aerosil 380",6.42,"LiTFSI",20,"0.9 PEGMEA, 0.1 PEGDA, 6.43 aerosil 380, 20 LiTFSI",2024-09-24,"Coin cell",2,1.89,0.215,"Coin cell",FALSE,"NO"
"SS_398",2.0175e-06,"PEGMEA","PEGDA",0.9,0.1,"Aerosil 380",6.42,"LiTFSI",20,"0.9 PEGMEA, 0.1 PEGDA, 6.43 aerosil 380, 20 LiTFSI",2024-09-24,"Coin cell",2,1.89,0.215,"Coin cell",FALSE,"NO"
"SS_399",2.1178e-06,"PEGMEA","PEGDA",0.9,0.1,"Aerosil 380",6.42,"LiTFSI",20,"0.9 PEGMEA, 0.1 PEGDA, 6.43 aerosil 380, 20 LiTFSI",2024-09-24,"Coin cell",2,1.89,0.215,"Coin cell",FALSE,"NO"
"SS_399",2.0596e-06,"PEGMEA","PEGDA",0.9,0.1,"Aerosil 380",6.42,"LiTFSI",20,"0.9 PEGMEA, 0.1 PEGDA, 6.43 aerosil 380, 20 LiTFSI",2024-09-24,"Coin cell",2,1.89,0.215,"Coin cell",FALSE,"NO"
"SS_399",2.0315e-06,"PEGMEA","PEGDA",0.9,0.1,"Aerosil 380",6.42,"LiTFSI",20,"0.9 PEGMEA, 0.1 PEGDA, 6.43 aerosil 380, 20 LiTFSI",2024-09-24,"Coin cell",2,1.89,0.215,"Coin cell",FALSE,"NO"
"SS_40",2.072e-06,"PEGMEA","PEGDA",0.9,0.1,"Aerosil 380",15,"LiTFSI",30,"0.9 PEGMEA, 0.1 PEGDA, 15 aerosil 380, 30 LiTFSI",2023-11-01,"Coin cell",1,1.9436,0.3817,"Coin cell",FALSE,"NO"
"SS_40",2.5146e-06,"PEGMEA","PEGDA",0.9,0.1,"Aerosil 380",15,"LiTFSI",30,"0.9 PEGMEA, 0.1 PEGDA, 15 aerosil 380, 30 LiTFSI",2023-11-01,"Coin cell",1,1.9436,0.3817,"Coin cell",FALSE,"NO"
"SS_40",2.0351e-06,"PEGMEA","PEGDA",0.9,0.1,"Aerosil 380",15,"LiTFSI",30,"0.9 PEGMEA, 0.1 PEGDA, 15 aerosil 380, 30 LiTFSI",2023-11-01,"Coin cell",1,1.9436,0.3817,"Coin cell",FALSE,"NO"
"SS_400",2.118e-06,"PEGMEA","PEGDA",0.9,0.1,"Aerosil 380",8.57,"LiTFSI",20,"0.9 PEGMEA, 0.1 PEGDA, 8.57 aerosil 380, 20 LiTFSI",2024-09-24,"Coin cell",2,1.89,0.215,"Coin cell",FALSE,"NO"
"SS_400",2.0995e-06,"PEGMEA","PEGDA",0.9,0.1,"Aerosil 380",8.57,"LiTFSI",20,"0.9 PEGMEA, 0.1 PEGDA, 8.57 aerosil 380, 20 LiTFSI",2024-09-24,"Coin cell",2,1.89,0.215,"Coin cell",FALSE,"NO"
"SS_400",2.0857e-06,"PEGMEA","PEGDA",0.9,0.1,"Aerosil 380",8.57,"LiTFSI",20,"0.9 PEGMEA, 0.1 PEGDA, 8.57 aerosil 380, 20 LiTFSI",2024-09-24,"Coin cell",2,1.89,0.215,"Coin cell",FALSE,"NO"
"SS_401",1.8392e-06,"PEGMEA","PEGDA",0.9,0.1,"Aerosil 380",8.57,"LiTFSI",20,"0.9 PEGMEA, 0.1 PEGDA, 8.57 aerosil 380, 20 LiTFSI",2024-09-24,"Coin cell",2,1.89,0.215,"Coin cell",FALSE,"NO"
"SS_401",1.826e-06,"PEGMEA","PEGDA",0.9,0.1,"Aerosil 380",8.57,"LiTFSI",20,"0.9 PEGMEA, 0.1 PEGDA, 8.57 aerosil 380, 20 LiTFSI",2024-09-24,"Coin cell",2,1.89,0.215,"Coin cell",FALSE,"NO"
"SS_401",1.8162e-06,"PEGMEA","PEGDA",0.9,0.1,"Aerosil 380",8.57,"LiTFSI",20,"0.9 PEGMEA, 0.1 PEGDA, 8.57 aerosil 380, 20 LiTFSI",2024-09-24,"Coin cell",2,1.89,0.215,"Coin cell",FALSE,"NO"
"SS_402",1.8383e-06,"PEGMEA","PEGDA",0.9,0.1,"Aerosil 380",10.7,"LiTFSI",20,"0.9 PEGMEA, 0.1 PEGDA, 10.7 aerosil 380, 20 LiTFSI",2024-09-24,"Coin cell",2,1.89,0.215,"Coin cell",FALSE,"NO"
"SS_402",1.7823e-06,"PEGMEA","PEGDA",0.9,0.1,"Aerosil 380",10.7,"LiTFSI",20,"0.9 PEGMEA, 0.1 PEGDA, 10.7 aerosil 380, 20 LiTFSI",2024-09-24,"Coin cell",2,1.89,0.215,"Coin cell",FALSE,"NO"
"SS_402",1.7801e-06,"PEGMEA","PEGDA",0.9,0.1,"Aerosil 380",10.7,"LiTFSI",20,"0.9 PEGMEA, 0.1 PEGDA, 10.7 aerosil 380, 20 LiTFSI",2024-09-24,"Coin cell",2,1.89,0.215,"Coin cell",FALSE,"NO"
"SS_403",2.0429e-06,"PEGMEA","PEGDA",0.9,0.1,"Aerosil 380",10.7,"LiTFSI",20,"0.9 PEGMEA, 0.1 PEGDA, 10.7 aerosil 380, 20 LiTFSI",2024-09-24,"Coin cell",2,1.89,0.215,"Coin cell",FALSE,"NO"
"SS_403",1.9574e-06,"PEGMEA","PEGDA",0.9,0.1,"Aerosil 380",10.7,"LiTFSI",20,"0.9 PEGMEA, 0.1 PEGDA, 10.7 aerosil 380, 20 LiTFSI",2024-09-24,"Coin cell",2,1.89,0.215,"Coin cell",FALSE,"NO"
"SS_403",1.914e-06,"PEGMEA","PEGDA",0.9,0.1,"Aerosil 380",10.7,"LiTFSI",20,"0.9 PEGMEA, 0.1 PEGDA, 10.7 aerosil 380, 20 LiTFSI",2024-09-24,"Coin cell",2,1.89,0.215,"Coin cell",FALSE,"NO"
"SS_404",1.9228e-06,"PEGMEA","PEGDA",0.9,0.1,"Aerosil 380",12.9,"LiTFSI",20,"0.9 PEGMEA, 0.1 PEGDA, 12.9 aerosil 380, 20 LiTFSI",2024-09-24,"Coin cell",2,1.89,0.215,"Coin cell",FALSE,"NO"
"SS_404",1.8497e-06,"PEGMEA","PEGDA",0.9,0.1,"Aerosil 380",12.9,"LiTFSI",20,"0.9 PEGMEA, 0.1 PEGDA, 12.9 aerosil 380, 20 LiTFSI",2024-09-24,"Coin cell",2,1.89,0.215,"Coin cell",FALSE,"NO"
"SS_404",1.8122e-06,"PEGMEA","PEGDA",0.9,0.1,"Aerosil 380",12.9,"LiTFSI",20,"0.9 PEGMEA, 0.1 PEGDA, 12.9 aerosil 380, 20 LiTFSI",2024-09-24,"Coin cell",2,1.89,0.215,"Coin cell",FALSE,"NO"
"SS_405",1.9898e-06,"PEGMEA","PEGDA",0.9,0.1,"Aerosil 380",12.9,"LiTFSI",20,"0.9 PEGMEA, 0.1 PEGDA, 12.9 aerosil 380, 20 LiTFSI",2024-09-24,"Coin cell",2,1.89,0.215,"Coin cell",FALSE,"NO"
"SS_405",1.89e-06,"PEGMEA","PEGDA",0.9,0.1,"Aerosil 380",12.9,"LiTFSI",20,"0.9 PEGMEA, 0.1 PEGDA, 12.9 aerosil 380, 20 LiTFSI",2024-09-24,"Coin cell",2,1.89,0.215,"Coin cell",FALSE,"NO"
"SS_405",1.8533e-06,"PEGMEA","PEGDA",0.9,0.1,"Aerosil 380",12.9,"LiTFSI",20,"0.9 PEGMEA, 0.1 PEGDA, 12.9 aerosil 380, 20 LiTFSI",2024-09-24,"Coin cell",2,1.89,0.215,"Coin cell",FALSE,"NO"
"SS_406",1.8604e-06,"PEGMEA","PEGDA",0.9,0.1,"Aerosil 380",15,"LiTFSI",20,"0.9 PEGMEA, 0.1 PEGDA, 15 aerosil 380, 20 LiTFSI",2024-09-24,"Coin cell",2,1.89,0.215,"Coin cell",FALSE,"NO"
"SS_406",1.9093e-06,"PEGMEA","PEGDA",0.9,0.1,"Aerosil 380",15,"LiTFSI",20,"0.9 PEGMEA, 0.1 PEGDA, 15 aerosil 380, 20 LiTFSI",2024-09-24,"Coin cell",2,1.89,0.215,"Coin cell",FALSE,"NO"
"SS_406",1.7728e-06,"PEGMEA","PEGDA",0.9,0.1,"Aerosil 380",15,"LiTFSI",20,"0.9 PEGMEA, 0.1 PEGDA, 15 aerosil 380, 20 LiTFSI",2024-09-24,"Coin cell",2,1.89,0.215,"Coin cell",FALSE,"NO"
"SS_407",1.8604e-06,"PEGMEA","PEGDA",0.9,0.1,"Aerosil 380",15,"LiTFSI",20,"0.9 PEGMEA, 0.1 PEGDA, 15 aerosil 380, 20 LiTFSI",2024-09-24,"Coin cell",2,1.89,0.215,"Coin cell",FALSE,"NO"
"SS_407",1.7728e-06,"PEGMEA","PEGDA",0.9,0.1,"Aerosil 380",15,"LiTFSI",20,"0.9 PEGMEA, 0.1 PEGDA, 15 aerosil 380, 20 LiTFSI",2024-09-24,"Coin cell",2,1.89,0.215,"Coin cell",FALSE,"NO"
"SS_407",1.7326e-06,"PEGMEA","PEGDA",0.9,0.1,"Aerosil 380",15,"LiTFSI",20,"0.9 PEGMEA, 0.1 PEGDA, 15 aerosil 380, 20 LiTFSI",2024-09-24,"Coin cell",2,1.89,0.215,"Coin cell",FALSE,"NO"
"SS_408",1.5873e-08,"PEGMEA","PEGDA",0.9,0.1,"Aerosil 380",0,"LiTFSI",20,"0.9 PEGMEA, 0.1 PEGDA, 0 aerosil 380, 20 LiTFSI",2024-09-24,"Coin cell",2,1.89,0.215,"Coin cell",FALSE,"NO"
"SS_408",1.7167e-08,"PEGMEA","PEGDA",0.9,0.1,"Aerosil 380",0,"LiTFSI",20,"0.9 PEGMEA, 0.1 PEGDA, 0 aerosil 380, 20 LiTFSI",2024-09-24,"Coin cell",2,1.89,0.215,"Coin cell",FALSE,"NO"
"SS_408",1.5748e-08,"PEGMEA","PEGDA",0.9,0.1,"Aerosil 380",0,"LiTFSI",20,"0.9 PEGMEA, 0.1 PEGDA, 0 aerosil 380, 20 LiTFSI",2024-09-24,"Coin cell",2,1.89,0.215,"Coin cell",FALSE,"NO"
"SS_408",2.9818e-06,"PEGMEA","PEGDA",0.9,0.1,"Aerosil 380",0,"LiTFSI",20,"0.9 PEGMEA, 0.1 PEGDA, 0 aerosil 380, 20 LiTFSI",2024-09-24,"Coin cell",2,1.89,0.215,"Coin cell",FALSE,"NO"
"SS_408",2.8993e-06,"PEGMEA","PEGDA",0.9,0.1,"Aerosil 380",0,"LiTFSI",20,"0.9 PEGMEA, 0.1 PEGDA, 0 aerosil 380, 20 LiTFSI",2024-09-24,"Coin cell",2,1.89,0.215,"Coin cell",FALSE,"NO"
"SS_408",2.8554e-06,"PEGMEA","PEGDA",0.9,0.1,"Aerosil 380",0,"LiTFSI",20,"0.9 PEGMEA, 0.1 PEGDA, 0 aerosil 380, 20 LiTFSI",2024-09-24,"Coin cell",2,1.89,0.215,"Coin cell",FALSE,"NO"
"SS_41",8.0803e-07,"PEGMEA","PEGDA",0.9,0.1,"Aerosil 380",12.9,"LiTFSI",30,"0.9 PEGMEA, 0.1 PEGDA, 12.8 aerosil 380, 30 LiTFSI",2023-11-01,"Coin cell",1,1.9436,0.2147,"Coin cell",FALSE,"NO"
"SS_41",8.4641e-07,"PEGMEA","PEGDA",0.9,0.1,"Aerosil 380",12.9,"LiTFSI",30,"0.9 PEGMEA, 0.1 PEGDA, 12.8 aerosil 380, 30 LiTFSI",2023-11-01,"Coin cell",1,1.9436,0.2147,"Coin cell",FALSE,"NO"
"SS_41",9.673e-07,"PEGMEA","PEGDA",0.9,0.1,"Aerosil 380",12.9,"LiTFSI",30,"0.9 PEGMEA, 0.1 PEGDA, 12.8 aerosil 380, 30 LiTFSI",2023-11-01,"Coin cell",1,1.9436,0.2147,"Coin cell",FALSE,"NO"
"SS_42",1.1277e-06,"PEGMEA","PEGDA",0.9,0.1,"Aerosil 380",10.7,"LiTFSI",30,"0.9 PEGMEA, 0.1 PEGDA, 10.7 aerosil 380, 30 LiTFSI",2023-11-01,"Coin cell",1,1.9436,0.1957,"Coin cell",FALSE,"NO"
"SS_42",7.2034e-07,"PEGMEA","PEGDA",0.9,0.1,"Aerosil 380",10.7,"LiTFSI",30,"0.9 PEGMEA, 0.1 PEGDA, 10.7 aerosil 380, 30 LiTFSI",2023-11-01,"Coin cell",1,1.9436,0.1957,"Coin cell",FALSE,"NO"
"SS_42",1.1007e-06,"PEGMEA","PEGDA",0.9,0.1,"Aerosil 380",10.7,"LiTFSI",30,"0.9 PEGMEA, 0.1 PEGDA, 10.7 aerosil 380, 30 LiTFSI",2023-11-01,"Coin cell",1,1.9436,0.1957,"Coin cell",FALSE,"NO"
"SS_43",2.0101e-06,"PEGMEA","PEGDA",0.9,0.1,"Aerosil 380",8.57,"LiTFSI",30,"0.9 PEGMEA, 0.1 PEGDA, 8.56 aerosil 380, 30 LiTFSI",2023-11-01,"Coin cell",1,1.9436,0.1293,"Coin cell",FALSE,"NO"
"SS_43",2.1858e-06,"PEGMEA","PEGDA",0.9,0.1,"Aerosil 380",8.57,"LiTFSI",30,"0.9 PEGMEA, 0.1 PEGDA, 8.56 aerosil 380, 30 LiTFSI",2023-11-01,"Coin cell",1,1.9436,0.1293,"Coin cell",FALSE,"NO"
"SS_43",7.3355e-07,"PEGMEA","PEGDA",0.9,0.1,"Aerosil 380",8.57,"LiTFSI",30,"0.9 PEGMEA, 0.1 PEGDA, 8.56 aerosil 380, 30 LiTFSI",2023-11-01,"Coin cell",1,1.9436,0.1293,"Coin cell",FALSE,"NO"
"SS_43",4.7805e-07,"PEGMEA","PEGDA",0.9,0.1,"Aerosil 380",8.57,"LiTFSI",30,"0.9 PEGMEA, 0.1 PEGDA, 8.56 aerosil 380, 30 LiTFSI",2023-11-01,"Coin cell",1,1.9436,0.1293,"Coin cell",FALSE,"NO"
"SS_43",6.2168e-07,"PEGMEA","PEGDA",0.9,0.1,"Aerosil 380",8.57,"LiTFSI",30,"0.9 PEGMEA, 0.1 PEGDA, 8.56 aerosil 380, 30 LiTFSI",2023-11-01,"Coin cell",1,1.9436,0.1293,"Coin cell",FALSE,"NO"
"SS_44",6.4894e-07,"PEGMEA","PEGDA",0.9,0.1,"Aerosil 380",6.42,"LiTFSI",30,"0.9 PEGMEA, 0.1 PEGDA, 6.42 aerosil 380, 30 LiTFSI",2023-11-01,"Coin cell",1,1.9436,0.1747,"Coin cell",FALSE,"NO"
"SS_44",2.7749e-07,"PEGMEA","PEGDA",0.9,0.1,"Aerosil 380",6.42,"LiTFSI",30,"0.9 PEGMEA, 0.1 PEGDA, 6.42 aerosil 380, 30 LiTFSI",2023-11-01,"Coin cell",1,1.9436,0.1747,"Coin cell",FALSE,"NO"
"SS_44",1.0468e-06,"PEGMEA","PEGDA",0.9,0.1,"Aerosil 380",6.42,"LiTFSI",30,"0.9 PEGMEA, 0.1 PEGDA, 6.42 aerosil 380, 30 LiTFSI",2023-11-01,"Coin cell",1,1.9436,0.1747,"Coin cell",FALSE,"NO"
"SS_45",5.6423e-07,"PEGMEA","PEGDA",0.9,0.1,"Aerosil 380",4.29,"LiTFSI",30,"0.9 PEGMEA, 0.1 PEGDA, 4.29 aerosil 380, 30 LiTFSI",2023-11-01,"Coin cell",1,1.9436,0.1263,"Coin cell",FALSE,"NO"
"SS_45",3.7827e-07,"PEGMEA","PEGDA",0.9,0.1,"Aerosil 380",4.29,"LiTFSI",30,"0.9 PEGMEA, 0.1 PEGDA, 4.29 aerosil 380, 30 LiTFSI",2023-11-01,"Coin cell",1,1.9436,0.1263,"Coin cell",FALSE,"NO"
