Repository: Jay2-davic/SPOC_code

# Studying-Polymers-on a-Chip (SPOC) Data Cleaning and Processing
Author: Jay Jimenez jimenez45@llnl.gov

# Project Description

The SPOC project aims to establish an automated, high-throughput experimentation workflow to screen solid state polymer electrolytes. This repository contains code to reproduce the data cleaning workflow, data processing, and active learning for the SPOC project. Electrochemical impedance spectroscopy processing code is included as a Python file which was used to determine bulk ionic conductivities.

File: output/pe_data_with_flags.csv (part 4 of 27)
"sample_ID","ionic_conductivity_final","fcomp_mat1","fcomp_mat2","fcomp_mat1_ratio","fcomp_mat2_ratio","fcomp_additive","fcomp_additive_wt_pct","fcomp_salt","fcomp_salt_wt_pct","fcomp_formulation","date_casted","cast_type","fab_method","area_cm2","spe_thickness_avg","print_type","flag_for_removal","validation"
"SS_45",5.9356e-07,"PEGMEA","PEGDA",0.9,0.1,"Aerosil 380",4.29,"LiTFSI",30,"0.9 PEGMEA, 0.1 PEGDA, 4.29 aerosil 380, 30 LiTFSI",2023-11-01,"Coin cell",1,1.9436,0.1263,"Coin cell",FALSE,"NO"
"SS_46",5.457e-06,"PEGMEA","PEGDA",0.9,0.1,"Aerosil 380",2.14,"LiTFSI",30,"0.9 PEGMEA, 0.1 PEGDA, 2.14 aerosil 380, 30 LiTFSI",2023-11-01,"Coin cell",1,1.9436,0.1823,"Coin cell",FALSE,"NO"
"SS_46",5.472e-06,"PEGMEA","PEGDA",0.9,0.1,"Aerosil 380",2.14,"LiTFSI",30,"0.9 PEGMEA, 0.1 PEGDA, 2.14 aerosil 380, 30 LiTFSI",2023-11-01,"Coin cell",1,1.9436,0.1823,"Coin cell",FALSE,"NO"
"SS_46",5.5402e-06,"PEGMEA","PEGDA",0.9,0.1,"Aerosil 380",2.14,"LiTFSI",30,"0.9 PEGMEA, 0.1 PEGDA, 2.14 aerosil 380, 30 LiTFSI",2023-11-01,"Coin cell",1,1.9436,0.1823,"Coin cell",FALSE,"NO"
"SS_46",2.2877e-07,"PEGMEA","PEGDA",0.9,0.1,"Aerosil 380",2.14,"LiTFSI",30,"0.9 PEGMEA, 0.1 PEGDA, 2.14 aerosil 380, 30 LiTFSI",2023-11-01,"Coin cell",1,1.9436,0.1823,"Coin cell",FALSE,"NO"
"SS_46",1.075e-07,"PEGMEA","PEGDA",0.9,0.1,"Aerosil 380",2.14,"LiTFSI",30,"0.9 PEGMEA, 0.1 PEGDA, 2.14 aerosil 380, 30 LiTFSI",2023-11-01,"Coin cell",1,1.9436,0.1823,"Coin cell",FALSE,"NO"
"SS_46",3.8731e-07,"PEGMEA","PEGDA",0.9,0.1,"Aerosil 380",2.14,"LiTFSI",30,"0.9 PEGMEA, 0.1 PEGDA, 2.14 aerosil 380, 30 LiTFSI",2023-11-01,"Coin cell",1,1.9436,0.1823,"Coin cell",FALSE,"NO"
"SS_47",2.1858e-08,"PEGMEA","PEGDA",0.9,0.1,"Aerosil 380",0,"LiTFSI",30,"0.9 PEGMEA, 0.1 PEGDA, 0 aerosil 380, 30 LiTFSI",2023-11-01,"Coin cell",1,1.9436,0.8133,"Coin cell",FALSE,"NO"
"SS_47",2.0833e-08,"PEGMEA","PEGDA",0.9,0.1,"Aerosil 380",0,"LiTFSI",30,"0.9 PEGMEA, 0.1 PEGDA, 0 aerosil 380, 30 LiTFSI",2023-11-01,"Coin cell",1,1.9436,0.8133,"Coin cell",FALSE,"NO"
"SS_47",2.1978e-08,"PEGMEA","PEGDA",0.9,0.1,"Aerosil 380",0,"LiTFSI",30,"0.9 PEGMEA, 0.1 PEGDA, 0 aerosil 380, 30 LiTFSI",2023-11-01,"Coin cell",1,1.9436,0.8133,"Coin cell",FALSE,"NO"
"SS_47",2.1978e-08,"PEGMEA","PEGDA",0.9,0.1,"Aerosil 380",0,"LiTFSI",30,"0.9 PEGMEA, 0.1 PEGDA, 0 aerosil 380, 30 LiTFSI",2023-11-01,"Coin cell",1,1.9436,0.8133,"Coin cell",FALSE,"NO"
"SS_47",2.1978e-08,"PEGMEA","PEGDA",0.9,0.1,"Aerosil 380",0,"LiTFSI",30,"0.9 PEGMEA, 0.1 PEGDA, 0 aerosil 380, 30 LiTFSI",2023-11-01,"Coin cell",1,1.9436,0.8133,"Coin cell",FALSE,"NO"
"SS_47",2.2099e-08,"PEGMEA","PEGDA",0.9,0.1,"Aerosil 380",0,"LiTFSI",30,"0.9 PEGMEA, 0.1 PEGDA, 0 aerosil 380, 30 LiTFSI",2023-11-01,"Coin cell",1,1.9436,0.8133,"Coin cell",FALSE,"NO"
"SS_47",3.4188e-08,"PEGMEA","PEGDA",0.9,0.1,"Aerosil 380",0,"LiTFSI",30,"0.9 PEGMEA, 0.1 PEGDA, 0 aerosil 380, 30 LiTFSI",2023-11-01,"Coin cell",1,1.9436,0.8133,"Coin cell",FALSE,"NO"
"SS_47",2.3121e-08,"PEGMEA","PEGDA",0.9,0.1,"Aerosil 380",0,"LiTFSI",30,"0.9 PEGMEA, 0.1 PEGDA, 0 aerosil 380, 30 LiTFSI",2023-11-01,"Coin cell",1,1.9436,0.8133,"Coin cell",FALSE,"NO"
"SS_47",2.3529e-08,"PEGMEA","PEGDA",0.9,0.1,"Aerosil 380",0,"LiTFSI",30,"0.9 PEGMEA, 0.1 PEGDA, 0 aerosil 380, 30 LiTFSI",2023-11-01,"Coin cell",1,1.9436,0.8133,"Coin cell",FALSE,"NO"
"SS_47",2.085e-09,"PEGMEA","PEGDA",0.9,0.1,"Aerosil 380",0,"LiTFSI",30,"0.9 PEGMEA, 0.1 PEGDA, 0 aerosil 380, 30 LiTFSI",2023-11-01,"Coin cell",1,1.9436,0.8133,"Coin cell",FALSE,"NO"
"SS_47",2.0427e-09,"PEGMEA","PEGDA",0.9,0.1,"Aerosil 380",0,"LiTFSI",30,"0.9 PEGMEA, 0.1 PEGDA, 0 aerosil 380, 30 LiTFSI",2023-11-01,"Coin cell",1,1.9436,0.8133,"Coin cell",FALSE,"NO"
"SS_47",2.2943e-09,"PEGMEA","PEGDA",0.9,0.1,"Aerosil 380",0,"LiTFSI",30,"0.9 PEGMEA, 0.1 PEGDA, 0 aerosil 380, 30 LiTFSI",2023-11-01,"Coin cell",1,1.9436,0.8133,"Coin cell",FALSE,"NO"
"SS_146",7.9681e-06,"PEGMEA","PEGDA",0.9,0.1,"Aerosil 380",10.7,"LiTFSI",10,"0.9 PEGMEA, 0.1 PEGDA, 10.7 aerosil 380, 10 LiTFSI",2024-01-04,"PCB print",3,0.028,0.999,"PCB print",FALSE,"NO"
"SS_146",7.7973e-06,"PEGMEA","PEGDA",0.9,0.1,"Aerosil 380",10.7,"LiTFSI",10,"0.9 PEGMEA, 0.1 PEGDA, 10.7 aerosil 380, 10 LiTFSI",2024-01-04,"PCB print",3,0.028,0.999,"PCB print",FALSE,"NO"
"SS_146",7.326e-06,"PEGMEA","PEGDA",0.9,0.1,"Aerosil 380",10.7,"LiTFSI",10,"0.9 PEGMEA, 0.1 PEGDA, 10.7 aerosil 380, 10 LiTFSI",2024-01-04,"PCB print",3,0.028,0.999,"PCB print",FALSE,"NO"
"SS_148",9.7561e-06,"PEGMEA","PEGDA",0.9,0.1,"Aerosil 380",6.42,"LiTFSI",10,"0.9 PEGMEA, 0.1 PEGDA, 6.43 aerosil 380, 10 LiTFSI",2024-01-04,"PCB print",3,0.028,0.1623,"PCB print",FALSE,"NO"
"SS_148",9.6386e-06,"PEGMEA","PEGDA",0.9,0.1,"Aerosil 380",6.42,"LiTFSI",10,"0.9 PEGMEA, 0.1 PEGDA, 6.43 aerosil 380, 10 LiTFSI",2024-01-04,"PCB print",3,0.028,0.1623,"PCB print",FALSE,"NO"
"SS_148",7.7071e-06,"PEGMEA","PEGDA",0.9,0.1,"Aerosil 380",6.42,"LiTFSI",10,"0.9 PEGMEA, 0.1 PEGDA, 6.43 aerosil 380, 10 LiTFSI",2024-01-04,"PCB print",3,0.028,0.1623,"PCB print",FALSE,"NO"
"SS_148",7.7821e-06,"PEGMEA","PEGDA",0.9,0.1,"Aerosil 380",6.42,"LiTFSI",10,"0.9 PEGMEA, 0.1 PEGDA, 6.43 aerosil 380, 10 LiTFSI",2024-01-04,"PCB print",3,0.028,0.1623,"PCB print",FALSE,"NO"
"SS_148",7.9208e-06,"PEGMEA","PEGDA",0.9,0.1,"Aerosil 380",6.42,"LiTFSI",10,"0.9 PEGMEA, 0.1 PEGDA, 6.43 aerosil 380, 10 LiTFSI",2024-01-04,"PCB print",3,0.028,0.1623,"PCB print",FALSE,"NO"
"SS_148",8.316e-06,"PEGMEA","PEGDA",0.9,0.1,"Aerosil 380",6.42,"LiTFSI",10,"0.9 PEGMEA, 0.1 PEGDA, 6.43 aerosil 380, 10 LiTFSI",2024-01-04,"PCB print",3,0.028,0.1623,"PCB print",FALSE,"NO"
"SS_148",7.8125e-06,"PEGMEA","PEGDA",0.9,0.1,"Aerosil 380",6.42,"LiTFSI",10,"0.9 PEGMEA, 0.1 PEGDA, 6.43 aerosil 380, 10 LiTFSI",2024-01-04,"PCB print",3,0.028,0.1623,"PCB print",FALSE,"NO"
"SS_148",8.0972e-06,"PEGMEA","PEGDA",0.9,0.1,"Aerosil 380",6.42,"LiTFSI",10,"0.9 PEGMEA, 0.1 PEGDA, 6.43 aerosil 380, 10 LiTFSI",2024-01-04,"PCB print",3,0.028,0.1623,"PCB print",FALSE,"NO"
"SS_149",7.1048e-06,"PEGMEA","PEGDA",0.9,0.1,"Aerosil 380",4.29,"LiTFSI",10,"0.9 PEGMEA, 0.1 PEGDA, 4.29 aerosil 380, 10 LiTFSI",2024-01-04,"PCB print",3,0.028,0.9587,"PCB print",FALSE,"NO"
"SS_149",7.0796e-06,"PEGMEA","PEGDA",0.9,0.1,"Aerosil 380",4.29,"LiTFSI",10,"0.9 PEGMEA, 0.1 PEGDA, 4.29 aerosil 380, 10 LiTFSI",2024-01-04,"PCB print",3,0.028,0.9587,"PCB print",FALSE,"NO"
"SS_149",7.1048e-06,"PEGMEA","PEGDA",0.9,0.1,"Aerosil 380",4.29,"LiTFSI",10,"0.9 PEGMEA, 0.1 PEGDA, 4.29 aerosil 380, 10 LiTFSI",2024-01-04,"PCB print",3,0.028,0.9587,"PCB print",FALSE,"NO"
"SS_150",6.6007e-06,"PEGMEA","PEGDA",0.9,0.1,"Aerosil 380",2.14,"LiTFSI",10,"0.9 PEGMEA, 0.1 PEGDA, 2.14 aerosil 380, 10 LiTFSI",2024-01-04,"PCB print",3,0.028,1.83,"PCB print",FALSE,"NO"
"SS_150",6.6007e-06,"PEGMEA","PEGDA",0.9,0.1,"Aerosil 380",2.14,"LiTFSI",10,"0.9 PEGMEA, 0.1 PEGDA, 2.14 aerosil 380, 10 LiTFSI",2024-01-04,"PCB print",3,0.028,1.83,"PCB print",FALSE,"NO"
"SS_150",6.5466e-06,"PEGMEA","PEGDA",0.9,0.1,"Aerosil 380",2.14,"LiTFSI",10,"0.9 PEGMEA, 0.1 PEGDA, 2.14 aerosil 380, 10 LiTFSI",2024-01-04,"PCB print",3,0.028,1.83,"PCB print",FALSE,"NO"
"SS_150",5.2425e-06,"PEGMEA","PEGDA",0.9,0.1,"Aerosil 380",2.14,"LiTFSI",10,"0.9 PEGMEA, 0.1 PEGDA, 2.14 aerosil 380, 10 LiTFSI",2024-01-04,"PCB print",3,0.028,1.83,"PCB print",FALSE,"NO"
"SS_150",4.9751e-06,"PEGMEA","PEGDA",0.9,0.1,"Aerosil 380",2.14,"LiTFSI",10,"0.9 PEGMEA, 0.1 PEGDA, 2.14 aerosil 380, 10 LiTFSI",2024-01-04,"PCB print",3,0.028,1.83,"PCB print",FALSE,"NO"
"SS_150",5.3548e-06,"PEGMEA","PEGDA",0.9,0.1,"Aerosil 380",2.14,"LiTFSI",10,"0.9 PEGMEA, 0.1 PEGDA, 2.14 aerosil 380, 10 LiTFSI",2024-01-04,"PCB print",3,0.028,1.83,"PCB print",FALSE,"NO"
"SS_150",5.571e-06,"PEGMEA","PEGDA",0.9,0.1,"Aerosil 380",2.14,"LiTFSI",10,"0.9 PEGMEA, 0.1 PEGDA, 2.14 aerosil 380, 10 LiTFSI",2024-01-04,"PCB print",3,0.028,1.83,"PCB print",FALSE,"NO"
"SS_150",5.0697e-06,"PEGMEA","PEGDA",0.9,0.1,"Aerosil 380",2.14,"LiTFSI",10,"0.9 PEGMEA, 0.1 PEGDA, 2.14 aerosil 380, 10 LiTFSI",2024-01-04,"PCB print",3,0.028,1.83,"PCB print",FALSE,"NO"
"SS_150",5.2356e-06,"PEGMEA","PEGDA",0.9,0.1,"Aerosil 380",2.14,"LiTFSI",10,"0.9 PEGMEA, 0.1 PEGDA, 2.14 aerosil 380, 10 LiTFSI",2024-01-04,"PCB print",3,0.028,1.83,"PCB print",FALSE,"NO"
"SS_152",4.6948e-06,"PEGMEA","PEGDA",0.9,0.1,"Aerosil 380",15,"LiTFSI",10,"0.9 PEGMEA, 0.1 PEGDA, 15 aerosil 380, 10 LiTFSI",2024-01-04,"PCB print",3,0.028,0.0467,"PCB print",FALSE,"NO"
"SS_152",4.5977e-06,"PEGMEA","PEGDA",0.9,0.1,"Aerosil 380",15,"LiTFSI",10,"0.9 PEGMEA, 0.1 PEGDA, 15 aerosil 380, 10 LiTFSI",2024-01-04,"PCB print",3,0.028,0.0467,"PCB print",FALSE,"NO"
"SS_152",4.603e-06,"PEGMEA","PEGDA",0.9,0.1,"Aerosil 380",15,"LiTFSI",10,"0.9 PEGMEA, 0.1 PEGDA, 15 aerosil 380, 10 LiTFSI",2024-01-04,"PCB print",3,0.028,0.0467,"PCB print",FALSE,"NO"
"SS_152",4.4101e-06,"PEGMEA","PEGDA",0.9,0.1,"Aerosil 380",15,"LiTFSI",10,"0.9 PEGMEA, 0.1 PEGDA, 15 aerosil 380, 10 LiTFSI",2024-01-04,"PCB print",3,0.028,0.0467,"PCB print",FALSE,"NO"
"SS_152",4.2689e-06,"PEGMEA","PEGDA",0.9,0.1,"Aerosil 380",15,"LiTFSI",10,"0.9 PEGMEA, 0.1 PEGDA, 15 aerosil 380, 10 LiTFSI",2024-01-04,"PCB print",3,0.028,0.0467,"PCB print",FALSE,"NO"
"SS_152",4.1973e-06,"PEGMEA","PEGDA",0.9,0.1,"Aerosil 380",15,"LiTFSI",10,"0.9 PEGMEA, 0.1 PEGDA, 15 aerosil 380, 10 LiTFSI",2024-01-04,"PCB print",3,0.028,0.0467,"PCB print",FALSE,"NO"
"SS_152",4.2644e-06,"PEGMEA","PEGDA",0.9,0.1,"Aerosil 380",15,"LiTFSI",10,"0.9 PEGMEA, 0.1 PEGDA, 15 aerosil 380, 10 LiTFSI",2024-01-04,"PCB print",3,0.028,0.0467,"PCB print",FALSE,"NO"
"SS_152",4.2553e-06,"PEGMEA","PEGDA",0.9,0.1,"Aerosil 380",15,"LiTFSI",10,"0.9 PEGMEA, 0.1 PEGDA, 15 aerosil 380, 10 LiTFSI",2024-01-04,"PCB print",3,0.028,0.0467,"PCB print",FALSE,"NO"
"SS_152",4.5249e-06,"PEGMEA","PEGDA",0.9,0.1,"Aerosil 380",15,"LiTFSI",10,"0.9 PEGMEA, 0.1 PEGDA, 15 aerosil 380, 10 LiTFSI",2024-01-04,"PCB print",3,0.028,0.0467,"PCB print",FALSE,"NO"
"SS_152",5.5096e-06,"PEGMEA","PEGDA",0.9,0.1,"Aerosil 380",15,"LiTFSI",10,"0.9 PEGMEA, 0.1 PEGDA, 15 aerosil 380, 10 LiTFSI",2024-01-04,"PCB print",3,0.028,0.0467,"PCB print",FALSE,"NO"
"SS_152",4.9322e-06,"PEGMEA","PEGDA",0.9,0.1,"Aerosil 380",15,"LiTFSI",10,"0.9 PEGMEA, 0.1 PEGDA, 15 aerosil 380, 10 LiTFSI",2024-01-04,"PCB print",3,0.028,0.0467,"PCB print",FALSE,"NO"
"SS_152",4.9566e-06,"PEGMEA","PEGDA",0.9,0.1,"Aerosil 380",15,"LiTFSI",10,"0.9 PEGMEA, 0.1 PEGDA, 15 aerosil 380, 10 LiTFSI",2024-01-04,"PCB print",3,0.028,0.0467,"PCB print",FALSE,"NO"
"SS_154",7.9051e-06,"PEGMEA","PEGDA",0.9,0.1,"Aerosil 380",10.7,"LiTFSI",10,"0.9 PEGMEA, 0.1 PEGDA, 10.7 aerosil 380, 10 LiTFSI",2024-01-04,"PCB print",3,0.028,1.619,"PCB print",FALSE,"NO"
"SS_154",7.7071e-06,"PEGMEA","PEGDA",0.9,0.1,"Aerosil 380",10.7,"LiTFSI",10,"0.9 PEGMEA, 0.1 PEGDA, 10.7 aerosil 380, 10 LiTFSI",2024-01-04,"PCB print",3,0.028,1.619,"PCB print",FALSE,"NO"
"SS_154",8.1466e-06,"PEGMEA","PEGDA",0.9,0.1,"Aerosil 380",10.7,"LiTFSI",10,"0.9 PEGMEA, 0.1 PEGDA, 10.7 aerosil 380, 10 LiTFSI",2024-01-04,"PCB print",3,0.028,1.619,"PCB print",FALSE,"NO"
"SS_154",4.4346e-06,"PEGMEA","PEGDA",0.9,0.1,"Aerosil 380",10.7,"LiTFSI",10,"0.9 PEGMEA, 0.1 PEGDA, 10.7 aerosil 380, 10 LiTFSI",2024-01-04,"PCB print",3,0.028,1.619,"PCB print",FALSE,"NO"
"SS_154",4.2508e-06,"PEGMEA","PEGDA",0.9,0.1,"Aerosil 380",10.7,"LiTFSI",10,"0.9 PEGMEA, 0.1 PEGDA, 10.7 aerosil 380, 10 LiTFSI",2024-01-04,"PCB print",3,0.028,1.619,"PCB print",FALSE,"NO"
"SS_154",4.3011e-06,"PEGMEA","PEGDA",0.9,0.1,"Aerosil 380",10.7,"LiTFSI",10,"0.9 PEGMEA, 0.1 PEGDA, 10.7 aerosil 380, 10 LiTFSI",2024-01-04,"PCB print",3,0.028,1.619,"PCB print",FALSE,"NO"
"SS_154",5.7637e-06,"PEGMEA","PEGDA",0.9,0.1,"Aerosil 380",10.7,"LiTFSI",10,"0.9 PEGMEA, 0.1 PEGDA, 10.7 aerosil 380, 10 LiTFSI",2024-01-04,"PCB print",3,0.028,1.619,"PCB print",FALSE,"NO"
"SS_154",5.7389e-06,"PEGMEA","PEGDA",0.9,0.1,"Aerosil 380",10.7,"LiTFSI",10,"0.9 PEGMEA, 0.1 PEGDA, 10.7 aerosil 380, 10 LiTFSI",2024-01-04,"PCB print",3,0.028,1.619,"PCB print",FALSE,"NO"
"SS_154",5.6577e-06,"PEGMEA","PEGDA",0.9,0.1,"Aerosil 380",10.7,"LiTFSI",10,"0.9 PEGMEA, 0.1 PEGDA, 10.7 aerosil 380, 10 LiTFSI",2024-01-04,"PCB print",3,0.028,1.619,"PCB print",FALSE,"NO"
"SS_157",5.148e-07,"PEGMEA","PEGDA",0.9,0.1,"Aerosil 380",4.29,"LiTFSI",10,"0.9 PEGMEA, 0.1 PEGDA, 4.29 aerosil 380, 10 LiTFSI",2024-01-04,"PCB print",3,0.028,0.7913,"PCB print",FALSE,"NO"
"SS_157",5.9435e-07,"PEGMEA","PEGDA",0.9,0.1,"Aerosil 380",4.29,"LiTFSI",10,"0.9 PEGMEA, 0.1 PEGDA, 4.29 aerosil 380, 10 LiTFSI",2024-01-04,"PCB print",3,0.028,0.7913,"PCB print",FALSE,"NO"
"SS_157",6.0241e-07,"PEGMEA","PEGDA",0.9,0.1,"Aerosil 380",4.29,"LiTFSI",10,"0.9 PEGMEA, 0.1 PEGDA, 4.29 aerosil 380, 10 LiTFSI",2024-01-04,"PCB print",3,0.028,0.7913,"PCB print",FALSE,"NO"
"SS_157",6.5466e-07,"PEGMEA","PEGDA",0.9,0.1,"Aerosil 380",4.29,"LiTFSI",10,"0.9 PEGMEA, 0.1 PEGDA, 4.29 aerosil 380, 10 LiTFSI",2024-01-04,"PCB print",3,0.028,0.7913,"PCB print",FALSE,"NO"
"SS_157",6.6445e-07,"PEGMEA","PEGDA",0.9,0.1,"Aerosil 380",4.29,"LiTFSI",10,"0.9 PEGMEA, 0.1 PEGDA, 4.29 aerosil 380, 10 LiTFSI",2024-01-04,"PCB print",3,0.028,0.7913,"PCB print",FALSE,"NO"
"SS_157",6.7797e-07,"PEGMEA","PEGDA",0.9,0.1,"Aerosil 380",4.29,"LiTFSI",10,"0.9 PEGMEA, 0.1 PEGDA, 4.29 aerosil 380, 10 LiTFSI",2024-01-04,"PCB print",3,0.028,0.7913,"PCB print",FALSE,"NO"
"SS_157",7.0053e-06,"PEGMEA","PEGDA",0.9,0.1,"Aerosil 380",4.29,"LiTFSI",10,"0.9 PEGMEA, 0.1 PEGDA, 4.29 aerosil 380, 10 LiTFSI",2024-01-04,"PCB print",3,0.028,0.7913,"PCB print",FALSE,"NO"
"SS_157",7.2993e-06,"PEGMEA","PEGDA",0.9,0.1,"Aerosil 380",4.29,"LiTFSI",10,"0.9 PEGMEA, 0.1 PEGDA, 4.29 aerosil 380, 10 LiTFSI",2024-01-04,"PCB print",3,0.028,0.7913,"PCB print",FALSE,"NO"
"SS_157",6.9808e-06,"PEGMEA","PEGDA",0.9,0.1,"Aerosil 380",4.29,"LiTFSI",10,"0.9 PEGMEA, 0.1 PEGDA, 4.29 aerosil 380, 10 LiTFSI",2024-01-04,"PCB print",3,0.028,0.7913,"PCB print",FALSE,"NO"
"SS_158",7.2464e-06,"PEGMEA","PEGDA",0.9,0.1,"Aerosil 380",2.14,"LiTFSI",10,"0.9 PEGMEA, 0.1 PEGDA, 2.14 aerosil 380, 10 LiTFSI",2024-01-04,"PCB print",3,0.028,2.6055,"PCB print",FALSE,"NO"
"SS_158",7.5614e-06,"PEGMEA","PEGDA",0.9,0.1,"Aerosil 380",2.14,"LiTFSI",10,"0.9 PEGMEA, 0.1 PEGDA, 2.14 aerosil 380, 10 LiTFSI",2024-01-04,"PCB print",3,0.028,2.6055,"PCB print",FALSE,"NO"
"SS_158",6.7227e-06,"PEGMEA","PEGDA",0.9,0.1,"Aerosil 380",2.14,"LiTFSI",10,"0.9 PEGMEA, 0.1 PEGDA, 2.14 aerosil 380, 10 LiTFSI",2024-01-04,"PCB print",3,0.028,2.6055,"PCB print",FALSE,"NO"
"SS_158",7.0922e-06,"PEGMEA","PEGDA",0.9,0.1,"Aerosil 380",2.14,"LiTFSI",10,"0.9 PEGMEA, 0.1 PEGDA, 2.14 aerosil 380, 10 LiTFSI",2024-01-04,"PCB print",3,0.028,2.6055,"PCB print",FALSE,"NO"
"SS_158",7.2072e-06,"PEGMEA","PEGDA",0.9,0.1,"Aerosil 380",2.14,"LiTFSI",10,"0.9 PEGMEA, 0.1 PEGDA, 2.14 aerosil 380, 10 LiTFSI",2024-01-04,"PCB print",3,0.028,2.6055,"PCB print",FALSE,"NO"
"SS_158",7.0922e-06,"PEGMEA","PEGDA",0.9,0.1,"Aerosil 380",2.14,"LiTFSI",10,"0.9 PEGMEA, 0.1 PEGDA, 2.14 aerosil 380, 10 LiTFSI",2024-01-04,"PCB print",3,0.028,2.6055,"PCB print",FALSE,"NO"
"SS_158",8.2816e-06,"PEGMEA","PEGDA",0.9,0.1,"Aerosil 380",2.14,"LiTFSI",10,"0.9 PEGMEA, 0.1 PEGDA, 2.14 aerosil 380, 10 LiTFSI",2024-01-04,"PCB print",3,0.028,2.6055,"PCB print",FALSE,"NO"
"SS_158",8.6022e-06,"PEGMEA","PEGDA",0.9,0.1,"Aerosil 380",2.14,"LiTFSI",10,"0.9 PEGMEA, 0.1 PEGDA, 2.14 aerosil 380, 10 LiTFSI",2024-01-04,"PCB print",3,0.028,2.6055,"PCB print",FALSE,"NO"
"SS_158",8.316e-06,"PEGMEA","PEGDA",0.9,0.1,"Aerosil 380",2.14,"LiTFSI",10,"0.9 PEGMEA, 0.1 PEGDA, 2.14 aerosil 380, 10 LiTFSI",2024-01-04,"PCB print",3,0.028,2.6055,"PCB print",FALSE,"NO"
"SS_159",4.0323e-06,"PEGMEA","PEGDA",0.9,0.1,"Aerosil 380",0,"LiTFSI",10,"0.9 PEGMEA, 0.1 PEGDA, 0 aerosil 380, 10 LiTFSI",2024-01-04,"PCB print",3,0.028,1.6415,"PCB print",FALSE,"NO"
"SS_159",4.2283e-06,"PEGMEA","PEGDA",0.9,0.1,"Aerosil 380",0,"LiTFSI",10,"0.9 PEGMEA, 0.1 PEGDA, 0 aerosil 380, 10 LiTFSI",2024-01-04,"PCB print",3,0.028,1.6415,"PCB print",FALSE,"NO"
"SS_159",4.0161e-06,"PEGMEA","PEGDA",0.9,0.1,"Aerosil 380",0,"LiTFSI",10,"0.9 PEGMEA, 0.1 PEGDA, 0 aerosil 380, 10 LiTFSI",2024-01-04,"PCB print",3,0.028,1.6415,"PCB print",FALSE,"NO"
"SSna_02",1.9231e-06,"PEGMEA","PEGDA",0.9,0.1,"Aerosil 380",1.43,"NaTFSI",10,"0.9 PEGMEA, 0.1 PEGDA, 1.43 aerosil 380, 10 NaTFSI",2024-04-11,"PCB print",3,0.028,0.74,"PCB print",FALSE,"NO"
"SSna_02",2.0305e-06,"PEGMEA","PEGDA",0.9,0.1,"Aerosil 380",1.43,"NaTFSI",10,"0.9 PEGMEA, 0.1 PEGDA, 1.43 aerosil 380, 10 NaTFSI",2024-04-11,"PCB print",3,0.028,0.74,"PCB print",FALSE,"NO"
"SSna_02",2.4845e-06,"PEGMEA","PEGDA",0.9,0.1,"Aerosil 380",1.43,"NaTFSI",10,"0.9 PEGMEA, 0.1 PEGDA, 1.43 aerosil 380, 10 NaTFSI",2024-04-11,"PCB print",3,0.028,0.74,"PCB print",FALSE,"NO"
"SSna_02",2.4242e-06,"PEGMEA","PEGDA",0.9,0.1,"Aerosil 380",1.43,"NaTFSI",10,"0.9 PEGMEA, 0.1 PEGDA, 1.43 aerosil 380, 10 NaTFSI",2024-04-11,"PCB print",3,0.028,0.74,"PCB print",FALSE,"NO"
"SSna_02",3.7037e-06,"PEGMEA","PEGDA",0.9,0.1,"Aerosil 380",1.43,"NaTFSI",10,"0.9 PEGMEA, 0.1 PEGDA, 1.43 aerosil 380, 10 NaTFSI",2024-04-11,"PCB print",3,0.028,0.74,"PCB print",FALSE,"NO"
"SSna_02",3.7037e-06,"PEGMEA","PEGDA",0.9,0.1,"Aerosil 380",1.43,"NaTFSI",10,"0.9 PEGMEA, 0.1 PEGDA, 1.43 aerosil 380, 10 NaTFSI",2024-04-11,"PCB print",3,0.028,0.74,"PCB print",FALSE,"NO"
"SSna_02",3.2e-06,"PEGMEA","PEGDA",0.9,0.1,"Aerosil 380",1.43,"NaTFSI",10,"0.9 PEGMEA, 0.1 PEGDA, 1.43 aerosil 380, 10 NaTFSI",2024-04-11,"PCB print",3,0.028,0.74,"PCB print",FALSE,"NO"
"SSna_02",3.1746e-06,"PEGMEA","PEGDA",0.9,0.1,"Aerosil 380",1.43,"NaTFSI",10,"0.9 PEGMEA, 0.1 PEGDA, 1.43 aerosil 380, 10 NaTFSI",2024-04-11,"PCB print",3,0.028,0.74,"PCB print",FALSE,"NO"
"SSna_03",1.9231e-06,"PEGMEA","PEGDA",0.9,0.1,"Aerosil 380",2.86,"NaTFSI",10,"0.9 PEGMEA, 0.1 PEGDA, 2.86 aerosil 380, 10 NaTFSI",2024-04-11,"PCB print",3,0.028,0.6333,"PCB print",FALSE,"NO"
"SSna_03",2.0202e-06,"PEGMEA","PEGDA",0.9,0.1,"Aerosil 380",2.86,"NaTFSI",10,"0.9 PEGMEA, 0.1 PEGDA, 2.86 aerosil 380, 10 NaTFSI",2024-04-11,"PCB print",3,0.028,0.6333,"PCB print",FALSE,"NO"
"SSna_03",2.8169e-06,"PEGMEA","PEGDA",0.9,0.1,"Aerosil 380",2.86,"NaTFSI",10,"0.9 PEGMEA, 0.1 PEGDA, 2.86 aerosil 380, 10 NaTFSI",2024-04-11,"PCB print",3,0.028,0.6333,"PCB print",FALSE,"NO"
"SSna_03",2.7778e-06,"PEGMEA","PEGDA",0.9,0.1,"Aerosil 380",2.86,"NaTFSI",10,"0.9 PEGMEA, 0.1 PEGDA, 2.86 aerosil 380, 10 NaTFSI",2024-04-11,"PCB print",3,0.028,0.6333,"PCB print",FALSE,"NO"
"SSna_03",4e-06,"PEGMEA","PEGDA",0.9,0.1,"Aerosil 380",2.86,"NaTFSI",10,"0.9 PEGMEA, 0.1 PEGDA, 2.86 aerosil 380, 10 NaTFSI",2024-04-11,"PCB print",3,0.028,0.6333,"PCB print",FALSE,"NO"
"SSna_03",4.065e-06,"PEGMEA","PEGDA",0.9,0.1,"Aerosil 380",2.86,"NaTFSI",10,"0.9 PEGMEA, 0.1 PEGDA, 2.86 aerosil 380, 10 NaTFSI",2024-04-11,"PCB print",3,0.028,0.6333,"PCB print",FALSE,"NO"
"SSna_03",2.3529e-06,"PEGMEA","PEGDA",0.9,0.1,"Aerosil 380",2.86,"NaTFSI",10,"0.9 PEGMEA, 0.1 PEGDA, 2.86 aerosil 380, 10 NaTFSI",2024-04-11,"PCB print",3,0.028,0.6333,"PCB print",FALSE,"NO"
"SSna_03",2.2472e-06,"PEGMEA","PEGDA",0.9,0.1,"Aerosil 380",2.86,"NaTFSI",10,"0.9 PEGMEA, 0.1 PEGDA, 2.86 aerosil 380, 10 NaTFSI",2024-04-11,"PCB print",3,0.028,0.6333,"PCB print",FALSE,"NO"
"SSna_04",1.6e-06,"PEGMEA","PEGDA",0.9,0.1,"Aerosil 380",4.29,"NaTFSI",10,"0.9 PEGMEA, 0.1 PEGDA, 4.29 aerosil 380, 10 NaTFSI",2024-04-11,"PCB print",3,0.028,0.8333,"PCB print",FALSE,"NO"
"SSna_04",1.5748e-06,"PEGMEA","PEGDA",0.9,0.1,"Aerosil 380",4.29,"NaTFSI",10,"0.9 PEGMEA, 0.1 PEGDA, 4.29 aerosil 380, 10 NaTFSI",2024-04-11,"PCB print",3,0.028,0.8333,"PCB print",FALSE,"NO"
"SSna_04",2.6144e-06,"PEGMEA","PEGDA",0.9,0.1,"Aerosil 380",4.29,"NaTFSI",10,"0.9 PEGMEA, 0.1 PEGDA, 4.29 aerosil 380, 10 NaTFSI",2024-04-11,"PCB print",3,0.028,0.8333,"PCB print",FALSE,"NO"
"SSna_04",2.5641e-06,"PEGMEA","PEGDA",0.9,0.1,"Aerosil 380",4.29,"NaTFSI",10,"0.9 PEGMEA, 0.1 PEGDA, 4.29 aerosil 380, 10 NaTFSI",2024-04-11,"PCB print",3,0.028,0.8333,"PCB print",FALSE,"NO"
"SSna_04",3.6364e-06,"PEGMEA","PEGDA",0.9,0.1,"Aerosil 380",4.29,"NaTFSI",10,"0.9 PEGMEA, 0.1 PEGDA, 4.29 aerosil 380, 10 NaTFSI",2024-04-11,"PCB print",3,0.028,0.8333,"PCB print",FALSE,"NO"
"SSna_04",3.8095e-06,"PEGMEA","PEGDA",0.9,0.1,"Aerosil 380",4.29,"NaTFSI",10,"0.9 PEGMEA, 0.1 PEGDA, 4.29 aerosil 380, 10 NaTFSI",2024-04-11,"PCB print",3,0.028,0.8333,"PCB print",FALSE,"NO"
"SSna_04",2.1053e-06,"PEGMEA","PEGDA",0.9,0.1,"Aerosil 380",4.29,"NaTFSI",10,"0.9 PEGMEA, 0.1 PEGDA, 4.29 aerosil 380, 10 NaTFSI",2024-04-11,"PCB print",3,0.028,0.8333,"PCB print",FALSE,"NO"
"SSna_04",2.1739e-06,"PEGMEA","PEGDA",0.9,0.1,"Aerosil 380",4.29,"NaTFSI",10,"0.9 PEGMEA, 0.1 PEGDA, 4.29 aerosil 380, 10 NaTFSI",2024-04-11,"PCB print",3,0.028,0.8333,"PCB print",FALSE,"NO"
"SSna_05",1.6529e-06,"PEGMEA","PEGDA",0.9,0.1,"Aerosil 380",5.71,"NaTFSI",10,"0.9 PEGMEA, 0.1 PEGDA, 5.71 aerosil 380, 10 NaTFSI",2024-04-11,"PCB print",3,0.028,0.78,"PCB print",FALSE,"NO"
"SSna_05",1.8018e-06,"PEGMEA","PEGDA",0.9,0.1,"Aerosil 380",5.71,"NaTFSI",10,"0.9 PEGMEA, 0.1 PEGDA, 5.71 aerosil 380, 10 NaTFSI",2024-04-11,"PCB print",3,0.028,0.78,"PCB print",FALSE,"NO"
"SSna_05",2.4845e-06,"PEGMEA","PEGDA",0.9,0.1,"Aerosil 380",5.71,"NaTFSI",10,"0.9 PEGMEA, 0.1 PEGDA, 5.71 aerosil 380, 10 NaTFSI",2024-04-11,"PCB print",3,0.028,0.78,"PCB print",FALSE,"NO"
"SSna_05",2.5e-06,"PEGMEA","PEGDA",0.9,0.1,"Aerosil 380",5.71,"NaTFSI",10,"0.9 PEGMEA, 0.1 PEGDA, 5.71 aerosil 380, 10 NaTFSI",2024-04-11,"PCB print",3,0.028,0.78,"PCB print",FALSE,"NO"
"SSna_05",3.6697e-06,"PEGMEA","PEGDA",0.9,0.1,"Aerosil 380",5.71,"NaTFSI",10,"0.9 PEGMEA, 0.1 PEGDA, 5.71 aerosil 380, 10 NaTFSI",2024-04-11,"PCB print",3,0.028,0.78,"PCB print",FALSE,"NO"
"SSna_05",3.7736e-06,"PEGMEA","PEGDA",0.9,0.1,"Aerosil 380",5.71,"NaTFSI",10,"0.9 PEGMEA, 0.1 PEGDA, 5.71 aerosil 380, 10 NaTFSI",2024-04-11,"PCB print",3,0.028,0.78,"PCB print",FALSE,"NO"
"SSna_05",2.1622e-06,"PEGMEA","PEGDA",0.9,0.1,"Aerosil 380",5.71,"NaTFSI",10,"0.9 PEGMEA, 0.1 PEGDA, 5.71 aerosil 380, 10 NaTFSI",2024-04-11,"PCB print",3,0.028,0.78,"PCB print",FALSE,"NO"
"SSna_05",2.2472e-06,"PEGMEA","PEGDA",0.9,0.1,"Aerosil 380",5.71,"NaTFSI",10,"0.9 PEGMEA, 0.1 PEGDA, 5.71 aerosil 380, 10 NaTFSI",2024-04-11,"PCB print",3,0.028,0.78,"PCB print",FALSE,"NO"
"SSna_06",1.2121e-06,"PEGMEA","PEGDA",0.9,0.1,"Aerosil 380",7.14,"NaTFSI",10,"0.9 PEGMEA, 0.1 PEGDA, 7.14 aerosil 380, 10 NaTFSI",2024-04-11,"PCB print",3,0.028,0.7933,"PCB print",FALSE,"NO"
"SSna_06",1.1299e-06,"PEGMEA","PEGDA",0.9,0.1,"Aerosil 380",7.14,"NaTFSI",10,"0.9 PEGMEA, 0.1 PEGDA, 7.14 aerosil 380, 10 NaTFSI",2024-04-11,"PCB print",3,0.028,0.7933,"PCB print",FALSE,"NO"
"SSna_06",1.8182e-06,"PEGMEA","PEGDA",0.9,0.1,"Aerosil 380",7.14,"NaTFSI",10,"0.9 PEGMEA, 0.1 PEGDA, 7.14 aerosil 380, 10 NaTFSI",2024-04-11,"PCB print",3,0.028,0.7933,"PCB print",FALSE,"NO"
"SSna_06",1.6393e-06,"PEGMEA","PEGDA",0.9,0.1,"Aerosil 380",7.14,"NaTFSI",10,"0.9 PEGMEA, 0.1 PEGDA, 7.14 aerosil 380, 10 NaTFSI",2024-04-11,"PCB print",3,0.028,0.7933,"PCB print",FALSE,"NO"
"SSna_06",2.3952e-06,"PEGMEA","PEGDA",0.9,0.1,"Aerosil 380",7.14,"NaTFSI",10,"0.9 PEGMEA, 0.1 PEGDA, 7.14 aerosil 380, 10 NaTFSI",2024-04-11,"PCB print",3,0.028,0.7933,"PCB print",FALSE,"NO"
"SSna_06",2.4691e-06,"PEGMEA","PEGDA",0.9,0.1,"Aerosil 380",7.14,"NaTFSI",10,"0.9 PEGMEA, 0.1 PEGDA, 7.14 aerosil 380, 10 NaTFSI",2024-04-11,"PCB print",3,0.028,0.7933,"PCB print",FALSE,"NO"
"SSna_06",1.6e-06,"PEGMEA","PEGDA",0.9,0.1,"Aerosil 380",7.14,"NaTFSI",10,"0.9 PEGMEA, 0.1 PEGDA, 7.14 aerosil 380, 10 NaTFSI",2024-04-11,"PCB print",3,0.028,0.7933,"PCB print",FALSE,"NO"
"SSna_06",1.476e-06,"PEGMEA","PEGDA",0.9,0.1,"Aerosil 380",7.14,"NaTFSI",10,"0.9 PEGMEA, 0.1 PEGDA, 7.14 aerosil 380, 10 NaTFSI",2024-04-11,"PCB print",3,0.028,0.7933,"PCB print",FALSE,"NO"
"SSna_07",1.1765e-06,"PEGMEA","PEGDA",0.9,0.1,"Aerosil 380",8.57,"NaTFSI",10,"0.9 PEGMEA, 0.1 PEGDA, 8.57 aerosil 380, 10 NaTFSI",2024-04-11,"PCB print",3,0.028,0.7133,"PCB print",FALSE,"NO"
"SSna_07",1.1905e-06,"PEGMEA","PEGDA",0.9,0.1,"Aerosil 380",8.57,"NaTFSI",10,"0.9 PEGMEA, 0.1 PEGDA, 8.57 aerosil 380, 10 NaTFSI",2024-04-11,"PCB print",3,0.028,0.7133,"PCB print",FALSE,"NO"
"SSna_07",1.8349e-06,"PEGMEA","PEGDA",0.9,0.1,"Aerosil 380",8.57,"NaTFSI",10,"0.9 PEGMEA, 0.1 PEGDA, 8.57 aerosil 380, 10 NaTFSI",2024-04-11,"PCB print",3,0.028,0.7133,"PCB print",FALSE,"NO"
"SSna_07",1.7699e-06,"PEGMEA","PEGDA",0.9,0.1,"Aerosil 380",8.57,"NaTFSI",10,"0.9 PEGMEA, 0.1 PEGDA, 8.57 aerosil 380, 10 NaTFSI",2024-04-11,"PCB print",3,0.028,0.7133,"PCB print",FALSE,"NO"
"SSna_07",2.3669e-06,"PEGMEA","PEGDA",0.9,0.1,"Aerosil 380",8.57,"NaTFSI",10,"0.9 PEGMEA, 0.1 PEGDA, 8.57 aerosil 380, 10 NaTFSI",2024-04-11,"PCB print",3,0.028,0.7133,"PCB print",FALSE,"NO"
"SSna_07",2.4096e-06,"PEGMEA","PEGDA",0.9,0.1,"Aerosil 380",8.57,"NaTFSI",10,"0.9 PEGMEA, 0.1 PEGDA, 8.57 aerosil 380, 10 NaTFSI",2024-04-11,"PCB print",3,0.028,0.7133,"PCB print",FALSE,"NO"
"SSna_07",1.4493e-06,"PEGMEA","PEGDA",0.9,0.1,"Aerosil 380",8.57,"NaTFSI",10,"0.9 PEGMEA, 0.1 PEGDA, 8.57 aerosil 380, 10 NaTFSI",2024-04-11,"PCB print",3,0.028,0.7133,"PCB print",FALSE,"NO"
"SSna_07",1.5504e-06,"PEGMEA","PEGDA",0.9,0.1,"Aerosil 380",8.57,"NaTFSI",10,"0.9 PEGMEA, 0.1 PEGDA, 8.57 aerosil 380, 10 NaTFSI",2024-04-11,"PCB print",3,0.028,0.7133,"PCB print",FALSE,"NO"
"SSna_08",1.5385e-06,"PEGMEA","PEGDA",0.9,0.1,"Aerosil 380",10,"NaTFSI",10,"0.9 PEGMEA, 0.1 PEGDA, 10 aerosil 380, 10 NaTFSI",2024-04-11,"PCB print",3,0.028,0.67,"PCB print",FALSE,"NO"
"SSna_08",1.5873e-06,"PEGMEA","PEGDA",0.9,0.1,"Aerosil 380",10,"NaTFSI",10,"0.9 PEGMEA, 0.1 PEGDA, 10 aerosil 380, 10 NaTFSI",2024-04-11,"PCB print",3,0.028,0.67,"PCB print",FALSE,"NO"
"SSna_08",1.9802e-06,"PEGMEA","PEGDA",0.9,0.1,"Aerosil 380",10,"NaTFSI",10,"0.9 PEGMEA, 0.1 PEGDA, 10 aerosil 380, 10 NaTFSI",2024-04-11,"PCB print",3,0.028,0.67,"PCB print",FALSE,"NO"
"SSna_08",2.0101e-06,"PEGMEA","PEGDA",0.9,0.1,"Aerosil 380",10,"NaTFSI",10,"0.9 PEGMEA, 0.1 PEGDA, 10 aerosil 380, 10 NaTFSI",2024-04-11,"PCB print",3,0.028,0.67,"PCB print",FALSE,"NO"
"SSna_08",2.8986e-06,"PEGMEA","PEGDA",0.9,0.1,"Aerosil 380",10,"NaTFSI",10,"0.9 PEGMEA, 0.1 PEGDA, 10 aerosil 380, 10 NaTFSI",2024-04-11,"PCB print",3,0.028,0.67,"PCB print",FALSE,"NO"
"SSna_08",3.0303e-06,"PEGMEA","PEGDA",0.9,0.1,"Aerosil 380",10,"NaTFSI",10,"0.9 PEGMEA, 0.1 PEGDA, 10 aerosil 380, 10 NaTFSI",2024-04-11,"PCB print",3,0.028,0.67,"PCB print",FALSE,"NO"
"SSna_08",8.2988e-07,"PEGMEA","PEGDA",0.9,0.1,"Aerosil 380",10,"NaTFSI",10,"0.9 PEGMEA, 0.1 PEGDA, 10 aerosil 380, 10 NaTFSI",2024-04-11,"PCB print",3,0.028,0.67,"PCB print",FALSE,"NO"
"SSna_08",8e-07,"PEGMEA","PEGDA",0.9,0.1,"Aerosil 380",10,"NaTFSI",10,"0.9 PEGMEA, 0.1 PEGDA, 10 aerosil 380, 10 NaTFSI",2024-04-11,"PCB print",3,0.028,0.67,"PCB print",FALSE,"NO"
"SSna_10",1.5748e-06,"PEGMEA","PEGDA",0.9,0.1,"Aerosil 380",5,"NaTFSI",2.86,"0.9 PEGMEA, 0.1 PEGDA, 5 aerosil 380, 2.86 NaTFSI",2024-04-12,"PCB print",3,0.028,0.64,"PCB print",FALSE,"NO"
"SSna_10",1.5385e-06,"PEGMEA","PEGDA",0.9,0.1,"Aerosil 380",5,"NaTFSI",2.86,"0.9 PEGMEA, 0.1 PEGDA, 5 aerosil 380, 2.86 NaTFSI",2024-04-12,"PCB print",3,0.028,0.64,"PCB print",FALSE,"NO"
"SSna_10",1.99e-06,"PEGMEA","PEGDA",0.9,0.1,"Aerosil 380",5,"NaTFSI",2.86,"0.9 PEGMEA, 0.1 PEGDA, 5 aerosil 380, 2.86 NaTFSI",2024-04-12,"PCB print",3,0.028,0.64,"PCB print",FALSE,"NO"
"SSna_10",2.0202e-06,"PEGMEA","PEGDA",0.9,0.1,"Aerosil 380",5,"NaTFSI",2.86,"0.9 PEGMEA, 0.1 PEGDA, 5 aerosil 380, 2.86 NaTFSI",2024-04-12,"PCB print",3,0.028,0.64,"PCB print",FALSE,"NO"
"SSna_10",2.5316e-06,"PEGMEA","PEGDA",0.9,0.1,"Aerosil 380",5,"NaTFSI",2.86,"0.9 PEGMEA, 0.1 PEGDA, 5 aerosil 380, 2.86 NaTFSI",2024-04-12,"PCB print",3,0.028,0.64,"PCB print",FALSE,"NO"
"SSna_10",2.5478e-06,"PEGMEA","PEGDA",0.9,0.1,"Aerosil 380",5,"NaTFSI",2.86,"0.9 PEGMEA, 0.1 PEGDA, 5 aerosil 380, 2.86 NaTFSI",2024-04-12,"PCB print",3,0.028,0.64,"PCB print",FALSE,"NO"
"SSna_10",1.3378e-06,"PEGMEA","PEGDA",0.9,0.1,"Aerosil 380",5,"NaTFSI",2.86,"0.9 PEGMEA, 0.1 PEGDA, 5 aerosil 380, 2.86 NaTFSI",2024-04-12,"PCB print",3,0.028,0.64,"PCB print",FALSE,"NO"
"SSna_10",1.3986e-06,"PEGMEA","PEGDA",0.9,0.1,"Aerosil 380",5,"NaTFSI",2.86,"0.9 PEGMEA, 0.1 PEGDA, 5 aerosil 380, 2.86 NaTFSI",2024-04-12,"PCB print",3,0.028,0.64,"PCB print",FALSE,"NO"
"SSna_100",2.3121e-06,"PEGMEA","PEGDA",0.9,0.1,"Aerosil 380",5,"NaTFSI",20,"0.9 PEGMEA, 0.1 PEGDA, 5 aerosil 380, 20 NaTFSI",2024-05-16,"PCB print",3,0.028,0.6367,"PCB print",FALSE,"NO"
"SSna_100",2.3256e-06,"PEGMEA","PEGDA",0.9,0.1,"Aerosil 380",5,"NaTFSI",20,"0.9 PEGMEA, 0.1 PEGDA, 5 aerosil 380, 20 NaTFSI",2024-05-16,"PCB print",3,0.028,0.6367,"PCB print",FALSE,"NO"
"SSna_100",2.7211e-06,"PEGMEA","PEGDA",0.9,0.1,"Aerosil 380",5,"NaTFSI",20,"0.9 PEGMEA, 0.1 PEGDA, 5 aerosil 380, 20 NaTFSI",2024-05-16,"PCB print",3,0.028,0.6367,"PCB print",FALSE,"NO"
"SSna_100",2.7586e-06,"PEGMEA","PEGDA",0.9,0.1,"Aerosil 380",5,"NaTFSI",20,"0.9 PEGMEA, 0.1 PEGDA, 5 aerosil 380, 20 NaTFSI",2024-05-16,"PCB print",3,0.028,0.6367,"PCB print",FALSE,"NO"
"SSna_100",3.8095e-06,"PEGMEA","PEGDA",0.9,0.1,"Aerosil 380",5,"NaTFSI",20,"0.9 PEGMEA, 0.1 PEGDA, 5 aerosil 380, 20 NaTFSI",2024-05-16,"PCB print",3,0.028,0.6367,"PCB print",FALSE,"NO"
"SSna_100",4.1365e-06,"PEGMEA","PEGDA",0.9,0.1,"Aerosil 380",5,"NaTFSI",20,"0.9 PEGMEA, 0.1 PEGDA, 5 aerosil 380, 20 NaTFSI",2024-05-16,"PCB print",3,0.028,0.6367,"PCB print",FALSE,"NO"
"SSna_100",2.5157e-06,"PEGMEA","PEGDA",0.9,0.1,"Aerosil 380",5,"NaTFSI",20,"0.9 PEGMEA, 0.1 PEGDA, 5 aerosil 380, 20 NaTFSI",2024-05-16,"PCB print",3,0.028,0.6367,"PCB print",FALSE,"NO"
"SSna_100",2.4691e-06,"PEGMEA","PEGDA",0.9,0.1,"Aerosil 380",5,"NaTFSI",20,"0.9 PEGMEA, 0.1 PEGDA, 5 aerosil 380, 20 NaTFSI",2024-05-16,"PCB print",3,0.028,0.6367,"PCB print",FALSE,"NO"
"SSna_11",2.3121e-06,"PEGMEA","PEGDA",0.9,0.1,"Aerosil 380",5,"NaTFSI",5.71,"0.9 PEGMEA, 0.1 PEGDA, 5 aerosil 380, 5.71 NaTFSI",2024-04-12,"PCB print",3,0.028,0.8533,"PCB print",FALSE,"NO"
"SSna_11",2.1739e-06,"PEGMEA","PEGDA",0.9,0.1,"Aerosil 380",5,"NaTFSI",5.71,"0.9 PEGMEA, 0.1 PEGDA, 5 aerosil 380, 5.71 NaTFSI",2024-04-12,"PCB print",3,0.028,0.8533,"PCB print",FALSE,"NO"
"SSna_11",3.1746e-06,"PEGMEA","PEGDA",0.9,0.1,"Aerosil 380",5,"NaTFSI",5.71,"0.9 PEGMEA, 0.1 PEGDA, 5 aerosil 380, 5.71 NaTFSI",2024-04-12,"PCB print",3,0.028,0.8533,"PCB print",FALSE,"NO"
"SSna_11",2.9197e-06,"PEGMEA","PEGDA",0.9,0.1,"Aerosil 380",5,"NaTFSI",5.71,"0.9 PEGMEA, 0.1 PEGDA, 5 aerosil 380, 5.71 NaTFSI",2024-04-12,"PCB print",3,0.028,0.8533,"PCB print",FALSE,"NO"
"SSna_11",3.3613e-06,"PEGMEA","PEGDA",0.9,0.1,"Aerosil 380",5,"NaTFSI",5.71,"0.9 PEGMEA, 0.1 PEGDA, 5 aerosil 380, 5.71 NaTFSI",2024-04-12,"PCB print",3,0.028,0.8533,"PCB print",FALSE,"NO"
"SSna_11",3.2e-06,"PEGMEA","PEGDA",0.9,0.1,"Aerosil 380",5,"NaTFSI",5.71,"0.9 PEGMEA, 0.1 PEGDA, 5 aerosil 380, 5.71 NaTFSI",2024-04-12,"PCB print",3,0.028,0.8533,"PCB print",FALSE,"NO"
"SSna_11",1.4388e-06,"PEGMEA","PEGDA",0.9,0.1,"Aerosil 380",5,"NaTFSI",5.71,"0.9 PEGMEA, 0.1 PEGDA, 5 aerosil 380, 5.71 NaTFSI",2024-04-12,"PCB print",3,0.028,0.8533,"PCB print",FALSE,"NO"
"SSna_11",1.3559e-06,"PEGMEA","PEGDA",0.9,0.1,"Aerosil 380",5,"NaTFSI",5.71,"0.9 PEGMEA, 0.1 PEGDA, 5 aerosil 380, 5.71 NaTFSI",2024-04-12,"PCB print",3,0.028,0.8533,"PCB print",FALSE,"NO"
"SSna_117",4e-06,"PEGMEA","PEGDA",0.9,0.1,"Aerosil 380",10,"NaTFSI",20,"0.9 PEGMEA, 0.1 PEGDA, 10 aerosil 380, 20 NaTFSI",2024-05-28,"PCB print",3,0.028,1.4767,"PCB print",FALSE,"NO"
"SSna_117",3.5714e-06,"PEGMEA","PEGDA",0.9,0.1,"Aerosil 380",10,"NaTFSI",20,"0.9 PEGMEA, 0.1 PEGDA, 10 aerosil 380, 20 NaTFSI",2024-05-28,"PCB print",3,0.028,1.4767,"PCB print",FALSE,"NO"
"SSna_117",4.3621e-06,"PEGMEA","PEGDA",0.9,0.1,"Aerosil 380",10,"NaTFSI",20,"0.9 PEGMEA, 0.1 PEGDA, 10 aerosil 380, 20 NaTFSI",2024-05-28,"PCB print",3,0.028,1.4767,"PCB print",FALSE,"NO"
"SSna_117",4.1537e-06,"PEGMEA","PEGDA",0.9,0.1,"Aerosil 380",10,"NaTFSI",20,"0.9 PEGMEA, 0.1 PEGDA, 10 aerosil 380, 20 NaTFSI",2024-05-28,"PCB print",3,0.028,1.4767,"PCB print",FALSE,"NO"
"SSna_117",6.3796e-06,"PEGMEA","PEGDA",0.9,0.1,"Aerosil 380",10,"NaTFSI",20,"0.9 PEGMEA, 0.1 PEGDA, 10 aerosil 380, 20 NaTFSI",2024-05-28,"PCB print",3,0.028,1.4767,"PCB print",FALSE,"NO"
"SSna_117",6.1538e-06,"PEGMEA","PEGDA",0.9,0.1,"Aerosil 380",10,"NaTFSI",20,"0.9 PEGMEA, 0.1 PEGDA, 10 aerosil 380, 20 NaTFSI",2024-05-28,"PCB print",3,0.028,1.4767,"PCB print",FALSE,"NO"
"SSna_117",4.171e-06,"PEGMEA","PEGDA",0.9,0.1,"Aerosil 380",10,"NaTFSI",20,"0.9 PEGMEA, 0.1 PEGDA, 10 aerosil 380, 20 NaTFSI",2024-05-28,"PCB print",3,0.028,1.4767,"PCB print",FALSE,"NO"
"SSna_117",4.3011e-06,"PEGMEA","PEGDA",0.9,0.1,"Aerosil 380",10,"NaTFSI",20,"0.9 PEGMEA, 0.1 PEGDA, 10 aerosil 380, 20 NaTFSI",2024-05-28,"PCB print",3,0.028,1.4767,"PCB print",FALSE,"NO"
"SSna_118",3.125e-06,"PEGMEA","PEGDA",0.9,0.1,"Aerosil 380",8.57,"NaTFSI",20,"0.9 PEGMEA, 0.1 PEGDA, 8.57 aerosil 380, 20 NaTFSI",2024-05-28,"PCB print",3,0.028,0.6367,"PCB print",FALSE,"NO"
"SSna_118",2.9851e-06,"PEGMEA","PEGDA",0.9,0.1,"Aerosil 380",8.57,"NaTFSI",20,"0.9 PEGMEA, 0.1 PEGDA, 8.57 aerosil 380, 20 NaTFSI",2024-05-28,"PCB print",3,0.028,0.6367,"PCB print",FALSE,"NO"
"SSna_118",3.8835e-06,"PEGMEA","PEGDA",0.9,0.1,"Aerosil 380",8.57,"NaTFSI",20,"0.9 PEGMEA, 0.1 PEGDA, 8.57 aerosil 380, 20 NaTFSI",2024-05-28,"PCB print",3,0.028,0.6367,"PCB print",FALSE,"NO"
"SSna_118",4.0282e-06,"PEGMEA","PEGDA",0.9,0.1,"Aerosil 380",8.57,"NaTFSI",20,"0.9 PEGMEA, 0.1 PEGDA, 8.57 aerosil 380, 20 NaTFSI",2024-05-28,"PCB print",3,0.028,0.6367,"PCB print",FALSE,"NO"
"SSna_118",5.3763e-06,"PEGMEA","PEGDA",0.9,0.1,"Aerosil 380",8.57,"NaTFSI",20,"0.9 PEGMEA, 0.1 PEGDA, 8.57 aerosil 380, 20 NaTFSI",2024-05-28,"PCB print",3,0.028,0.6367,"PCB print",FALSE,"NO"
"SSna_118",5.3836e-06,"PEGMEA","PEGDA",0.9,0.1,"Aerosil 380",8.57,"NaTFSI",20,"0.9 PEGMEA, 0.1 PEGDA, 8.57 aerosil 380, 20 NaTFSI",2024-05-28,"PCB print",3,0.028,0.6367,"PCB print",FALSE,"NO"
"SSna_118",3.3613e-06,"PEGMEA","PEGDA",0.9,0.1,"Aerosil 380",8.57,"NaTFSI",20,"0.9 PEGMEA, 0.1 PEGDA, 8.57 aerosil 380, 20 NaTFSI",2024-05-28,"PCB print",3,0.028,0.6367,"PCB print",FALSE,"NO"
"SSna_118",3.3613e-06,"PEGMEA","PEGDA",0.9,0.1,"Aerosil 380",8.57,"NaTFSI",20,"0.9 PEGMEA, 0.1 PEGDA, 8.57 aerosil 380, 20 NaTFSI",2024-05-28,"PCB print",3,0.028,0.6367,"PCB print",FALSE,"NO"
"SSna_119",3.0075e-06,"PEGMEA","PEGDA",0.9,0.1,"Aerosil 380",7.14,"NaTFSI",20,"0.9 PEGMEA, 0.1 PEGDA, 7.14 aerosil 380, 20 NaTFSI",2024-05-28,"PCB print",3,0.028,0.5967,"PCB print",FALSE,"NO"
"SSna_119",3.2787e-06,"PEGMEA","PEGDA",0.9,0.1,"Aerosil 380",7.14,"NaTFSI",20,"0.9 PEGMEA, 0.1 PEGDA, 7.14 aerosil 380, 20 NaTFSI",2024-05-28,"PCB print",3,0.028,0.5967,"PCB print",FALSE,"NO"
"SSna_119",3.6364e-06,"PEGMEA","PEGDA",0.9,0.1,"Aerosil 380",7.14,"NaTFSI",20,"0.9 PEGMEA, 0.1 PEGDA, 7.14 aerosil 380, 20 NaTFSI",2024-05-28,"PCB print",3,0.028,0.5967,"PCB print",FALSE,"NO"
"SSna_119",3.5714e-06,"PEGMEA","PEGDA",0.9,0.1,"Aerosil 380",7.14,"NaTFSI",20,"0.9 PEGMEA, 0.1 PEGDA, 7.14 aerosil 380, 20 NaTFSI",2024-05-28,"PCB print",3,0.028,0.5967,"PCB print",FALSE,"NO"
"SSna_119",4.8135e-06,"PEGMEA","PEGDA",0.9,0.1,"Aerosil 380",7.14,"NaTFSI",20,"0.9 PEGMEA, 0.1 PEGDA, 7.14 aerosil 380, 20 NaTFSI",2024-05-28,"PCB print",3,0.028,0.5967,"PCB print",FALSE,"NO"
"SSna_119",4.9938e-06,"PEGMEA","PEGDA",0.9,0.1,"Aerosil 380",7.14,"NaTFSI",20,"0.9 PEGMEA, 0.1 PEGDA, 7.14 aerosil 380, 20 NaTFSI",2024-05-28,"PCB print",3,0.028,0.5967,"PCB print",FALSE,"NO"
"SSna_119",3.3333e-06,"PEGMEA","PEGDA",0.9,0.1,"Aerosil 380",7.14,"NaTFSI",20,"0.9 PEGMEA, 0.1 PEGDA, 7.14 aerosil 380, 20 NaTFSI",2024-05-28,"PCB print",3,0.028,0.5967,"PCB print",FALSE,"NO"
"SSna_119",3.3333e-06,"PEGMEA","PEGDA",0.9,0.1,"Aerosil 380",7.14,"NaTFSI",20,"0.9 PEGMEA, 0.1 PEGDA, 7.14 aerosil 380, 20 NaTFSI",2024-05-28,"PCB print",3,0.028,0.5967,"PCB print",FALSE,"NO"
"SSna_12",3.1008e-06,"PEGMEA","PEGDA",0.9,0.1,"Aerosil 380",5,"NaTFSI",8.57,"0.9 PEGMEA, 0.1 PEGDA, 5 aerosil 380, 8.57 NaTFSI",2024-04-12,"PCB print",3,0.028,0.79,"PCB print",FALSE,"NO"
"SSna_12",3.1008e-06,"PEGMEA","PEGDA",0.9,0.1,"Aerosil 380",5,"NaTFSI",8.57,"0.9 PEGMEA, 0.1 PEGDA, 5 aerosil 380, 8.57 NaTFSI",2024-04-12,"PCB print",3,0.028,0.79,"PCB print",FALSE,"NO"
"SSna_12",4e-06,"PEGMEA","PEGDA",0.9,0.1,"Aerosil 380",5,"NaTFSI",8.57,"0.9 PEGMEA, 0.1 PEGDA, 5 aerosil 380, 8.57 NaTFSI",2024-04-12,"PCB print",3,0.028,0.79,"PCB print",FALSE,"NO"
"SSna_12",3.8462e-06,"PEGMEA","PEGDA",0.9,0.1,"Aerosil 380",5,"NaTFSI",8.57,"0.9 PEGMEA, 0.1 PEGDA, 5 aerosil 380, 8.57 NaTFSI",2024-04-12,"PCB print",3,0.028,0.79,"PCB print",FALSE,"NO"
"SSna_12",4.008e-06,"PEGMEA","PEGDA",0.9,0.1,"Aerosil 380",5,"NaTFSI",8.57,"0.9 PEGMEA, 0.1 PEGDA, 5 aerosil 380, 8.57 NaTFSI",2024-04-12,"PCB print",3,0.028,0.79,"PCB print",FALSE,"NO"
"SSna_12",4.1322e-06,"PEGMEA","PEGDA",0.9,0.1,"Aerosil 380",5,"NaTFSI",8.57,"0.9 PEGMEA, 0.1 PEGDA, 5 aerosil 380, 8.57 NaTFSI",2024-04-12,"PCB print",3,0.028,0.79,"PCB print",FALSE,"NO"
"SSna_12",1.2739e-06,"PEGMEA","PEGDA",0.9,0.1,"Aerosil 380",5,"NaTFSI",8.57,"0.9 PEGMEA, 0.1 PEGDA, 5 aerosil 380, 8.57 NaTFSI",2024-04-12,"PCB print",3,0.028,0.79,"PCB print",FALSE,"NO"
"SSna_12",1.4134e-06,"PEGMEA","PEGDA",0.9,0.1,"Aerosil 380",5,"NaTFSI",8.57,"0.9 PEGMEA, 0.1 PEGDA, 5 aerosil 380, 8.57 NaTFSI",2024-04-12,"PCB print",3,0.028,0.79,"PCB print",FALSE,"NO"
"SSna_120",3.4188e-06,"PEGMEA","PEGDA",0.9,0.1,"Aerosil 380",5.71,"NaTFSI",20,"0.9 PEGMEA, 0.1 PEGDA, 5.71 aerosil 380, 20 NaTFSI",2024-05-28,"PCB print",3,0.028,0.5967,"PCB print",FALSE,"NO"
"SSna_120",3.5398e-06,"PEGMEA","PEGDA",0.9,0.1,"Aerosil 380",5.71,"NaTFSI",20,"0.9 PEGMEA, 0.1 PEGDA, 5.71 aerosil 380, 20 NaTFSI",2024-05-28,"PCB print",3,0.028,0.5967,"PCB print",FALSE,"NO"
"SSna_120",4.3057e-06,"PEGMEA","PEGDA",0.9,0.1,"Aerosil 380",5.71,"NaTFSI",20,"0.9 PEGMEA, 0.1 PEGDA, 5.71 aerosil 380, 20 NaTFSI",2024-05-28,"PCB print",3,0.028,0.5967,"PCB print",FALSE,"NO"
"SSna_120",4.2061e-06,"PEGMEA","PEGDA",0.9,0.1,"Aerosil 380",5.71,"NaTFSI",20,"0.9 PEGMEA, 0.1 PEGDA, 5.71 aerosil 380, 20 NaTFSI",2024-05-28,"PCB print",3,0.028,0.5967,"PCB print",FALSE,"NO"
"SSna_120",5.6022e-06,"PEGMEA","PEGDA",0.9,0.1,"Aerosil 380",5.71,"NaTFSI",20,"0.9 PEGMEA, 0.1 PEGDA, 5.71 aerosil 380, 20 NaTFSI",2024-05-28,"PCB print",3,0.028,0.5967,"PCB print",FALSE,"NO"
"SSna_120",5.5402e-06,"PEGMEA","PEGDA",0.9,0.1,"Aerosil 380",5.71,"NaTFSI",20,"0.9 PEGMEA, 0.1 PEGDA, 5.71 aerosil 380, 20 NaTFSI",2024-05-28,"PCB print",3,0.028,0.5967,"PCB print",FALSE,"NO"
"SSna_120",3.8462e-06,"PEGMEA","PEGDA",0.9,0.1,"Aerosil 380",5.71,"NaTFSI",20,"0.9 PEGMEA, 0.1 PEGDA, 5.71 aerosil 380, 20 NaTFSI",2024-05-28,"PCB print",3,0.028,0.5967,"PCB print",FALSE,"NO"
"SSna_120",3.7383e-06,"PEGMEA","PEGDA",0.9,0.1,"Aerosil 380",5.71,"NaTFSI",20,"0.9 PEGMEA, 0.1 PEGDA, 5.71 aerosil 380, 20 NaTFSI",2024-05-28,"PCB print",3,0.028,0.5967,"PCB print",FALSE,"NO"
"SSna_121",3.125e-06,"PEGMEA","PEGDA",0.9,0.1,"Aerosil 380",4.29,"NaTFSI",20,"0.9 PEGMEA, 0.1 PEGDA, 4.29 aerosil 380, 20 NaTFSI",2024-05-28,"PCB print",3,0.028,0.7467,"PCB print",FALSE,"NO"
"SSna_121",3.2e-06,"PEGMEA","PEGDA",0.9,0.1,"Aerosil 380",4.29,"NaTFSI",20,"0.9 PEGMEA, 0.1 PEGDA, 4.29 aerosil 380, 20 NaTFSI",2024-05-28,"PCB print",3,0.028,0.7467,"PCB print",FALSE,"NO"
"SSna_121",4.2194e-06,"PEGMEA","PEGDA",0.9,0.1,"Aerosil 380",4.29,"NaTFSI",20,"0.9 PEGMEA, 0.1 PEGDA, 4.29 aerosil 380, 20 NaTFSI",2024-05-28,"PCB print",3,0.028,0.7467,"PCB print",FALSE,"NO"
"SSna_121",3.9216e-06,"PEGMEA","PEGDA",0.9,0.1,"Aerosil 380",4.29,"NaTFSI",20,"0.9 PEGMEA, 0.1 PEGDA, 4.29 aerosil 380, 20 NaTFSI",2024-05-28,"PCB print",3,0.028,0.7467,"PCB print",FALSE,"NO"
"SSna_121",5.7971e-06,"PEGMEA","PEGDA",0.9,0.1,"Aerosil 380",4.29,"NaTFSI",20,"0.9 PEGMEA, 0.1 PEGDA, 4.29 aerosil 380, 20 NaTFSI",2024-05-28,"PCB print",3,0.028,0.7467,"PCB print",FALSE,"NO"
"SSna_121",5.8224e-06,"PEGMEA","PEGDA",0.9,0.1,"Aerosil 380",4.29,"NaTFSI",20,"0.9 PEGMEA, 0.1 PEGDA, 4.29 aerosil 380, 20 NaTFSI",2024-05-28,"PCB print",3,0.028,0.7467,"PCB print",FALSE,"NO"
"SSna_121",3.5714e-06,"PEGMEA","PEGDA",0.9,0.1,"Aerosil 380",4.29,"NaTFSI",20,"0.9 PEGMEA, 0.1 PEGDA, 4.29 aerosil 380, 20 NaTFSI",2024-05-28,"PCB print",3,0.028,0.7467,"PCB print",FALSE,"NO"
"SSna_121",3.4188e-06,"PEGMEA","PEGDA",0.9,0.1,"Aerosil 380",4.29,"NaTFSI",20,"0.9 PEGMEA, 0.1 PEGDA, 4.29 aerosil 380, 20 NaTFSI",2024-05-28,"PCB print",3,0.028,0.7467,"PCB print",FALSE,"NO"
