Repository: Jay2-davic/SPOC_code

# Studying-Polymers-on a-Chip (SPOC) Data Cleaning and Processing
Author: Jay Jimenez jimenez45@llnl.gov

# Project Description

The SPOC project aims to establish an automated, high-throughput experimentation workflow to screen solid state polymer electrolytes. This repository contains code to reproduce the data cleaning workflow, data processing, and active learning for the SPOC project. Electrochemical impedance spectroscopy processing code is included as a Python file which was used to determine bulk ionic conductivities.

File: output/pe_data_clean.csv (part 5 of 14)
"sample_ID","ionic_conductivity_final","fcomp_mat1","fcomp_mat2","fcomp_mat1_ratio","fcomp_mat2_ratio","fcomp_additive","fcomp_additive_wt_pct","fcomp_salt","fcomp_salt_wt_pct","fcomp_formulation","date_casted","cast_type","fab_method","area_cm2","spe_thickness_avg","print_type","flag_for_removal","validation"
"SSna_122",3.9216e-06,"PEGMEA","PEGDA",0.9,0.1,"Aerosil 380",2.86,"NaTFSI",20,"0.9 PEGMEA, 0.1 PEGDA, 2.86 aerosil 380, 20 NaTFSI",2024-05-28,"PCB print",3,0.028,0.78,"PCB print",FALSE,"NO"
"SSna_122",4.1322e-06,"PEGMEA","PEGDA",0.9,0.1,"Aerosil 380",2.86,"NaTFSI",20,"0.9 PEGMEA, 0.1 PEGDA, 2.86 aerosil 380, 20 NaTFSI",2024-05-28,"PCB print",3,0.028,0.78,"PCB print",FALSE,"NO"
"SSna_122",4.2965e-06,"PEGMEA","PEGDA",0.9,0.1,"Aerosil 380",2.86,"NaTFSI",20,"0.9 PEGMEA, 0.1 PEGDA, 2.86 aerosil 380, 20 NaTFSI",2024-05-28,"PCB print",3,0.028,0.78,"PCB print",FALSE,"NO"
"SSna_122",5.814e-06,"PEGMEA","PEGDA",0.9,0.1,"Aerosil 380",2.86,"NaTFSI",20,"0.9 PEGMEA, 0.1 PEGDA, 2.86 aerosil 380, 20 NaTFSI",2024-05-28,"PCB print",3,0.028,0.78,"PCB print",FALSE,"NO"
"SSna_122",5.997e-06,"PEGMEA","PEGDA",0.9,0.1,"Aerosil 380",2.86,"NaTFSI",20,"0.9 PEGMEA, 0.1 PEGDA, 2.86 aerosil 380, 20 NaTFSI",2024-05-28,"PCB print",3,0.028,0.78,"PCB print",FALSE,"NO"
"SSna_122",3.8462e-06,"PEGMEA","PEGDA",0.9,0.1,"Aerosil 380",2.86,"NaTFSI",20,"0.9 PEGMEA, 0.1 PEGDA, 2.86 aerosil 380, 20 NaTFSI",2024-05-28,"PCB print",3,0.028,0.78,"PCB print",FALSE,"NO"
"SSna_122",3.8462e-06,"PEGMEA","PEGDA",0.9,0.1,"Aerosil 380",2.86,"NaTFSI",20,"0.9 PEGMEA, 0.1 PEGDA, 2.86 aerosil 380, 20 NaTFSI",2024-05-28,"PCB print",3,0.028,0.78,"PCB print",FALSE,"NO"
"SSna_123",4.2965e-06,"PEGMEA","PEGDA",0.9,0.1,"Aerosil 380",1.43,"NaTFSI",20,"0.9 PEGMEA, 0.1 PEGDA, 1.43 aerosil 380, 20 NaTFSI",2024-05-28,"PCB print",3,0.028,0.8967,"PCB print",FALSE,"NO"
"SSna_123",4.2194e-06,"PEGMEA","PEGDA",0.9,0.1,"Aerosil 380",1.43,"NaTFSI",20,"0.9 PEGMEA, 0.1 PEGDA, 1.43 aerosil 380, 20 NaTFSI",2024-05-28,"PCB print",3,0.028,0.8967,"PCB print",FALSE,"NO"
"SSna_123",9.3897e-06,"PEGMEA","PEGDA",0.9,0.1,"Aerosil 380",1.43,"NaTFSI",20,"0.9 PEGMEA, 0.1 PEGDA, 1.43 aerosil 380, 20 NaTFSI",2024-05-28,"PCB print",3,0.028,0.8967,"PCB print",FALSE,"NO"
"SSna_123",9.324e-06,"PEGMEA","PEGDA",0.9,0.1,"Aerosil 380",1.43,"NaTFSI",20,"0.9 PEGMEA, 0.1 PEGDA, 1.43 aerosil 380, 20 NaTFSI",2024-05-28,"PCB print",3,0.028,0.8967,"PCB print",FALSE,"NO"
"SSna_123",9.6386e-06,"PEGMEA","PEGDA",0.9,0.1,"Aerosil 380",1.43,"NaTFSI",20,"0.9 PEGMEA, 0.1 PEGDA, 1.43 aerosil 380, 20 NaTFSI",2024-05-28,"PCB print",3,0.028,0.8967,"PCB print",FALSE,"NO"
"SSna_123",5.3262e-06,"PEGMEA","PEGDA",0.9,0.1,"Aerosil 380",1.43,"NaTFSI",20,"0.9 PEGMEA, 0.1 PEGDA, 1.43 aerosil 380, 20 NaTFSI",2024-05-28,"PCB print",3,0.028,0.8967,"PCB print",FALSE,"NO"
"SSna_123",5.2016e-06,"PEGMEA","PEGDA",0.9,0.1,"Aerosil 380",1.43,"NaTFSI",20,"0.9 PEGMEA, 0.1 PEGDA, 1.43 aerosil 380, 20 NaTFSI",2024-05-28,"PCB print",3,0.028,0.8967,"PCB print",FALSE,"NO"
"SSna_124",3.125e-06,"PEGMEA","PEGDA",0.9,0.1,"Aerosil 380",0,"NaTFSI",20,"0.9 PEGMEA, 0.1 PEGDA, 0 aerosil 380, 20 NaTFSI",2024-05-28,"PCB print",3,0.028,0.7967,"PCB print",FALSE,"NO"
"SSna_124",3.1008e-06,"PEGMEA","PEGDA",0.9,0.1,"Aerosil 380",0,"NaTFSI",20,"0.9 PEGMEA, 0.1 PEGDA, 0 aerosil 380, 20 NaTFSI",2024-05-28,"PCB print",3,0.028,0.7967,"PCB print",FALSE,"NO"
"SSna_124",4.1623e-06,"PEGMEA","PEGDA",0.9,0.1,"Aerosil 380",0,"NaTFSI",20,"0.9 PEGMEA, 0.1 PEGDA, 0 aerosil 380, 20 NaTFSI",2024-05-28,"PCB print",3,0.028,0.7967,"PCB print",FALSE,"NO"
"SSna_124",4.0942e-06,"PEGMEA","PEGDA",0.9,0.1,"Aerosil 380",0,"NaTFSI",20,"0.9 PEGMEA, 0.1 PEGDA, 0 aerosil 380, 20 NaTFSI",2024-05-28,"PCB print",3,0.028,0.7967,"PCB print",FALSE,"NO"
"SSna_124",5.5402e-06,"PEGMEA","PEGDA",0.9,0.1,"Aerosil 380",0,"NaTFSI",20,"0.9 PEGMEA, 0.1 PEGDA, 0 aerosil 380, 20 NaTFSI",2024-05-28,"PCB print",3,0.028,0.7967,"PCB print",FALSE,"NO"
"SSna_124",5.6577e-06,"PEGMEA","PEGDA",0.9,0.1,"Aerosil 380",0,"NaTFSI",20,"0.9 PEGMEA, 0.1 PEGDA, 0 aerosil 380, 20 NaTFSI",2024-05-28,"PCB print",3,0.028,0.7967,"PCB print",FALSE,"NO"
"SSna_124",3.5088e-06,"PEGMEA","PEGDA",0.9,0.1,"Aerosil 380",0,"NaTFSI",20,"0.9 PEGMEA, 0.1 PEGDA, 0 aerosil 380, 20 NaTFSI",2024-05-28,"PCB print",3,0.028,0.7967,"PCB print",FALSE,"NO"
"SSna_124",3.4483e-06,"PEGMEA","PEGDA",0.9,0.1,"Aerosil 380",0,"NaTFSI",20,"0.9 PEGMEA, 0.1 PEGDA, 0 aerosil 380, 20 NaTFSI",2024-05-28,"PCB print",3,0.028,0.7967,"PCB print",FALSE,"NO"
"SSna_125",1.7241e-06,"PEGMEA","PEGDA",0.9,0.1,"Aerosil 380",10,"NaTFSI",20,"0.9 PEGMEA, 0.1 PEGDA, 10 aerosil 380, 20 NaTFSI",2024-05-28,"PCB print",3,0.028,0.4967,"PCB print",FALSE,"NO"
"SSna_125",1.5936e-06,"PEGMEA","PEGDA",0.9,0.1,"Aerosil 380",10,"NaTFSI",20,"0.9 PEGMEA, 0.1 PEGDA, 10 aerosil 380, 20 NaTFSI",2024-05-28,"PCB print",3,0.028,0.4967,"PCB print",FALSE,"NO"
"SSna_125",2.7397e-06,"PEGMEA","PEGDA",0.9,0.1,"Aerosil 380",10,"NaTFSI",20,"0.9 PEGMEA, 0.1 PEGDA, 10 aerosil 380, 20 NaTFSI",2024-05-28,"PCB print",3,0.028,0.4967,"PCB print",FALSE,"NO"
"SSna_125",2.6316e-06,"PEGMEA","PEGDA",0.9,0.1,"Aerosil 380",10,"NaTFSI",20,"0.9 PEGMEA, 0.1 PEGDA, 10 aerosil 380, 20 NaTFSI",2024-05-28,"PCB print",3,0.028,0.4967,"PCB print",FALSE,"NO"
"SSna_125",3.3898e-06,"PEGMEA","PEGDA",0.9,0.1,"Aerosil 380",10,"NaTFSI",20,"0.9 PEGMEA, 0.1 PEGDA, 10 aerosil 380, 20 NaTFSI",2024-05-28,"PCB print",3,0.028,0.4967,"PCB print",FALSE,"NO"
"SSna_125",3.8095e-06,"PEGMEA","PEGDA",0.9,0.1,"Aerosil 380",10,"NaTFSI",20,"0.9 PEGMEA, 0.1 PEGDA, 10 aerosil 380, 20 NaTFSI",2024-05-28,"PCB print",3,0.028,0.4967,"PCB print",FALSE,"NO"
"SSna_125",2.2599e-06,"PEGMEA","PEGDA",0.9,0.1,"Aerosil 380",10,"NaTFSI",20,"0.9 PEGMEA, 0.1 PEGDA, 10 aerosil 380, 20 NaTFSI",2024-05-28,"PCB print",3,0.028,0.4967,"PCB print",FALSE,"NO"
"SSna_125",2.2727e-06,"PEGMEA","PEGDA",0.9,0.1,"Aerosil 380",10,"NaTFSI",20,"0.9 PEGMEA, 0.1 PEGDA, 10 aerosil 380, 20 NaTFSI",2024-05-28,"PCB print",3,0.028,0.4967,"PCB print",FALSE,"NO"
"SSna_126",1.81e-06,"PEGMEA","PEGDA",0.9,0.1,"Aerosil 380",8.57,"NaTFSI",20,"0.9 PEGMEA, 0.1 PEGDA, 8.57 aerosil 380, 20 NaTFSI",2024-05-28,"PCB print",3,0.028,0.5833,"PCB print",FALSE,"NO"
"SSna_126",2.0202e-06,"PEGMEA","PEGDA",0.9,0.1,"Aerosil 380",8.57,"NaTFSI",20,"0.9 PEGMEA, 0.1 PEGDA, 8.57 aerosil 380, 20 NaTFSI",2024-05-28,"PCB print",3,0.028,0.5833,"PCB print",FALSE,"NO"
"SSna_126",2.4845e-06,"PEGMEA","PEGDA",0.9,0.1,"Aerosil 380",8.57,"NaTFSI",20,"0.9 PEGMEA, 0.1 PEGDA, 8.57 aerosil 380, 20 NaTFSI",2024-05-28,"PCB print",3,0.028,0.5833,"PCB print",FALSE,"NO"
"SSna_126",2.5974e-06,"PEGMEA","PEGDA",0.9,0.1,"Aerosil 380",8.57,"NaTFSI",20,"0.9 PEGMEA, 0.1 PEGDA, 8.57 aerosil 380, 20 NaTFSI",2024-05-28,"PCB print",3,0.028,0.5833,"PCB print",FALSE,"NO"
"SSna_126",3.6364e-06,"PEGMEA","PEGDA",0.9,0.1,"Aerosil 380",8.57,"NaTFSI",20,"0.9 PEGMEA, 0.1 PEGDA, 8.57 aerosil 380, 20 NaTFSI",2024-05-28,"PCB print",3,0.028,0.5833,"PCB print",FALSE,"NO"
"SSna_126",3.6036e-06,"PEGMEA","PEGDA",0.9,0.1,"Aerosil 380",8.57,"NaTFSI",20,"0.9 PEGMEA, 0.1 PEGDA, 8.57 aerosil 380, 20 NaTFSI",2024-05-28,"PCB print",3,0.028,0.5833,"PCB print",FALSE,"NO"
"SSna_126",2.5157e-06,"PEGMEA","PEGDA",0.9,0.1,"Aerosil 380",8.57,"NaTFSI",20,"0.9 PEGMEA, 0.1 PEGDA, 8.57 aerosil 380, 20 NaTFSI",2024-05-28,"PCB print",3,0.028,0.5833,"PCB print",FALSE,"NO"
"SSna_126",2.5478e-06,"PEGMEA","PEGDA",0.9,0.1,"Aerosil 380",8.57,"NaTFSI",20,"0.9 PEGMEA, 0.1 PEGDA, 8.57 aerosil 380, 20 NaTFSI",2024-05-28,"PCB print",3,0.028,0.5833,"PCB print",FALSE,"NO"
"SSna_127",1.9704e-06,"PEGMEA","PEGDA",0.9,0.1,"Aerosil 380",7.14,"NaTFSI",20,"0.9 PEGMEA, 0.1 PEGDA, 7.14 aerosil 380, 20 NaTFSI",2024-05-28,"PCB print",3,0.028,0.6033,"PCB print",FALSE,"NO"
"SSna_127",2.0833e-06,"PEGMEA","PEGDA",0.9,0.1,"Aerosil 380",7.14,"NaTFSI",20,"0.9 PEGMEA, 0.1 PEGDA, 7.14 aerosil 380, 20 NaTFSI",2024-05-28,"PCB print",3,0.028,0.6033,"PCB print",FALSE,"NO"
"SSna_127",2.6846e-06,"PEGMEA","PEGDA",0.9,0.1,"Aerosil 380",7.14,"NaTFSI",20,"0.9 PEGMEA, 0.1 PEGDA, 7.14 aerosil 380, 20 NaTFSI",2024-05-28,"PCB print",3,0.028,0.6033,"PCB print",FALSE,"NO"
"SSna_127",2.649e-06,"PEGMEA","PEGDA",0.9,0.1,"Aerosil 380",7.14,"NaTFSI",20,"0.9 PEGMEA, 0.1 PEGDA, 7.14 aerosil 380, 20 NaTFSI",2024-05-28,"PCB print",3,0.028,0.6033,"PCB print",FALSE,"NO"
"SSna_127",3.5714e-06,"PEGMEA","PEGDA",0.9,0.1,"Aerosil 380",7.14,"NaTFSI",20,"0.9 PEGMEA, 0.1 PEGDA, 7.14 aerosil 380, 20 NaTFSI",2024-05-28,"PCB print",3,0.028,0.6033,"PCB print",FALSE,"NO"
"SSna_127",3.8095e-06,"PEGMEA","PEGDA",0.9,0.1,"Aerosil 380",7.14,"NaTFSI",20,"0.9 PEGMEA, 0.1 PEGDA, 7.14 aerosil 380, 20 NaTFSI",2024-05-28,"PCB print",3,0.028,0.6033,"PCB print",FALSE,"NO"
"SSna_127",2.7586e-06,"PEGMEA","PEGDA",0.9,0.1,"Aerosil 380",7.14,"NaTFSI",20,"0.9 PEGMEA, 0.1 PEGDA, 7.14 aerosil 380, 20 NaTFSI",2024-05-28,"PCB print",3,0.028,0.6033,"PCB print",FALSE,"NO"
"SSna_127",2.5316e-06,"PEGMEA","PEGDA",0.9,0.1,"Aerosil 380",7.14,"NaTFSI",20,"0.9 PEGMEA, 0.1 PEGDA, 7.14 aerosil 380, 20 NaTFSI",2024-05-28,"PCB print",3,0.028,0.6033,"PCB print",FALSE,"NO"
"SSna_128",2.139e-06,"PEGMEA","PEGDA",0.9,0.1,"Aerosil 380",5.71,"NaTFSI",20,"0.9 PEGMEA, 0.1 PEGDA, 5.71 aerosil 380, 20 NaTFSI",2024-05-28,"PCB print",3,0.028,0.6367,"PCB print",FALSE,"NO"
"SSna_128",2.1622e-06,"PEGMEA","PEGDA",0.9,0.1,"Aerosil 380",5.71,"NaTFSI",20,"0.9 PEGMEA, 0.1 PEGDA, 5.71 aerosil 380, 20 NaTFSI",2024-05-28,"PCB print",3,0.028,0.6367,"PCB print",FALSE,"NO"
"SSna_128",2.6144e-06,"PEGMEA","PEGDA",0.9,0.1,"Aerosil 380",5.71,"NaTFSI",20,"0.9 PEGMEA, 0.1 PEGDA, 5.71 aerosil 380, 20 NaTFSI",2024-05-28,"PCB print",3,0.028,0.6367,"PCB print",FALSE,"NO"
"SSna_128",2.9851e-06,"PEGMEA","PEGDA",0.9,0.1,"Aerosil 380",5.71,"NaTFSI",20,"0.9 PEGMEA, 0.1 PEGDA, 5.71 aerosil 380, 20 NaTFSI",2024-05-28,"PCB print",3,0.028,0.6367,"PCB print",FALSE,"NO"
"SSna_128",4.3384e-06,"PEGMEA","PEGDA",0.9,0.1,"Aerosil 380",5.71,"NaTFSI",20,"0.9 PEGMEA, 0.1 PEGDA, 5.71 aerosil 380, 20 NaTFSI",2024-05-28,"PCB print",3,0.028,0.6367,"PCB print",FALSE,"NO"
"SSna_128",3.8462e-06,"PEGMEA","PEGDA",0.9,0.1,"Aerosil 380",5.71,"NaTFSI",20,"0.9 PEGMEA, 0.1 PEGDA, 5.71 aerosil 380, 20 NaTFSI",2024-05-28,"PCB print",3,0.028,0.6367,"PCB print",FALSE,"NO"
"SSna_128",2.6316e-06,"PEGMEA","PEGDA",0.9,0.1,"Aerosil 380",5.71,"NaTFSI",20,"0.9 PEGMEA, 0.1 PEGDA, 5.71 aerosil 380, 20 NaTFSI",2024-05-28,"PCB print",3,0.028,0.6367,"PCB print",FALSE,"NO"
"SSna_128",2.6846e-06,"PEGMEA","PEGDA",0.9,0.1,"Aerosil 380",5.71,"NaTFSI",20,"0.9 PEGMEA, 0.1 PEGDA, 5.71 aerosil 380, 20 NaTFSI",2024-05-28,"PCB print",3,0.028,0.6367,"PCB print",FALSE,"NO"
"SSna_129",2.381e-06,"PEGMEA","PEGDA",0.9,0.1,"Aerosil 380",4.29,"NaTFSI",20,"0.9 PEGMEA, 0.1 PEGDA, 4.29 aerosil 380, 20 NaTFSI",2024-05-28,"PCB print",3,0.028,0.5967,"PCB print",FALSE,"NO"
"SSna_129",2.2857e-06,"PEGMEA","PEGDA",0.9,0.1,"Aerosil 380",4.29,"NaTFSI",20,"0.9 PEGMEA, 0.1 PEGDA, 4.29 aerosil 380, 20 NaTFSI",2024-05-28,"PCB print",3,0.028,0.5967,"PCB print",FALSE,"NO"
"SSna_129",3.0769e-06,"PEGMEA","PEGDA",0.9,0.1,"Aerosil 380",4.29,"NaTFSI",20,"0.9 PEGMEA, 0.1 PEGDA, 4.29 aerosil 380, 20 NaTFSI",2024-05-28,"PCB print",3,0.028,0.5967,"PCB print",FALSE,"NO"
"SSna_129",3.1008e-06,"PEGMEA","PEGDA",0.9,0.1,"Aerosil 380",4.29,"NaTFSI",20,"0.9 PEGMEA, 0.1 PEGDA, 4.29 aerosil 380, 20 NaTFSI",2024-05-28,"PCB print",3,0.028,0.5967,"PCB print",FALSE,"NO"
"SSna_129",4.2239e-06,"PEGMEA","PEGDA",0.9,0.1,"Aerosil 380",4.29,"NaTFSI",20,"0.9 PEGMEA, 0.1 PEGDA, 4.29 aerosil 380, 20 NaTFSI",2024-05-28,"PCB print",3,0.028,0.5967,"PCB print",FALSE,"NO"
"SSna_129",4.2781e-06,"PEGMEA","PEGDA",0.9,0.1,"Aerosil 380",4.29,"NaTFSI",20,"0.9 PEGMEA, 0.1 PEGDA, 4.29 aerosil 380, 20 NaTFSI",2024-05-28,"PCB print",3,0.028,0.5967,"PCB print",FALSE,"NO"
"SSna_129",2.4691e-06,"PEGMEA","PEGDA",0.9,0.1,"Aerosil 380",4.29,"NaTFSI",20,"0.9 PEGMEA, 0.1 PEGDA, 4.29 aerosil 380, 20 NaTFSI",2024-05-28,"PCB print",3,0.028,0.5967,"PCB print",FALSE,"NO"
"SSna_129",2.4691e-06,"PEGMEA","PEGDA",0.9,0.1,"Aerosil 380",4.29,"NaTFSI",20,"0.9 PEGMEA, 0.1 PEGDA, 4.29 aerosil 380, 20 NaTFSI",2024-05-28,"PCB print",3,0.028,0.5967,"PCB print",FALSE,"NO"
"SSna_13",3.0534e-06,"PEGMEA","PEGDA",0.9,0.1,"Aerosil 380",5,"NaTFSI",11.4,"0.9 PEGMEA, 0.1 PEGDA, 5 aerosil 380, 11.4 NaTFSI",2024-04-12,"PCB print",3,0.028,1.1,"PCB print",FALSE,"NO"
"SSna_13",3.0769e-06,"PEGMEA","PEGDA",0.9,0.1,"Aerosil 380",5,"NaTFSI",11.4,"0.9 PEGMEA, 0.1 PEGDA, 5 aerosil 380, 11.4 NaTFSI",2024-04-12,"PCB print",3,0.028,1.1,"PCB print",FALSE,"NO"
"SSna_13",1.7316e-06,"PEGMEA","PEGDA",0.9,0.1,"Aerosil 380",5,"NaTFSI",11.4,"0.9 PEGMEA, 0.1 PEGDA, 5 aerosil 380, 11.4 NaTFSI",2024-04-12,"PCB print",3,0.028,1.1,"PCB print",FALSE,"NO"
"SSna_13",1.6461e-06,"PEGMEA","PEGDA",0.9,0.1,"Aerosil 380",5,"NaTFSI",11.4,"0.9 PEGMEA, 0.1 PEGDA, 5 aerosil 380, 11.4 NaTFSI",2024-04-12,"PCB print",3,0.028,1.1,"PCB print",FALSE,"NO"
"SSna_13",2.7972e-06,"PEGMEA","PEGDA",0.9,0.1,"Aerosil 380",5,"NaTFSI",11.4,"0.9 PEGMEA, 0.1 PEGDA, 5 aerosil 380, 11.4 NaTFSI",2024-04-12,"PCB print",3,0.028,1.1,"PCB print",FALSE,"NO"
"SSna_13",2.8369e-06,"PEGMEA","PEGDA",0.9,0.1,"Aerosil 380",5,"NaTFSI",11.4,"0.9 PEGMEA, 0.1 PEGDA, 5 aerosil 380, 11.4 NaTFSI",2024-04-12,"PCB print",3,0.028,1.1,"PCB print",FALSE,"NO"
"SSna_13",1.3468e-06,"PEGMEA","PEGDA",0.9,0.1,"Aerosil 380",5,"NaTFSI",11.4,"0.9 PEGMEA, 0.1 PEGDA, 5 aerosil 380, 11.4 NaTFSI",2024-04-12,"PCB print",3,0.028,1.1,"PCB print",FALSE,"NO"
"SSna_13",1.3333e-06,"PEGMEA","PEGDA",0.9,0.1,"Aerosil 380",5,"NaTFSI",11.4,"0.9 PEGMEA, 0.1 PEGDA, 5 aerosil 380, 11.4 NaTFSI",2024-04-12,"PCB print",3,0.028,1.1,"PCB print",FALSE,"NO"
"SSna_130",2.381e-06,"PEGMEA","PEGDA",0.9,0.1,"Aerosil 380",2.86,"NaTFSI",20,"0.9 PEGMEA, 0.1 PEGDA, 2.86 aerosil 380, 20 NaTFSI",2024-05-28,"PCB print",3,0.028,0.7233,"PCB print",FALSE,"NO"
"SSna_130",2.439e-06,"PEGMEA","PEGDA",0.9,0.1,"Aerosil 380",2.86,"NaTFSI",20,"0.9 PEGMEA, 0.1 PEGDA, 2.86 aerosil 380, 20 NaTFSI",2024-05-28,"PCB print",3,0.028,0.7233,"PCB print",FALSE,"NO"
"SSna_130",3.4783e-06,"PEGMEA","PEGDA",0.9,0.1,"Aerosil 380",2.86,"NaTFSI",20,"0.9 PEGMEA, 0.1 PEGDA, 2.86 aerosil 380, 20 NaTFSI",2024-05-28,"PCB print",3,0.028,0.7233,"PCB print",FALSE,"NO"
"SSna_130",3.0534e-06,"PEGMEA","PEGDA",0.9,0.1,"Aerosil 380",2.86,"NaTFSI",20,"0.9 PEGMEA, 0.1 PEGDA, 2.86 aerosil 380, 20 NaTFSI",2024-05-28,"PCB print",3,0.028,0.7233,"PCB print",FALSE,"NO"
"SSna_130",4.8019e-06,"PEGMEA","PEGDA",0.9,0.1,"Aerosil 380",2.86,"NaTFSI",20,"0.9 PEGMEA, 0.1 PEGDA, 2.86 aerosil 380, 20 NaTFSI",2024-05-28,"PCB print",3,0.028,0.7233,"PCB print",FALSE,"NO"
"SSna_130",4.2781e-06,"PEGMEA","PEGDA",0.9,0.1,"Aerosil 380",2.86,"NaTFSI",20,"0.9 PEGMEA, 0.1 PEGDA, 2.86 aerosil 380, 20 NaTFSI",2024-05-28,"PCB print",3,0.028,0.7233,"PCB print",FALSE,"NO"
"SSna_130",3.1008e-06,"PEGMEA","PEGDA",0.9,0.1,"Aerosil 380",2.86,"NaTFSI",20,"0.9 PEGMEA, 0.1 PEGDA, 2.86 aerosil 380, 20 NaTFSI",2024-05-28,"PCB print",3,0.028,0.7233,"PCB print",FALSE,"NO"
"SSna_130",2.8986e-06,"PEGMEA","PEGDA",0.9,0.1,"Aerosil 380",2.86,"NaTFSI",20,"0.9 PEGMEA, 0.1 PEGDA, 2.86 aerosil 380, 20 NaTFSI",2024-05-28,"PCB print",3,0.028,0.7233,"PCB print",FALSE,"NO"
"SSna_131",2.7027e-06,"PEGMEA","PEGDA",0.9,0.1,"Aerosil 380",1.43,"NaTFSI",20,"0.9 PEGMEA, 0.1 PEGDA, 1.43 aerosil 380, 20 NaTFSI",2024-05-28,"PCB print",3,0.028,0.7467,"PCB print",FALSE,"NO"
"SSna_131",2.5478e-06,"PEGMEA","PEGDA",0.9,0.1,"Aerosil 380",1.43,"NaTFSI",20,"0.9 PEGMEA, 0.1 PEGDA, 1.43 aerosil 380, 20 NaTFSI",2024-05-28,"PCB print",3,0.028,0.7467,"PCB print",FALSE,"NO"
"SSna_131",3.3058e-06,"PEGMEA","PEGDA",0.9,0.1,"Aerosil 380",1.43,"NaTFSI",20,"0.9 PEGMEA, 0.1 PEGDA, 1.43 aerosil 380, 20 NaTFSI",2024-05-28,"PCB print",3,0.028,0.7467,"PCB print",FALSE,"NO"
"SSna_131",3.2787e-06,"PEGMEA","PEGDA",0.9,0.1,"Aerosil 380",1.43,"NaTFSI",20,"0.9 PEGMEA, 0.1 PEGDA, 1.43 aerosil 380, 20 NaTFSI",2024-05-28,"PCB print",3,0.028,0.7467,"PCB print",FALSE,"NO"
"SSna_131",4.3908e-06,"PEGMEA","PEGDA",0.9,0.1,"Aerosil 380",1.43,"NaTFSI",20,"0.9 PEGMEA, 0.1 PEGDA, 1.43 aerosil 380, 20 NaTFSI",2024-05-28,"PCB print",3,0.028,0.7467,"PCB print",FALSE,"NO"
"SSna_131",4.561e-06,"PEGMEA","PEGDA",0.9,0.1,"Aerosil 380",1.43,"NaTFSI",20,"0.9 PEGMEA, 0.1 PEGDA, 1.43 aerosil 380, 20 NaTFSI",2024-05-28,"PCB print",3,0.028,0.7467,"PCB print",FALSE,"NO"
"SSna_131",2.9412e-06,"PEGMEA","PEGDA",0.9,0.1,"Aerosil 380",1.43,"NaTFSI",20,"0.9 PEGMEA, 0.1 PEGDA, 1.43 aerosil 380, 20 NaTFSI",2024-05-28,"PCB print",3,0.028,0.7467,"PCB print",FALSE,"NO"
"SSna_131",2.9851e-06,"PEGMEA","PEGDA",0.9,0.1,"Aerosil 380",1.43,"NaTFSI",20,"0.9 PEGMEA, 0.1 PEGDA, 1.43 aerosil 380, 20 NaTFSI",2024-05-28,"PCB print",3,0.028,0.7467,"PCB print",FALSE,"NO"
"SSna_132",2.381e-06,"PEGMEA","PEGDA",0.9,0.1,"Aerosil 380",0,"NaTFSI",20,"0.9 PEGMEA, 0.1 PEGDA, 0 aerosil 380, 20 NaTFSI",2024-05-28,"PCB print",3,0.028,0.6,"PCB print",FALSE,"NO"
"SSna_132",2.3392e-06,"PEGMEA","PEGDA",0.9,0.1,"Aerosil 380",0,"NaTFSI",20,"0.9 PEGMEA, 0.1 PEGDA, 0 aerosil 380, 20 NaTFSI",2024-05-28,"PCB print",3,0.028,0.6,"PCB print",FALSE,"NO"
"SSna_132",3.4783e-06,"PEGMEA","PEGDA",0.9,0.1,"Aerosil 380",0,"NaTFSI",20,"0.9 PEGMEA, 0.1 PEGDA, 0 aerosil 380, 20 NaTFSI",2024-05-28,"PCB print",3,0.028,0.6,"PCB print",FALSE,"NO"
"SSna_132",3.6036e-06,"PEGMEA","PEGDA",0.9,0.1,"Aerosil 380",0,"NaTFSI",20,"0.9 PEGMEA, 0.1 PEGDA, 0 aerosil 380, 20 NaTFSI",2024-05-28,"PCB print",3,0.028,0.6,"PCB print",FALSE,"NO"
"SSna_132",5.1151e-06,"PEGMEA","PEGDA",0.9,0.1,"Aerosil 380",0,"NaTFSI",20,"0.9 PEGMEA, 0.1 PEGDA, 0 aerosil 380, 20 NaTFSI",2024-05-28,"PCB print",3,0.028,0.6,"PCB print",FALSE,"NO"
"SSna_132",4.6838e-06,"PEGMEA","PEGDA",0.9,0.1,"Aerosil 380",0,"NaTFSI",20,"0.9 PEGMEA, 0.1 PEGDA, 0 aerosil 380, 20 NaTFSI",2024-05-28,"PCB print",3,0.028,0.6,"PCB print",FALSE,"NO"
"SSna_132",2.8369e-06,"PEGMEA","PEGDA",0.9,0.1,"Aerosil 380",0,"NaTFSI",20,"0.9 PEGMEA, 0.1 PEGDA, 0 aerosil 380, 20 NaTFSI",2024-05-28,"PCB print",3,0.028,0.6,"PCB print",FALSE,"NO"
"SSna_132",3.0303e-06,"PEGMEA","PEGDA",0.9,0.1,"Aerosil 380",0,"NaTFSI",20,"0.9 PEGMEA, 0.1 PEGDA, 0 aerosil 380, 20 NaTFSI",2024-05-28,"PCB print",3,0.028,0.6,"PCB print",FALSE,"NO"
"SSna_14",3.5398e-06,"PEGMEA","PEGDA",0.9,0.1,"Aerosil 380",5,"NaTFSI",14.3,"0.9 PEGMEA, 0.1 PEGDA, 5 aerosil 380, 14.3 NaTFSI",2024-04-12,"PCB print",3,0.028,1.0933,"PCB print",FALSE,"NO"
"SSna_14",3.3898e-06,"PEGMEA","PEGDA",0.9,0.1,"Aerosil 380",5,"NaTFSI",14.3,"0.9 PEGMEA, 0.1 PEGDA, 5 aerosil 380, 14.3 NaTFSI",2024-04-12,"PCB print",3,0.028,1.0933,"PCB print",FALSE,"NO"
"SSna_14",3.8835e-06,"PEGMEA","PEGDA",0.9,0.1,"Aerosil 380",5,"NaTFSI",14.3,"0.9 PEGMEA, 0.1 PEGDA, 5 aerosil 380, 14.3 NaTFSI",2024-04-12,"PCB print",3,0.028,1.0933,"PCB print",FALSE,"NO"
"SSna_14",3.8095e-06,"PEGMEA","PEGDA",0.9,0.1,"Aerosil 380",5,"NaTFSI",14.3,"0.9 PEGMEA, 0.1 PEGDA, 5 aerosil 380, 14.3 NaTFSI",2024-04-12,"PCB print",3,0.028,1.0933,"PCB print",FALSE,"NO"
"SSna_14",4.5506e-06,"PEGMEA","PEGDA",0.9,0.1,"Aerosil 380",5,"NaTFSI",14.3,"0.9 PEGMEA, 0.1 PEGDA, 5 aerosil 380, 14.3 NaTFSI",2024-04-12,"PCB print",3,0.028,1.0933,"PCB print",FALSE,"NO"
"SSna_14",4.315e-06,"PEGMEA","PEGDA",0.9,0.1,"Aerosil 380",5,"NaTFSI",14.3,"0.9 PEGMEA, 0.1 PEGDA, 5 aerosil 380, 14.3 NaTFSI",2024-04-12,"PCB print",3,0.028,1.0933,"PCB print",FALSE,"NO"
"SSna_14",1.3378e-06,"PEGMEA","PEGDA",0.9,0.1,"Aerosil 380",5,"NaTFSI",14.3,"0.9 PEGMEA, 0.1 PEGDA, 5 aerosil 380, 14.3 NaTFSI",2024-04-12,"PCB print",3,0.028,1.0933,"PCB print",FALSE,"NO"
"SSna_14",1.3423e-06,"PEGMEA","PEGDA",0.9,0.1,"Aerosil 380",5,"NaTFSI",14.3,"0.9 PEGMEA, 0.1 PEGDA, 5 aerosil 380, 14.3 NaTFSI",2024-04-12,"PCB print",3,0.028,1.0933,"PCB print",FALSE,"NO"
"SSna_15",1.9608e-06,"PEGMEA","PEGDA",0.9,0.1,"Aerosil 380",5,"NaTFSI",17.1,"0.9 PEGMEA, 0.1 PEGDA, 5 aerosil 380, 17.1 NaTFSI",2024-04-12,"PCB print",3,0.028,1.0067,"PCB print",FALSE,"NO"
"SSna_15",1.99e-06,"PEGMEA","PEGDA",0.9,0.1,"Aerosil 380",5,"NaTFSI",17.1,"0.9 PEGMEA, 0.1 PEGDA, 5 aerosil 380, 17.1 NaTFSI",2024-04-12,"PCB print",3,0.028,1.0067,"PCB print",FALSE,"NO"
"SSna_15",2.1978e-06,"PEGMEA","PEGDA",0.9,0.1,"Aerosil 380",5,"NaTFSI",17.1,"0.9 PEGMEA, 0.1 PEGDA, 5 aerosil 380, 17.1 NaTFSI",2024-04-12,"PCB print",3,0.028,1.0067,"PCB print",FALSE,"NO"
"SSna_15",2.7586e-06,"PEGMEA","PEGDA",0.9,0.1,"Aerosil 380",5,"NaTFSI",17.1,"0.9 PEGMEA, 0.1 PEGDA, 5 aerosil 380, 17.1 NaTFSI",2024-04-12,"PCB print",3,0.028,1.0067,"PCB print",FALSE,"NO"
"SSna_15",4.7281e-06,"PEGMEA","PEGDA",0.9,0.1,"Aerosil 380",5,"NaTFSI",17.1,"0.9 PEGMEA, 0.1 PEGDA, 5 aerosil 380, 17.1 NaTFSI",2024-04-12,"PCB print",3,0.028,1.0067,"PCB print",FALSE,"NO"
"SSna_15",4.603e-06,"PEGMEA","PEGDA",0.9,0.1,"Aerosil 380",5,"NaTFSI",17.1,"0.9 PEGMEA, 0.1 PEGDA, 5 aerosil 380, 17.1 NaTFSI",2024-04-12,"PCB print",3,0.028,1.0067,"PCB print",FALSE,"NO"
"SSna_15",1.2862e-06,"PEGMEA","PEGDA",0.9,0.1,"Aerosil 380",5,"NaTFSI",17.1,"0.9 PEGMEA, 0.1 PEGDA, 5 aerosil 380, 17.1 NaTFSI",2024-04-12,"PCB print",3,0.028,1.0067,"PCB print",FALSE,"NO"
"SSna_15",1.3115e-06,"PEGMEA","PEGDA",0.9,0.1,"Aerosil 380",5,"NaTFSI",17.1,"0.9 PEGMEA, 0.1 PEGDA, 5 aerosil 380, 17.1 NaTFSI",2024-04-12,"PCB print",3,0.028,1.0067,"PCB print",FALSE,"NO"
"SSna_16",1.7021e-06,"PEGMEA","PEGDA",0.9,0.1,"Aerosil 380",5,"NaTFSI",20,"0.9 PEGMEA, 0.1 PEGDA, 5 aerosil 380, 20 NaTFSI",2024-04-12,"PCB print",3,0.028,0.85,"PCB print",FALSE,"NO"
"SSna_16",1.6461e-06,"PEGMEA","PEGDA",0.9,0.1,"Aerosil 380",5,"NaTFSI",20,"0.9 PEGMEA, 0.1 PEGDA, 5 aerosil 380, 20 NaTFSI",2024-04-12,"PCB print",3,0.028,0.85,"PCB print",FALSE,"NO"
"SSna_16",2.7778e-06,"PEGMEA","PEGDA",0.9,0.1,"Aerosil 380",5,"NaTFSI",20,"0.9 PEGMEA, 0.1 PEGDA, 5 aerosil 380, 20 NaTFSI",2024-04-12,"PCB print",3,0.028,0.85,"PCB print",FALSE,"NO"
"SSna_16",2.5316e-06,"PEGMEA","PEGDA",0.9,0.1,"Aerosil 380",5,"NaTFSI",20,"0.9 PEGMEA, 0.1 PEGDA, 5 aerosil 380, 20 NaTFSI",2024-04-12,"PCB print",3,0.028,0.85,"PCB print",FALSE,"NO"
"SSna_16",1.3245e-06,"PEGMEA","PEGDA",0.9,0.1,"Aerosil 380",5,"NaTFSI",20,"0.9 PEGMEA, 0.1 PEGDA, 5 aerosil 380, 20 NaTFSI",2024-04-12,"PCB print",3,0.028,0.85,"PCB print",FALSE,"NO"
"SSna_16",1.3937e-06,"PEGMEA","PEGDA",0.9,0.1,"Aerosil 380",5,"NaTFSI",20,"0.9 PEGMEA, 0.1 PEGDA, 5 aerosil 380, 20 NaTFSI",2024-04-12,"PCB print",3,0.028,0.85,"PCB print",FALSE,"NO"
"SSna_173",2.3529e-06,"PEGMEA","PEGDA",0.9,0.1,"Aerosil 380",0,"LiTFSI",10,"0.9 PEGMEA, 0.1 PEGDA, 0 aerosil 380, 10 LiTFSI",2024-07-02,"PCB print",3,0.028,1.6733,"PCB print",FALSE,"NO"
"SSna_173",2.454e-06,"PEGMEA","PEGDA",0.9,0.1,"Aerosil 380",0,"LiTFSI",10,"0.9 PEGMEA, 0.1 PEGDA, 0 aerosil 380, 10 LiTFSI",2024-07-02,"PCB print",3,0.028,1.6733,"PCB print",FALSE,"NO"
"SSna_173",2.5316e-06,"PEGMEA","PEGDA",0.9,0.1,"Aerosil 380",0,"LiTFSI",10,"0.9 PEGMEA, 0.1 PEGDA, 0 aerosil 380, 10 LiTFSI",2024-07-02,"PCB print",3,0.028,1.6733,"PCB print",FALSE,"NO"
"SSna_173",2.5316e-06,"PEGMEA","PEGDA",0.9,0.1,"Aerosil 380",0,"LiTFSI",10,"0.9 PEGMEA, 0.1 PEGDA, 0 aerosil 380, 10 LiTFSI",2024-07-02,"PCB print",3,0.028,1.6733,"PCB print",FALSE,"NO"
"SSna_173",3.8835e-06,"PEGMEA","PEGDA",0.9,0.1,"Aerosil 380",0,"LiTFSI",10,"0.9 PEGMEA, 0.1 PEGDA, 0 aerosil 380, 10 LiTFSI",2024-07-02,"PCB print",3,0.028,1.6733,"PCB print",FALSE,"NO"
"SSna_173",3.8462e-06,"PEGMEA","PEGDA",0.9,0.1,"Aerosil 380",0,"LiTFSI",10,"0.9 PEGMEA, 0.1 PEGDA, 0 aerosil 380, 10 LiTFSI",2024-07-02,"PCB print",3,0.028,1.6733,"PCB print",FALSE,"NO"
"SSna_173",2.2599e-06,"PEGMEA","PEGDA",0.9,0.1,"Aerosil 380",0,"LiTFSI",10,"0.9 PEGMEA, 0.1 PEGDA, 0 aerosil 380, 10 LiTFSI",2024-07-02,"PCB print",3,0.028,1.6733,"PCB print",FALSE,"NO"
"SSna_173",2.1978e-06,"PEGMEA","PEGDA",0.9,0.1,"Aerosil 380",0,"LiTFSI",10,"0.9 PEGMEA, 0.1 PEGDA, 0 aerosil 380, 10 LiTFSI",2024-07-02,"PCB print",3,0.028,1.6733,"PCB print",FALSE,"NO"
"SSna_174",3.1008e-06,"PEGMEA","PEGDA",0.9,0.1,"Aerosil 380",2.14,"LiTFSI",10,"0.9 PEGMEA, 0.1 PEGDA, 2.14 aerosil 380, 10 LiTFSI",2024-07-02,"PCB print",3,0.028,0.98,"PCB print",FALSE,"NO"
"SSna_174",3.1746e-06,"PEGMEA","PEGDA",0.9,0.1,"Aerosil 380",2.14,"LiTFSI",10,"0.9 PEGMEA, 0.1 PEGDA, 2.14 aerosil 380, 10 LiTFSI",2024-07-02,"PCB print",3,0.028,0.98,"PCB print",FALSE,"NO"
"SSna_174",3.0769e-06,"PEGMEA","PEGDA",0.9,0.1,"Aerosil 380",2.14,"LiTFSI",10,"0.9 PEGMEA, 0.1 PEGDA, 2.14 aerosil 380, 10 LiTFSI",2024-07-02,"PCB print",3,0.028,0.98,"PCB print",FALSE,"NO"
"SSna_174",3.2258e-06,"PEGMEA","PEGDA",0.9,0.1,"Aerosil 380",2.14,"LiTFSI",10,"0.9 PEGMEA, 0.1 PEGDA, 2.14 aerosil 380, 10 LiTFSI",2024-07-02,"PCB print",3,0.028,0.98,"PCB print",FALSE,"NO"
"SSna_174",5.0378e-06,"PEGMEA","PEGDA",0.9,0.1,"Aerosil 380",2.14,"LiTFSI",10,"0.9 PEGMEA, 0.1 PEGDA, 2.14 aerosil 380, 10 LiTFSI",2024-07-02,"PCB print",3,0.028,0.98,"PCB print",FALSE,"NO"
"SSna_174",5.0188e-06,"PEGMEA","PEGDA",0.9,0.1,"Aerosil 380",2.14,"LiTFSI",10,"0.9 PEGMEA, 0.1 PEGDA, 2.14 aerosil 380, 10 LiTFSI",2024-07-02,"PCB print",3,0.028,0.98,"PCB print",FALSE,"NO"
"SSna_174",2.2472e-06,"PEGMEA","PEGDA",0.9,0.1,"Aerosil 380",2.14,"LiTFSI",10,"0.9 PEGMEA, 0.1 PEGDA, 2.14 aerosil 380, 10 LiTFSI",2024-07-02,"PCB print",3,0.028,0.98,"PCB print",FALSE,"NO"
"SSna_175",2.7211e-06,"PEGMEA","PEGDA",0.9,0.1,"Aerosil 380",4.29,"LiTFSI",10,"0.9 PEGMEA, 0.1 PEGDA, 4.29 aerosil 380, 10 LiTFSI",2024-07-02,"PCB print",3,0.028,0.8567,"PCB print",FALSE,"NO"
"SSna_175",2.6846e-06,"PEGMEA","PEGDA",0.9,0.1,"Aerosil 380",4.29,"LiTFSI",10,"0.9 PEGMEA, 0.1 PEGDA, 4.29 aerosil 380, 10 LiTFSI",2024-07-02,"PCB print",3,0.028,0.8567,"PCB print",FALSE,"NO"
"SSna_175",3.6364e-06,"PEGMEA","PEGDA",0.9,0.1,"Aerosil 380",4.29,"LiTFSI",10,"0.9 PEGMEA, 0.1 PEGDA, 4.29 aerosil 380, 10 LiTFSI",2024-07-02,"PCB print",3,0.028,0.8567,"PCB print",FALSE,"NO"
"SSna_175",3.252e-06,"PEGMEA","PEGDA",0.9,0.1,"Aerosil 380",4.29,"LiTFSI",10,"0.9 PEGMEA, 0.1 PEGDA, 4.29 aerosil 380, 10 LiTFSI",2024-07-02,"PCB print",3,0.028,0.8567,"PCB print",FALSE,"NO"
"SSna_175",5.0063e-06,"PEGMEA","PEGDA",0.9,0.1,"Aerosil 380",4.29,"LiTFSI",10,"0.9 PEGMEA, 0.1 PEGDA, 4.29 aerosil 380, 10 LiTFSI",2024-07-02,"PCB print",3,0.028,0.8567,"PCB print",FALSE,"NO"
"SSna_175",4.878e-06,"PEGMEA","PEGDA",0.9,0.1,"Aerosil 380",4.29,"LiTFSI",10,"0.9 PEGMEA, 0.1 PEGDA, 4.29 aerosil 380, 10 LiTFSI",2024-07-02,"PCB print",3,0.028,0.8567,"PCB print",FALSE,"NO"
"SSna_175",2.1978e-06,"PEGMEA","PEGDA",0.9,0.1,"Aerosil 380",4.29,"LiTFSI",10,"0.9 PEGMEA, 0.1 PEGDA, 4.29 aerosil 380, 10 LiTFSI",2024-07-02,"PCB print",3,0.028,0.8567,"PCB print",FALSE,"NO"
"SSna_175",2.1622e-06,"PEGMEA","PEGDA",0.9,0.1,"Aerosil 380",4.29,"LiTFSI",10,"0.9 PEGMEA, 0.1 PEGDA, 4.29 aerosil 380, 10 LiTFSI",2024-07-02,"PCB print",3,0.028,0.8567,"PCB print",FALSE,"NO"
"SSna_176",2.3952e-06,"PEGMEA","PEGDA",0.9,0.1,"Aerosil 380",6.42,"LiTFSI",10,"0.9 PEGMEA, 0.1 PEGDA, 6.43 aerosil 380, 10 LiTFSI",2024-07-02,"PCB print",3,0.028,0.94,"PCB print",FALSE,"NO"
"SSna_176",2.454e-06,"PEGMEA","PEGDA",0.9,0.1,"Aerosil 380",6.42,"LiTFSI",10,"0.9 PEGMEA, 0.1 PEGDA, 6.43 aerosil 380, 10 LiTFSI",2024-07-02,"PCB print",3,0.028,0.94,"PCB print",FALSE,"NO"
"SSna_176",2.5641e-06,"PEGMEA","PEGDA",0.9,0.1,"Aerosil 380",6.42,"LiTFSI",10,"0.9 PEGMEA, 0.1 PEGDA, 6.43 aerosil 380, 10 LiTFSI",2024-07-02,"PCB print",3,0.028,0.94,"PCB print",FALSE,"NO"
"SSna_176",2.6846e-06,"PEGMEA","PEGDA",0.9,0.1,"Aerosil 380",6.42,"LiTFSI",10,"0.9 PEGMEA, 0.1 PEGDA, 6.43 aerosil 380, 10 LiTFSI",2024-07-02,"PCB print",3,0.028,0.94,"PCB print",FALSE,"NO"
"SSna_176",2.0408e-06,"PEGMEA","PEGDA",0.9,0.1,"Aerosil 380",6.42,"LiTFSI",10,"0.9 PEGMEA, 0.1 PEGDA, 6.43 aerosil 380, 10 LiTFSI",2024-07-02,"PCB print",3,0.028,0.94,"PCB print",FALSE,"NO"
"SSna_176",2.0833e-06,"PEGMEA","PEGDA",0.9,0.1,"Aerosil 380",6.42,"LiTFSI",10,"0.9 PEGMEA, 0.1 PEGDA, 6.43 aerosil 380, 10 LiTFSI",2024-07-02,"PCB print",3,0.028,0.94,"PCB print",FALSE,"NO"
"SSna_177",1.2012e-06,"PEGMEA","PEGDA",0.9,0.1,"Aerosil 380",8.57,"LiTFSI",10,"0.9 PEGMEA, 0.1 PEGDA, 8.57 aerosil 380, 10 LiTFSI",2024-07-02,"PCB print",3,0.028,0.9167,"PCB print",FALSE,"NO"
"SSna_177",1.2232e-06,"PEGMEA","PEGDA",0.9,0.1,"Aerosil 380",8.57,"LiTFSI",10,"0.9 PEGMEA, 0.1 PEGDA, 8.57 aerosil 380, 10 LiTFSI",2024-07-02,"PCB print",3,0.028,0.9167,"PCB print",FALSE,"NO"
"SSna_177",1.3289e-06,"PEGMEA","PEGDA",0.9,0.1,"Aerosil 380",8.57,"LiTFSI",10,"0.9 PEGMEA, 0.1 PEGDA, 8.57 aerosil 380, 10 LiTFSI",2024-07-02,"PCB print",3,0.028,0.9167,"PCB print",FALSE,"NO"
"SSna_177",1.3889e-06,"PEGMEA","PEGDA",0.9,0.1,"Aerosil 380",8.57,"LiTFSI",10,"0.9 PEGMEA, 0.1 PEGDA, 8.57 aerosil 380, 10 LiTFSI",2024-07-02,"PCB print",3,0.028,0.9167,"PCB print",FALSE,"NO"
"SSna_177",2.1858e-06,"PEGMEA","PEGDA",0.9,0.1,"Aerosil 380",8.57,"LiTFSI",10,"0.9 PEGMEA, 0.1 PEGDA, 8.57 aerosil 380, 10 LiTFSI",2024-07-02,"PCB print",3,0.028,0.9167,"PCB print",FALSE,"NO"
"SSna_177",2.0619e-06,"PEGMEA","PEGDA",0.9,0.1,"Aerosil 380",8.57,"LiTFSI",10,"0.9 PEGMEA, 0.1 PEGDA, 8.57 aerosil 380, 10 LiTFSI",2024-07-02,"PCB print",3,0.028,0.9167,"PCB print",FALSE,"NO"
"SSna_177",1.0929e-06,"PEGMEA","PEGDA",0.9,0.1,"Aerosil 380",8.57,"LiTFSI",10,"0.9 PEGMEA, 0.1 PEGDA, 8.57 aerosil 380, 10 LiTFSI",2024-07-02,"PCB print",3,0.028,0.9167,"PCB print",FALSE,"NO"
"SSna_177",1.1236e-06,"PEGMEA","PEGDA",0.9,0.1,"Aerosil 380",8.57,"LiTFSI",10,"0.9 PEGMEA, 0.1 PEGDA, 8.57 aerosil 380, 10 LiTFSI",2024-07-02,"PCB print",3,0.028,0.9167,"PCB print",FALSE,"NO"
"SSna_178",1.3072e-06,"PEGMEA","PEGDA",0.9,0.1,"Aerosil 380",10.7,"LiTFSI",10,"0.9 PEGMEA, 0.1 PEGDA, 10.7 aerosil 380, 10 LiTFSI",2024-07-02,"PCB print",3,0.028,1.02,"PCB print",FALSE,"NO"
"SSna_178",1.2579e-06,"PEGMEA","PEGDA",0.9,0.1,"Aerosil 380",10.7,"LiTFSI",10,"0.9 PEGMEA, 0.1 PEGDA, 10.7 aerosil 380, 10 LiTFSI",2024-07-02,"PCB print",3,0.028,1.02,"PCB print",FALSE,"NO"
"SSna_178",1.5504e-06,"PEGMEA","PEGDA",0.9,0.1,"Aerosil 380",10.7,"LiTFSI",10,"0.9 PEGMEA, 0.1 PEGDA, 10.7 aerosil 380, 10 LiTFSI",2024-07-02,"PCB print",3,0.028,1.02,"PCB print",FALSE,"NO"
"SSna_178",1.5267e-06,"PEGMEA","PEGDA",0.9,0.1,"Aerosil 380",10.7,"LiTFSI",10,"0.9 PEGMEA, 0.1 PEGDA, 10.7 aerosil 380, 10 LiTFSI",2024-07-02,"PCB print",3,0.028,1.02,"PCB print",FALSE,"NO"
"SSna_178",2.2472e-06,"PEGMEA","PEGDA",0.9,0.1,"Aerosil 380",10.7,"LiTFSI",10,"0.9 PEGMEA, 0.1 PEGDA, 10.7 aerosil 380, 10 LiTFSI",2024-07-02,"PCB print",3,0.028,1.02,"PCB print",FALSE,"NO"
"SSna_178",2.1622e-06,"PEGMEA","PEGDA",0.9,0.1,"Aerosil 380",10.7,"LiTFSI",10,"0.9 PEGMEA, 0.1 PEGDA, 10.7 aerosil 380, 10 LiTFSI",2024-07-02,"PCB print",3,0.028,1.02,"PCB print",FALSE,"NO"
"SSna_178",1.6129e-06,"PEGMEA","PEGDA",0.9,0.1,"Aerosil 380",10.7,"LiTFSI",10,"0.9 PEGMEA, 0.1 PEGDA, 10.7 aerosil 380, 10 LiTFSI",2024-07-02,"PCB print",3,0.028,1.02,"PCB print",FALSE,"NO"
"SSna_178",1.4337e-06,"PEGMEA","PEGDA",0.9,0.1,"Aerosil 380",10.7,"LiTFSI",10,"0.9 PEGMEA, 0.1 PEGDA, 10.7 aerosil 380, 10 LiTFSI",2024-07-02,"PCB print",3,0.028,1.02,"PCB print",FALSE,"NO"
"SSna_179",1.2903e-06,"PEGMEA","PEGDA",0.9,0.1,"Aerosil 380",12.9,"LiTFSI",10,"0.9 PEGMEA, 0.1 PEGDA, 12.9 aerosil 380, 10 LiTFSI",2024-07-02,"PCB print",3,0.028,0.9533,"PCB print",FALSE,"NO"
"SSna_179",1.2422e-06,"PEGMEA","PEGDA",0.9,0.1,"Aerosil 380",12.9,"LiTFSI",10,"0.9 PEGMEA, 0.1 PEGDA, 12.9 aerosil 380, 10 LiTFSI",2024-07-02,"PCB print",3,0.028,0.9533,"PCB print",FALSE,"NO"
"SSna_179",1.5209e-06,"PEGMEA","PEGDA",0.9,0.1,"Aerosil 380",12.9,"LiTFSI",10,"0.9 PEGMEA, 0.1 PEGDA, 12.9 aerosil 380, 10 LiTFSI",2024-07-02,"PCB print",3,0.028,0.9533,"PCB print",FALSE,"NO"
"SSna_179",1.6529e-06,"PEGMEA","PEGDA",0.9,0.1,"Aerosil 380",12.9,"LiTFSI",10,"0.9 PEGMEA, 0.1 PEGDA, 12.9 aerosil 380, 10 LiTFSI",2024-07-02,"PCB print",3,0.028,0.9533,"PCB print",FALSE,"NO"
"SSna_179",2.1739e-06,"PEGMEA","PEGDA",0.9,0.1,"Aerosil 380",12.9,"LiTFSI",10,"0.9 PEGMEA, 0.1 PEGDA, 12.9 aerosil 380, 10 LiTFSI",2024-07-02,"PCB print",3,0.028,0.9533,"PCB print",FALSE,"NO"
"SSna_179",2.2727e-06,"PEGMEA","PEGDA",0.9,0.1,"Aerosil 380",12.9,"LiTFSI",10,"0.9 PEGMEA, 0.1 PEGDA, 12.9 aerosil 380, 10 LiTFSI",2024-07-02,"PCB print",3,0.028,0.9533,"PCB print",FALSE,"NO"
"SSna_179",1.3423e-06,"PEGMEA","PEGDA",0.9,0.1,"Aerosil 380",12.9,"LiTFSI",10,"0.9 PEGMEA, 0.1 PEGDA, 12.9 aerosil 380, 10 LiTFSI",2024-07-02,"PCB print",3,0.028,0.9533,"PCB print",FALSE,"NO"
"SSna_179",1.3889e-06,"PEGMEA","PEGDA",0.9,0.1,"Aerosil 380",12.9,"LiTFSI",10,"0.9 PEGMEA, 0.1 PEGDA, 12.9 aerosil 380, 10 LiTFSI",2024-07-02,"PCB print",3,0.028,0.9533,"PCB print",FALSE,"NO"
"SSna_180",1.4815e-06,"PEGMEA","PEGDA",0.9,0.1,"Aerosil 380",15,"LiTFSI",10,"0.9 PEGMEA, 0.1 PEGDA, 15 aerosil 380, 10 LiTFSI",2024-07-02,"PCB print",3,0.028,0.9567,"PCB print",FALSE,"NO"
"SSna_180",1.5564e-06,"PEGMEA","PEGDA",0.9,0.1,"Aerosil 380",15,"LiTFSI",10,"0.9 PEGMEA, 0.1 PEGDA, 15 aerosil 380, 10 LiTFSI",2024-07-02,"PCB print",3,0.028,0.9567,"PCB print",FALSE,"NO"
"SSna_180",1.7699e-06,"PEGMEA","PEGDA",0.9,0.1,"Aerosil 380",15,"LiTFSI",10,"0.9 PEGMEA, 0.1 PEGDA, 15 aerosil 380, 10 LiTFSI",2024-07-02,"PCB print",3,0.028,0.9567,"PCB print",FALSE,"NO"
"SSna_180",1.8018e-06,"PEGMEA","PEGDA",0.9,0.1,"Aerosil 380",15,"LiTFSI",10,"0.9 PEGMEA, 0.1 PEGDA, 15 aerosil 380, 10 LiTFSI",2024-07-02,"PCB print",3,0.028,0.9567,"PCB print",FALSE,"NO"
"SSna_180",2.5157e-06,"PEGMEA","PEGDA",0.9,0.1,"Aerosil 380",15,"LiTFSI",10,"0.9 PEGMEA, 0.1 PEGDA, 15 aerosil 380, 10 LiTFSI",2024-07-02,"PCB print",3,0.028,0.9567,"PCB print",FALSE,"NO"
"SSna_180",2.5478e-06,"PEGMEA","PEGDA",0.9,0.1,"Aerosil 380",15,"LiTFSI",10,"0.9 PEGMEA, 0.1 PEGDA, 15 aerosil 380, 10 LiTFSI",2024-07-02,"PCB print",3,0.028,0.9567,"PCB print",FALSE,"NO"
"SSna_180",1.1905e-06,"PEGMEA","PEGDA",0.9,0.1,"Aerosil 380",15,"LiTFSI",10,"0.9 PEGMEA, 0.1 PEGDA, 15 aerosil 380, 10 LiTFSI",2024-07-02,"PCB print",3,0.028,0.9567,"PCB print",FALSE,"NO"
"SSna_180",1.1173e-06,"PEGMEA","PEGDA",0.9,0.1,"Aerosil 380",15,"LiTFSI",10,"0.9 PEGMEA, 0.1 PEGDA, 15 aerosil 380, 10 LiTFSI",2024-07-02,"PCB print",3,0.028,0.9567,"PCB print",FALSE,"NO"
"SSna_181",2.1277e-06,"PEGMEA","PEGDA",0.9,0.1,"Aerosil 380",0,"LiTFSI",10,"0.9 PEGMEA, 0.1 PEGDA, 0 aerosil 380, 10 LiTFSI",2024-07-02,"PCB print",3,0.028,1.0433,"PCB print",FALSE,"NO"
"SSna_181",2.0513e-06,"PEGMEA","PEGDA",0.9,0.1,"Aerosil 380",0,"LiTFSI",10,"0.9 PEGMEA, 0.1 PEGDA, 0 aerosil 380, 10 LiTFSI",2024-07-02,"PCB print",3,0.028,1.0433,"PCB print",FALSE,"NO"
"SSna_181",6.9808e-06,"PEGMEA","PEGDA",0.9,0.1,"Aerosil 380",0,"LiTFSI",10,"0.9 PEGMEA, 0.1 PEGDA, 0 aerosil 380, 10 LiTFSI",2024-07-02,"PCB print",3,0.028,1.0433,"PCB print",FALSE,"NO"
"SSna_181",7.2202e-06,"PEGMEA","PEGDA",0.9,0.1,"Aerosil 380",0,"LiTFSI",10,"0.9 PEGMEA, 0.1 PEGDA, 0 aerosil 380, 10 LiTFSI",2024-07-02,"PCB print",3,0.028,1.0433,"PCB print",FALSE,"NO"
"SSna_181",3.5714e-06,"PEGMEA","PEGDA",0.9,0.1,"Aerosil 380",0,"LiTFSI",10,"0.9 PEGMEA, 0.1 PEGDA, 0 aerosil 380, 10 LiTFSI",2024-07-02,"PCB print",3,0.028,1.0433,"PCB print",FALSE,"NO"
"SSna_181",3.3058e-06,"PEGMEA","PEGDA",0.9,0.1,"Aerosil 380",0,"LiTFSI",10,"0.9 PEGMEA, 0.1 PEGDA, 0 aerosil 380, 10 LiTFSI",2024-07-02,"PCB print",3,0.028,1.0433,"PCB print",FALSE,"NO"
"SSna_182",1.9139e-06,"PEGMEA","PEGDA",0.9,0.1,"Aerosil 380",2.14,"LiTFSI",10,"0.9 PEGMEA, 0.1 PEGDA, 2.14 aerosil 380, 10 LiTFSI",2024-07-02,"PCB print",3,0.028,1.0033,"PCB print",FALSE,"NO"
"SSna_182",1.9417e-06,"PEGMEA","PEGDA",0.9,0.1,"Aerosil 380",2.14,"LiTFSI",10,"0.9 PEGMEA, 0.1 PEGDA, 2.14 aerosil 380, 10 LiTFSI",2024-07-02,"PCB print",3,0.028,1.0033,"PCB print",FALSE,"NO"
"SSna_182",5.3191e-06,"PEGMEA","PEGDA",0.9,0.1,"Aerosil 380",2.14,"LiTFSI",10,"0.9 PEGMEA, 0.1 PEGDA, 2.14 aerosil 380, 10 LiTFSI",2024-07-02,"PCB print",3,0.028,1.0033,"PCB print",FALSE,"NO"
"SSna_182",5.2493e-06,"PEGMEA","PEGDA",0.9,0.1,"Aerosil 380",2.14,"LiTFSI",10,"0.9 PEGMEA, 0.1 PEGDA, 2.14 aerosil 380, 10 LiTFSI",2024-07-02,"PCB print",3,0.028,1.0033,"PCB print",FALSE,"NO"
"SSna_182",7.5614e-06,"PEGMEA","PEGDA",0.9,0.1,"Aerosil 380",2.14,"LiTFSI",10,"0.9 PEGMEA, 0.1 PEGDA, 2.14 aerosil 380, 10 LiTFSI",2024-07-02,"PCB print",3,0.028,1.0033,"PCB print",FALSE,"NO"
"SSna_182",7.5901e-06,"PEGMEA","PEGDA",0.9,0.1,"Aerosil 380",2.14,"LiTFSI",10,"0.9 PEGMEA, 0.1 PEGDA, 2.14 aerosil 380, 10 LiTFSI",2024-07-02,"PCB print",3,0.028,1.0033,"PCB print",FALSE,"NO"
"SSna_182",2.5974e-06,"PEGMEA","PEGDA",0.9,0.1,"Aerosil 380",2.14,"LiTFSI",10,"0.9 PEGMEA, 0.1 PEGDA, 2.14 aerosil 380, 10 LiTFSI",2024-07-02,"PCB print",3,0.028,1.0033,"PCB print",FALSE,"NO"
"SSna_182",2.649e-06,"PEGMEA","PEGDA",0.9,0.1,"Aerosil 380",2.14,"LiTFSI",10,"0.9 PEGMEA, 0.1 PEGDA, 2.14 aerosil 380, 10 LiTFSI",2024-07-02,"PCB print",3,0.028,1.0033,"PCB print",FALSE,"NO"
"SSna_183",1.9704e-06,"PEGMEA","PEGDA",0.9,0.1,"Aerosil 380",4.29,"LiTFSI",10,"0.9 PEGMEA, 0.1 PEGDA, 4.29 aerosil 380, 10 LiTFSI",2024-07-02,"PCB print",3,0.028,0.8933,"PCB print",FALSE,"NO"
"SSna_183",1.8349e-06,"PEGMEA","PEGDA",0.9,0.1,"Aerosil 380",4.29,"LiTFSI",10,"0.9 PEGMEA, 0.1 PEGDA, 4.29 aerosil 380, 10 LiTFSI",2024-07-02,"PCB print",3,0.028,0.8933,"PCB print",FALSE,"NO"
"SSna_183",3.6697e-06,"PEGMEA","PEGDA",0.9,0.1,"Aerosil 380",4.29,"LiTFSI",10,"0.9 PEGMEA, 0.1 PEGDA, 4.29 aerosil 380, 10 LiTFSI",2024-07-02,"PCB print",3,0.028,0.8933,"PCB print",FALSE,"NO"
"SSna_183",3.6697e-06,"PEGMEA","PEGDA",0.9,0.1,"Aerosil 380",4.29,"LiTFSI",10,"0.9 PEGMEA, 0.1 PEGDA, 4.29 aerosil 380, 10 LiTFSI",2024-07-02,"PCB print",3,0.028,0.8933,"PCB print",FALSE,"NO"
"SSna_183",5.148e-06,"PEGMEA","PEGDA",0.9,0.1,"Aerosil 380",4.29,"LiTFSI",10,"0.9 PEGMEA, 0.1 PEGDA, 4.29 aerosil 380, 10 LiTFSI",2024-07-02,"PCB print",3,0.028,0.8933,"PCB print",FALSE,"NO"
"SSna_183",5.3548e-06,"PEGMEA","PEGDA",0.9,0.1,"Aerosil 380",4.29,"LiTFSI",10,"0.9 PEGMEA, 0.1 PEGDA, 4.29 aerosil 380, 10 LiTFSI",2024-07-02,"PCB print",3,0.028,0.8933,"PCB print",FALSE,"NO"
"SSna_183",2.2727e-06,"PEGMEA","PEGDA",0.9,0.1,"Aerosil 380",4.29,"LiTFSI",10,"0.9 PEGMEA, 0.1 PEGDA, 4.29 aerosil 380, 10 LiTFSI",2024-07-02,"PCB print",3,0.028,0.8933,"PCB print",FALSE,"NO"
"SSna_183",2.2599e-06,"PEGMEA","PEGDA",0.9,0.1,"Aerosil 380",4.29,"LiTFSI",10,"0.9 PEGMEA, 0.1 PEGDA, 4.29 aerosil 380, 10 LiTFSI",2024-07-02,"PCB print",3,0.028,0.8933,"PCB print",FALSE,"NO"
"SSna_184",2.0725e-06,"PEGMEA","PEGDA",0.9,0.1,"Aerosil 380",6.42,"LiTFSI",10,"0.9 PEGMEA, 0.1 PEGDA, 6.43 aerosil 380, 10 LiTFSI",2024-07-02,"PCB print",3,0.028,0.92,"PCB print",FALSE,"NO"
"SSna_184",1.9231e-06,"PEGMEA","PEGDA",0.9,0.1,"Aerosil 380",6.42,"LiTFSI",10,"0.9 PEGMEA, 0.1 PEGDA, 6.43 aerosil 380, 10 LiTFSI",2024-07-02,"PCB print",3,0.028,0.92,"PCB print",FALSE,"NO"
"SSna_184",3.8095e-06,"PEGMEA","PEGDA",0.9,0.1,"Aerosil 380",6.42,"LiTFSI",10,"0.9 PEGMEA, 0.1 PEGDA, 6.43 aerosil 380, 10 LiTFSI",2024-07-02,"PCB print",3,0.028,0.92,"PCB print",FALSE,"NO"
"SSna_184",3.7037e-06,"PEGMEA","PEGDA",0.9,0.1,"Aerosil 380",6.42,"LiTFSI",10,"0.9 PEGMEA, 0.1 PEGDA, 6.43 aerosil 380, 10 LiTFSI",2024-07-02,"PCB print",3,0.028,0.92,"PCB print",FALSE,"NO"
"SSna_184",5.3763e-06,"PEGMEA","PEGDA",0.9,0.1,"Aerosil 380",6.42,"LiTFSI",10,"0.9 PEGMEA, 0.1 PEGDA, 6.43 aerosil 380, 10 LiTFSI",2024-07-02,"PCB print",3,0.028,0.92,"PCB print",FALSE,"NO"
"SSna_184",5.4645e-06,"PEGMEA","PEGDA",0.9,0.1,"Aerosil 380",6.42,"LiTFSI",10,"0.9 PEGMEA, 0.1 PEGDA, 6.43 aerosil 380, 10 LiTFSI",2024-07-02,"PCB print",3,0.028,0.92,"PCB print",FALSE,"NO"
"SSna_184",2.3529e-06,"PEGMEA","PEGDA",0.9,0.1,"Aerosil 380",6.42,"LiTFSI",10,"0.9 PEGMEA, 0.1 PEGDA, 6.43 aerosil 380, 10 LiTFSI",2024-07-02,"PCB print",3,0.028,0.92,"PCB print",FALSE,"NO"
"SSna_184",2.3529e-06,"PEGMEA","PEGDA",0.9,0.1,"Aerosil 380",6.42,"LiTFSI",10,"0.9 PEGMEA, 0.1 PEGDA, 6.43 aerosil 380, 10 LiTFSI",2024-07-02,"PCB print",3,0.028,0.92,"PCB print",FALSE,"NO"
"SSna_185",4.2283e-06,"PEGMEA","PEGDA",0.9,0.1,"Aerosil 380",0,"LiTFSI",10,"0.9 PEGMEA, 0.1 PEGDA, 0 aerosil 380, 10 LiTFSI",2024-07-11,"PCB print",3,0.028,0.96,"PCB print",FALSE,"NO"
"SSna_185",4.2872e-06,"PEGMEA","PEGDA",0.9,0.1,"Aerosil 380",0,"LiTFSI",10,"0.9 PEGMEA, 0.1 PEGDA, 0 aerosil 380, 10 LiTFSI",2024-07-11,"PCB print",3,0.028,0.96,"PCB print",FALSE,"NO"
"SSna_185",4.7114e-06,"PEGMEA","PEGDA",0.9,0.1,"Aerosil 380",0,"LiTFSI",10,"0.9 PEGMEA, 0.1 PEGDA, 0 aerosil 380, 10 LiTFSI",2024-07-11,"PCB print",3,0.028,0.96,"PCB print",FALSE,"NO"
"SSna_185",4.9689e-06,"PEGMEA","PEGDA",0.9,0.1,"Aerosil 380",0,"LiTFSI",10,"0.9 PEGMEA, 0.1 PEGDA, 0 aerosil 380, 10 LiTFSI",2024-07-11,"PCB print",3,0.028,0.96,"PCB print",FALSE,"NO"
