Repository: Jay2-davic/SPOC_code

# Studying-Polymers-on a-Chip (SPOC) Data Cleaning and Processing
Author: Jay Jimenez jimenez45@llnl.gov

# Project Description

The SPOC project aims to establish an automated, high-throughput experimentation workflow to screen solid state polymer electrolytes. This repository contains code to reproduce the data cleaning workflow, data processing, and active learning for the SPOC project. Electrochemical impedance spectroscopy processing code is included as a Python file which was used to determine bulk ionic conductivities.

File: output/pe_data_with_flags.csv (part 7 of 27)
"sample_ID","ionic_conductivity_final","fcomp_mat1","fcomp_mat2","fcomp_mat1_ratio","fcomp_mat2_ratio","fcomp_additive","fcomp_additive_wt_pct","fcomp_salt","fcomp_salt_wt_pct","fcomp_formulation","date_casted","cast_type","fab_method","area_cm2","spe_thickness_avg","print_type","flag_for_removal","validation"
"SSna_212",1.8265e-08,"PEGMEA","PEGDA",0.9,0.1,"Aerosil 380",6.42,"LiTFSI",0,"0.9 PEGMEA, 0.1 PEGDA, 6.43 aerosil 380, 0 LiTFSI",2024-07-17,"PCB print",3,0.028,0.7,"PCB print",FALSE,"NO"
"SSna_212",2.0833e-08,"PEGMEA","PEGDA",0.9,0.1,"Aerosil 380",6.42,"LiTFSI",0,"0.9 PEGMEA, 0.1 PEGDA, 6.43 aerosil 380, 0 LiTFSI",2024-07-17,"PCB print",3,0.028,0.7,"PCB print",FALSE,"NO"
"SSna_212",1.9417e-08,"PEGMEA","PEGDA",0.9,0.1,"Aerosil 380",6.42,"LiTFSI",0,"0.9 PEGMEA, 0.1 PEGDA, 6.43 aerosil 380, 0 LiTFSI",2024-07-17,"PCB print",3,0.028,0.7,"PCB print",FALSE,"NO"
"SSna_212",2.0833e-08,"PEGMEA","PEGDA",0.9,0.1,"Aerosil 380",6.42,"LiTFSI",0,"0.9 PEGMEA, 0.1 PEGDA, 6.43 aerosil 380, 0 LiTFSI",2024-07-17,"PCB print",3,0.028,0.7,"PCB print",FALSE,"NO"
"SSna_212",2.1858e-08,"PEGMEA","PEGDA",0.9,0.1,"Aerosil 380",6.42,"LiTFSI",0,"0.9 PEGMEA, 0.1 PEGDA, 6.43 aerosil 380, 0 LiTFSI",2024-07-17,"PCB print",3,0.028,0.7,"PCB print",FALSE,"NO"
"SSna_212",2.0619e-08,"PEGMEA","PEGDA",0.9,0.1,"Aerosil 380",6.42,"LiTFSI",0,"0.9 PEGMEA, 0.1 PEGDA, 6.43 aerosil 380, 0 LiTFSI",2024-07-17,"PCB print",3,0.028,0.7,"PCB print",FALSE,"NO"
"SSna_212",1.8182e-08,"PEGMEA","PEGDA",0.9,0.1,"Aerosil 380",6.42,"LiTFSI",0,"0.9 PEGMEA, 0.1 PEGDA, 6.43 aerosil 380, 0 LiTFSI",2024-07-17,"PCB print",3,0.028,0.7,"PCB print",FALSE,"NO"
"SSna_212",1.7857e-08,"PEGMEA","PEGDA",0.9,0.1,"Aerosil 380",6.42,"LiTFSI",0,"0.9 PEGMEA, 0.1 PEGDA, 6.43 aerosil 380, 0 LiTFSI",2024-07-17,"PCB print",3,0.028,0.7,"PCB print",FALSE,"NO"
"SSna_213",2e-08,"PEGMEA","PEGDA",0.9,0.1,"Aerosil 380",8.57,"LiTFSI",0,"0.9 PEGMEA, 0.1 PEGDA, 8.57 aerosil 380, 0 LiTFSI",2024-07-17,"PCB print",3,0.028,0.65,"PCB print",FALSE,"NO"
"SSna_213",2.0513e-08,"PEGMEA","PEGDA",0.9,0.1,"Aerosil 380",8.57,"LiTFSI",0,"0.9 PEGMEA, 0.1 PEGDA, 8.57 aerosil 380, 0 LiTFSI",2024-07-17,"PCB print",3,0.028,0.65,"PCB print",FALSE,"NO"
"SSna_213",2.0833e-08,"PEGMEA","PEGDA",0.9,0.1,"Aerosil 380",8.57,"LiTFSI",0,"0.9 PEGMEA, 0.1 PEGDA, 8.57 aerosil 380, 0 LiTFSI",2024-07-17,"PCB print",3,0.028,0.65,"PCB print",FALSE,"NO"
"SSna_213",2.1858e-08,"PEGMEA","PEGDA",0.9,0.1,"Aerosil 380",8.57,"LiTFSI",0,"0.9 PEGMEA, 0.1 PEGDA, 8.57 aerosil 380, 0 LiTFSI",2024-07-17,"PCB print",3,0.028,0.65,"PCB print",FALSE,"NO"
"SSna_213",2.1858e-08,"PEGMEA","PEGDA",0.9,0.1,"Aerosil 380",8.57,"LiTFSI",0,"0.9 PEGMEA, 0.1 PEGDA, 8.57 aerosil 380, 0 LiTFSI",2024-07-17,"PCB print",3,0.028,0.65,"PCB print",FALSE,"NO"
"SSna_213",2.2222e-08,"PEGMEA","PEGDA",0.9,0.1,"Aerosil 380",8.57,"LiTFSI",0,"0.9 PEGMEA, 0.1 PEGDA, 8.57 aerosil 380, 0 LiTFSI",2024-07-17,"PCB print",3,0.028,0.65,"PCB print",FALSE,"NO"
"SSna_213",1.6878e-08,"PEGMEA","PEGDA",0.9,0.1,"Aerosil 380",8.57,"LiTFSI",0,"0.9 PEGMEA, 0.1 PEGDA, 8.57 aerosil 380, 0 LiTFSI",2024-07-17,"PCB print",3,0.028,0.65,"PCB print",FALSE,"NO"
"SSna_213",1.7391e-08,"PEGMEA","PEGDA",0.9,0.1,"Aerosil 380",8.57,"LiTFSI",0,"0.9 PEGMEA, 0.1 PEGDA, 8.57 aerosil 380, 0 LiTFSI",2024-07-17,"PCB print",3,0.028,0.65,"PCB print",FALSE,"NO"
"SSna_214",1.4184e-08,"PEGMEA","PEGDA",0.9,0.1,"Aerosil 380",10.7,"LiTFSI",0,"0.9 PEGMEA, 0.1 PEGDA, 10.7 aerosil 380, 0 LiTFSI",2024-07-17,"PCB print",3,0.028,0.8433,"PCB print",FALSE,"NO"
"SSna_214",1.7167e-08,"PEGMEA","PEGDA",0.9,0.1,"Aerosil 380",10.7,"LiTFSI",0,"0.9 PEGMEA, 0.1 PEGDA, 10.7 aerosil 380, 0 LiTFSI",2024-07-17,"PCB print",3,0.028,0.8433,"PCB print",FALSE,"NO"
"SSna_214",1.6598e-08,"PEGMEA","PEGDA",0.9,0.1,"Aerosil 380",10.7,"LiTFSI",0,"0.9 PEGMEA, 0.1 PEGDA, 10.7 aerosil 380, 0 LiTFSI",2024-07-17,"PCB print",3,0.028,0.8433,"PCB print",FALSE,"NO"
"SSna_214",1.7621e-08,"PEGMEA","PEGDA",0.9,0.1,"Aerosil 380",10.7,"LiTFSI",0,"0.9 PEGMEA, 0.1 PEGDA, 10.7 aerosil 380, 0 LiTFSI",2024-07-17,"PCB print",3,0.028,0.8433,"PCB print",FALSE,"NO"
"SSna_214",2.0942e-08,"PEGMEA","PEGDA",0.9,0.1,"Aerosil 380",10.7,"LiTFSI",0,"0.9 PEGMEA, 0.1 PEGDA, 10.7 aerosil 380, 0 LiTFSI",2024-07-17,"PCB print",3,0.028,0.8433,"PCB print",FALSE,"NO"
"SSna_214",2.2989e-08,"PEGMEA","PEGDA",0.9,0.1,"Aerosil 380",10.7,"LiTFSI",0,"0.9 PEGMEA, 0.1 PEGDA, 10.7 aerosil 380, 0 LiTFSI",2024-07-17,"PCB print",3,0.028,0.8433,"PCB print",FALSE,"NO"
"SSna_214",2.2472e-08,"PEGMEA","PEGDA",0.9,0.1,"Aerosil 380",10.7,"LiTFSI",0,"0.9 PEGMEA, 0.1 PEGDA, 10.7 aerosil 380, 0 LiTFSI",2024-07-17,"PCB print",3,0.028,0.8433,"PCB print",FALSE,"NO"
"SSna_214",2.8571e-08,"PEGMEA","PEGDA",0.9,0.1,"Aerosil 380",10.7,"LiTFSI",0,"0.9 PEGMEA, 0.1 PEGDA, 10.7 aerosil 380, 0 LiTFSI",2024-07-17,"PCB print",3,0.028,0.8433,"PCB print",FALSE,"NO"
"SSna_215",1.8779e-08,"PEGMEA","PEGDA",0.9,0.1,"Aerosil 380",12.9,"LiTFSI",0,"0.9 PEGMEA, 0.1 PEGDA, 12.9 aerosil 380, 0 LiTFSI",2024-07-17,"PCB print",3,0.028,0.8633,"PCB print",FALSE,"NO"
"SSna_215",1.5748e-08,"PEGMEA","PEGDA",0.9,0.1,"Aerosil 380",12.9,"LiTFSI",0,"0.9 PEGMEA, 0.1 PEGDA, 12.9 aerosil 380, 0 LiTFSI",2024-07-17,"PCB print",3,0.028,0.8633,"PCB print",FALSE,"NO"
"SSna_215",2.0833e-08,"PEGMEA","PEGDA",0.9,0.1,"Aerosil 380",12.9,"LiTFSI",0,"0.9 PEGMEA, 0.1 PEGDA, 12.9 aerosil 380, 0 LiTFSI",2024-07-17,"PCB print",3,0.028,0.8633,"PCB print",FALSE,"NO"
"SSna_215",1.8779e-08,"PEGMEA","PEGDA",0.9,0.1,"Aerosil 380",12.9,"LiTFSI",0,"0.9 PEGMEA, 0.1 PEGDA, 12.9 aerosil 380, 0 LiTFSI",2024-07-17,"PCB print",3,0.028,0.8633,"PCB print",FALSE,"NO"
"SSna_215",2.3392e-08,"PEGMEA","PEGDA",0.9,0.1,"Aerosil 380",12.9,"LiTFSI",0,"0.9 PEGMEA, 0.1 PEGDA, 12.9 aerosil 380, 0 LiTFSI",2024-07-17,"PCB print",3,0.028,0.8633,"PCB print",FALSE,"NO"
"SSna_215",2.0305e-08,"PEGMEA","PEGDA",0.9,0.1,"Aerosil 380",12.9,"LiTFSI",0,"0.9 PEGMEA, 0.1 PEGDA, 12.9 aerosil 380, 0 LiTFSI",2024-07-17,"PCB print",3,0.028,0.8633,"PCB print",FALSE,"NO"
"SSna_215",1.9417e-08,"PEGMEA","PEGDA",0.9,0.1,"Aerosil 380",12.9,"LiTFSI",0,"0.9 PEGMEA, 0.1 PEGDA, 12.9 aerosil 380, 0 LiTFSI",2024-07-17,"PCB print",3,0.028,0.8633,"PCB print",FALSE,"NO"
"SSna_215",2.2222e-08,"PEGMEA","PEGDA",0.9,0.1,"Aerosil 380",12.9,"LiTFSI",0,"0.9 PEGMEA, 0.1 PEGDA, 12.9 aerosil 380, 0 LiTFSI",2024-07-17,"PCB print",3,0.028,0.8633,"PCB print",FALSE,"NO"
"SSna_216",2.0942e-08,"PEGMEA","PEGDA",0.9,0.1,"Aerosil 380",15,"LiTFSI",0,"0.9 PEGMEA, 0.1 PEGDA, 15 aerosil 380, 0 LiTFSI",2024-07-17,"PCB print",3,0.028,0.6933,"PCB print",FALSE,"NO"
"SSna_216",2.1505e-08,"PEGMEA","PEGDA",0.9,0.1,"Aerosil 380",15,"LiTFSI",0,"0.9 PEGMEA, 0.1 PEGDA, 15 aerosil 380, 0 LiTFSI",2024-07-17,"PCB print",3,0.028,0.6933,"PCB print",FALSE,"NO"
"SSna_216",1.7094e-08,"PEGMEA","PEGDA",0.9,0.1,"Aerosil 380",15,"LiTFSI",0,"0.9 PEGMEA, 0.1 PEGDA, 15 aerosil 380, 0 LiTFSI",2024-07-17,"PCB print",3,0.028,0.6933,"PCB print",FALSE,"NO"
"SSna_216",1.6878e-08,"PEGMEA","PEGDA",0.9,0.1,"Aerosil 380",15,"LiTFSI",0,"0.9 PEGMEA, 0.1 PEGDA, 15 aerosil 380, 0 LiTFSI",2024-07-17,"PCB print",3,0.028,0.6933,"PCB print",FALSE,"NO"
"SSna_216",1.9048e-08,"PEGMEA","PEGDA",0.9,0.1,"Aerosil 380",15,"LiTFSI",0,"0.9 PEGMEA, 0.1 PEGDA, 15 aerosil 380, 0 LiTFSI",2024-07-17,"PCB print",3,0.028,0.6933,"PCB print",FALSE,"NO"
"SSna_216",1.8182e-08,"PEGMEA","PEGDA",0.9,0.1,"Aerosil 380",15,"LiTFSI",0,"0.9 PEGMEA, 0.1 PEGDA, 15 aerosil 380, 0 LiTFSI",2024-07-17,"PCB print",3,0.028,0.6933,"PCB print",FALSE,"NO"
"SSna_216",2.0513e-08,"PEGMEA","PEGDA",0.9,0.1,"Aerosil 380",15,"LiTFSI",0,"0.9 PEGMEA, 0.1 PEGDA, 15 aerosil 380, 0 LiTFSI",2024-07-17,"PCB print",3,0.028,0.6933,"PCB print",FALSE,"NO"
"SSna_216",2.3256e-08,"PEGMEA","PEGDA",0.9,0.1,"Aerosil 380",15,"LiTFSI",0,"0.9 PEGMEA, 0.1 PEGDA, 15 aerosil 380, 0 LiTFSI",2024-07-17,"PCB print",3,0.028,0.6933,"PCB print",FALSE,"NO"
"SSna_217",2.4242e-07,"PEGMEA","PEGDA",0.9,0.1,"Aerosil 380",7.5,"LiTFSI",0,"0.9 PEGMEA, 0.1 PEGDA, 7.5 aerosil 380, 0 LiTFSI",2024-07-18,"PCB print",3,0.028,0.9733,"PCB print",FALSE,"NO"
"SSna_217",2.3952e-07,"PEGMEA","PEGDA",0.9,0.1,"Aerosil 380",7.5,"LiTFSI",0,"0.9 PEGMEA, 0.1 PEGDA, 7.5 aerosil 380, 0 LiTFSI",2024-07-18,"PCB print",3,0.028,0.9733,"PCB print",FALSE,"NO"
"SSna_217",3.7383e-07,"PEGMEA","PEGDA",0.9,0.1,"Aerosil 380",7.5,"LiTFSI",0,"0.9 PEGMEA, 0.1 PEGDA, 7.5 aerosil 380, 0 LiTFSI",2024-07-18,"PCB print",3,0.028,0.9733,"PCB print",FALSE,"NO"
"SSna_217",3.7383e-07,"PEGMEA","PEGDA",0.9,0.1,"Aerosil 380",7.5,"LiTFSI",0,"0.9 PEGMEA, 0.1 PEGDA, 7.5 aerosil 380, 0 LiTFSI",2024-07-18,"PCB print",3,0.028,0.9733,"PCB print",FALSE,"NO"
"SSna_217",4.1322e-07,"PEGMEA","PEGDA",0.9,0.1,"Aerosil 380",7.5,"LiTFSI",0,"0.9 PEGMEA, 0.1 PEGDA, 7.5 aerosil 380, 0 LiTFSI",2024-07-18,"PCB print",3,0.028,0.9733,"PCB print",FALSE,"NO"
"SSna_217",4.1451e-07,"PEGMEA","PEGDA",0.9,0.1,"Aerosil 380",7.5,"LiTFSI",0,"0.9 PEGMEA, 0.1 PEGDA, 7.5 aerosil 380, 0 LiTFSI",2024-07-18,"PCB print",3,0.028,0.9733,"PCB print",FALSE,"NO"
"SSna_217",4.0942e-07,"PEGMEA","PEGDA",0.9,0.1,"Aerosil 380",7.5,"LiTFSI",0,"0.9 PEGMEA, 0.1 PEGDA, 7.5 aerosil 380, 0 LiTFSI",2024-07-18,"PCB print",3,0.028,0.9733,"PCB print",FALSE,"NO"
"SSna_217",4.0858e-07,"PEGMEA","PEGDA",0.9,0.1,"Aerosil 380",7.5,"LiTFSI",0,"0.9 PEGMEA, 0.1 PEGDA, 7.5 aerosil 380, 0 LiTFSI",2024-07-18,"PCB print",3,0.028,0.9733,"PCB print",FALSE,"NO"
"SSna_218",7.7821e-07,"PEGMEA","PEGDA",0.9,0.1,"Aerosil 380",7.5,"LiTFSI",4.29,"0.9 PEGMEA, 0.1 PEGDA, 7.5 aerosil 380, 4.29 LiTFSI",2024-07-18,"PCB print",3,0.028,0.98,"PCB print",FALSE,"NO"
"SSna_218",8.1136e-07,"PEGMEA","PEGDA",0.9,0.1,"Aerosil 380",7.5,"LiTFSI",4.29,"0.9 PEGMEA, 0.1 PEGDA, 7.5 aerosil 380, 4.29 LiTFSI",2024-07-18,"PCB print",3,0.028,0.98,"PCB print",FALSE,"NO"
"SSna_218",8.3507e-07,"PEGMEA","PEGDA",0.9,0.1,"Aerosil 380",7.5,"LiTFSI",4.29,"0.9 PEGMEA, 0.1 PEGDA, 7.5 aerosil 380, 4.29 LiTFSI",2024-07-18,"PCB print",3,0.028,0.98,"PCB print",FALSE,"NO"
"SSna_218",1.1142e-06,"PEGMEA","PEGDA",0.9,0.1,"Aerosil 380",7.5,"LiTFSI",4.29,"0.9 PEGMEA, 0.1 PEGDA, 7.5 aerosil 380, 4.29 LiTFSI",2024-07-18,"PCB print",3,0.028,0.98,"PCB print",FALSE,"NO"
"SSna_218",1.7241e-06,"PEGMEA","PEGDA",0.9,0.1,"Aerosil 380",7.5,"LiTFSI",4.29,"0.9 PEGMEA, 0.1 PEGDA, 7.5 aerosil 380, 4.29 LiTFSI",2024-07-18,"PCB print",3,0.028,0.98,"PCB print",FALSE,"NO"
"SSna_218",1.6736e-06,"PEGMEA","PEGDA",0.9,0.1,"Aerosil 380",7.5,"LiTFSI",4.29,"0.9 PEGMEA, 0.1 PEGDA, 7.5 aerosil 380, 4.29 LiTFSI",2024-07-18,"PCB print",3,0.028,0.98,"PCB print",FALSE,"NO"
"SSna_218",1.1429e-06,"PEGMEA","PEGDA",0.9,0.1,"Aerosil 380",7.5,"LiTFSI",4.29,"0.9 PEGMEA, 0.1 PEGDA, 7.5 aerosil 380, 4.29 LiTFSI",2024-07-18,"PCB print",3,0.028,0.98,"PCB print",FALSE,"NO"
"SSna_218",1.1527e-06,"PEGMEA","PEGDA",0.9,0.1,"Aerosil 380",7.5,"LiTFSI",4.29,"0.9 PEGMEA, 0.1 PEGDA, 7.5 aerosil 380, 4.29 LiTFSI",2024-07-18,"PCB print",3,0.028,0.98,"PCB print",FALSE,"NO"
"SSna_219",2.649e-06,"PEGMEA","PEGDA",0.9,0.1,"Aerosil 380",7.5,"LiTFSI",8.57,"0.9 PEGMEA, 0.1 PEGDA, 7.5 aerosil 380, 8.57 LiTFSI",2024-07-18,"PCB print",3,0.028,0.8433,"PCB print",FALSE,"NO"
"SSna_219",2.7586e-06,"PEGMEA","PEGDA",0.9,0.1,"Aerosil 380",7.5,"LiTFSI",8.57,"0.9 PEGMEA, 0.1 PEGDA, 7.5 aerosil 380, 8.57 LiTFSI",2024-07-18,"PCB print",3,0.028,0.8433,"PCB print",FALSE,"NO"
"SSna_219",2.7211e-06,"PEGMEA","PEGDA",0.9,0.1,"Aerosil 380",7.5,"LiTFSI",8.57,"0.9 PEGMEA, 0.1 PEGDA, 7.5 aerosil 380, 8.57 LiTFSI",2024-07-18,"PCB print",3,0.028,0.8433,"PCB print",FALSE,"NO"
"SSna_219",2.649e-06,"PEGMEA","PEGDA",0.9,0.1,"Aerosil 380",7.5,"LiTFSI",8.57,"0.9 PEGMEA, 0.1 PEGDA, 7.5 aerosil 380, 8.57 LiTFSI",2024-07-18,"PCB print",3,0.028,0.8433,"PCB print",FALSE,"NO"
"SSna_219",3.3058e-06,"PEGMEA","PEGDA",0.9,0.1,"Aerosil 380",7.5,"LiTFSI",8.57,"0.9 PEGMEA, 0.1 PEGDA, 7.5 aerosil 380, 8.57 LiTFSI",2024-07-18,"PCB print",3,0.028,0.8433,"PCB print",FALSE,"NO"
"SSna_219",3.1496e-06,"PEGMEA","PEGDA",0.9,0.1,"Aerosil 380",7.5,"LiTFSI",8.57,"0.9 PEGMEA, 0.1 PEGDA, 7.5 aerosil 380, 8.57 LiTFSI",2024-07-18,"PCB print",3,0.028,0.8433,"PCB print",FALSE,"NO"
"SSna_219",2.5157e-06,"PEGMEA","PEGDA",0.9,0.1,"Aerosil 380",7.5,"LiTFSI",8.57,"0.9 PEGMEA, 0.1 PEGDA, 7.5 aerosil 380, 8.57 LiTFSI",2024-07-18,"PCB print",3,0.028,0.8433,"PCB print",FALSE,"NO"
"SSna_219",2.4845e-06,"PEGMEA","PEGDA",0.9,0.1,"Aerosil 380",7.5,"LiTFSI",8.57,"0.9 PEGMEA, 0.1 PEGDA, 7.5 aerosil 380, 8.57 LiTFSI",2024-07-18,"PCB print",3,0.028,0.8433,"PCB print",FALSE,"NO"
"SSna_220",2.8169e-06,"PEGMEA","PEGDA",0.9,0.1,"Aerosil 380",7.5,"LiTFSI",12.9,"0.9 PEGMEA, 0.1 PEGDA, 7.5 aerosil 380, 12.9 LiTFSI",2024-07-18,"PCB print",3,0.028,0.97,"PCB print",FALSE,"NO"
"SSna_220",2.8369e-06,"PEGMEA","PEGDA",0.9,0.1,"Aerosil 380",7.5,"LiTFSI",12.9,"0.9 PEGMEA, 0.1 PEGDA, 7.5 aerosil 380, 12.9 LiTFSI",2024-07-18,"PCB print",3,0.028,0.97,"PCB print",FALSE,"NO"
"SSna_220",1.8692e-07,"PEGMEA","PEGDA",0.9,0.1,"Aerosil 380",7.5,"LiTFSI",12.9,"0.9 PEGMEA, 0.1 PEGDA, 7.5 aerosil 380, 12.9 LiTFSI",2024-07-18,"PCB print",3,0.028,0.97,"PCB print",TRUE,"NO"
"SSna_220",7.0299e-06,"PEGMEA","PEGDA",0.9,0.1,"Aerosil 380",7.5,"LiTFSI",12.9,"0.9 PEGMEA, 0.1 PEGDA, 7.5 aerosil 380, 12.9 LiTFSI",2024-07-18,"PCB print",3,0.028,0.97,"PCB print",FALSE,"NO"
"SSna_220",1.6598e-06,"PEGMEA","PEGDA",0.9,0.1,"Aerosil 380",7.5,"LiTFSI",12.9,"0.9 PEGMEA, 0.1 PEGDA, 7.5 aerosil 380, 12.9 LiTFSI",2024-07-18,"PCB print",3,0.028,0.97,"PCB print",FALSE,"NO"
"SSna_220",2.381e-06,"PEGMEA","PEGDA",0.9,0.1,"Aerosil 380",7.5,"LiTFSI",12.9,"0.9 PEGMEA, 0.1 PEGDA, 7.5 aerosil 380, 12.9 LiTFSI",2024-07-18,"PCB print",3,0.028,0.97,"PCB print",FALSE,"NO"
"SSna_220",2.5974e-06,"PEGMEA","PEGDA",0.9,0.1,"Aerosil 380",7.5,"LiTFSI",12.9,"0.9 PEGMEA, 0.1 PEGDA, 7.5 aerosil 380, 12.9 LiTFSI",2024-07-18,"PCB print",3,0.028,0.97,"PCB print",FALSE,"NO"
"SSna_220",2.963e-06,"PEGMEA","PEGDA",0.9,0.1,"Aerosil 380",7.5,"LiTFSI",12.9,"0.9 PEGMEA, 0.1 PEGDA, 7.5 aerosil 380, 12.9 LiTFSI",2024-07-18,"PCB print",3,0.028,0.97,"PCB print",FALSE,"NO"
"SSna_221",3.6036e-06,"PEGMEA","PEGDA",0.9,0.1,"Aerosil 380",7.5,"LiTFSI",17.1,"0.9 PEGMEA, 0.1 PEGDA, 7.5 aerosil 380, 17.1 LiTFSI",2024-07-18,"PCB print",3,0.028,0.99,"PCB print",FALSE,"NO"
"SSna_221",3.4783e-06,"PEGMEA","PEGDA",0.9,0.1,"Aerosil 380",7.5,"LiTFSI",17.1,"0.9 PEGMEA, 0.1 PEGDA, 7.5 aerosil 380, 17.1 LiTFSI",2024-07-18,"PCB print",3,0.028,0.99,"PCB print",FALSE,"NO"
"SSna_221",3.6036e-06,"PEGMEA","PEGDA",0.9,0.1,"Aerosil 380",7.5,"LiTFSI",17.1,"0.9 PEGMEA, 0.1 PEGDA, 7.5 aerosil 380, 17.1 LiTFSI",2024-07-18,"PCB print",3,0.028,0.99,"PCB print",FALSE,"NO"
"SSna_221",3.7736e-06,"PEGMEA","PEGDA",0.9,0.1,"Aerosil 380",7.5,"LiTFSI",17.1,"0.9 PEGMEA, 0.1 PEGDA, 7.5 aerosil 380, 17.1 LiTFSI",2024-07-18,"PCB print",3,0.028,0.99,"PCB print",FALSE,"NO"
"SSna_221",3.6364e-06,"PEGMEA","PEGDA",0.9,0.1,"Aerosil 380",7.5,"LiTFSI",17.1,"0.9 PEGMEA, 0.1 PEGDA, 7.5 aerosil 380, 17.1 LiTFSI",2024-07-18,"PCB print",3,0.028,0.99,"PCB print",FALSE,"NO"
"SSna_221",3.6364e-06,"PEGMEA","PEGDA",0.9,0.1,"Aerosil 380",7.5,"LiTFSI",17.1,"0.9 PEGMEA, 0.1 PEGDA, 7.5 aerosil 380, 17.1 LiTFSI",2024-07-18,"PCB print",3,0.028,0.99,"PCB print",FALSE,"NO"
"SSna_221",2.5478e-06,"PEGMEA","PEGDA",0.9,0.1,"Aerosil 380",7.5,"LiTFSI",17.1,"0.9 PEGMEA, 0.1 PEGDA, 7.5 aerosil 380, 17.1 LiTFSI",2024-07-18,"PCB print",3,0.028,0.99,"PCB print",FALSE,"NO"
"SSna_221",2.2472e-06,"PEGMEA","PEGDA",0.9,0.1,"Aerosil 380",7.5,"LiTFSI",17.1,"0.9 PEGMEA, 0.1 PEGDA, 7.5 aerosil 380, 17.1 LiTFSI",2024-07-18,"PCB print",3,0.028,0.99,"PCB print",FALSE,"NO"
"SSna_222",4.902e-06,"PEGMEA","PEGDA",0.9,0.1,"Aerosil 380",7.5,"LiTFSI",21.4,"0.9 PEGMEA, 0.1 PEGDA, 7.5 aerosil 380, 21.4 LiTFSI",2024-07-18,"PCB print",3,0.028,1.2567,"PCB print",FALSE,"NO"
"SSna_222",4.7847e-06,"PEGMEA","PEGDA",0.9,0.1,"Aerosil 380",7.5,"LiTFSI",21.4,"0.9 PEGMEA, 0.1 PEGDA, 7.5 aerosil 380, 21.4 LiTFSI",2024-07-18,"PCB print",3,0.028,1.2567,"PCB print",FALSE,"NO"
"SSna_222",3.2787e-06,"PEGMEA","PEGDA",0.9,0.1,"Aerosil 380",7.5,"LiTFSI",21.4,"0.9 PEGMEA, 0.1 PEGDA, 7.5 aerosil 380, 21.4 LiTFSI",2024-07-18,"PCB print",3,0.028,1.2567,"PCB print",FALSE,"NO"
"SSna_222",3.2e-06,"PEGMEA","PEGDA",0.9,0.1,"Aerosil 380",7.5,"LiTFSI",21.4,"0.9 PEGMEA, 0.1 PEGDA, 7.5 aerosil 380, 21.4 LiTFSI",2024-07-18,"PCB print",3,0.028,1.2567,"PCB print",FALSE,"NO"
"SSna_222",3.6364e-06,"PEGMEA","PEGDA",0.9,0.1,"Aerosil 380",7.5,"LiTFSI",21.4,"0.9 PEGMEA, 0.1 PEGDA, 7.5 aerosil 380, 21.4 LiTFSI",2024-07-18,"PCB print",3,0.028,1.2567,"PCB print",FALSE,"NO"
"SSna_222",3.7383e-06,"PEGMEA","PEGDA",0.9,0.1,"Aerosil 380",7.5,"LiTFSI",21.4,"0.9 PEGMEA, 0.1 PEGDA, 7.5 aerosil 380, 21.4 LiTFSI",2024-07-18,"PCB print",3,0.028,1.2567,"PCB print",FALSE,"NO"
"SSna_222",4.7619e-06,"PEGMEA","PEGDA",0.9,0.1,"Aerosil 380",7.5,"LiTFSI",21.4,"0.9 PEGMEA, 0.1 PEGDA, 7.5 aerosil 380, 21.4 LiTFSI",2024-07-18,"PCB print",3,0.028,1.2567,"PCB print",FALSE,"NO"
"SSna_222",4.745e-06,"PEGMEA","PEGDA",0.9,0.1,"Aerosil 380",7.5,"LiTFSI",21.4,"0.9 PEGMEA, 0.1 PEGDA, 7.5 aerosil 380, 21.4 LiTFSI",2024-07-18,"PCB print",3,0.028,1.2567,"PCB print",FALSE,"NO"
"SSna_223",3.0303e-06,"PEGMEA","PEGDA",0.9,0.1,"Aerosil 380",7.5,"LiTFSI",25.7,"0.9 PEGMEA, 0.1 PEGDA, 7.5 aerosil 380, 25.7 LiTFSI",2024-07-18,"PCB print",3,0.028,1.0767,"PCB print",FALSE,"NO"
"SSna_223",3.0303e-06,"PEGMEA","PEGDA",0.9,0.1,"Aerosil 380",7.5,"LiTFSI",25.7,"0.9 PEGMEA, 0.1 PEGDA, 7.5 aerosil 380, 25.7 LiTFSI",2024-07-18,"PCB print",3,0.028,1.0767,"PCB print",FALSE,"NO"
"SSna_223",3.2258e-06,"PEGMEA","PEGDA",0.9,0.1,"Aerosil 380",7.5,"LiTFSI",25.7,"0.9 PEGMEA, 0.1 PEGDA, 7.5 aerosil 380, 25.7 LiTFSI",2024-07-18,"PCB print",3,0.028,1.0767,"PCB print",FALSE,"NO"
"SSna_223",3.3058e-06,"PEGMEA","PEGDA",0.9,0.1,"Aerosil 380",7.5,"LiTFSI",25.7,"0.9 PEGMEA, 0.1 PEGDA, 7.5 aerosil 380, 25.7 LiTFSI",2024-07-18,"PCB print",3,0.028,1.0767,"PCB print",FALSE,"NO"
"SSna_223",7.2464e-06,"PEGMEA","PEGDA",0.9,0.1,"Aerosil 380",7.5,"LiTFSI",25.7,"0.9 PEGMEA, 0.1 PEGDA, 7.5 aerosil 380, 25.7 LiTFSI",2024-07-18,"PCB print",3,0.028,1.0767,"PCB print",FALSE,"NO"
"SSna_223",6.8611e-06,"PEGMEA","PEGDA",0.9,0.1,"Aerosil 380",7.5,"LiTFSI",25.7,"0.9 PEGMEA, 0.1 PEGDA, 7.5 aerosil 380, 25.7 LiTFSI",2024-07-18,"PCB print",3,0.028,1.0767,"PCB print",FALSE,"NO"
"SSna_223",4.5351e-06,"PEGMEA","PEGDA",0.9,0.1,"Aerosil 380",7.5,"LiTFSI",25.7,"0.9 PEGMEA, 0.1 PEGDA, 7.5 aerosil 380, 25.7 LiTFSI",2024-07-18,"PCB print",3,0.028,1.0767,"PCB print",FALSE,"NO"
"SSna_223",4.5351e-06,"PEGMEA","PEGDA",0.9,0.1,"Aerosil 380",7.5,"LiTFSI",25.7,"0.9 PEGMEA, 0.1 PEGDA, 7.5 aerosil 380, 25.7 LiTFSI",2024-07-18,"PCB print",3,0.028,1.0767,"PCB print",FALSE,"NO"
"SSna_223",3.2787e-06,"PEGMEA","PEGDA",0.9,0.1,"Aerosil 380",7.5,"LiTFSI",25.7,"0.9 PEGMEA, 0.1 PEGDA, 7.5 aerosil 380, 25.7 LiTFSI",2024-07-18,"PCB print",3,0.028,1.0767,"PCB print",FALSE,"NO"
"SSna_223",3.2787e-06,"PEGMEA","PEGDA",0.9,0.1,"Aerosil 380",7.5,"LiTFSI",25.7,"0.9 PEGMEA, 0.1 PEGDA, 7.5 aerosil 380, 25.7 LiTFSI",2024-07-18,"PCB print",3,0.028,1.0767,"PCB print",FALSE,"NO"
"SSna_223",5.9435e-06,"PEGMEA","PEGDA",0.9,0.1,"Aerosil 380",7.5,"LiTFSI",25.7,"0.9 PEGMEA, 0.1 PEGDA, 7.5 aerosil 380, 25.7 LiTFSI",2024-07-18,"PCB print",3,0.028,1.0767,"PCB print",FALSE,"NO"
"SSna_223",6.079e-06,"PEGMEA","PEGDA",0.9,0.1,"Aerosil 380",7.5,"LiTFSI",25.7,"0.9 PEGMEA, 0.1 PEGDA, 7.5 aerosil 380, 25.7 LiTFSI",2024-07-18,"PCB print",3,0.028,1.0767,"PCB print",FALSE,"NO"
"SSna_224",2.963e-06,"PEGMEA","PEGDA",0.9,0.1,"Aerosil 380",7.5,"LiTFSI",30,"0.9 PEGMEA, 0.1 PEGDA, 7.5 aerosil 380, 30 LiTFSI",2024-07-18,"PCB print",3,0.028,1.3567,"PCB print",FALSE,"NO"
"SSna_224",2.8777e-06,"PEGMEA","PEGDA",0.9,0.1,"Aerosil 380",7.5,"LiTFSI",30,"0.9 PEGMEA, 0.1 PEGDA, 7.5 aerosil 380, 30 LiTFSI",2024-07-18,"PCB print",3,0.028,1.3567,"PCB print",FALSE,"NO"
"SSna_224",4.2328e-06,"PEGMEA","PEGDA",0.9,0.1,"Aerosil 380",7.5,"LiTFSI",30,"0.9 PEGMEA, 0.1 PEGDA, 7.5 aerosil 380, 30 LiTFSI",2024-07-18,"PCB print",3,0.028,1.3567,"PCB print",FALSE,"NO"
"SSna_224",4.3764e-06,"PEGMEA","PEGDA",0.9,0.1,"Aerosil 380",7.5,"LiTFSI",30,"0.9 PEGMEA, 0.1 PEGDA, 7.5 aerosil 380, 30 LiTFSI",2024-07-18,"PCB print",3,0.028,1.3567,"PCB print",FALSE,"NO"
"SSna_224",3.1746e-06,"PEGMEA","PEGDA",0.9,0.1,"Aerosil 380",7.5,"LiTFSI",30,"0.9 PEGMEA, 0.1 PEGDA, 7.5 aerosil 380, 30 LiTFSI",2024-07-18,"PCB print",3,0.028,1.3567,"PCB print",FALSE,"NO"
"SSna_224",3.0075e-06,"PEGMEA","PEGDA",0.9,0.1,"Aerosil 380",7.5,"LiTFSI",30,"0.9 PEGMEA, 0.1 PEGDA, 7.5 aerosil 380, 30 LiTFSI",2024-07-18,"PCB print",3,0.028,1.3567,"PCB print",FALSE,"NO"
"SSna_224",4.3716e-06,"PEGMEA","PEGDA",0.9,0.1,"Aerosil 380",7.5,"LiTFSI",30,"0.9 PEGMEA, 0.1 PEGDA, 7.5 aerosil 380, 30 LiTFSI",2024-07-18,"PCB print",3,0.028,1.3567,"PCB print",FALSE,"NO"
"SSna_224",4.4248e-06,"PEGMEA","PEGDA",0.9,0.1,"Aerosil 380",7.5,"LiTFSI",30,"0.9 PEGMEA, 0.1 PEGDA, 7.5 aerosil 380, 30 LiTFSI",2024-07-18,"PCB print",3,0.028,1.3567,"PCB print",FALSE,"NO"
"SSna_224",4.7506e-06,"PEGMEA","PEGDA",0.9,0.1,"Aerosil 380",7.5,"LiTFSI",30,"0.9 PEGMEA, 0.1 PEGDA, 7.5 aerosil 380, 30 LiTFSI",2024-07-18,"PCB print",3,0.028,1.3567,"PCB print",FALSE,"NO"
"SSna_224",4.6674e-06,"PEGMEA","PEGDA",0.9,0.1,"Aerosil 380",7.5,"LiTFSI",30,"0.9 PEGMEA, 0.1 PEGDA, 7.5 aerosil 380, 30 LiTFSI",2024-07-18,"PCB print",3,0.028,1.3567,"PCB print",FALSE,"NO"
"SSna_224",6.3492e-06,"PEGMEA","PEGDA",0.9,0.1,"Aerosil 380",7.5,"LiTFSI",30,"0.9 PEGMEA, 0.1 PEGDA, 7.5 aerosil 380, 30 LiTFSI",2024-07-18,"PCB print",3,0.028,1.3567,"PCB print",FALSE,"NO"
"SSna_224",6.1256e-06,"PEGMEA","PEGDA",0.9,0.1,"Aerosil 380",7.5,"LiTFSI",30,"0.9 PEGMEA, 0.1 PEGDA, 7.5 aerosil 380, 30 LiTFSI",2024-07-18,"PCB print",3,0.028,1.3567,"PCB print",FALSE,"NO"
"SSna_224",3.8835e-06,"PEGMEA","PEGDA",0.9,0.1,"Aerosil 380",7.5,"LiTFSI",30,"0.9 PEGMEA, 0.1 PEGDA, 7.5 aerosil 380, 30 LiTFSI",2024-07-18,"PCB print",3,0.028,1.3567,"PCB print",FALSE,"NO"
"SSna_224",3.8835e-06,"PEGMEA","PEGDA",0.9,0.1,"Aerosil 380",7.5,"LiTFSI",30,"0.9 PEGMEA, 0.1 PEGDA, 7.5 aerosil 380, 30 LiTFSI",2024-07-18,"PCB print",3,0.028,1.3567,"PCB print",FALSE,"NO"
"SSna_224",4.8193e-06,"PEGMEA","PEGDA",0.9,0.1,"Aerosil 380",7.5,"LiTFSI",30,"0.9 PEGMEA, 0.1 PEGDA, 7.5 aerosil 380, 30 LiTFSI",2024-07-18,"PCB print",3,0.028,1.3567,"PCB print",FALSE,"NO"
"SSna_224",4.9505e-06,"PEGMEA","PEGDA",0.9,0.1,"Aerosil 380",7.5,"LiTFSI",30,"0.9 PEGMEA, 0.1 PEGDA, 7.5 aerosil 380, 30 LiTFSI",2024-07-18,"PCB print",3,0.028,1.3567,"PCB print",FALSE,"NO"
"SSna_267",6.1824e-06,"PEGMEA","PEGDA",0.9,0.1,"Aerosil 380",0,"LiTFSI",30,"0.9 PEGMEA, 0.1 PEGDA, 0 aerosil 380, 30 LiTFSI",2024-08-01,"PCB print",3,0.028,0.6233,"PCB print",FALSE,"NO"
"SSna_267",5.9172e-06,"PEGMEA","PEGDA",0.9,0.1,"Aerosil 380",0,"LiTFSI",30,"0.9 PEGMEA, 0.1 PEGDA, 0 aerosil 380, 30 LiTFSI",2024-08-01,"PCB print",3,0.028,0.6233,"PCB print",FALSE,"NO"
"SSna_267",5.8651e-06,"PEGMEA","PEGDA",0.9,0.1,"Aerosil 380",0,"LiTFSI",30,"0.9 PEGMEA, 0.1 PEGDA, 0 aerosil 380, 30 LiTFSI",2024-08-01,"PCB print",3,0.028,0.6233,"PCB print",FALSE,"NO"
"SSna_267",5.6738e-06,"PEGMEA","PEGDA",0.9,0.1,"Aerosil 380",0,"LiTFSI",30,"0.9 PEGMEA, 0.1 PEGDA, 0 aerosil 380, 30 LiTFSI",2024-08-01,"PCB print",3,0.028,0.6233,"PCB print",FALSE,"NO"
"SSna_267",7.3529e-06,"PEGMEA","PEGDA",0.9,0.1,"Aerosil 380",0,"LiTFSI",30,"0.9 PEGMEA, 0.1 PEGDA, 0 aerosil 380, 30 LiTFSI",2024-08-01,"PCB print",3,0.028,0.6233,"PCB print",FALSE,"NO"
"SSna_267",7.1429e-06,"PEGMEA","PEGDA",0.9,0.1,"Aerosil 380",0,"LiTFSI",30,"0.9 PEGMEA, 0.1 PEGDA, 0 aerosil 380, 30 LiTFSI",2024-08-01,"PCB print",3,0.028,0.6233,"PCB print",FALSE,"NO"
"SSna_267",5.6259e-06,"PEGMEA","PEGDA",0.9,0.1,"Aerosil 380",0,"LiTFSI",30,"0.9 PEGMEA, 0.1 PEGDA, 0 aerosil 380, 30 LiTFSI",2024-08-01,"PCB print",3,0.028,0.6233,"PCB print",FALSE,"NO"
"SSna_267",5.7554e-06,"PEGMEA","PEGDA",0.9,0.1,"Aerosil 380",0,"LiTFSI",30,"0.9 PEGMEA, 0.1 PEGDA, 0 aerosil 380, 30 LiTFSI",2024-08-01,"PCB print",3,0.028,0.6233,"PCB print",FALSE,"NO"
"SSna_268",4.8721e-06,"PEGMEA","PEGDA",0.9,0.1,"Aerosil 380",0,"LiTFSI",25.7,"0.9 PEGMEA, 0.1 PEGDA, 0 aerosil 380, 25.7 LiTFSI",2024-08-01,"PCB print",3,0.028,0.5867,"PCB print",FALSE,"NO"
"SSna_268",4.6136e-06,"PEGMEA","PEGDA",0.9,0.1,"Aerosil 380",0,"LiTFSI",25.7,"0.9 PEGMEA, 0.1 PEGDA, 0 aerosil 380, 25.7 LiTFSI",2024-08-01,"PCB print",3,0.028,0.5867,"PCB print",FALSE,"NO"
"SSna_268",4.9261e-06,"PEGMEA","PEGDA",0.9,0.1,"Aerosil 380",0,"LiTFSI",25.7,"0.9 PEGMEA, 0.1 PEGDA, 0 aerosil 380, 25.7 LiTFSI",2024-08-01,"PCB print",3,0.028,0.5867,"PCB print",FALSE,"NO"
"SSna_268",5.0378e-06,"PEGMEA","PEGDA",0.9,0.1,"Aerosil 380",0,"LiTFSI",25.7,"0.9 PEGMEA, 0.1 PEGDA, 0 aerosil 380, 25.7 LiTFSI",2024-08-01,"PCB print",3,0.028,0.5867,"PCB print",FALSE,"NO"
"SSna_268",6.3593e-06,"PEGMEA","PEGDA",0.9,0.1,"Aerosil 380",0,"LiTFSI",25.7,"0.9 PEGMEA, 0.1 PEGDA, 0 aerosil 380, 25.7 LiTFSI",2024-08-01,"PCB print",3,0.028,0.5867,"PCB print",FALSE,"NO"
"SSna_268",6.2598e-06,"PEGMEA","PEGDA",0.9,0.1,"Aerosil 380",0,"LiTFSI",25.7,"0.9 PEGMEA, 0.1 PEGDA, 0 aerosil 380, 25.7 LiTFSI",2024-08-01,"PCB print",3,0.028,0.5867,"PCB print",FALSE,"NO"
"SSna_268",4.2239e-06,"PEGMEA","PEGDA",0.9,0.1,"Aerosil 380",0,"LiTFSI",25.7,"0.9 PEGMEA, 0.1 PEGDA, 0 aerosil 380, 25.7 LiTFSI",2024-08-01,"PCB print",3,0.028,0.5867,"PCB print",FALSE,"NO"
"SSna_268",4.215e-06,"PEGMEA","PEGDA",0.9,0.1,"Aerosil 380",0,"LiTFSI",25.7,"0.9 PEGMEA, 0.1 PEGDA, 0 aerosil 380, 25.7 LiTFSI",2024-08-01,"PCB print",3,0.028,0.5867,"PCB print",FALSE,"NO"
"SSna_269",5.3333e-06,"PEGMEA","PEGDA",0.9,0.1,"Aerosil 380",0,"LiTFSI",21.4,"0.9 PEGMEA, 0.1 PEGDA, 0 aerosil 380, 21.4 LiTFSI",2024-08-01,"PCB print",3,0.028,0.63,"PCB print",FALSE,"NO"
"SSna_269",5.3476e-06,"PEGMEA","PEGDA",0.9,0.1,"Aerosil 380",0,"LiTFSI",21.4,"0.9 PEGMEA, 0.1 PEGDA, 0 aerosil 380, 21.4 LiTFSI",2024-08-01,"PCB print",3,0.028,0.63,"PCB print",FALSE,"NO"
"SSna_269",5.5249e-06,"PEGMEA","PEGDA",0.9,0.1,"Aerosil 380",0,"LiTFSI",21.4,"0.9 PEGMEA, 0.1 PEGDA, 0 aerosil 380, 21.4 LiTFSI",2024-08-01,"PCB print",3,0.028,0.63,"PCB print",FALSE,"NO"
"SSna_269",5.3121e-06,"PEGMEA","PEGDA",0.9,0.1,"Aerosil 380",0,"LiTFSI",21.4,"0.9 PEGMEA, 0.1 PEGDA, 0 aerosil 380, 21.4 LiTFSI",2024-08-01,"PCB print",3,0.028,0.63,"PCB print",FALSE,"NO"
"SSna_269",7.0053e-06,"PEGMEA","PEGDA",0.9,0.1,"Aerosil 380",0,"LiTFSI",21.4,"0.9 PEGMEA, 0.1 PEGDA, 0 aerosil 380, 21.4 LiTFSI",2024-08-01,"PCB print",3,0.028,0.63,"PCB print",FALSE,"NO"
"SSna_269",7.4906e-06,"PEGMEA","PEGDA",0.9,0.1,"Aerosil 380",0,"LiTFSI",21.4,"0.9 PEGMEA, 0.1 PEGDA, 0 aerosil 380, 21.4 LiTFSI",2024-08-01,"PCB print",3,0.028,0.63,"PCB print",FALSE,"NO"
"SSna_269",4.0527e-06,"PEGMEA","PEGDA",0.9,0.1,"Aerosil 380",0,"LiTFSI",21.4,"0.9 PEGMEA, 0.1 PEGDA, 0 aerosil 380, 21.4 LiTFSI",2024-08-01,"PCB print",3,0.028,0.63,"PCB print",FALSE,"NO"
"SSna_269",4.1322e-06,"PEGMEA","PEGDA",0.9,0.1,"Aerosil 380",0,"LiTFSI",21.4,"0.9 PEGMEA, 0.1 PEGDA, 0 aerosil 380, 21.4 LiTFSI",2024-08-01,"PCB print",3,0.028,0.63,"PCB print",FALSE,"NO"
"SSna_270",4.5872e-06,"PEGMEA","PEGDA",0.9,0.1,"Aerosil 380",0,"LiTFSI",17.1,"0.9 PEGMEA, 0.1 PEGDA, 0 aerosil 380, 17.1 LiTFSI",2024-08-01,"PCB print",3,0.028,0.7733,"PCB print",FALSE,"NO"
"SSna_270",4.5872e-06,"PEGMEA","PEGDA",0.9,0.1,"Aerosil 380",0,"LiTFSI",17.1,"0.9 PEGMEA, 0.1 PEGDA, 0 aerosil 380, 17.1 LiTFSI",2024-08-01,"PCB print",3,0.028,0.7733,"PCB print",FALSE,"NO"
"SSna_270",5.3619e-06,"PEGMEA","PEGDA",0.9,0.1,"Aerosil 380",0,"LiTFSI",17.1,"0.9 PEGMEA, 0.1 PEGDA, 0 aerosil 380, 17.1 LiTFSI",2024-08-01,"PCB print",3,0.028,0.7733,"PCB print",FALSE,"NO"
"SSna_270",5.5479e-06,"PEGMEA","PEGDA",0.9,0.1,"Aerosil 380",0,"LiTFSI",17.1,"0.9 PEGMEA, 0.1 PEGDA, 0 aerosil 380, 17.1 LiTFSI",2024-08-01,"PCB print",3,0.028,0.7733,"PCB print",FALSE,"NO"
"SSna_270",7.2464e-06,"PEGMEA","PEGDA",0.9,0.1,"Aerosil 380",0,"LiTFSI",17.1,"0.9 PEGMEA, 0.1 PEGDA, 0 aerosil 380, 17.1 LiTFSI",2024-08-01,"PCB print",3,0.028,0.7733,"PCB print",FALSE,"NO"
"SSna_270",7.3937e-06,"PEGMEA","PEGDA",0.9,0.1,"Aerosil 380",0,"LiTFSI",17.1,"0.9 PEGMEA, 0.1 PEGDA, 0 aerosil 380, 17.1 LiTFSI",2024-08-01,"PCB print",3,0.028,0.7733,"PCB print",FALSE,"NO"
"SSna_270",4.6083e-06,"PEGMEA","PEGDA",0.9,0.1,"Aerosil 380",0,"LiTFSI",17.1,"0.9 PEGMEA, 0.1 PEGDA, 0 aerosil 380, 17.1 LiTFSI",2024-08-01,"PCB print",3,0.028,0.7733,"PCB print",FALSE,"NO"
"SSna_270",4.6893e-06,"PEGMEA","PEGDA",0.9,0.1,"Aerosil 380",0,"LiTFSI",17.1,"0.9 PEGMEA, 0.1 PEGDA, 0 aerosil 380, 17.1 LiTFSI",2024-08-01,"PCB print",3,0.028,0.7733,"PCB print",FALSE,"NO"
"SSna_271",5.4274e-06,"PEGMEA","PEGDA",0.9,0.1,"Aerosil 380",0,"LiTFSI",12.9,"0.9 PEGMEA, 0.1 PEGDA, 0 aerosil 380, 12.9 LiTFSI",2024-08-01,"PCB print",3,0.028,0.65,"PCB print",FALSE,"NO"
"SSna_271",5.1948e-06,"PEGMEA","PEGDA",0.9,0.1,"Aerosil 380",0,"LiTFSI",12.9,"0.9 PEGMEA, 0.1 PEGDA, 0 aerosil 380, 12.9 LiTFSI",2024-08-01,"PCB print",3,0.028,0.65,"PCB print",FALSE,"NO"
"SSna_271",5.8309e-06,"PEGMEA","PEGDA",0.9,0.1,"Aerosil 380",0,"LiTFSI",12.9,"0.9 PEGMEA, 0.1 PEGDA, 0 aerosil 380, 12.9 LiTFSI",2024-08-01,"PCB print",3,0.028,0.65,"PCB print",FALSE,"NO"
"SSna_271",5.9791e-06,"PEGMEA","PEGDA",0.9,0.1,"Aerosil 380",0,"LiTFSI",12.9,"0.9 PEGMEA, 0.1 PEGDA, 0 aerosil 380, 12.9 LiTFSI",2024-08-01,"PCB print",3,0.028,0.65,"PCB print",FALSE,"NO"
"SSna_271",7.722e-06,"PEGMEA","PEGDA",0.9,0.1,"Aerosil 380",0,"LiTFSI",12.9,"0.9 PEGMEA, 0.1 PEGDA, 0 aerosil 380, 12.9 LiTFSI",2024-08-01,"PCB print",3,0.028,0.65,"PCB print",FALSE,"NO"
"SSna_271",8e-06,"PEGMEA","PEGDA",0.9,0.1,"Aerosil 380",0,"LiTFSI",12.9,"0.9 PEGMEA, 0.1 PEGDA, 0 aerosil 380, 12.9 LiTFSI",2024-08-01,"PCB print",3,0.028,0.65,"PCB print",FALSE,"NO"
"SSna_271",4.7506e-06,"PEGMEA","PEGDA",0.9,0.1,"Aerosil 380",0,"LiTFSI",12.9,"0.9 PEGMEA, 0.1 PEGDA, 0 aerosil 380, 12.9 LiTFSI",2024-08-01,"PCB print",3,0.028,0.65,"PCB print",FALSE,"NO"
"SSna_271",4.6404e-06,"PEGMEA","PEGDA",0.9,0.1,"Aerosil 380",0,"LiTFSI",12.9,"0.9 PEGMEA, 0.1 PEGDA, 0 aerosil 380, 12.9 LiTFSI",2024-08-01,"PCB print",3,0.028,0.65,"PCB print",FALSE,"NO"
"SSna_272",5.2219e-06,"PEGMEA","PEGDA",0.9,0.1,"Aerosil 380",0,"LiTFSI",8.57,"0.9 PEGMEA, 0.1 PEGDA, 0 aerosil 380, 8.57 LiTFSI",2024-08-01,"PCB print",3,0.028,0.7567,"PCB print",FALSE,"NO"
"SSna_272",4.7393e-06,"PEGMEA","PEGDA",0.9,0.1,"Aerosil 380",0,"LiTFSI",8.57,"0.9 PEGMEA, 0.1 PEGDA, 0 aerosil 380, 8.57 LiTFSI",2024-08-01,"PCB print",3,0.028,0.7567,"PCB print",FALSE,"NO"
"SSna_272",4.635e-06,"PEGMEA","PEGDA",0.9,0.1,"Aerosil 380",0,"LiTFSI",8.57,"0.9 PEGMEA, 0.1 PEGDA, 0 aerosil 380, 8.57 LiTFSI",2024-08-01,"PCB print",3,0.028,0.7567,"PCB print",FALSE,"NO"
"SSna_272",4.5198e-06,"PEGMEA","PEGDA",0.9,0.1,"Aerosil 380",0,"LiTFSI",8.57,"0.9 PEGMEA, 0.1 PEGDA, 0 aerosil 380, 8.57 LiTFSI",2024-08-01,"PCB print",3,0.028,0.7567,"PCB print",FALSE,"NO"
"SSna_272",6.2016e-06,"PEGMEA","PEGDA",0.9,0.1,"Aerosil 380",0,"LiTFSI",8.57,"0.9 PEGMEA, 0.1 PEGDA, 0 aerosil 380, 8.57 LiTFSI",2024-08-01,"PCB print",3,0.028,0.7567,"PCB print",FALSE,"NO"
"SSna_272",6.1069e-06,"PEGMEA","PEGDA",0.9,0.1,"Aerosil 380",0,"LiTFSI",8.57,"0.9 PEGMEA, 0.1 PEGDA, 0 aerosil 380, 8.57 LiTFSI",2024-08-01,"PCB print",3,0.028,0.7567,"PCB print",FALSE,"NO"
"SSna_272",3.6036e-06,"PEGMEA","PEGDA",0.9,0.1,"Aerosil 380",0,"LiTFSI",8.57,"0.9 PEGMEA, 0.1 PEGDA, 0 aerosil 380, 8.57 LiTFSI",2024-08-01,"PCB print",3,0.028,0.7567,"PCB print",FALSE,"NO"
"SSna_272",3.6364e-06,"PEGMEA","PEGDA",0.9,0.1,"Aerosil 380",0,"LiTFSI",8.57,"0.9 PEGMEA, 0.1 PEGDA, 0 aerosil 380, 8.57 LiTFSI",2024-08-01,"PCB print",3,0.028,0.7567,"PCB print",FALSE,"NO"
"SSna_273",3.7037e-06,"PEGMEA","PEGDA",0.9,0.1,"Aerosil 380",0,"LiTFSI",4.29,"0.9 PEGMEA, 0.1 PEGDA, 0 aerosil 380, 4.29 LiTFSI",2024-08-01,"PCB print",3,0.028,0.7333,"PCB print",FALSE,"NO"
"SSna_273",3.6697e-06,"PEGMEA","PEGDA",0.9,0.1,"Aerosil 380",0,"LiTFSI",4.29,"0.9 PEGMEA, 0.1 PEGDA, 0 aerosil 380, 4.29 LiTFSI",2024-08-01,"PCB print",3,0.028,0.7333,"PCB print",FALSE,"NO"
"SSna_273",3.1746e-06,"PEGMEA","PEGDA",0.9,0.1,"Aerosil 380",0,"LiTFSI",4.29,"0.9 PEGMEA, 0.1 PEGDA, 0 aerosil 380, 4.29 LiTFSI",2024-08-01,"PCB print",3,0.028,0.7333,"PCB print",FALSE,"NO"
"SSna_273",3.2258e-06,"PEGMEA","PEGDA",0.9,0.1,"Aerosil 380",0,"LiTFSI",4.29,"0.9 PEGMEA, 0.1 PEGDA, 0 aerosil 380, 4.29 LiTFSI",2024-08-01,"PCB print",3,0.028,0.7333,"PCB print",FALSE,"NO"
"SSna_273",4.4843e-06,"PEGMEA","PEGDA",0.9,0.1,"Aerosil 380",0,"LiTFSI",4.29,"0.9 PEGMEA, 0.1 PEGDA, 0 aerosil 380, 4.29 LiTFSI",2024-08-01,"PCB print",3,0.028,0.7333,"PCB print",FALSE,"NO"
"SSna_273",4.1365e-06,"PEGMEA","PEGDA",0.9,0.1,"Aerosil 380",0,"LiTFSI",4.29,"0.9 PEGMEA, 0.1 PEGDA, 0 aerosil 380, 4.29 LiTFSI",2024-08-01,"PCB print",3,0.028,0.7333,"PCB print",FALSE,"NO"
"SSna_273",2.8169e-06,"PEGMEA","PEGDA",0.9,0.1,"Aerosil 380",0,"LiTFSI",4.29,"0.9 PEGMEA, 0.1 PEGDA, 0 aerosil 380, 4.29 LiTFSI",2024-08-01,"PCB print",3,0.028,0.7333,"PCB print",FALSE,"NO"
"SSna_273",2.9412e-06,"PEGMEA","PEGDA",0.9,0.1,"Aerosil 380",0,"LiTFSI",4.29,"0.9 PEGMEA, 0.1 PEGDA, 0 aerosil 380, 4.29 LiTFSI",2024-08-01,"PCB print",3,0.028,0.7333,"PCB print",FALSE,"NO"
"SSna_275",6.3191e-06,"PEGMEA","PEGDA",0.9,0.1,"Aerosil 380",0,"LiTFSI",30,"0.9 PEGMEA, 0.1 PEGDA, 0 aerosil 380, 30 LiTFSI",2024-08-01,"PCB print",3,0.028,0.5967,"PCB print",FALSE,"NO"
"SSna_275",6.2893e-06,"PEGMEA","PEGDA",0.9,0.1,"Aerosil 380",0,"LiTFSI",30,"0.9 PEGMEA, 0.1 PEGDA, 0 aerosil 380, 30 LiTFSI",2024-08-01,"PCB print",3,0.028,0.5967,"PCB print",FALSE,"NO"
"SSna_275",5.8394e-06,"PEGMEA","PEGDA",0.9,0.1,"Aerosil 380",0,"LiTFSI",30,"0.9 PEGMEA, 0.1 PEGDA, 0 aerosil 380, 30 LiTFSI",2024-08-01,"PCB print",3,0.028,0.5967,"PCB print",FALSE,"NO"
"SSna_275",5.9613e-06,"PEGMEA","PEGDA",0.9,0.1,"Aerosil 380",0,"LiTFSI",30,"0.9 PEGMEA, 0.1 PEGDA, 0 aerosil 380, 30 LiTFSI",2024-08-01,"PCB print",3,0.028,0.5967,"PCB print",FALSE,"NO"
"SSna_275",7.8278e-06,"PEGMEA","PEGDA",0.9,0.1,"Aerosil 380",0,"LiTFSI",30,"0.9 PEGMEA, 0.1 PEGDA, 0 aerosil 380, 30 LiTFSI",2024-08-01,"PCB print",3,0.028,0.5967,"PCB print",FALSE,"NO"
"SSna_275",7.767e-06,"PEGMEA","PEGDA",0.9,0.1,"Aerosil 380",0,"LiTFSI",30,"0.9 PEGMEA, 0.1 PEGDA, 0 aerosil 380, 30 LiTFSI",2024-08-01,"PCB print",3,0.028,0.5967,"PCB print",FALSE,"NO"
"SSna_275",5.7971e-06,"PEGMEA","PEGDA",0.9,0.1,"Aerosil 380",0,"LiTFSI",30,"0.9 PEGMEA, 0.1 PEGDA, 0 aerosil 380, 30 LiTFSI",2024-08-01,"PCB print",3,0.028,0.5967,"PCB print",FALSE,"NO"
"SSna_275",5.7971e-06,"PEGMEA","PEGDA",0.9,0.1,"Aerosil 380",0,"LiTFSI",30,"0.9 PEGMEA, 0.1 PEGDA, 0 aerosil 380, 30 LiTFSI",2024-08-01,"PCB print",3,0.028,0.5967,"PCB print",FALSE,"NO"
"SSna_276",5.8309e-06,"PEGMEA","PEGDA",0.9,0.1,"Aerosil 380",0,"LiTFSI",25.7,"0.9 PEGMEA, 0.1 PEGDA, 0 aerosil 380, 25.7 LiTFSI",2024-08-01,"PCB print",3,0.028,0.7733,"PCB print",FALSE,"NO"
"SSna_276",5.7143e-06,"PEGMEA","PEGDA",0.9,0.1,"Aerosil 380",0,"LiTFSI",25.7,"0.9 PEGMEA, 0.1 PEGDA, 0 aerosil 380, 25.7 LiTFSI",2024-08-01,"PCB print",3,0.028,0.7733,"PCB print",FALSE,"NO"
"SSna_276",5.6417e-06,"PEGMEA","PEGDA",0.9,0.1,"Aerosil 380",0,"LiTFSI",25.7,"0.9 PEGMEA, 0.1 PEGDA, 0 aerosil 380, 25.7 LiTFSI",2024-08-01,"PCB print",3,0.028,0.7733,"PCB print",FALSE,"NO"
"SSna_276",5.8737e-06,"PEGMEA","PEGDA",0.9,0.1,"Aerosil 380",0,"LiTFSI",25.7,"0.9 PEGMEA, 0.1 PEGDA, 0 aerosil 380, 25.7 LiTFSI",2024-08-01,"PCB print",3,0.028,0.7733,"PCB print",FALSE,"NO"
"SSna_276",8.3857e-06,"PEGMEA","PEGDA",0.9,0.1,"Aerosil 380",0,"LiTFSI",25.7,"0.9 PEGMEA, 0.1 PEGDA, 0 aerosil 380, 25.7 LiTFSI",2024-08-01,"PCB print",3,0.028,0.7733,"PCB print",FALSE,"NO"
"SSna_276",8.1466e-06,"PEGMEA","PEGDA",0.9,0.1,"Aerosil 380",0,"LiTFSI",25.7,"0.9 PEGMEA, 0.1 PEGDA, 0 aerosil 380, 25.7 LiTFSI",2024-08-01,"PCB print",3,0.028,0.7733,"PCB print",FALSE,"NO"
"SSna_276",5.2016e-06,"PEGMEA","PEGDA",0.9,0.1,"Aerosil 380",0,"LiTFSI",25.7,"0.9 PEGMEA, 0.1 PEGDA, 0 aerosil 380, 25.7 LiTFSI",2024-08-01,"PCB print",3,0.028,0.7733,"PCB print",FALSE,"NO"
"SSna_276",5.4645e-06,"PEGMEA","PEGDA",0.9,0.1,"Aerosil 380",0,"LiTFSI",25.7,"0.9 PEGMEA, 0.1 PEGDA, 0 aerosil 380, 25.7 LiTFSI",2024-08-01,"PCB print",3,0.028,0.7733,"PCB print",FALSE,"NO"
"SSna_277",6.1633e-06,"PEGMEA","PEGDA",0.9,0.1,"Aerosil 380",0,"LiTFSI",21.4,"0.9 PEGMEA, 0.1 PEGDA, 0 aerosil 380, 21.4 LiTFSI",2024-08-01,"PCB print",3,0.028,0.8067,"PCB print",FALSE,"NO"
"SSna_277",6.1538e-06,"PEGMEA","PEGDA",0.9,0.1,"Aerosil 380",0,"LiTFSI",21.4,"0.9 PEGMEA, 0.1 PEGDA, 0 aerosil 380, 21.4 LiTFSI",2024-08-01,"PCB print",3,0.028,0.8067,"PCB print",FALSE,"NO"
"SSna_277",6.1538e-06,"PEGMEA","PEGDA",0.9,0.1,"Aerosil 380",0,"LiTFSI",21.4,"0.9 PEGMEA, 0.1 PEGDA, 0 aerosil 380, 21.4 LiTFSI",2024-08-01,"PCB print",3,0.028,0.8067,"PCB print",FALSE,"NO"
"SSna_277",6.1633e-06,"PEGMEA","PEGDA",0.9,0.1,"Aerosil 380",0,"LiTFSI",21.4,"0.9 PEGMEA, 0.1 PEGDA, 0 aerosil 380, 21.4 LiTFSI",2024-08-01,"PCB print",3,0.028,0.8067,"PCB print",FALSE,"NO"
"SSna_277",8.9087e-06,"PEGMEA","PEGDA",0.9,0.1,"Aerosil 380",0,"LiTFSI",21.4,"0.9 PEGMEA, 0.1 PEGDA, 0 aerosil 380, 21.4 LiTFSI",2024-08-01,"PCB print",3,0.028,0.8067,"PCB print",FALSE,"NO"
"SSna_277",8.9087e-06,"PEGMEA","PEGDA",0.9,0.1,"Aerosil 380",0,"LiTFSI",21.4,"0.9 PEGMEA, 0.1 PEGDA, 0 aerosil 380, 21.4 LiTFSI",2024-08-01,"PCB print",3,0.028,0.8067,"PCB print",FALSE,"NO"
"SSna_277",6.0976e-06,"PEGMEA","PEGDA",0.9,0.1,"Aerosil 380",0,"LiTFSI",21.4,"0.9 PEGMEA, 0.1 PEGDA, 0 aerosil 380, 21.4 LiTFSI",2024-08-01,"PCB print",3,0.028,0.8067,"PCB print",FALSE,"NO"
"SSna_277",6.7002e-06,"PEGMEA","PEGDA",0.9,0.1,"Aerosil 380",0,"LiTFSI",21.4,"0.9 PEGMEA, 0.1 PEGDA, 0 aerosil 380, 21.4 LiTFSI",2024-08-01,"PCB print",3,0.028,0.8067,"PCB print",FALSE,"NO"
"SSna_278",5.3476e-06,"PEGMEA","PEGDA",0.9,0.1,"Aerosil 380",0,"LiTFSI",17.1,"0.9 PEGMEA, 0.1 PEGDA, 0 aerosil 380, 17.1 LiTFSI",2024-08-01,"PCB print",3,0.028,0.8267,"PCB print",FALSE,"NO"
"SSna_278",4.9628e-06,"PEGMEA","PEGDA",0.9,0.1,"Aerosil 380",0,"LiTFSI",17.1,"0.9 PEGMEA, 0.1 PEGDA, 0 aerosil 380, 17.1 LiTFSI",2024-08-01,"PCB print",3,0.028,0.8267,"PCB print",FALSE,"NO"
"SSna_278",6.2016e-06,"PEGMEA","PEGDA",0.9,0.1,"Aerosil 380",0,"LiTFSI",17.1,"0.9 PEGMEA, 0.1 PEGDA, 0 aerosil 380, 17.1 LiTFSI",2024-08-01,"PCB print",3,0.028,0.8267,"PCB print",FALSE,"NO"
"SSna_278",6.2305e-06,"PEGMEA","PEGDA",0.9,0.1,"Aerosil 380",0,"LiTFSI",17.1,"0.9 PEGMEA, 0.1 PEGDA, 0 aerosil 380, 17.1 LiTFSI",2024-08-01,"PCB print",3,0.028,0.8267,"PCB print",FALSE,"NO"
"SSna_278",8.3857e-06,"PEGMEA","PEGDA",0.9,0.1,"Aerosil 380",0,"LiTFSI",17.1,"0.9 PEGMEA, 0.1 PEGDA, 0 aerosil 380, 17.1 LiTFSI",2024-08-01,"PCB print",3,0.028,0.8267,"PCB print",FALSE,"NO"
"SSna_278",8.4211e-06,"PEGMEA","PEGDA",0.9,0.1,"Aerosil 380",0,"LiTFSI",17.1,"0.9 PEGMEA, 0.1 PEGDA, 0 aerosil 380, 17.1 LiTFSI",2024-08-01,"PCB print",3,0.028,0.8267,"PCB print",FALSE,"NO"
"SSna_278",5.5096e-06,"PEGMEA","PEGDA",0.9,0.1,"Aerosil 380",0,"LiTFSI",17.1,"0.9 PEGMEA, 0.1 PEGDA, 0 aerosil 380, 17.1 LiTFSI",2024-08-01,"PCB print",3,0.028,0.8267,"PCB print",FALSE,"NO"
"SSna_278",5.7061e-06,"PEGMEA","PEGDA",0.9,0.1,"Aerosil 380",0,"LiTFSI",17.1,"0.9 PEGMEA, 0.1 PEGDA, 0 aerosil 380, 17.1 LiTFSI",2024-08-01,"PCB print",3,0.028,0.8267,"PCB print",FALSE,"NO"
"SSna_279",4.5455e-06,"PEGMEA","PEGDA",0.9,0.1,"Aerosil 380",0,"LiTFSI",12.9,"0.9 PEGMEA, 0.1 PEGDA, 0 aerosil 380, 12.9 LiTFSI",2024-08-01,"PCB print",3,0.028,0.9367,"PCB print",FALSE,"NO"
"SSna_279",4.3956e-06,"PEGMEA","PEGDA",0.9,0.1,"Aerosil 380",0,"LiTFSI",12.9,"0.9 PEGMEA, 0.1 PEGDA, 0 aerosil 380, 12.9 LiTFSI",2024-08-01,"PCB print",3,0.028,0.9367,"PCB print",FALSE,"NO"
"SSna_279",6.1256e-06,"PEGMEA","PEGDA",0.9,0.1,"Aerosil 380",0,"LiTFSI",12.9,"0.9 PEGMEA, 0.1 PEGDA, 0 aerosil 380, 12.9 LiTFSI",2024-08-01,"PCB print",3,0.028,0.9367,"PCB print",FALSE,"NO"
"SSna_279",6.3091e-06,"PEGMEA","PEGDA",0.9,0.1,"Aerosil 380",0,"LiTFSI",12.9,"0.9 PEGMEA, 0.1 PEGDA, 0 aerosil 380, 12.9 LiTFSI",2024-08-01,"PCB print",3,0.028,0.9367,"PCB print",FALSE,"NO"
"SSna_279",7.5614e-06,"PEGMEA","PEGDA",0.9,0.1,"Aerosil 380",0,"LiTFSI",12.9,"0.9 PEGMEA, 0.1 PEGDA, 0 aerosil 380, 12.9 LiTFSI",2024-08-01,"PCB print",3,0.028,0.9367,"PCB print",FALSE,"NO"
"SSna_279",7.6482e-06,"PEGMEA","PEGDA",0.9,0.1,"Aerosil 380",0,"LiTFSI",12.9,"0.9 PEGMEA, 0.1 PEGDA, 0 aerosil 380, 12.9 LiTFSI",2024-08-01,"PCB print",3,0.028,0.9367,"PCB print",FALSE,"NO"
