Repository: Jay2-davic/SPOC_code

# Studying-Polymers-on a-Chip (SPOC) Data Cleaning and Processing
Author: Jay Jimenez jimenez45@llnl.gov

# Project Description

The SPOC project aims to establish an automated, high-throughput experimentation workflow to screen solid state polymer electrolytes. This repository contains code to reproduce the data cleaning workflow, data processing, and active learning for the SPOC project. Electrochemical impedance spectroscopy processing code is included as a Python file which was used to determine bulk ionic conductivities.

File: output/pe_data_with_flags.csv (part 10 of 27)
"sample_ID","ionic_conductivity_final","fcomp_mat1","fcomp_mat2","fcomp_mat1_ratio","fcomp_mat2_ratio","fcomp_additive","fcomp_additive_wt_pct","fcomp_salt","fcomp_salt_wt_pct","fcomp_formulation","date_casted","cast_type","fab_method","area_cm2","spe_thickness_avg","print_type","flag_for_removal","validation"
"SSna_341",5.848e-06,"PEGMEA","PEGDA",0.9,0.1,"Aerosil 380",7.5,"LiTFSI",8.57,"0.9 PEGMEA, 0.1 PEGDA, 7.5 aerosil 380, 8.57 LiTFSI",2024-08-08,"PCB print",3,0.028,0.8767,"PCB print",FALSE,"NO"
"SSna_341",5.7887e-06,"PEGMEA","PEGDA",0.9,0.1,"Aerosil 380",7.5,"LiTFSI",8.57,"0.9 PEGMEA, 0.1 PEGDA, 7.5 aerosil 380, 8.57 LiTFSI",2024-08-08,"PCB print",3,0.028,0.8767,"PCB print",FALSE,"NO"
"SSna_341",4.0363e-06,"PEGMEA","PEGDA",0.9,0.1,"Aerosil 380",7.5,"LiTFSI",8.57,"0.9 PEGMEA, 0.1 PEGDA, 7.5 aerosil 380, 8.57 LiTFSI",2024-08-08,"PCB print",3,0.028,0.8767,"PCB print",FALSE,"NO"
"SSna_341",3.7037e-06,"PEGMEA","PEGDA",0.9,0.1,"Aerosil 380",7.5,"LiTFSI",8.57,"0.9 PEGMEA, 0.1 PEGDA, 7.5 aerosil 380, 8.57 LiTFSI",2024-08-08,"PCB print",3,0.028,0.8767,"PCB print",FALSE,"NO"
"SSna_342",5e-06,"PEGMEA","PEGDA",0.9,0.1,"Aerosil 380",7.5,"LiTFSI",12.9,"0.9 PEGMEA, 0.1 PEGDA, 7.5 aerosil 380, 12.9 LiTFSI",2024-08-08,"PCB print",3,0.028,1.7933,"PCB print",FALSE,"NO"
"SSna_342",5.1881e-06,"PEGMEA","PEGDA",0.9,0.1,"Aerosil 380",7.5,"LiTFSI",12.9,"0.9 PEGMEA, 0.1 PEGDA, 7.5 aerosil 380, 12.9 LiTFSI",2024-08-08,"PCB print",3,0.028,1.7933,"PCB print",FALSE,"NO"
"SSna_342",3.8095e-06,"PEGMEA","PEGDA",0.9,0.1,"Aerosil 380",7.5,"LiTFSI",12.9,"0.9 PEGMEA, 0.1 PEGDA, 7.5 aerosil 380, 12.9 LiTFSI",2024-08-08,"PCB print",3,0.028,1.7933,"PCB print",FALSE,"NO"
"SSna_342",4.0816e-06,"PEGMEA","PEGDA",0.9,0.1,"Aerosil 380",7.5,"LiTFSI",12.9,"0.9 PEGMEA, 0.1 PEGDA, 7.5 aerosil 380, 12.9 LiTFSI",2024-08-08,"PCB print",3,0.028,1.7933,"PCB print",FALSE,"NO"
"SSna_342",4.3103e-06,"PEGMEA","PEGDA",0.9,0.1,"Aerosil 380",7.5,"LiTFSI",12.9,"0.9 PEGMEA, 0.1 PEGDA, 7.5 aerosil 380, 12.9 LiTFSI",2024-08-08,"PCB print",3,0.028,1.7933,"PCB print",FALSE,"NO"
"SSna_342",4.3573e-06,"PEGMEA","PEGDA",0.9,0.1,"Aerosil 380",7.5,"LiTFSI",12.9,"0.9 PEGMEA, 0.1 PEGDA, 7.5 aerosil 380, 12.9 LiTFSI",2024-08-08,"PCB print",3,0.028,1.7933,"PCB print",FALSE,"NO"
"SSna_342",4.1068e-06,"PEGMEA","PEGDA",0.9,0.1,"Aerosil 380",7.5,"LiTFSI",12.9,"0.9 PEGMEA, 0.1 PEGDA, 7.5 aerosil 380, 12.9 LiTFSI",2024-08-08,"PCB print",3,0.028,1.7933,"PCB print",FALSE,"NO"
"SSna_342",4.5506e-06,"PEGMEA","PEGDA",0.9,0.1,"Aerosil 380",7.5,"LiTFSI",12.9,"0.9 PEGMEA, 0.1 PEGDA, 7.5 aerosil 380, 12.9 LiTFSI",2024-08-08,"PCB print",3,0.028,1.7933,"PCB print",FALSE,"NO"
"SSna_343",4.3478e-06,"PEGMEA","PEGDA",0.9,0.1,"Aerosil 380",7.5,"LiTFSI",17.1,"0.9 PEGMEA, 0.1 PEGDA, 7.5 aerosil 380, 17.1 LiTFSI",2024-08-08,"PCB print",3,0.028,0.8433,"PCB print",FALSE,"NO"
"SSna_343",4.4543e-06,"PEGMEA","PEGDA",0.9,0.1,"Aerosil 380",7.5,"LiTFSI",17.1,"0.9 PEGMEA, 0.1 PEGDA, 7.5 aerosil 380, 17.1 LiTFSI",2024-08-08,"PCB print",3,0.028,0.8433,"PCB print",FALSE,"NO"
"SSna_343",4.9444e-06,"PEGMEA","PEGDA",0.9,0.1,"Aerosil 380",7.5,"LiTFSI",17.1,"0.9 PEGMEA, 0.1 PEGDA, 7.5 aerosil 380, 17.1 LiTFSI",2024-08-08,"PCB print",3,0.028,0.8433,"PCB print",FALSE,"NO"
"SSna_343",4.7506e-06,"PEGMEA","PEGDA",0.9,0.1,"Aerosil 380",7.5,"LiTFSI",17.1,"0.9 PEGMEA, 0.1 PEGDA, 7.5 aerosil 380, 17.1 LiTFSI",2024-08-08,"PCB print",3,0.028,0.8433,"PCB print",FALSE,"NO"
"SSna_343",6.5681e-06,"PEGMEA","PEGDA",0.9,0.1,"Aerosil 380",7.5,"LiTFSI",17.1,"0.9 PEGMEA, 0.1 PEGDA, 7.5 aerosil 380, 17.1 LiTFSI",2024-08-08,"PCB print",3,0.028,0.8433,"PCB print",FALSE,"NO"
"SSna_343",6.4e-06,"PEGMEA","PEGDA",0.9,0.1,"Aerosil 380",7.5,"LiTFSI",17.1,"0.9 PEGMEA, 0.1 PEGDA, 7.5 aerosil 380, 17.1 LiTFSI",2024-08-08,"PCB print",3,0.028,0.8433,"PCB print",FALSE,"NO"
"SSna_343",4.6784e-06,"PEGMEA","PEGDA",0.9,0.1,"Aerosil 380",7.5,"LiTFSI",17.1,"0.9 PEGMEA, 0.1 PEGDA, 7.5 aerosil 380, 17.1 LiTFSI",2024-08-08,"PCB print",3,0.028,0.8433,"PCB print",FALSE,"NO"
"SSna_343",4.9751e-06,"PEGMEA","PEGDA",0.9,0.1,"Aerosil 380",7.5,"LiTFSI",17.1,"0.9 PEGMEA, 0.1 PEGDA, 7.5 aerosil 380, 17.1 LiTFSI",2024-08-08,"PCB print",3,0.028,0.8433,"PCB print",FALSE,"NO"
"SSna_346",3.7383e-07,"PEGMEA","PEGDA",0.9,0.1,"Aerosil 380",7.5,"LiTFSI",30,"0.9 PEGMEA, 0.1 PEGDA, 7.5 aerosil 380, 30 LiTFSI",2024-08-08,"PCB print",3,0.028,2.4133,"PCB print",FALSE,"NO"
"SSna_346",3.8462e-07,"PEGMEA","PEGDA",0.9,0.1,"Aerosil 380",7.5,"LiTFSI",30,"0.9 PEGMEA, 0.1 PEGDA, 7.5 aerosil 380, 30 LiTFSI",2024-08-08,"PCB print",3,0.028,2.4133,"PCB print",FALSE,"NO"
"SSna_346",3.252e-07,"PEGMEA","PEGDA",0.9,0.1,"Aerosil 380",7.5,"LiTFSI",30,"0.9 PEGMEA, 0.1 PEGDA, 7.5 aerosil 380, 30 LiTFSI",2024-08-08,"PCB print",3,0.028,2.4133,"PCB print",FALSE,"NO"
"SSna_346",3.2787e-07,"PEGMEA","PEGDA",0.9,0.1,"Aerosil 380",7.5,"LiTFSI",30,"0.9 PEGMEA, 0.1 PEGDA, 7.5 aerosil 380, 30 LiTFSI",2024-08-08,"PCB print",3,0.028,2.4133,"PCB print",FALSE,"NO"
"SSna_346",1.3201e-06,"PEGMEA","PEGDA",0.9,0.1,"Aerosil 380",7.5,"LiTFSI",30,"0.9 PEGMEA, 0.1 PEGDA, 7.5 aerosil 380, 30 LiTFSI",2024-08-08,"PCB print",3,0.028,2.4133,"PCB print",FALSE,"NO"
"SSna_346",1.1494e-06,"PEGMEA","PEGDA",0.9,0.1,"Aerosil 380",7.5,"LiTFSI",30,"0.9 PEGMEA, 0.1 PEGDA, 7.5 aerosil 380, 30 LiTFSI",2024-08-08,"PCB print",3,0.028,2.4133,"PCB print",FALSE,"NO"
"SSna_347",4.779e-07,"PEGMEA","PEGDA",0.9,0.1,"Aerosil 380",7.5,"LiTFSI",0,"0.9 PEGMEA, 0.1 PEGDA, 7.5 aerosil 380, 0 LiTFSI",2024-08-08,"PCB print",3,0.028,1.04,"PCB print",FALSE,"NO"
"SSna_347",4.9628e-07,"PEGMEA","PEGDA",0.9,0.1,"Aerosil 380",7.5,"LiTFSI",0,"0.9 PEGMEA, 0.1 PEGDA, 7.5 aerosil 380, 0 LiTFSI",2024-08-08,"PCB print",3,0.028,1.04,"PCB print",FALSE,"NO"
"SSna_347",3.4783e-07,"PEGMEA","PEGDA",0.9,0.1,"Aerosil 380",7.5,"LiTFSI",0,"0.9 PEGMEA, 0.1 PEGDA, 7.5 aerosil 380, 0 LiTFSI",2024-08-08,"PCB print",3,0.028,1.04,"PCB print",FALSE,"NO"
"SSna_347",3.8462e-07,"PEGMEA","PEGDA",0.9,0.1,"Aerosil 380",7.5,"LiTFSI",0,"0.9 PEGMEA, 0.1 PEGDA, 7.5 aerosil 380, 0 LiTFSI",2024-08-08,"PCB print",3,0.028,1.04,"PCB print",FALSE,"NO"
"SSna_347",4.2689e-07,"PEGMEA","PEGDA",0.9,0.1,"Aerosil 380",7.5,"LiTFSI",0,"0.9 PEGMEA, 0.1 PEGDA, 7.5 aerosil 380, 0 LiTFSI",2024-08-08,"PCB print",3,0.028,1.04,"PCB print",FALSE,"NO"
"SSna_347",4.128e-07,"PEGMEA","PEGDA",0.9,0.1,"Aerosil 380",7.5,"LiTFSI",0,"0.9 PEGMEA, 0.1 PEGDA, 7.5 aerosil 380, 0 LiTFSI",2024-08-08,"PCB print",3,0.028,1.04,"PCB print",FALSE,"NO"
"SSna_348",5.9435e-06,"PEGMEA","PEGDA",0.9,0.1,"Aerosil 380",7.5,"LiTFSI",4.29,"0.9 PEGMEA, 0.1 PEGDA, 7.5 aerosil 380, 4.29 LiTFSI",2024-08-08,"PCB print",3,0.028,0.98,"PCB print",FALSE,"NO"
"SSna_348",6.1728e-06,"PEGMEA","PEGDA",0.9,0.1,"Aerosil 380",7.5,"LiTFSI",4.29,"0.9 PEGMEA, 0.1 PEGDA, 7.5 aerosil 380, 4.29 LiTFSI",2024-08-08,"PCB print",3,0.028,0.98,"PCB print",FALSE,"NO"
"SSna_348",2.9197e-06,"PEGMEA","PEGDA",0.9,0.1,"Aerosil 380",7.5,"LiTFSI",4.29,"0.9 PEGMEA, 0.1 PEGDA, 7.5 aerosil 380, 4.29 LiTFSI",2024-08-08,"PCB print",3,0.028,0.98,"PCB print",FALSE,"NO"
"SSna_348",2.8369e-06,"PEGMEA","PEGDA",0.9,0.1,"Aerosil 380",7.5,"LiTFSI",4.29,"0.9 PEGMEA, 0.1 PEGDA, 7.5 aerosil 380, 4.29 LiTFSI",2024-08-08,"PCB print",3,0.028,0.98,"PCB print",FALSE,"NO"
"SSna_348",3.7736e-06,"PEGMEA","PEGDA",0.9,0.1,"Aerosil 380",7.5,"LiTFSI",4.29,"0.9 PEGMEA, 0.1 PEGDA, 7.5 aerosil 380, 4.29 LiTFSI",2024-08-08,"PCB print",3,0.028,0.98,"PCB print",FALSE,"NO"
"SSna_348",3.6036e-06,"PEGMEA","PEGDA",0.9,0.1,"Aerosil 380",7.5,"LiTFSI",4.29,"0.9 PEGMEA, 0.1 PEGDA, 7.5 aerosil 380, 4.29 LiTFSI",2024-08-08,"PCB print",3,0.028,0.98,"PCB print",FALSE,"NO"
"SSna_348",1.5625e-06,"PEGMEA","PEGDA",0.9,0.1,"Aerosil 380",7.5,"LiTFSI",4.29,"0.9 PEGMEA, 0.1 PEGDA, 7.5 aerosil 380, 4.29 LiTFSI",2024-08-08,"PCB print",3,0.028,0.98,"PCB print",FALSE,"NO"
"SSna_348",1.6949e-06,"PEGMEA","PEGDA",0.9,0.1,"Aerosil 380",7.5,"LiTFSI",4.29,"0.9 PEGMEA, 0.1 PEGDA, 7.5 aerosil 380, 4.29 LiTFSI",2024-08-08,"PCB print",3,0.028,0.98,"PCB print",FALSE,"NO"
"SSna_349",5.6022e-06,"PEGMEA","PEGDA",0.9,0.1,"Aerosil 380",7.5,"LiTFSI",8.57,"0.9 PEGMEA, 0.1 PEGDA, 7.5 aerosil 380, 8.57 LiTFSI",2024-08-08,"PCB print",3,0.028,1.3,"PCB print",FALSE,"NO"
"SSna_349",5.3476e-06,"PEGMEA","PEGDA",0.9,0.1,"Aerosil 380",7.5,"LiTFSI",8.57,"0.9 PEGMEA, 0.1 PEGDA, 7.5 aerosil 380, 8.57 LiTFSI",2024-08-08,"PCB print",3,0.028,1.3,"PCB print",FALSE,"NO"
"SSna_349",4.89e-06,"PEGMEA","PEGDA",0.9,0.1,"Aerosil 380",7.5,"LiTFSI",8.57,"0.9 PEGMEA, 0.1 PEGDA, 7.5 aerosil 380, 8.57 LiTFSI",2024-08-08,"PCB print",3,0.028,1.3,"PCB print",FALSE,"NO"
"SSna_349",4.8251e-06,"PEGMEA","PEGDA",0.9,0.1,"Aerosil 380",7.5,"LiTFSI",8.57,"0.9 PEGMEA, 0.1 PEGDA, 7.5 aerosil 380, 8.57 LiTFSI",2024-08-08,"PCB print",3,0.028,1.3,"PCB print",FALSE,"NO"
"SSna_349",5.1881e-06,"PEGMEA","PEGDA",0.9,0.1,"Aerosil 380",7.5,"LiTFSI",8.57,"0.9 PEGMEA, 0.1 PEGDA, 7.5 aerosil 380, 8.57 LiTFSI",2024-08-08,"PCB print",3,0.028,1.3,"PCB print",FALSE,"NO"
"SSna_349",5.3191e-06,"PEGMEA","PEGDA",0.9,0.1,"Aerosil 380",7.5,"LiTFSI",8.57,"0.9 PEGMEA, 0.1 PEGDA, 7.5 aerosil 380, 8.57 LiTFSI",2024-08-08,"PCB print",3,0.028,1.3,"PCB print",FALSE,"NO"
"SSna_349",4.8544e-06,"PEGMEA","PEGDA",0.9,0.1,"Aerosil 380",7.5,"LiTFSI",8.57,"0.9 PEGMEA, 0.1 PEGDA, 7.5 aerosil 380, 8.57 LiTFSI",2024-08-08,"PCB print",3,0.028,1.3,"PCB print",FALSE,"NO"
"SSna_349",4.6838e-06,"PEGMEA","PEGDA",0.9,0.1,"Aerosil 380",7.5,"LiTFSI",8.57,"0.9 PEGMEA, 0.1 PEGDA, 7.5 aerosil 380, 8.57 LiTFSI",2024-08-08,"PCB print",3,0.028,1.3,"PCB print",FALSE,"NO"
"SSna_350",6.1633e-06,"PEGMEA","PEGDA",0.9,0.1,"Aerosil 380",7.5,"LiTFSI",12.9,"0.9 PEGMEA, 0.1 PEGDA, 7.5 aerosil 380, 12.9 LiTFSI",2024-08-08,"PCB print",3,0.028,0.94,"PCB print",FALSE,"NO"
"SSna_350",5.8997e-06,"PEGMEA","PEGDA",0.9,0.1,"Aerosil 380",7.5,"LiTFSI",12.9,"0.9 PEGMEA, 0.1 PEGDA, 7.5 aerosil 380, 12.9 LiTFSI",2024-08-08,"PCB print",3,0.028,0.94,"PCB print",FALSE,"NO"
"SSna_350",3.9216e-06,"PEGMEA","PEGDA",0.9,0.1,"Aerosil 380",7.5,"LiTFSI",12.9,"0.9 PEGMEA, 0.1 PEGDA, 7.5 aerosil 380, 12.9 LiTFSI",2024-08-08,"PCB print",3,0.028,0.94,"PCB print",FALSE,"NO"
"SSna_350",3.7736e-06,"PEGMEA","PEGDA",0.9,0.1,"Aerosil 380",7.5,"LiTFSI",12.9,"0.9 PEGMEA, 0.1 PEGDA, 7.5 aerosil 380, 12.9 LiTFSI",2024-08-08,"PCB print",3,0.028,0.94,"PCB print",FALSE,"NO"
"SSna_350",4.4004e-06,"PEGMEA","PEGDA",0.9,0.1,"Aerosil 380",7.5,"LiTFSI",12.9,"0.9 PEGMEA, 0.1 PEGDA, 7.5 aerosil 380, 12.9 LiTFSI",2024-08-08,"PCB print",3,0.028,0.94,"PCB print",FALSE,"NO"
"SSna_350",4.4944e-06,"PEGMEA","PEGDA",0.9,0.1,"Aerosil 380",7.5,"LiTFSI",12.9,"0.9 PEGMEA, 0.1 PEGDA, 7.5 aerosil 380, 12.9 LiTFSI",2024-08-08,"PCB print",3,0.028,0.94,"PCB print",FALSE,"NO"
"SSna_350",4.4944e-06,"PEGMEA","PEGDA",0.9,0.1,"Aerosil 380",7.5,"LiTFSI",12.9,"0.9 PEGMEA, 0.1 PEGDA, 7.5 aerosil 380, 12.9 LiTFSI",2024-08-08,"PCB print",3,0.028,0.94,"PCB print",FALSE,"NO"
"SSna_350",4.4793e-06,"PEGMEA","PEGDA",0.9,0.1,"Aerosil 380",7.5,"LiTFSI",12.9,"0.9 PEGMEA, 0.1 PEGDA, 7.5 aerosil 380, 12.9 LiTFSI",2024-08-08,"PCB print",3,0.028,0.94,"PCB print",FALSE,"NO"
"SSna_351",5.2083e-06,"PEGMEA","PEGDA",0.9,0.1,"Aerosil 380",7.5,"LiTFSI",17.1,"0.9 PEGMEA, 0.1 PEGDA, 7.5 aerosil 380, 17.1 LiTFSI",2024-08-08,"PCB print",3,0.028,0.72,"PCB print",FALSE,"NO"
"SSna_351",5.3908e-06,"PEGMEA","PEGDA",0.9,0.1,"Aerosil 380",7.5,"LiTFSI",17.1,"0.9 PEGMEA, 0.1 PEGDA, 7.5 aerosil 380, 17.1 LiTFSI",2024-08-08,"PCB print",3,0.028,0.72,"PCB print",FALSE,"NO"
"SSna_351",5.2151e-06,"PEGMEA","PEGDA",0.9,0.1,"Aerosil 380",7.5,"LiTFSI",17.1,"0.9 PEGMEA, 0.1 PEGDA, 7.5 aerosil 380, 17.1 LiTFSI",2024-08-08,"PCB print",3,0.028,0.72,"PCB print",FALSE,"NO"
"SSna_351",4.8603e-06,"PEGMEA","PEGDA",0.9,0.1,"Aerosil 380",7.5,"LiTFSI",17.1,"0.9 PEGMEA, 0.1 PEGDA, 7.5 aerosil 380, 17.1 LiTFSI",2024-08-08,"PCB print",3,0.028,0.72,"PCB print",FALSE,"NO"
"SSna_351",7.1048e-06,"PEGMEA","PEGDA",0.9,0.1,"Aerosil 380",7.5,"LiTFSI",17.1,"0.9 PEGMEA, 0.1 PEGDA, 7.5 aerosil 380, 17.1 LiTFSI",2024-08-08,"PCB print",3,0.028,0.72,"PCB print",FALSE,"NO"
"SSna_351",7.0922e-06,"PEGMEA","PEGDA",0.9,0.1,"Aerosil 380",7.5,"LiTFSI",17.1,"0.9 PEGMEA, 0.1 PEGDA, 7.5 aerosil 380, 17.1 LiTFSI",2024-08-08,"PCB print",3,0.028,0.72,"PCB print",FALSE,"NO"
"SSna_351",3.7383e-06,"PEGMEA","PEGDA",0.9,0.1,"Aerosil 380",7.5,"LiTFSI",17.1,"0.9 PEGMEA, 0.1 PEGDA, 7.5 aerosil 380, 17.1 LiTFSI",2024-08-08,"PCB print",3,0.028,0.72,"PCB print",FALSE,"NO"
"SSna_351",3.8462e-06,"PEGMEA","PEGDA",0.9,0.1,"Aerosil 380",7.5,"LiTFSI",17.1,"0.9 PEGMEA, 0.1 PEGDA, 7.5 aerosil 380, 17.1 LiTFSI",2024-08-08,"PCB print",3,0.028,0.72,"PCB print",FALSE,"NO"
"SSna_352",9.0703e-06,"PEGMEA","PEGDA",0.9,0.1,"Aerosil 380",7.5,"LiTFSI",21.4,"0.9 PEGMEA, 0.1 PEGDA, 7.5 aerosil 380, 21.4 LiTFSI",2024-08-08,"PCB print",3,0.028,0.7633,"PCB print",FALSE,"NO"
"SSna_352",9.2593e-06,"PEGMEA","PEGDA",0.9,0.1,"Aerosil 380",7.5,"LiTFSI",21.4,"0.9 PEGMEA, 0.1 PEGDA, 7.5 aerosil 380, 21.4 LiTFSI",2024-08-08,"PCB print",3,0.028,0.7633,"PCB print",FALSE,"NO"
"SSna_352",4.7619e-06,"PEGMEA","PEGDA",0.9,0.1,"Aerosil 380",7.5,"LiTFSI",21.4,"0.9 PEGMEA, 0.1 PEGDA, 7.5 aerosil 380, 21.4 LiTFSI",2024-08-08,"PCB print",3,0.028,0.7633,"PCB print",FALSE,"NO"
"SSna_352",5.0314e-06,"PEGMEA","PEGDA",0.9,0.1,"Aerosil 380",7.5,"LiTFSI",21.4,"0.9 PEGMEA, 0.1 PEGDA, 7.5 aerosil 380, 21.4 LiTFSI",2024-08-08,"PCB print",3,0.028,0.7633,"PCB print",FALSE,"NO"
"SSna_352",7.0175e-06,"PEGMEA","PEGDA",0.9,0.1,"Aerosil 380",7.5,"LiTFSI",21.4,"0.9 PEGMEA, 0.1 PEGDA, 7.5 aerosil 380, 21.4 LiTFSI",2024-08-08,"PCB print",3,0.028,0.7633,"PCB print",FALSE,"NO"
"SSna_352",6.7912e-06,"PEGMEA","PEGDA",0.9,0.1,"Aerosil 380",7.5,"LiTFSI",21.4,"0.9 PEGMEA, 0.1 PEGDA, 7.5 aerosil 380, 21.4 LiTFSI",2024-08-08,"PCB print",3,0.028,0.7633,"PCB print",FALSE,"NO"
"SSna_352",4.0161e-06,"PEGMEA","PEGDA",0.9,0.1,"Aerosil 380",7.5,"LiTFSI",21.4,"0.9 PEGMEA, 0.1 PEGDA, 7.5 aerosil 380, 21.4 LiTFSI",2024-08-08,"PCB print",3,0.028,0.7633,"PCB print",FALSE,"NO"
"SSna_352",4.2373e-06,"PEGMEA","PEGDA",0.9,0.1,"Aerosil 380",7.5,"LiTFSI",21.4,"0.9 PEGMEA, 0.1 PEGDA, 7.5 aerosil 380, 21.4 LiTFSI",2024-08-08,"PCB print",3,0.028,0.7633,"PCB print",FALSE,"NO"
"SSna_353",5.1348e-06,"PEGMEA","PEGDA",0.9,0.1,"Aerosil 380",7.5,"LiTFSI",25.7,"0.9 PEGMEA, 0.1 PEGDA, 7.5 aerosil 380, 25.7 LiTFSI",2024-08-08,"PCB print",3,0.028,0.7467,"PCB print",FALSE,"NO"
"SSna_353",4.8662e-06,"PEGMEA","PEGDA",0.9,0.1,"Aerosil 380",7.5,"LiTFSI",25.7,"0.9 PEGMEA, 0.1 PEGDA, 7.5 aerosil 380, 25.7 LiTFSI",2024-08-08,"PCB print",3,0.028,0.7467,"PCB print",FALSE,"NO"
"SSna_353",4.7562e-06,"PEGMEA","PEGDA",0.9,0.1,"Aerosil 380",7.5,"LiTFSI",25.7,"0.9 PEGMEA, 0.1 PEGDA, 7.5 aerosil 380, 25.7 LiTFSI",2024-08-08,"PCB print",3,0.028,0.7467,"PCB print",FALSE,"NO"
"SSna_353",4.4693e-06,"PEGMEA","PEGDA",0.9,0.1,"Aerosil 380",7.5,"LiTFSI",25.7,"0.9 PEGMEA, 0.1 PEGDA, 7.5 aerosil 380, 25.7 LiTFSI",2024-08-08,"PCB print",3,0.028,0.7467,"PCB print",FALSE,"NO"
"SSna_353",6.25e-06,"PEGMEA","PEGDA",0.9,0.1,"Aerosil 380",7.5,"LiTFSI",25.7,"0.9 PEGMEA, 0.1 PEGDA, 7.5 aerosil 380, 25.7 LiTFSI",2024-08-08,"PCB print",3,0.028,0.7467,"PCB print",FALSE,"NO"
"SSna_353",6.462e-06,"PEGMEA","PEGDA",0.9,0.1,"Aerosil 380",7.5,"LiTFSI",25.7,"0.9 PEGMEA, 0.1 PEGDA, 7.5 aerosil 380, 25.7 LiTFSI",2024-08-08,"PCB print",3,0.028,0.7467,"PCB print",FALSE,"NO"
"SSna_353",3.7037e-06,"PEGMEA","PEGDA",0.9,0.1,"Aerosil 380",7.5,"LiTFSI",25.7,"0.9 PEGMEA, 0.1 PEGDA, 7.5 aerosil 380, 25.7 LiTFSI",2024-08-08,"PCB print",3,0.028,0.7467,"PCB print",FALSE,"NO"
"SSna_353",3.6036e-06,"PEGMEA","PEGDA",0.9,0.1,"Aerosil 380",7.5,"LiTFSI",25.7,"0.9 PEGMEA, 0.1 PEGDA, 7.5 aerosil 380, 25.7 LiTFSI",2024-08-08,"PCB print",3,0.028,0.7467,"PCB print",FALSE,"NO"
"SSna_354",5e-06,"PEGMEA","PEGDA",0.9,0.1,"Aerosil 380",7.5,"LiTFSI",30,"0.9 PEGMEA, 0.1 PEGDA, 7.5 aerosil 380, 30 LiTFSI",2024-08-08,"PCB print",3,0.028,3.5433,"PCB print",FALSE,"NO"
"SSna_354",5.3691e-06,"PEGMEA","PEGDA",0.9,0.1,"Aerosil 380",7.5,"LiTFSI",30,"0.9 PEGMEA, 0.1 PEGDA, 7.5 aerosil 380, 30 LiTFSI",2024-08-08,"PCB print",3,0.028,3.5433,"PCB print",FALSE,"NO"
"SSna_354",4.2508e-06,"PEGMEA","PEGDA",0.9,0.1,"Aerosil 380",7.5,"LiTFSI",30,"0.9 PEGMEA, 0.1 PEGDA, 7.5 aerosil 380, 30 LiTFSI",2024-08-08,"PCB print",3,0.028,3.5433,"PCB print",FALSE,"NO"
"SSna_354",4.1494e-06,"PEGMEA","PEGDA",0.9,0.1,"Aerosil 380",7.5,"LiTFSI",30,"0.9 PEGMEA, 0.1 PEGDA, 7.5 aerosil 380, 30 LiTFSI",2024-08-08,"PCB print",3,0.028,3.5433,"PCB print",FALSE,"NO"
"SSna_354",6.015e-06,"PEGMEA","PEGDA",0.9,0.1,"Aerosil 380",7.5,"LiTFSI",30,"0.9 PEGMEA, 0.1 PEGDA, 7.5 aerosil 380, 30 LiTFSI",2024-08-08,"PCB print",3,0.028,3.5433,"PCB print",FALSE,"NO"
"SSna_354",5.848e-06,"PEGMEA","PEGDA",0.9,0.1,"Aerosil 380",7.5,"LiTFSI",30,"0.9 PEGMEA, 0.1 PEGDA, 7.5 aerosil 380, 30 LiTFSI",2024-08-08,"PCB print",3,0.028,3.5433,"PCB print",FALSE,"NO"
"SSna_354",1.6129e-06,"PEGMEA","PEGDA",0.9,0.1,"Aerosil 380",7.5,"LiTFSI",30,"0.9 PEGMEA, 0.1 PEGDA, 7.5 aerosil 380, 30 LiTFSI",2024-08-08,"PCB print",3,0.028,3.5433,"PCB print",FALSE,"NO"
"SSna_354",1.6194e-06,"PEGMEA","PEGDA",0.9,0.1,"Aerosil 380",7.5,"LiTFSI",30,"0.9 PEGMEA, 0.1 PEGDA, 7.5 aerosil 380, 30 LiTFSI",2024-08-08,"PCB print",3,0.028,3.5433,"PCB print",FALSE,"NO"
"SSna_355",2.7586e-07,"PEGMEA","PEGDA",0.9,0.1,"Aerosil 380",15,"LiTFSI",0,"0.9 PEGMEA, 0.1 PEGDA, 15 aerosil 380, 0 LiTFSI",2024-08-14,"Bulk cast",3,0.028,1.4933,"PCB print",FALSE,"NO"
"SSna_355",2.6846e-07,"PEGMEA","PEGDA",0.9,0.1,"Aerosil 380",15,"LiTFSI",0,"0.9 PEGMEA, 0.1 PEGDA, 15 aerosil 380, 0 LiTFSI",2024-08-14,"Bulk cast",3,0.028,1.4933,"PCB print",FALSE,"NO"
"SSna_355",2.7586e-07,"PEGMEA","PEGDA",0.9,0.1,"Aerosil 380",15,"LiTFSI",0,"0.9 PEGMEA, 0.1 PEGDA, 15 aerosil 380, 0 LiTFSI",2024-08-14,"Bulk cast",3,0.028,1.4933,"PCB print",FALSE,"NO"
"SSna_355",2.6667e-07,"PEGMEA","PEGDA",0.9,0.1,"Aerosil 380",15,"LiTFSI",0,"0.9 PEGMEA, 0.1 PEGDA, 15 aerosil 380, 0 LiTFSI",2024-08-14,"Bulk cast",3,0.028,1.4933,"PCB print",FALSE,"NO"
"SSna_355",2.8986e-07,"PEGMEA","PEGDA",0.9,0.1,"Aerosil 380",15,"LiTFSI",0,"0.9 PEGMEA, 0.1 PEGDA, 15 aerosil 380, 0 LiTFSI",2024-08-14,"Bulk cast",3,0.028,1.4933,"PCB print",FALSE,"NO"
"SSna_355",3.3333e-07,"PEGMEA","PEGDA",0.9,0.1,"Aerosil 380",15,"LiTFSI",0,"0.9 PEGMEA, 0.1 PEGDA, 15 aerosil 380, 0 LiTFSI",2024-08-14,"Bulk cast",3,0.028,1.4933,"PCB print",FALSE,"NO"
"SSna_355",2.6316e-07,"PEGMEA","PEGDA",0.9,0.1,"Aerosil 380",15,"LiTFSI",0,"0.9 PEGMEA, 0.1 PEGDA, 15 aerosil 380, 0 LiTFSI",2024-08-14,"Bulk cast",3,0.028,1.4933,"PCB print",FALSE,"NO"
"SSna_355",2.3121e-07,"PEGMEA","PEGDA",0.9,0.1,"Aerosil 380",15,"LiTFSI",0,"0.9 PEGMEA, 0.1 PEGDA, 15 aerosil 380, 0 LiTFSI",2024-08-14,"Bulk cast",3,0.028,1.4933,"PCB print",FALSE,"NO"
"SSna_356",6.5898e-07,"PEGMEA","PEGDA",0.9,0.1,"Aerosil 380",15,"LiTFSI",4.29,"0.9 PEGMEA, 0.1 PEGDA, 15 aerosil 380, 4.29 LiTFSI",2024-08-14,"Bulk cast",3,0.028,1.4667,"PCB print",FALSE,"NO"
"SSna_356",6.7797e-07,"PEGMEA","PEGDA",0.9,0.1,"Aerosil 380",15,"LiTFSI",4.29,"0.9 PEGMEA, 0.1 PEGDA, 15 aerosil 380, 4.29 LiTFSI",2024-08-14,"Bulk cast",3,0.028,1.4667,"PCB print",FALSE,"NO"
"SSna_356",7.9365e-07,"PEGMEA","PEGDA",0.9,0.1,"Aerosil 380",15,"LiTFSI",4.29,"0.9 PEGMEA, 0.1 PEGDA, 15 aerosil 380, 4.29 LiTFSI",2024-08-14,"Bulk cast",3,0.028,1.4667,"PCB print",FALSE,"NO"
"SSna_356",8.4034e-07,"PEGMEA","PEGDA",0.9,0.1,"Aerosil 380",15,"LiTFSI",4.29,"0.9 PEGMEA, 0.1 PEGDA, 15 aerosil 380, 4.29 LiTFSI",2024-08-14,"Bulk cast",3,0.028,1.4667,"PCB print",FALSE,"NO"
"SSna_356",1.0811e-06,"PEGMEA","PEGDA",0.9,0.1,"Aerosil 380",15,"LiTFSI",4.29,"0.9 PEGMEA, 0.1 PEGDA, 15 aerosil 380, 4.29 LiTFSI",2024-08-14,"Bulk cast",3,0.028,1.4667,"PCB print",FALSE,"NO"
"SSna_356",1.1173e-06,"PEGMEA","PEGDA",0.9,0.1,"Aerosil 380",15,"LiTFSI",4.29,"0.9 PEGMEA, 0.1 PEGDA, 15 aerosil 380, 4.29 LiTFSI",2024-08-14,"Bulk cast",3,0.028,1.4667,"PCB print",FALSE,"NO"
"SSna_356",5.8055e-07,"PEGMEA","PEGDA",0.9,0.1,"Aerosil 380",15,"LiTFSI",4.29,"0.9 PEGMEA, 0.1 PEGDA, 15 aerosil 380, 4.29 LiTFSI",2024-08-14,"Bulk cast",3,0.028,1.4667,"PCB print",FALSE,"NO"
"SSna_356",5.7389e-07,"PEGMEA","PEGDA",0.9,0.1,"Aerosil 380",15,"LiTFSI",4.29,"0.9 PEGMEA, 0.1 PEGDA, 15 aerosil 380, 4.29 LiTFSI",2024-08-14,"Bulk cast",3,0.028,1.4667,"PCB print",FALSE,"NO"
"SSna_357",1.7391e-06,"PEGMEA","PEGDA",0.9,0.1,"Aerosil 380",15,"LiTFSI",8.57,"0.9 PEGMEA, 0.1 PEGDA, 15 aerosil 380, 8.57 LiTFSI",2024-08-14,"Bulk cast",3,0.028,1.4967,"PCB print",FALSE,"NO"
"SSna_357",1.7857e-06,"PEGMEA","PEGDA",0.9,0.1,"Aerosil 380",15,"LiTFSI",8.57,"0.9 PEGMEA, 0.1 PEGDA, 15 aerosil 380, 8.57 LiTFSI",2024-08-14,"Bulk cast",3,0.028,1.4967,"PCB print",FALSE,"NO"
"SSna_357",1.9802e-06,"PEGMEA","PEGDA",0.9,0.1,"Aerosil 380",15,"LiTFSI",8.57,"0.9 PEGMEA, 0.1 PEGDA, 15 aerosil 380, 8.57 LiTFSI",2024-08-14,"Bulk cast",3,0.028,1.4967,"PCB print",FALSE,"NO"
"SSna_357",1.8868e-06,"PEGMEA","PEGDA",0.9,0.1,"Aerosil 380",15,"LiTFSI",8.57,"0.9 PEGMEA, 0.1 PEGDA, 15 aerosil 380, 8.57 LiTFSI",2024-08-14,"Bulk cast",3,0.028,1.4967,"PCB print",FALSE,"NO"
"SSna_357",2.7972e-06,"PEGMEA","PEGDA",0.9,0.1,"Aerosil 380",15,"LiTFSI",8.57,"0.9 PEGMEA, 0.1 PEGDA, 15 aerosil 380, 8.57 LiTFSI",2024-08-14,"Bulk cast",3,0.028,1.4967,"PCB print",FALSE,"NO"
"SSna_357",2.8369e-06,"PEGMEA","PEGDA",0.9,0.1,"Aerosil 380",15,"LiTFSI",8.57,"0.9 PEGMEA, 0.1 PEGDA, 15 aerosil 380, 8.57 LiTFSI",2024-08-14,"Bulk cast",3,0.028,1.4967,"PCB print",FALSE,"NO"
"SSna_357",1.8349e-06,"PEGMEA","PEGDA",0.9,0.1,"Aerosil 380",15,"LiTFSI",8.57,"0.9 PEGMEA, 0.1 PEGDA, 15 aerosil 380, 8.57 LiTFSI",2024-08-14,"Bulk cast",3,0.028,1.4967,"PCB print",FALSE,"NO"
"SSna_357",1.9139e-06,"PEGMEA","PEGDA",0.9,0.1,"Aerosil 380",15,"LiTFSI",8.57,"0.9 PEGMEA, 0.1 PEGDA, 15 aerosil 380, 8.57 LiTFSI",2024-08-14,"Bulk cast",3,0.028,1.4967,"PCB print",FALSE,"NO"
"SSna_358",2.0202e-06,"PEGMEA","PEGDA",0.9,0.1,"Aerosil 380",15,"LiTFSI",12.9,"0.9 PEGMEA, 0.1 PEGDA, 15 aerosil 380, 12.9 LiTFSI",2024-08-14,"Bulk cast",3,0.028,1.5233,"PCB print",FALSE,"NO"
"SSna_358",2.1053e-06,"PEGMEA","PEGDA",0.9,0.1,"Aerosil 380",15,"LiTFSI",12.9,"0.9 PEGMEA, 0.1 PEGDA, 15 aerosil 380, 12.9 LiTFSI",2024-08-14,"Bulk cast",3,0.028,1.5233,"PCB print",FALSE,"NO"
"SSna_358",2.7211e-06,"PEGMEA","PEGDA",0.9,0.1,"Aerosil 380",15,"LiTFSI",12.9,"0.9 PEGMEA, 0.1 PEGDA, 15 aerosil 380, 12.9 LiTFSI",2024-08-14,"Bulk cast",3,0.028,1.5233,"PCB print",FALSE,"NO"
"SSna_358",2.5e-06,"PEGMEA","PEGDA",0.9,0.1,"Aerosil 380",15,"LiTFSI",12.9,"0.9 PEGMEA, 0.1 PEGDA, 15 aerosil 380, 12.9 LiTFSI",2024-08-14,"Bulk cast",3,0.028,1.5233,"PCB print",FALSE,"NO"
"SSna_358",3.5398e-06,"PEGMEA","PEGDA",0.9,0.1,"Aerosil 380",15,"LiTFSI",12.9,"0.9 PEGMEA, 0.1 PEGDA, 15 aerosil 380, 12.9 LiTFSI",2024-08-14,"Bulk cast",3,0.028,1.5233,"PCB print",FALSE,"NO"
"SSna_358",3.4783e-06,"PEGMEA","PEGDA",0.9,0.1,"Aerosil 380",15,"LiTFSI",12.9,"0.9 PEGMEA, 0.1 PEGDA, 15 aerosil 380, 12.9 LiTFSI",2024-08-14,"Bulk cast",3,0.028,1.5233,"PCB print",FALSE,"NO"
"SSna_358",2.1978e-06,"PEGMEA","PEGDA",0.9,0.1,"Aerosil 380",15,"LiTFSI",12.9,"0.9 PEGMEA, 0.1 PEGDA, 15 aerosil 380, 12.9 LiTFSI",2024-08-14,"Bulk cast",3,0.028,1.5233,"PCB print",FALSE,"NO"
"SSna_358",2e-06,"PEGMEA","PEGDA",0.9,0.1,"Aerosil 380",15,"LiTFSI",12.9,"0.9 PEGMEA, 0.1 PEGDA, 15 aerosil 380, 12.9 LiTFSI",2024-08-14,"Bulk cast",3,0.028,1.5233,"PCB print",FALSE,"NO"
"SSna_359",1.9231e-06,"PEGMEA","PEGDA",0.9,0.1,"Aerosil 380",15,"LiTFSI",17.1,"0.9 PEGMEA, 0.1 PEGDA, 15 aerosil 380, 17.1 LiTFSI",2024-08-14,"Bulk cast",3,0.028,1.3733,"PCB print",FALSE,"NO"
"SSna_359",1.9048e-06,"PEGMEA","PEGDA",0.9,0.1,"Aerosil 380",15,"LiTFSI",17.1,"0.9 PEGMEA, 0.1 PEGDA, 15 aerosil 380, 17.1 LiTFSI",2024-08-14,"Bulk cast",3,0.028,1.3733,"PCB print",FALSE,"NO"
"SSna_359",2.4845e-06,"PEGMEA","PEGDA",0.9,0.1,"Aerosil 380",15,"LiTFSI",17.1,"0.9 PEGMEA, 0.1 PEGDA, 15 aerosil 380, 17.1 LiTFSI",2024-08-14,"Bulk cast",3,0.028,1.3733,"PCB print",FALSE,"NO"
"SSna_359",2.6667e-06,"PEGMEA","PEGDA",0.9,0.1,"Aerosil 380",15,"LiTFSI",17.1,"0.9 PEGMEA, 0.1 PEGDA, 15 aerosil 380, 17.1 LiTFSI",2024-08-14,"Bulk cast",3,0.028,1.3733,"PCB print",FALSE,"NO"
"SSna_359",3.3058e-06,"PEGMEA","PEGDA",0.9,0.1,"Aerosil 380",15,"LiTFSI",17.1,"0.9 PEGMEA, 0.1 PEGDA, 15 aerosil 380, 17.1 LiTFSI",2024-08-14,"Bulk cast",3,0.028,1.3733,"PCB print",FALSE,"NO"
"SSna_359",3.2787e-06,"PEGMEA","PEGDA",0.9,0.1,"Aerosil 380",15,"LiTFSI",17.1,"0.9 PEGMEA, 0.1 PEGDA, 15 aerosil 380, 17.1 LiTFSI",2024-08-14,"Bulk cast",3,0.028,1.3733,"PCB print",FALSE,"NO"
"SSna_359",2.1277e-06,"PEGMEA","PEGDA",0.9,0.1,"Aerosil 380",15,"LiTFSI",17.1,"0.9 PEGMEA, 0.1 PEGDA, 15 aerosil 380, 17.1 LiTFSI",2024-08-14,"Bulk cast",3,0.028,1.3733,"PCB print",FALSE,"NO"
"SSna_359",2.1053e-06,"PEGMEA","PEGDA",0.9,0.1,"Aerosil 380",15,"LiTFSI",17.1,"0.9 PEGMEA, 0.1 PEGDA, 15 aerosil 380, 17.1 LiTFSI",2024-08-14,"Bulk cast",3,0.028,1.3733,"PCB print",FALSE,"NO"
"SSna_360",1.9417e-06,"PEGMEA","PEGDA",0.9,0.1,"Aerosil 380",15,"LiTFSI",25.7,"0.9 PEGMEA, 0.1 PEGDA, 15 aerosil 380, 25.7 LiTFSI",2024-08-14,"Bulk cast",3,0.028,1.6467,"PCB print",FALSE,"NO"
"SSna_360",1.9512e-06,"PEGMEA","PEGDA",0.9,0.1,"Aerosil 380",15,"LiTFSI",25.7,"0.9 PEGMEA, 0.1 PEGDA, 15 aerosil 380, 25.7 LiTFSI",2024-08-14,"Bulk cast",3,0.028,1.6467,"PCB print",FALSE,"NO"
"SSna_360",2.7027e-06,"PEGMEA","PEGDA",0.9,0.1,"Aerosil 380",15,"LiTFSI",25.7,"0.9 PEGMEA, 0.1 PEGDA, 15 aerosil 380, 25.7 LiTFSI",2024-08-14,"Bulk cast",3,0.028,1.6467,"PCB print",FALSE,"NO"
"SSna_360",2.8169e-06,"PEGMEA","PEGDA",0.9,0.1,"Aerosil 380",15,"LiTFSI",25.7,"0.9 PEGMEA, 0.1 PEGDA, 15 aerosil 380, 25.7 LiTFSI",2024-08-14,"Bulk cast",3,0.028,1.6467,"PCB print",FALSE,"NO"
"SSna_360",3.7736e-06,"PEGMEA","PEGDA",0.9,0.1,"Aerosil 380",15,"LiTFSI",25.7,"0.9 PEGMEA, 0.1 PEGDA, 15 aerosil 380, 25.7 LiTFSI",2024-08-14,"Bulk cast",3,0.028,1.6467,"PCB print",FALSE,"NO"
"SSna_360",3.5398e-06,"PEGMEA","PEGDA",0.9,0.1,"Aerosil 380",15,"LiTFSI",25.7,"0.9 PEGMEA, 0.1 PEGDA, 15 aerosil 380, 25.7 LiTFSI",2024-08-14,"Bulk cast",3,0.028,1.6467,"PCB print",FALSE,"NO"
"SSna_360",2.1622e-06,"PEGMEA","PEGDA",0.9,0.1,"Aerosil 380",15,"LiTFSI",25.7,"0.9 PEGMEA, 0.1 PEGDA, 15 aerosil 380, 25.7 LiTFSI",2024-08-14,"Bulk cast",3,0.028,1.6467,"PCB print",FALSE,"NO"
"SSna_360",2.0833e-06,"PEGMEA","PEGDA",0.9,0.1,"Aerosil 380",15,"LiTFSI",25.7,"0.9 PEGMEA, 0.1 PEGDA, 15 aerosil 380, 25.7 LiTFSI",2024-08-14,"Bulk cast",3,0.028,1.6467,"PCB print",FALSE,"NO"
"SSna_361",1.9802e-06,"PEGMEA","PEGDA",0.9,0.1,"Aerosil 380",15,"LiTFSI",21.4,"0.9 PEGMEA, 0.1 PEGDA, 15 aerosil 380, 21.4 LiTFSI",2024-08-14,"Bulk cast",3,0.028,2.1333,"PCB print",FALSE,"NO"
"SSna_361",1.9324e-06,"PEGMEA","PEGDA",0.9,0.1,"Aerosil 380",15,"LiTFSI",21.4,"0.9 PEGMEA, 0.1 PEGDA, 15 aerosil 380, 21.4 LiTFSI",2024-08-14,"Bulk cast",3,0.028,2.1333,"PCB print",FALSE,"NO"
"SSna_361",4.1973e-06,"PEGMEA","PEGDA",0.9,0.1,"Aerosil 380",15,"LiTFSI",21.4,"0.9 PEGMEA, 0.1 PEGDA, 15 aerosil 380, 21.4 LiTFSI",2024-08-14,"Bulk cast",3,0.028,2.1333,"PCB print",FALSE,"NO"
"SSna_361",4.004e-06,"PEGMEA","PEGDA",0.9,0.1,"Aerosil 380",15,"LiTFSI",21.4,"0.9 PEGMEA, 0.1 PEGDA, 15 aerosil 380, 21.4 LiTFSI",2024-08-14,"Bulk cast",3,0.028,2.1333,"PCB print",FALSE,"NO"
"SSna_361",5.698e-06,"PEGMEA","PEGDA",0.9,0.1,"Aerosil 380",15,"LiTFSI",21.4,"0.9 PEGMEA, 0.1 PEGDA, 15 aerosil 380, 21.4 LiTFSI",2024-08-14,"Bulk cast",3,0.028,2.1333,"PCB print",FALSE,"NO"
"SSna_361",5.571e-06,"PEGMEA","PEGDA",0.9,0.1,"Aerosil 380",15,"LiTFSI",21.4,"0.9 PEGMEA, 0.1 PEGDA, 15 aerosil 380, 21.4 LiTFSI",2024-08-14,"Bulk cast",3,0.028,2.1333,"PCB print",FALSE,"NO"
"SSna_361",2.5641e-06,"PEGMEA","PEGDA",0.9,0.1,"Aerosil 380",15,"LiTFSI",21.4,"0.9 PEGMEA, 0.1 PEGDA, 15 aerosil 380, 21.4 LiTFSI",2024-08-14,"Bulk cast",3,0.028,2.1333,"PCB print",FALSE,"NO"
"SSna_361",2.5e-06,"PEGMEA","PEGDA",0.9,0.1,"Aerosil 380",15,"LiTFSI",21.4,"0.9 PEGMEA, 0.1 PEGDA, 15 aerosil 380, 21.4 LiTFSI",2024-08-14,"Bulk cast",3,0.028,2.1333,"PCB print",FALSE,"NO"
"SSna_362",2.1277e-07,"PEGMEA","PEGDA",0.9,0.1,"Aerosil 380",15,"LiTFSI",30,"0.9 PEGMEA, 0.1 PEGDA, 15 aerosil 380, 30 LiTFSI",2024-08-14,"Bulk cast",3,0.028,1.3233,"PCB print",FALSE,"NO"
"SSna_362",2.2346e-07,"PEGMEA","PEGDA",0.9,0.1,"Aerosil 380",15,"LiTFSI",30,"0.9 PEGMEA, 0.1 PEGDA, 15 aerosil 380, 30 LiTFSI",2024-08-14,"Bulk cast",3,0.028,1.3233,"PCB print",FALSE,"NO"
"SSna_362",2.3392e-06,"PEGMEA","PEGDA",0.9,0.1,"Aerosil 380",15,"LiTFSI",30,"0.9 PEGMEA, 0.1 PEGDA, 15 aerosil 380, 30 LiTFSI",2024-08-14,"Bulk cast",3,0.028,1.3233,"PCB print",FALSE,"NO"
"SSna_362",2.4242e-06,"PEGMEA","PEGDA",0.9,0.1,"Aerosil 380",15,"LiTFSI",30,"0.9 PEGMEA, 0.1 PEGDA, 15 aerosil 380, 30 LiTFSI",2024-08-14,"Bulk cast",3,0.028,1.3233,"PCB print",FALSE,"NO"
"SSna_362",3.5398e-06,"PEGMEA","PEGDA",0.9,0.1,"Aerosil 380",15,"LiTFSI",30,"0.9 PEGMEA, 0.1 PEGDA, 15 aerosil 380, 30 LiTFSI",2024-08-14,"Bulk cast",3,0.028,1.3233,"PCB print",FALSE,"NO"
"SSna_362",3.5088e-06,"PEGMEA","PEGDA",0.9,0.1,"Aerosil 380",15,"LiTFSI",30,"0.9 PEGMEA, 0.1 PEGDA, 15 aerosil 380, 30 LiTFSI",2024-08-14,"Bulk cast",3,0.028,1.3233,"PCB print",FALSE,"NO"
"SSna_362",3.0075e-06,"PEGMEA","PEGDA",0.9,0.1,"Aerosil 380",15,"LiTFSI",30,"0.9 PEGMEA, 0.1 PEGDA, 15 aerosil 380, 30 LiTFSI",2024-08-14,"Bulk cast",3,0.028,1.3233,"PCB print",FALSE,"NO"
"SSna_362",3.2258e-06,"PEGMEA","PEGDA",0.9,0.1,"Aerosil 380",15,"LiTFSI",30,"0.9 PEGMEA, 0.1 PEGDA, 15 aerosil 380, 30 LiTFSI",2024-08-14,"Bulk cast",3,0.028,1.3233,"PCB print",FALSE,"NO"
"SSna_364",1.1173e-06,"PEGMEA","PEGDA",0.9,0.1,"Aerosil 380",15,"LiTFSI",4.29,"0.9 PEGMEA, 0.1 PEGDA, 15 aerosil 380, 4.29 LiTFSI",2024-08-14,"Bulk cast",3,0.028,1.0967,"PCB print",FALSE,"NO"
"SSna_364",1.0638e-06,"PEGMEA","PEGDA",0.9,0.1,"Aerosil 380",15,"LiTFSI",4.29,"0.9 PEGMEA, 0.1 PEGDA, 15 aerosil 380, 4.29 LiTFSI",2024-08-14,"Bulk cast",3,0.028,1.0967,"PCB print",FALSE,"NO"
"SSna_364",1.0283e-06,"PEGMEA","PEGDA",0.9,0.1,"Aerosil 380",15,"LiTFSI",4.29,"0.9 PEGMEA, 0.1 PEGDA, 15 aerosil 380, 4.29 LiTFSI",2024-08-14,"Bulk cast",3,0.028,1.0967,"PCB print",FALSE,"NO"
"SSna_364",1.0989e-06,"PEGMEA","PEGDA",0.9,0.1,"Aerosil 380",15,"LiTFSI",4.29,"0.9 PEGMEA, 0.1 PEGDA, 15 aerosil 380, 4.29 LiTFSI",2024-08-14,"Bulk cast",3,0.028,1.0967,"PCB print",FALSE,"NO"
"SSna_364",1.444e-06,"PEGMEA","PEGDA",0.9,0.1,"Aerosil 380",15,"LiTFSI",4.29,"0.9 PEGMEA, 0.1 PEGDA, 15 aerosil 380, 4.29 LiTFSI",2024-08-14,"Bulk cast",3,0.028,1.0967,"PCB print",FALSE,"NO"
"SSna_364",1.5326e-06,"PEGMEA","PEGDA",0.9,0.1,"Aerosil 380",15,"LiTFSI",4.29,"0.9 PEGMEA, 0.1 PEGDA, 15 aerosil 380, 4.29 LiTFSI",2024-08-14,"Bulk cast",3,0.028,1.0967,"PCB print",FALSE,"NO"
"SSna_364",9.9751e-07,"PEGMEA","PEGDA",0.9,0.1,"Aerosil 380",15,"LiTFSI",4.29,"0.9 PEGMEA, 0.1 PEGDA, 15 aerosil 380, 4.29 LiTFSI",2024-08-14,"Bulk cast",3,0.028,1.0967,"PCB print",FALSE,"NO"
"SSna_364",1.0929e-06,"PEGMEA","PEGDA",0.9,0.1,"Aerosil 380",15,"LiTFSI",4.29,"0.9 PEGMEA, 0.1 PEGDA, 15 aerosil 380, 4.29 LiTFSI",2024-08-14,"Bulk cast",3,0.028,1.0967,"PCB print",FALSE,"NO"
"SSna_365",2.9412e-06,"PEGMEA","PEGDA",0.9,0.1,"Aerosil 380",15,"LiTFSI",8.57,"0.9 PEGMEA, 0.1 PEGDA, 15 aerosil 380, 8.57 LiTFSI",2024-08-14,"Bulk cast",3,0.028,1.7367,"PCB print",FALSE,"NO"
"SSna_365",2.9197e-06,"PEGMEA","PEGDA",0.9,0.1,"Aerosil 380",15,"LiTFSI",8.57,"0.9 PEGMEA, 0.1 PEGDA, 15 aerosil 380, 8.57 LiTFSI",2024-08-14,"Bulk cast",3,0.028,1.7367,"PCB print",FALSE,"NO"
"SSna_365",2.4845e-06,"PEGMEA","PEGDA",0.9,0.1,"Aerosil 380",15,"LiTFSI",8.57,"0.9 PEGMEA, 0.1 PEGDA, 15 aerosil 380, 8.57 LiTFSI",2024-08-14,"Bulk cast",3,0.028,1.7367,"PCB print",FALSE,"NO"
"SSna_365",2.5641e-06,"PEGMEA","PEGDA",0.9,0.1,"Aerosil 380",15,"LiTFSI",8.57,"0.9 PEGMEA, 0.1 PEGDA, 15 aerosil 380, 8.57 LiTFSI",2024-08-14,"Bulk cast",3,0.028,1.7367,"PCB print",FALSE,"NO"
"SSna_365",3.5714e-06,"PEGMEA","PEGDA",0.9,0.1,"Aerosil 380",15,"LiTFSI",8.57,"0.9 PEGMEA, 0.1 PEGDA, 15 aerosil 380, 8.57 LiTFSI",2024-08-14,"Bulk cast",3,0.028,1.7367,"PCB print",FALSE,"NO"
"SSna_365",3.4783e-06,"PEGMEA","PEGDA",0.9,0.1,"Aerosil 380",15,"LiTFSI",8.57,"0.9 PEGMEA, 0.1 PEGDA, 15 aerosil 380, 8.57 LiTFSI",2024-08-14,"Bulk cast",3,0.028,1.7367,"PCB print",FALSE,"NO"
"SSna_365",1.5873e-06,"PEGMEA","PEGDA",0.9,0.1,"Aerosil 380",15,"LiTFSI",8.57,"0.9 PEGMEA, 0.1 PEGDA, 15 aerosil 380, 8.57 LiTFSI",2024-08-14,"Bulk cast",3,0.028,1.7367,"PCB print",FALSE,"NO"
"SSna_365",1.581e-06,"PEGMEA","PEGDA",0.9,0.1,"Aerosil 380",15,"LiTFSI",8.57,"0.9 PEGMEA, 0.1 PEGDA, 15 aerosil 380, 8.57 LiTFSI",2024-08-14,"Bulk cast",3,0.028,1.7367,"PCB print",FALSE,"NO"
"SSna_366",3.7383e-06,"PEGMEA","PEGDA",0.9,0.1,"Aerosil 380",15,"LiTFSI",12.9,"0.9 PEGMEA, 0.1 PEGDA, 15 aerosil 380, 12.9 LiTFSI",2024-08-14,"Bulk cast",3,0.028,1.31,"PCB print",FALSE,"NO"
"SSna_366",3.4188e-06,"PEGMEA","PEGDA",0.9,0.1,"Aerosil 380",15,"LiTFSI",12.9,"0.9 PEGMEA, 0.1 PEGDA, 15 aerosil 380, 12.9 LiTFSI",2024-08-14,"Bulk cast",3,0.028,1.31,"PCB print",FALSE,"NO"
"SSna_366",3.4483e-06,"PEGMEA","PEGDA",0.9,0.1,"Aerosil 380",15,"LiTFSI",12.9,"0.9 PEGMEA, 0.1 PEGDA, 15 aerosil 380, 12.9 LiTFSI",2024-08-14,"Bulk cast",3,0.028,1.31,"PCB print",FALSE,"NO"
"SSna_366",3.6364e-06,"PEGMEA","PEGDA",0.9,0.1,"Aerosil 380",15,"LiTFSI",12.9,"0.9 PEGMEA, 0.1 PEGDA, 15 aerosil 380, 12.9 LiTFSI",2024-08-14,"Bulk cast",3,0.028,1.31,"PCB print",FALSE,"NO"
"SSna_366",4.92e-06,"PEGMEA","PEGDA",0.9,0.1,"Aerosil 380",15,"LiTFSI",12.9,"0.9 PEGMEA, 0.1 PEGDA, 15 aerosil 380, 12.9 LiTFSI",2024-08-14,"Bulk cast",3,0.028,1.31,"PCB print",FALSE,"NO"
"SSna_366",5.0314e-06,"PEGMEA","PEGDA",0.9,0.1,"Aerosil 380",15,"LiTFSI",12.9,"0.9 PEGMEA, 0.1 PEGDA, 15 aerosil 380, 12.9 LiTFSI",2024-08-14,"Bulk cast",3,0.028,1.31,"PCB print",FALSE,"NO"
"SSna_366",1.8018e-06,"PEGMEA","PEGDA",0.9,0.1,"Aerosil 380",15,"LiTFSI",12.9,"0.9 PEGMEA, 0.1 PEGDA, 15 aerosil 380, 12.9 LiTFSI",2024-08-14,"Bulk cast",3,0.028,1.31,"PCB print",FALSE,"NO"
"SSna_366",1.7621e-06,"PEGMEA","PEGDA",0.9,0.1,"Aerosil 380",15,"LiTFSI",12.9,"0.9 PEGMEA, 0.1 PEGDA, 15 aerosil 380, 12.9 LiTFSI",2024-08-14,"Bulk cast",3,0.028,1.31,"PCB print",FALSE,"NO"
"SSna_367",3.4188e-06,"PEGMEA","PEGDA",0.9,0.1,"Aerosil 380",15,"LiTFSI",17.1,"0.9 PEGMEA, 0.1 PEGDA, 15 aerosil 380, 17.1 LiTFSI",2024-08-14,"Bulk cast",3,0.028,1.4467,"PCB print",FALSE,"NO"
"SSna_367",3.6036e-06,"PEGMEA","PEGDA",0.9,0.1,"Aerosil 380",15,"LiTFSI",17.1,"0.9 PEGMEA, 0.1 PEGDA, 15 aerosil 380, 17.1 LiTFSI",2024-08-14,"Bulk cast",3,0.028,1.4467,"PCB print",FALSE,"NO"
"SSna_367",3.3058e-06,"PEGMEA","PEGDA",0.9,0.1,"Aerosil 380",15,"LiTFSI",17.1,"0.9 PEGMEA, 0.1 PEGDA, 15 aerosil 380, 17.1 LiTFSI",2024-08-14,"Bulk cast",3,0.028,1.4467,"PCB print",FALSE,"NO"
"SSna_367",3.252e-06,"PEGMEA","PEGDA",0.9,0.1,"Aerosil 380",15,"LiTFSI",17.1,"0.9 PEGMEA, 0.1 PEGDA, 15 aerosil 380, 17.1 LiTFSI",2024-08-14,"Bulk cast",3,0.028,1.4467,"PCB print",FALSE,"NO"
"SSna_367",4.878e-06,"PEGMEA","PEGDA",0.9,0.1,"Aerosil 380",15,"LiTFSI",17.1,"0.9 PEGMEA, 0.1 PEGDA, 15 aerosil 380, 17.1 LiTFSI",2024-08-14,"Bulk cast",3,0.028,1.4467,"PCB print",FALSE,"NO"
"SSna_367",4.4944e-06,"PEGMEA","PEGDA",0.9,0.1,"Aerosil 380",15,"LiTFSI",17.1,"0.9 PEGMEA, 0.1 PEGDA, 15 aerosil 380, 17.1 LiTFSI",2024-08-14,"Bulk cast",3,0.028,1.4467,"PCB print",FALSE,"NO"
"SSna_367",1.4493e-06,"PEGMEA","PEGDA",0.9,0.1,"Aerosil 380",15,"LiTFSI",17.1,"0.9 PEGMEA, 0.1 PEGDA, 15 aerosil 380, 17.1 LiTFSI",2024-08-14,"Bulk cast",3,0.028,1.4467,"PCB print",FALSE,"NO"
"SSna_367",1.444e-06,"PEGMEA","PEGDA",0.9,0.1,"Aerosil 380",15,"LiTFSI",17.1,"0.9 PEGMEA, 0.1 PEGDA, 15 aerosil 380, 17.1 LiTFSI",2024-08-14,"Bulk cast",3,0.028,1.4467,"PCB print",FALSE,"NO"
"SSna_368",7.8431e-06,"PEGMEA","PEGDA",0.9,0.1,"Aerosil 380",15,"LiTFSI",25.7,"0.9 PEGMEA, 0.1 PEGDA, 15 aerosil 380, 25.7 LiTFSI",2024-08-14,"Bulk cast",3,0.028,1.8733,"PCB print",FALSE,"NO"
"SSna_368",7.8125e-06,"PEGMEA","PEGDA",0.9,0.1,"Aerosil 380",15,"LiTFSI",25.7,"0.9 PEGMEA, 0.1 PEGDA, 15 aerosil 380, 25.7 LiTFSI",2024-08-14,"Bulk cast",3,0.028,1.8733,"PCB print",FALSE,"NO"
"SSna_368",5.4945e-06,"PEGMEA","PEGDA",0.9,0.1,"Aerosil 380",15,"LiTFSI",25.7,"0.9 PEGMEA, 0.1 PEGDA, 15 aerosil 380, 25.7 LiTFSI",2024-08-14,"Bulk cast",3,0.028,1.8733,"PCB print",FALSE,"NO"
"SSna_368",5.8224e-06,"PEGMEA","PEGDA",0.9,0.1,"Aerosil 380",15,"LiTFSI",25.7,"0.9 PEGMEA, 0.1 PEGDA, 15 aerosil 380, 25.7 LiTFSI",2024-08-14,"Bulk cast",3,0.028,1.8733,"PCB print",FALSE,"NO"
"SSna_369",9.3677e-06,"PEGMEA","PEGDA",0.9,0.1,"Aerosil 380",15,"LiTFSI",21.4,"0.9 PEGMEA, 0.1 PEGDA, 15 aerosil 380, 21.4 LiTFSI",2024-08-14,"Bulk cast",3,0.028,1.4233,"PCB print",FALSE,"NO"
"SSna_369",9.5694e-06,"PEGMEA","PEGDA",0.9,0.1,"Aerosil 380",15,"LiTFSI",21.4,"0.9 PEGMEA, 0.1 PEGDA, 15 aerosil 380, 21.4 LiTFSI",2024-08-14,"Bulk cast",3,0.028,1.4233,"PCB print",FALSE,"NO"
"SSna_369",9.2166e-06,"PEGMEA","PEGDA",0.9,0.1,"Aerosil 380",15,"LiTFSI",21.4,"0.9 PEGMEA, 0.1 PEGDA, 15 aerosil 380, 21.4 LiTFSI",2024-08-14,"Bulk cast",3,0.028,1.4233,"PCB print",FALSE,"NO"
"SSna_369",9.7324e-06,"PEGMEA","PEGDA",0.9,0.1,"Aerosil 380",15,"LiTFSI",21.4,"0.9 PEGMEA, 0.1 PEGDA, 15 aerosil 380, 21.4 LiTFSI",2024-08-14,"Bulk cast",3,0.028,1.4233,"PCB print",FALSE,"NO"
"SSna_369",7.8431e-06,"PEGMEA","PEGDA",0.9,0.1,"Aerosil 380",15,"LiTFSI",21.4,"0.9 PEGMEA, 0.1 PEGDA, 15 aerosil 380, 21.4 LiTFSI",2024-08-14,"Bulk cast",3,0.028,1.4233,"PCB print",FALSE,"NO"
"SSna_369",7.4906e-06,"PEGMEA","PEGDA",0.9,0.1,"Aerosil 380",15,"LiTFSI",21.4,"0.9 PEGMEA, 0.1 PEGDA, 15 aerosil 380, 21.4 LiTFSI",2024-08-14,"Bulk cast",3,0.028,1.4233,"PCB print",FALSE,"NO"
"SSna_370",2.6667e-07,"PEGMEA","PEGDA",0.9,0.1,"Aerosil 380",15,"LiTFSI",30,"0.9 PEGMEA, 0.1 PEGDA, 15 aerosil 380, 30 LiTFSI",2024-08-14,"Bulk cast",3,0.028,1.37,"PCB print",FALSE,"NO"
"SSna_370",8.016e-07,"PEGMEA","PEGDA",0.9,0.1,"Aerosil 380",15,"LiTFSI",30,"0.9 PEGMEA, 0.1 PEGDA, 15 aerosil 380, 30 LiTFSI",2024-08-14,"Bulk cast",3,0.028,1.37,"PCB print",FALSE,"NO"
"SSna_370",2.139e-07,"PEGMEA","PEGDA",0.9,0.1,"Aerosil 380",15,"LiTFSI",30,"0.9 PEGMEA, 0.1 PEGDA, 15 aerosil 380, 30 LiTFSI",2024-08-14,"Bulk cast",3,0.028,1.37,"PCB print",FALSE,"NO"
"SSna_370",2.2857e-07,"PEGMEA","PEGDA",0.9,0.1,"Aerosil 380",15,"LiTFSI",30,"0.9 PEGMEA, 0.1 PEGDA, 15 aerosil 380, 30 LiTFSI",2024-08-14,"Bulk cast",3,0.028,1.37,"PCB print",FALSE,"NO"
"SSna_370",1.81e-07,"PEGMEA","PEGDA",0.9,0.1,"Aerosil 380",15,"LiTFSI",30,"0.9 PEGMEA, 0.1 PEGDA, 15 aerosil 380, 30 LiTFSI",2024-08-14,"Bulk cast",3,0.028,1.37,"PCB print",FALSE,"NO"
"SSna_370",2.1277e-07,"PEGMEA","PEGDA",0.9,0.1,"Aerosil 380",15,"LiTFSI",30,"0.9 PEGMEA, 0.1 PEGDA, 15 aerosil 380, 30 LiTFSI",2024-08-14,"Bulk cast",3,0.028,1.37,"PCB print",FALSE,"NO"
"SSna_370",2.1505e-07,"PEGMEA","PEGDA",0.9,0.1,"Aerosil 380",15,"LiTFSI",30,"0.9 PEGMEA, 0.1 PEGDA, 15 aerosil 380, 30 LiTFSI",2024-08-14,"Bulk cast",3,0.028,1.37,"PCB print",FALSE,"NO"
"SSna_370",2.0305e-07,"PEGMEA","PEGDA",0.9,0.1,"Aerosil 380",15,"LiTFSI",30,"0.9 PEGMEA, 0.1 PEGDA, 15 aerosil 380, 30 LiTFSI",2024-08-14,"Bulk cast",3,0.028,1.37,"PCB print",FALSE,"NO"
"SSna_395",2.7972e-06,"PEGMEA","PEGDA",0.9,0.1,"Aerosil 380",0,"LiTFSI",20,"0.9 PEGMEA, 0.1 PEGDA, 0 aerosil 380, 20 LiTFSI",2024-08-21,"PCB print",3,0.028,1.0967,"PCB print",FALSE,"NO"
"SSna_395",2.9851e-06,"PEGMEA","PEGDA",0.9,0.1,"Aerosil 380",0,"LiTFSI",20,"0.9 PEGMEA, 0.1 PEGDA, 0 aerosil 380, 20 LiTFSI",2024-08-21,"PCB print",3,0.028,1.0967,"PCB print",FALSE,"NO"
"SSna_395",3.0534e-06,"PEGMEA","PEGDA",0.9,0.1,"Aerosil 380",0,"LiTFSI",20,"0.9 PEGMEA, 0.1 PEGDA, 0 aerosil 380, 20 LiTFSI",2024-08-21,"PCB print",3,0.028,1.0967,"PCB print",FALSE,"NO"
"SSna_395",3.0769e-06,"PEGMEA","PEGDA",0.9,0.1,"Aerosil 380",0,"LiTFSI",20,"0.9 PEGMEA, 0.1 PEGDA, 0 aerosil 380, 20 LiTFSI",2024-08-21,"PCB print",3,0.028,1.0967,"PCB print",FALSE,"NO"
"SSna_395",4.1797e-06,"PEGMEA","PEGDA",0.9,0.1,"Aerosil 380",0,"LiTFSI",20,"0.9 PEGMEA, 0.1 PEGDA, 0 aerosil 380, 20 LiTFSI",2024-08-21,"PCB print",3,0.028,1.0967,"PCB print",FALSE,"NO"
"SSna_395",4.2689e-06,"PEGMEA","PEGDA",0.9,0.1,"Aerosil 380",0,"LiTFSI",20,"0.9 PEGMEA, 0.1 PEGDA, 0 aerosil 380, 20 LiTFSI",2024-08-21,"PCB print",3,0.028,1.0967,"PCB print",FALSE,"NO"
"SSna_395",3.0534e-06,"PEGMEA","PEGDA",0.9,0.1,"Aerosil 380",0,"LiTFSI",20,"0.9 PEGMEA, 0.1 PEGDA, 0 aerosil 380, 20 LiTFSI",2024-08-21,"PCB print",3,0.028,1.0967,"PCB print",FALSE,"NO"
