Repository: Jay2-davic/SPOC_code

# Studying-Polymers-on a-Chip (SPOC) Data Cleaning and Processing
Author: Jay Jimenez jimenez45@llnl.gov

# Project Description

The SPOC project aims to establish an automated, high-throughput experimentation workflow to screen solid state polymer electrolytes. This repository contains code to reproduce the data cleaning workflow, data processing, and active learning for the SPOC project. Electrochemical impedance spectroscopy processing code is included as a Python file which was used to determine bulk ionic conductivities.

File: output/pe_data_clean.csv (part 11 of 14)
"sample_ID","ionic_conductivity_final","fcomp_mat1","fcomp_mat2","fcomp_mat1_ratio","fcomp_mat2_ratio","fcomp_additive","fcomp_additive_wt_pct","fcomp_salt","fcomp_salt_wt_pct","fcomp_formulation","date_casted","cast_type","fab_method","area_cm2","spe_thickness_avg","print_type","flag_for_removal","validation"
"SSna_396",4.3431e-06,"PEGMEA","PEGDA",0.9,0.1,"Aerosil 380",2.14,"LiTFSI",20,"0.9 PEGMEA, 0.1 PEGDA, 2.14 aerosil 380, 20 LiTFSI",2024-08-21,"PCB print",3,0.028,0.6633,"PCB print",FALSE,"NO"
"SSna_396",6.25e-06,"PEGMEA","PEGDA",0.9,0.1,"Aerosil 380",2.14,"LiTFSI",20,"0.9 PEGMEA, 0.1 PEGDA, 2.14 aerosil 380, 20 LiTFSI",2024-08-21,"PCB print",3,0.028,0.6633,"PCB print",FALSE,"NO"
"SSna_396",6.0514e-06,"PEGMEA","PEGDA",0.9,0.1,"Aerosil 380",2.14,"LiTFSI",20,"0.9 PEGMEA, 0.1 PEGDA, 2.14 aerosil 380, 20 LiTFSI",2024-08-21,"PCB print",3,0.028,0.6633,"PCB print",FALSE,"NO"
"SSna_396",4.3812e-06,"PEGMEA","PEGDA",0.9,0.1,"Aerosil 380",2.14,"LiTFSI",20,"0.9 PEGMEA, 0.1 PEGDA, 2.14 aerosil 380, 20 LiTFSI",2024-08-21,"PCB print",3,0.028,0.6633,"PCB print",FALSE,"NO"
"SSna_396",4.603e-06,"PEGMEA","PEGDA",0.9,0.1,"Aerosil 380",2.14,"LiTFSI",20,"0.9 PEGMEA, 0.1 PEGDA, 2.14 aerosil 380, 20 LiTFSI",2024-08-21,"PCB print",3,0.028,0.6633,"PCB print",FALSE,"NO"
"SSna_397",3.5398e-06,"PEGMEA","PEGDA",0.9,0.1,"Aerosil 380",4.29,"LiTFSI",20,"0.9 PEGMEA, 0.1 PEGDA, 4.29 aerosil 380, 20 LiTFSI",2024-08-21,"PCB print",3,0.028,0.58,"PCB print",FALSE,"NO"
"SSna_397",3.8835e-06,"PEGMEA","PEGDA",0.9,0.1,"Aerosil 380",4.29,"LiTFSI",20,"0.9 PEGMEA, 0.1 PEGDA, 4.29 aerosil 380, 20 LiTFSI",2024-08-21,"PCB print",3,0.028,0.58,"PCB print",FALSE,"NO"
"SSna_397",4.1494e-06,"PEGMEA","PEGDA",0.9,0.1,"Aerosil 380",4.29,"LiTFSI",20,"0.9 PEGMEA, 0.1 PEGDA, 4.29 aerosil 380, 20 LiTFSI",2024-08-21,"PCB print",3,0.028,0.58,"PCB print",FALSE,"NO"
"SSna_397",4.4004e-06,"PEGMEA","PEGDA",0.9,0.1,"Aerosil 380",4.29,"LiTFSI",20,"0.9 PEGMEA, 0.1 PEGDA, 4.29 aerosil 380, 20 LiTFSI",2024-08-21,"PCB print",3,0.028,0.58,"PCB print",FALSE,"NO"
"SSna_397",5.814e-06,"PEGMEA","PEGDA",0.9,0.1,"Aerosil 380",4.29,"LiTFSI",20,"0.9 PEGMEA, 0.1 PEGDA, 4.29 aerosil 380, 20 LiTFSI",2024-08-21,"PCB print",3,0.028,0.58,"PCB print",FALSE,"NO"
"SSna_397",5.9084e-06,"PEGMEA","PEGDA",0.9,0.1,"Aerosil 380",4.29,"LiTFSI",20,"0.9 PEGMEA, 0.1 PEGDA, 4.29 aerosil 380, 20 LiTFSI",2024-08-21,"PCB print",3,0.028,0.58,"PCB print",FALSE,"NO"
"SSna_397",4.9689e-06,"PEGMEA","PEGDA",0.9,0.1,"Aerosil 380",4.29,"LiTFSI",20,"0.9 PEGMEA, 0.1 PEGDA, 4.29 aerosil 380, 20 LiTFSI",2024-08-21,"PCB print",3,0.028,0.58,"PCB print",FALSE,"NO"
"SSna_397",5.0063e-06,"PEGMEA","PEGDA",0.9,0.1,"Aerosil 380",4.29,"LiTFSI",20,"0.9 PEGMEA, 0.1 PEGDA, 4.29 aerosil 380, 20 LiTFSI",2024-08-21,"PCB print",3,0.028,0.58,"PCB print",FALSE,"NO"
"SSna_398",4e-06,"PEGMEA","PEGDA",0.9,0.1,"Aerosil 380",6.42,"LiTFSI",20,"0.9 PEGMEA, 0.1 PEGDA, 6.43 aerosil 380, 20 LiTFSI",2024-08-21,"PCB print",3,0.028,0.62,"PCB print",FALSE,"NO"
"SSna_398",4.09e-06,"PEGMEA","PEGDA",0.9,0.1,"Aerosil 380",6.42,"LiTFSI",20,"0.9 PEGMEA, 0.1 PEGDA, 6.43 aerosil 380, 20 LiTFSI",2024-08-21,"PCB print",3,0.028,0.62,"PCB print",FALSE,"NO"
"SSna_398",4.3011e-06,"PEGMEA","PEGDA",0.9,0.1,"Aerosil 380",6.42,"LiTFSI",20,"0.9 PEGMEA, 0.1 PEGDA, 6.43 aerosil 380, 20 LiTFSI",2024-08-21,"PCB print",3,0.028,0.62,"PCB print",FALSE,"NO"
"SSna_398",4.3431e-06,"PEGMEA","PEGDA",0.9,0.1,"Aerosil 380",6.42,"LiTFSI",20,"0.9 PEGMEA, 0.1 PEGDA, 6.43 aerosil 380, 20 LiTFSI",2024-08-21,"PCB print",3,0.028,0.62,"PCB print",FALSE,"NO"
"SSna_398",6.3391e-06,"PEGMEA","PEGDA",0.9,0.1,"Aerosil 380",6.42,"LiTFSI",20,"0.9 PEGMEA, 0.1 PEGDA, 6.43 aerosil 380, 20 LiTFSI",2024-08-21,"PCB print",3,0.028,0.62,"PCB print",FALSE,"NO"
"SSna_398",5.7307e-06,"PEGMEA","PEGDA",0.9,0.1,"Aerosil 380",6.42,"LiTFSI",20,"0.9 PEGMEA, 0.1 PEGDA, 6.43 aerosil 380, 20 LiTFSI",2024-08-21,"PCB print",3,0.028,0.62,"PCB print",FALSE,"NO"
"SSna_398",4.5558e-06,"PEGMEA","PEGDA",0.9,0.1,"Aerosil 380",6.42,"LiTFSI",20,"0.9 PEGMEA, 0.1 PEGDA, 6.43 aerosil 380, 20 LiTFSI",2024-08-21,"PCB print",3,0.028,0.62,"PCB print",FALSE,"NO"
"SSna_398",4.5558e-06,"PEGMEA","PEGDA",0.9,0.1,"Aerosil 380",6.42,"LiTFSI",20,"0.9 PEGMEA, 0.1 PEGDA, 6.43 aerosil 380, 20 LiTFSI",2024-08-21,"PCB print",3,0.028,0.62,"PCB print",FALSE,"NO"
"SSna_399",3.6697e-06,"PEGMEA","PEGDA",0.9,0.1,"Aerosil 380",8.57,"LiTFSI",20,"0.9 PEGMEA, 0.1 PEGDA, 8.57 aerosil 380, 20 LiTFSI",2024-08-21,"PCB print",3,0.028,0.7733,"PCB print",FALSE,"NO"
"SSna_399",4.128e-06,"PEGMEA","PEGDA",0.9,0.1,"Aerosil 380",8.57,"LiTFSI",20,"0.9 PEGMEA, 0.1 PEGDA, 8.57 aerosil 380, 20 LiTFSI",2024-08-21,"PCB print",3,0.028,0.7733,"PCB print",FALSE,"NO"
"SSna_399",4.4297e-06,"PEGMEA","PEGDA",0.9,0.1,"Aerosil 380",8.57,"LiTFSI",20,"0.9 PEGMEA, 0.1 PEGDA, 8.57 aerosil 380, 20 LiTFSI",2024-08-21,"PCB print",3,0.028,0.7733,"PCB print",FALSE,"NO"
"SSna_399",4.3812e-06,"PEGMEA","PEGDA",0.9,0.1,"Aerosil 380",8.57,"LiTFSI",20,"0.9 PEGMEA, 0.1 PEGDA, 8.57 aerosil 380, 20 LiTFSI",2024-08-21,"PCB print",3,0.028,0.7733,"PCB print",FALSE,"NO"
"SSna_399",6.1728e-06,"PEGMEA","PEGDA",0.9,0.1,"Aerosil 380",8.57,"LiTFSI",20,"0.9 PEGMEA, 0.1 PEGDA, 8.57 aerosil 380, 20 LiTFSI",2024-08-21,"PCB print",3,0.028,0.7733,"PCB print",FALSE,"NO"
"SSna_399",6.079e-06,"PEGMEA","PEGDA",0.9,0.1,"Aerosil 380",8.57,"LiTFSI",20,"0.9 PEGMEA, 0.1 PEGDA, 8.57 aerosil 380, 20 LiTFSI",2024-08-21,"PCB print",3,0.028,0.7733,"PCB print",FALSE,"NO"
"SSna_399",4e-06,"PEGMEA","PEGDA",0.9,0.1,"Aerosil 380",8.57,"LiTFSI",20,"0.9 PEGMEA, 0.1 PEGDA, 8.57 aerosil 380, 20 LiTFSI",2024-08-21,"PCB print",3,0.028,0.7733,"PCB print",FALSE,"NO"
"SSna_399",3.9604e-06,"PEGMEA","PEGDA",0.9,0.1,"Aerosil 380",8.57,"LiTFSI",20,"0.9 PEGMEA, 0.1 PEGDA, 8.57 aerosil 380, 20 LiTFSI",2024-08-21,"PCB print",3,0.028,0.7733,"PCB print",FALSE,"NO"
"SSna_400",4.5198e-06,"PEGMEA","PEGDA",0.9,0.1,"Aerosil 380",10.7,"LiTFSI",20,"0.9 PEGMEA, 0.1 PEGDA, 10.7 aerosil 380, 20 LiTFSI",2024-08-21,"PCB print",3,0.028,1.46,"PCB print",FALSE,"NO"
"SSna_400",4.7393e-06,"PEGMEA","PEGDA",0.9,0.1,"Aerosil 380",10.7,"LiTFSI",20,"0.9 PEGMEA, 0.1 PEGDA, 10.7 aerosil 380, 20 LiTFSI",2024-08-21,"PCB print",3,0.028,1.46,"PCB print",FALSE,"NO"
"SSna_400",4.2508e-06,"PEGMEA","PEGDA",0.9,0.1,"Aerosil 380",10.7,"LiTFSI",20,"0.9 PEGMEA, 0.1 PEGDA, 10.7 aerosil 380, 20 LiTFSI",2024-08-21,"PCB print",3,0.028,1.46,"PCB print",FALSE,"NO"
"SSna_400",4.1623e-06,"PEGMEA","PEGDA",0.9,0.1,"Aerosil 380",10.7,"LiTFSI",20,"0.9 PEGMEA, 0.1 PEGDA, 10.7 aerosil 380, 20 LiTFSI",2024-08-21,"PCB print",3,0.028,1.46,"PCB print",FALSE,"NO"
"SSna_400",7.4906e-06,"PEGMEA","PEGDA",0.9,0.1,"Aerosil 380",10.7,"LiTFSI",20,"0.9 PEGMEA, 0.1 PEGDA, 10.7 aerosil 380, 20 LiTFSI",2024-08-21,"PCB print",3,0.028,1.46,"PCB print",FALSE,"NO"
"SSna_400",7.3126e-06,"PEGMEA","PEGDA",0.9,0.1,"Aerosil 380",10.7,"LiTFSI",20,"0.9 PEGMEA, 0.1 PEGDA, 10.7 aerosil 380, 20 LiTFSI",2024-08-21,"PCB print",3,0.028,1.46,"PCB print",FALSE,"NO"
"SSna_400",8.6207e-06,"PEGMEA","PEGDA",0.9,0.1,"Aerosil 380",10.7,"LiTFSI",20,"0.9 PEGMEA, 0.1 PEGDA, 10.7 aerosil 380, 20 LiTFSI",2024-08-21,"PCB print",3,0.028,1.46,"PCB print",FALSE,"NO"
"SSna_400",8.4746e-06,"PEGMEA","PEGDA",0.9,0.1,"Aerosil 380",10.7,"LiTFSI",20,"0.9 PEGMEA, 0.1 PEGDA, 10.7 aerosil 380, 20 LiTFSI",2024-08-21,"PCB print",3,0.028,1.46,"PCB print",FALSE,"NO"
"SSna_401",3.1746e-06,"PEGMEA","PEGDA",0.9,0.1,"Aerosil 380",12.9,"LiTFSI",20,"0.9 PEGMEA, 0.1 PEGDA, 12.9 aerosil 380, 20 LiTFSI",2024-08-21,"PCB print",3,0.028,1.44,"PCB print",FALSE,"NO"
"SSna_401",3.3333e-06,"PEGMEA","PEGDA",0.9,0.1,"Aerosil 380",12.9,"LiTFSI",20,"0.9 PEGMEA, 0.1 PEGDA, 12.9 aerosil 380, 20 LiTFSI",2024-08-21,"PCB print",3,0.028,1.44,"PCB print",FALSE,"NO"
"SSna_401",3.3613e-06,"PEGMEA","PEGDA",0.9,0.1,"Aerosil 380",12.9,"LiTFSI",20,"0.9 PEGMEA, 0.1 PEGDA, 12.9 aerosil 380, 20 LiTFSI",2024-08-21,"PCB print",3,0.028,1.44,"PCB print",FALSE,"NO"
"SSna_401",3.7037e-06,"PEGMEA","PEGDA",0.9,0.1,"Aerosil 380",12.9,"LiTFSI",20,"0.9 PEGMEA, 0.1 PEGDA, 12.9 aerosil 380, 20 LiTFSI",2024-08-21,"PCB print",3,0.028,1.44,"PCB print",FALSE,"NO"
"SSna_401",6.2016e-06,"PEGMEA","PEGDA",0.9,0.1,"Aerosil 380",12.9,"LiTFSI",20,"0.9 PEGMEA, 0.1 PEGDA, 12.9 aerosil 380, 20 LiTFSI",2024-08-21,"PCB print",3,0.028,1.44,"PCB print",FALSE,"NO"
"SSna_401",5.9084e-06,"PEGMEA","PEGDA",0.9,0.1,"Aerosil 380",12.9,"LiTFSI",20,"0.9 PEGMEA, 0.1 PEGDA, 12.9 aerosil 380, 20 LiTFSI",2024-08-21,"PCB print",3,0.028,1.44,"PCB print",FALSE,"NO"
"SSna_401",7.2333e-06,"PEGMEA","PEGDA",0.9,0.1,"Aerosil 380",12.9,"LiTFSI",20,"0.9 PEGMEA, 0.1 PEGDA, 12.9 aerosil 380, 20 LiTFSI",2024-08-21,"PCB print",3,0.028,1.44,"PCB print",FALSE,"NO"
"SSna_401",7.4074e-06,"PEGMEA","PEGDA",0.9,0.1,"Aerosil 380",12.9,"LiTFSI",20,"0.9 PEGMEA, 0.1 PEGDA, 12.9 aerosil 380, 20 LiTFSI",2024-08-21,"PCB print",3,0.028,1.44,"PCB print",FALSE,"NO"
"SSna_402",4.4004e-06,"PEGMEA","PEGDA",0.9,0.1,"Aerosil 380",15,"LiTFSI",20,"0.9 PEGMEA, 0.1 PEGDA, 15 aerosil 380, 20 LiTFSI",2024-08-21,"PCB print",3,0.028,1.55,"PCB print",FALSE,"NO"
"SSna_402",4.5249e-06,"PEGMEA","PEGDA",0.9,0.1,"Aerosil 380",15,"LiTFSI",20,"0.9 PEGMEA, 0.1 PEGDA, 15 aerosil 380, 20 LiTFSI",2024-08-21,"PCB print",3,0.028,1.55,"PCB print",FALSE,"NO"
"SSna_402",4.09e-06,"PEGMEA","PEGDA",0.9,0.1,"Aerosil 380",15,"LiTFSI",20,"0.9 PEGMEA, 0.1 PEGDA, 15 aerosil 380, 20 LiTFSI",2024-08-21,"PCB print",3,0.028,1.55,"PCB print",FALSE,"NO"
"SSna_402",4.128e-06,"PEGMEA","PEGDA",0.9,0.1,"Aerosil 380",15,"LiTFSI",20,"0.9 PEGMEA, 0.1 PEGDA, 15 aerosil 380, 20 LiTFSI",2024-08-21,"PCB print",3,0.028,1.55,"PCB print",FALSE,"NO"
"SSna_402",6.9204e-06,"PEGMEA","PEGDA",0.9,0.1,"Aerosil 380",15,"LiTFSI",20,"0.9 PEGMEA, 0.1 PEGDA, 15 aerosil 380, 20 LiTFSI",2024-08-21,"PCB print",3,0.028,1.55,"PCB print",FALSE,"NO"
"SSna_402",6.9565e-06,"PEGMEA","PEGDA",0.9,0.1,"Aerosil 380",15,"LiTFSI",20,"0.9 PEGMEA, 0.1 PEGDA, 15 aerosil 380, 20 LiTFSI",2024-08-21,"PCB print",3,0.028,1.55,"PCB print",FALSE,"NO"
"SSna_402",9.4787e-06,"PEGMEA","PEGDA",0.9,0.1,"Aerosil 380",15,"LiTFSI",20,"0.9 PEGMEA, 0.1 PEGDA, 15 aerosil 380, 20 LiTFSI",2024-08-21,"PCB print",3,0.028,1.55,"PCB print",FALSE,"NO"
"SSna_402",9.3897e-06,"PEGMEA","PEGDA",0.9,0.1,"Aerosil 380",15,"LiTFSI",20,"0.9 PEGMEA, 0.1 PEGDA, 15 aerosil 380, 20 LiTFSI",2024-08-21,"PCB print",3,0.028,1.55,"PCB print",FALSE,"NO"
"SSna_403",5.1348e-06,"PEGMEA","PEGDA",0.9,0.1,"Aerosil 380",0,"LiTFSI",20,"0.9 PEGMEA, 0.1 PEGDA, 0 aerosil 380, 20 LiTFSI",2024-08-21,"PCB print",3,0.028,0.67,"PCB print",FALSE,"NO"
"SSna_403",5.0251e-06,"PEGMEA","PEGDA",0.9,0.1,"Aerosil 380",0,"LiTFSI",20,"0.9 PEGMEA, 0.1 PEGDA, 0 aerosil 380, 20 LiTFSI",2024-08-21,"PCB print",3,0.028,0.67,"PCB print",FALSE,"NO"
"SSna_403",7.4766e-06,"PEGMEA","PEGDA",0.9,0.1,"Aerosil 380",0,"LiTFSI",20,"0.9 PEGMEA, 0.1 PEGDA, 0 aerosil 380, 20 LiTFSI",2024-08-21,"PCB print",3,0.028,0.67,"PCB print",FALSE,"NO"
"SSna_403",7.5188e-06,"PEGMEA","PEGDA",0.9,0.1,"Aerosil 380",0,"LiTFSI",20,"0.9 PEGMEA, 0.1 PEGDA, 0 aerosil 380, 20 LiTFSI",2024-08-21,"PCB print",3,0.028,0.67,"PCB print",FALSE,"NO"
"SSna_403",4.7904e-06,"PEGMEA","PEGDA",0.9,0.1,"Aerosil 380",0,"LiTFSI",20,"0.9 PEGMEA, 0.1 PEGDA, 0 aerosil 380, 20 LiTFSI",2024-08-21,"PCB print",3,0.028,0.67,"PCB print",FALSE,"NO"
"SSna_403",4.6296e-06,"PEGMEA","PEGDA",0.9,0.1,"Aerosil 380",0,"LiTFSI",20,"0.9 PEGMEA, 0.1 PEGDA, 0 aerosil 380, 20 LiTFSI",2024-08-21,"PCB print",3,0.028,0.67,"PCB print",FALSE,"NO"
"SSna_404",4.3668e-06,"PEGMEA","PEGDA",0.9,0.1,"Aerosil 380",2.14,"LiTFSI",20,"0.9 PEGMEA, 0.1 PEGDA, 2.14 aerosil 380, 20 LiTFSI",2024-08-21,"PCB print",3,0.028,0.5933,"PCB print",FALSE,"NO"
"SSna_404",4.3716e-06,"PEGMEA","PEGDA",0.9,0.1,"Aerosil 380",2.14,"LiTFSI",20,"0.9 PEGMEA, 0.1 PEGDA, 2.14 aerosil 380, 20 LiTFSI",2024-08-21,"PCB print",3,0.028,0.5933,"PCB print",FALSE,"NO"
"SSna_404",4.7393e-06,"PEGMEA","PEGDA",0.9,0.1,"Aerosil 380",2.14,"LiTFSI",20,"0.9 PEGMEA, 0.1 PEGDA, 2.14 aerosil 380, 20 LiTFSI",2024-08-21,"PCB print",3,0.028,0.5933,"PCB print",FALSE,"NO"
"SSna_404",4.6893e-06,"PEGMEA","PEGDA",0.9,0.1,"Aerosil 380",2.14,"LiTFSI",20,"0.9 PEGMEA, 0.1 PEGDA, 2.14 aerosil 380, 20 LiTFSI",2024-08-21,"PCB print",3,0.028,0.5933,"PCB print",FALSE,"NO"
"SSna_404",6.9204e-06,"PEGMEA","PEGDA",0.9,0.1,"Aerosil 380",2.14,"LiTFSI",20,"0.9 PEGMEA, 0.1 PEGDA, 2.14 aerosil 380, 20 LiTFSI",2024-08-21,"PCB print",3,0.028,0.5933,"PCB print",FALSE,"NO"
"SSna_404",6.8143e-06,"PEGMEA","PEGDA",0.9,0.1,"Aerosil 380",2.14,"LiTFSI",20,"0.9 PEGMEA, 0.1 PEGDA, 2.14 aerosil 380, 20 LiTFSI",2024-08-21,"PCB print",3,0.028,0.5933,"PCB print",FALSE,"NO"
"SSna_404",3.8095e-06,"PEGMEA","PEGDA",0.9,0.1,"Aerosil 380",2.14,"LiTFSI",20,"0.9 PEGMEA, 0.1 PEGDA, 2.14 aerosil 380, 20 LiTFSI",2024-08-21,"PCB print",3,0.028,0.5933,"PCB print",FALSE,"NO"
"SSna_404",4.2373e-06,"PEGMEA","PEGDA",0.9,0.1,"Aerosil 380",2.14,"LiTFSI",20,"0.9 PEGMEA, 0.1 PEGDA, 2.14 aerosil 380, 20 LiTFSI",2024-08-21,"PCB print",3,0.028,0.5933,"PCB print",FALSE,"NO"
"SSna_405",4.111e-06,"PEGMEA","PEGDA",0.9,0.1,"Aerosil 380",4.29,"LiTFSI",20,"0.9 PEGMEA, 0.1 PEGDA, 4.29 aerosil 380, 20 LiTFSI",2024-08-21,"PCB print",3,0.028,0.58,"PCB print",FALSE,"NO"
"SSna_405",4.2418e-06,"PEGMEA","PEGDA",0.9,0.1,"Aerosil 380",4.29,"LiTFSI",20,"0.9 PEGMEA, 0.1 PEGDA, 4.29 aerosil 380, 20 LiTFSI",2024-08-21,"PCB print",3,0.028,0.58,"PCB print",FALSE,"NO"
"SSna_405",4.7676e-06,"PEGMEA","PEGDA",0.9,0.1,"Aerosil 380",4.29,"LiTFSI",20,"0.9 PEGMEA, 0.1 PEGDA, 4.29 aerosil 380, 20 LiTFSI",2024-08-21,"PCB print",3,0.028,0.58,"PCB print",FALSE,"NO"
"SSna_405",4.6512e-06,"PEGMEA","PEGDA",0.9,0.1,"Aerosil 380",4.29,"LiTFSI",20,"0.9 PEGMEA, 0.1 PEGDA, 4.29 aerosil 380, 20 LiTFSI",2024-08-21,"PCB print",3,0.028,0.58,"PCB print",FALSE,"NO"
"SSna_405",6.4e-06,"PEGMEA","PEGDA",0.9,0.1,"Aerosil 380",4.29,"LiTFSI",20,"0.9 PEGMEA, 0.1 PEGDA, 4.29 aerosil 380, 20 LiTFSI",2024-08-21,"PCB print",3,0.028,0.58,"PCB print",FALSE,"NO"
"SSna_405",6.0698e-06,"PEGMEA","PEGDA",0.9,0.1,"Aerosil 380",4.29,"LiTFSI",20,"0.9 PEGMEA, 0.1 PEGDA, 4.29 aerosil 380, 20 LiTFSI",2024-08-21,"PCB print",3,0.028,0.58,"PCB print",FALSE,"NO"
"SSna_405",3.8835e-06,"PEGMEA","PEGDA",0.9,0.1,"Aerosil 380",4.29,"LiTFSI",20,"0.9 PEGMEA, 0.1 PEGDA, 4.29 aerosil 380, 20 LiTFSI",2024-08-21,"PCB print",3,0.028,0.58,"PCB print",FALSE,"NO"
"SSna_405",3.8835e-06,"PEGMEA","PEGDA",0.9,0.1,"Aerosil 380",4.29,"LiTFSI",20,"0.9 PEGMEA, 0.1 PEGDA, 4.29 aerosil 380, 20 LiTFSI",2024-08-21,"PCB print",3,0.028,0.58,"PCB print",FALSE,"NO"
"SSna_406",4.0404e-06,"PEGMEA","PEGDA",0.9,0.1,"Aerosil 380",6.42,"LiTFSI",20,"0.9 PEGMEA, 0.1 PEGDA, 6.43 aerosil 380, 20 LiTFSI",2024-08-21,"PCB print",3,0.028,0.7467,"PCB print",FALSE,"NO"
"SSna_406",4.2689e-06,"PEGMEA","PEGDA",0.9,0.1,"Aerosil 380",6.42,"LiTFSI",20,"0.9 PEGMEA, 0.1 PEGDA, 6.43 aerosil 380, 20 LiTFSI",2024-08-21,"PCB print",3,0.028,0.7467,"PCB print",FALSE,"NO"
"SSna_406",5.0826e-06,"PEGMEA","PEGDA",0.9,0.1,"Aerosil 380",6.42,"LiTFSI",20,"0.9 PEGMEA, 0.1 PEGDA, 6.43 aerosil 380, 20 LiTFSI",2024-08-21,"PCB print",3,0.028,0.7467,"PCB print",FALSE,"NO"
"SSna_406",4.7847e-06,"PEGMEA","PEGDA",0.9,0.1,"Aerosil 380",6.42,"LiTFSI",20,"0.9 PEGMEA, 0.1 PEGDA, 6.43 aerosil 380, 20 LiTFSI",2024-08-21,"PCB print",3,0.028,0.7467,"PCB print",FALSE,"NO"
"SSna_406",7.0671e-06,"PEGMEA","PEGDA",0.9,0.1,"Aerosil 380",6.42,"LiTFSI",20,"0.9 PEGMEA, 0.1 PEGDA, 6.43 aerosil 380, 20 LiTFSI",2024-08-21,"PCB print",3,0.028,0.7467,"PCB print",FALSE,"NO"
"SSna_406",7.1429e-06,"PEGMEA","PEGDA",0.9,0.1,"Aerosil 380",6.42,"LiTFSI",20,"0.9 PEGMEA, 0.1 PEGDA, 6.43 aerosil 380, 20 LiTFSI",2024-08-21,"PCB print",3,0.028,0.7467,"PCB print",FALSE,"NO"
"SSna_406",4.5924e-06,"PEGMEA","PEGDA",0.9,0.1,"Aerosil 380",6.42,"LiTFSI",20,"0.9 PEGMEA, 0.1 PEGDA, 6.43 aerosil 380, 20 LiTFSI",2024-08-21,"PCB print",3,0.028,0.7467,"PCB print",FALSE,"NO"
"SSna_406",4.7904e-06,"PEGMEA","PEGDA",0.9,0.1,"Aerosil 380",6.42,"LiTFSI",20,"0.9 PEGMEA, 0.1 PEGDA, 6.43 aerosil 380, 20 LiTFSI",2024-08-21,"PCB print",3,0.028,0.7467,"PCB print",FALSE,"NO"
"SSna_407",1.8605e-06,"PEGMEA","PEGDA",0.9,0.1,"Aerosil 380",8.57,"LiTFSI",20,"0.9 PEGMEA, 0.1 PEGDA, 8.57 aerosil 380, 20 LiTFSI",2024-08-21,"PCB print",3,0.028,0.6367,"PCB print",FALSE,"NO"
"SSna_407",1.8779e-06,"PEGMEA","PEGDA",0.9,0.1,"Aerosil 380",8.57,"LiTFSI",20,"0.9 PEGMEA, 0.1 PEGDA, 8.57 aerosil 380, 20 LiTFSI",2024-08-21,"PCB print",3,0.028,0.6367,"PCB print",FALSE,"NO"
"SSna_407",3.6697e-07,"PEGMEA","PEGDA",0.9,0.1,"Aerosil 380",8.57,"LiTFSI",20,"0.9 PEGMEA, 0.1 PEGDA, 8.57 aerosil 380, 20 LiTFSI",2024-08-21,"PCB print",3,0.028,0.6367,"PCB print",FALSE,"NO"
"SSna_407",3.6697e-07,"PEGMEA","PEGDA",0.9,0.1,"Aerosil 380",8.57,"LiTFSI",20,"0.9 PEGMEA, 0.1 PEGDA, 8.57 aerosil 380, 20 LiTFSI",2024-08-21,"PCB print",3,0.028,0.6367,"PCB print",FALSE,"NO"
"SSna_407",6.5253e-06,"PEGMEA","PEGDA",0.9,0.1,"Aerosil 380",8.57,"LiTFSI",20,"0.9 PEGMEA, 0.1 PEGDA, 8.57 aerosil 380, 20 LiTFSI",2024-08-21,"PCB print",3,0.028,0.6367,"PCB print",FALSE,"NO"
"SSna_407",6.5898e-06,"PEGMEA","PEGDA",0.9,0.1,"Aerosil 380",8.57,"LiTFSI",20,"0.9 PEGMEA, 0.1 PEGDA, 8.57 aerosil 380, 20 LiTFSI",2024-08-21,"PCB print",3,0.028,0.6367,"PCB print",FALSE,"NO"
"SSna_407",2.4242e-06,"PEGMEA","PEGDA",0.9,0.1,"Aerosil 380",8.57,"LiTFSI",20,"0.9 PEGMEA, 0.1 PEGDA, 8.57 aerosil 380, 20 LiTFSI",2024-08-21,"PCB print",3,0.028,0.6367,"PCB print",FALSE,"NO"
"SSna_407",2.5478e-06,"PEGMEA","PEGDA",0.9,0.1,"Aerosil 380",8.57,"LiTFSI",20,"0.9 PEGMEA, 0.1 PEGDA, 8.57 aerosil 380, 20 LiTFSI",2024-08-21,"PCB print",3,0.028,0.6367,"PCB print",FALSE,"NO"
"SSna_408",3.7383e-06,"PEGMEA","PEGDA",0.9,0.1,"Aerosil 380",10.7,"LiTFSI",20,"0.9 PEGMEA, 0.1 PEGDA, 10.7 aerosil 380, 20 LiTFSI",2024-08-21,"PCB print",3,0.028,1.4333,"PCB print",FALSE,"NO"
"SSna_408",3.6364e-06,"PEGMEA","PEGDA",0.9,0.1,"Aerosil 380",10.7,"LiTFSI",20,"0.9 PEGMEA, 0.1 PEGDA, 10.7 aerosil 380, 20 LiTFSI",2024-08-21,"PCB print",3,0.028,1.4333,"PCB print",FALSE,"NO"
"SSna_408",3.8835e-06,"PEGMEA","PEGDA",0.9,0.1,"Aerosil 380",10.7,"LiTFSI",20,"0.9 PEGMEA, 0.1 PEGDA, 10.7 aerosil 380, 20 LiTFSI",2024-08-21,"PCB print",3,0.028,1.4333,"PCB print",FALSE,"NO"
"SSna_408",4.0527e-06,"PEGMEA","PEGDA",0.9,0.1,"Aerosil 380",10.7,"LiTFSI",20,"0.9 PEGMEA, 0.1 PEGDA, 10.7 aerosil 380, 20 LiTFSI",2024-08-21,"PCB print",3,0.028,1.4333,"PCB print",FALSE,"NO"
"SSna_408",6.4725e-06,"PEGMEA","PEGDA",0.9,0.1,"Aerosil 380",10.7,"LiTFSI",20,"0.9 PEGMEA, 0.1 PEGDA, 10.7 aerosil 380, 20 LiTFSI",2024-08-21,"PCB print",3,0.028,1.4333,"PCB print",FALSE,"NO"
"SSna_408",6.3091e-06,"PEGMEA","PEGDA",0.9,0.1,"Aerosil 380",10.7,"LiTFSI",20,"0.9 PEGMEA, 0.1 PEGDA, 10.7 aerosil 380, 20 LiTFSI",2024-08-21,"PCB print",3,0.028,1.4333,"PCB print",FALSE,"NO"
"SSna_408",5.8651e-06,"PEGMEA","PEGDA",0.9,0.1,"Aerosil 380",10.7,"LiTFSI",20,"0.9 PEGMEA, 0.1 PEGDA, 10.7 aerosil 380, 20 LiTFSI",2024-08-21,"PCB print",3,0.028,1.4333,"PCB print",FALSE,"NO"
"SSna_408",5.5096e-06,"PEGMEA","PEGDA",0.9,0.1,"Aerosil 380",10.7,"LiTFSI",20,"0.9 PEGMEA, 0.1 PEGDA, 10.7 aerosil 380, 20 LiTFSI",2024-08-21,"PCB print",3,0.028,1.4333,"PCB print",FALSE,"NO"
"SSna_410",4.6243e-06,"PEGMEA","PEGDA",0.9,0.1,"Aerosil 380",15,"LiTFSI",20,"0.9 PEGMEA, 0.1 PEGDA, 15 aerosil 380, 20 LiTFSI",2024-08-21,"PCB print",3,0.028,1.4067,"PCB print",FALSE,"NO"
"SSna_410",4.3337e-06,"PEGMEA","PEGDA",0.9,0.1,"Aerosil 380",15,"LiTFSI",20,"0.9 PEGMEA, 0.1 PEGDA, 15 aerosil 380, 20 LiTFSI",2024-08-21,"PCB print",3,0.028,1.4067,"PCB print",FALSE,"NO"
"SSna_410",4.745e-06,"PEGMEA","PEGDA",0.9,0.1,"Aerosil 380",15,"LiTFSI",20,"0.9 PEGMEA, 0.1 PEGDA, 15 aerosil 380, 20 LiTFSI",2024-08-21,"PCB print",3,0.028,1.4067,"PCB print",FALSE,"NO"
"SSna_410",4.6243e-06,"PEGMEA","PEGDA",0.9,0.1,"Aerosil 380",15,"LiTFSI",20,"0.9 PEGMEA, 0.1 PEGDA, 15 aerosil 380, 20 LiTFSI",2024-08-21,"PCB print",3,0.028,1.4067,"PCB print",FALSE,"NO"
"SSna_410",4.3716e-06,"PEGMEA","PEGDA",0.9,0.1,"Aerosil 380",15,"LiTFSI",20,"0.9 PEGMEA, 0.1 PEGDA, 15 aerosil 380, 20 LiTFSI",2024-08-21,"PCB print",3,0.028,1.4067,"PCB print",FALSE,"NO"
"SSna_410",4.5924e-06,"PEGMEA","PEGDA",0.9,0.1,"Aerosil 380",15,"LiTFSI",20,"0.9 PEGMEA, 0.1 PEGDA, 15 aerosil 380, 20 LiTFSI",2024-08-21,"PCB print",3,0.028,1.4067,"PCB print",FALSE,"NO"
"SSna_410",8.1301e-06,"PEGMEA","PEGDA",0.9,0.1,"Aerosil 380",15,"LiTFSI",20,"0.9 PEGMEA, 0.1 PEGDA, 15 aerosil 380, 20 LiTFSI",2024-08-21,"PCB print",3,0.028,1.4067,"PCB print",FALSE,"NO"
"SSna_410",8.4926e-06,"PEGMEA","PEGDA",0.9,0.1,"Aerosil 380",15,"LiTFSI",20,"0.9 PEGMEA, 0.1 PEGDA, 15 aerosil 380, 20 LiTFSI",2024-08-21,"PCB print",3,0.028,1.4067,"PCB print",FALSE,"NO"
"SSna_411",7.1301e-06,"PEGMEA","PEGDA",0.9,0.1,"Aerosil 380",0,"LiTFSI",20,"0.9 PEGMEA, 0.1 PEGDA, 0 aerosil 380, 20 LiTFSI",2024-08-21,"PCB print",3,0.028,0.5433,"PCB print",FALSE,"NO"
"SSna_411",7.1942e-06,"PEGMEA","PEGDA",0.9,0.1,"Aerosil 380",0,"LiTFSI",20,"0.9 PEGMEA, 0.1 PEGDA, 0 aerosil 380, 20 LiTFSI",2024-08-21,"PCB print",3,0.028,0.5433,"PCB print",FALSE,"NO"
"SSna_411",6.4309e-06,"PEGMEA","PEGDA",0.9,0.1,"Aerosil 380",0,"LiTFSI",20,"0.9 PEGMEA, 0.1 PEGDA, 0 aerosil 380, 20 LiTFSI",2024-08-21,"PCB print",3,0.028,0.5433,"PCB print",FALSE,"NO"
"SSna_411",6.2696e-06,"PEGMEA","PEGDA",0.9,0.1,"Aerosil 380",0,"LiTFSI",20,"0.9 PEGMEA, 0.1 PEGDA, 0 aerosil 380, 20 LiTFSI",2024-08-21,"PCB print",3,0.028,0.5433,"PCB print",FALSE,"NO"
"SSna_411",8.4926e-06,"PEGMEA","PEGDA",0.9,0.1,"Aerosil 380",0,"LiTFSI",20,"0.9 PEGMEA, 0.1 PEGDA, 0 aerosil 380, 20 LiTFSI",2024-08-21,"PCB print",3,0.028,0.5433,"PCB print",FALSE,"NO"
"SSna_411",8.9087e-06,"PEGMEA","PEGDA",0.9,0.1,"Aerosil 380",0,"LiTFSI",20,"0.9 PEGMEA, 0.1 PEGDA, 0 aerosil 380, 20 LiTFSI",2024-08-21,"PCB print",3,0.028,0.5433,"PCB print",FALSE,"NO"
"SSna_411",5.0955e-06,"PEGMEA","PEGDA",0.9,0.1,"Aerosil 380",0,"LiTFSI",20,"0.9 PEGMEA, 0.1 PEGDA, 0 aerosil 380, 20 LiTFSI",2024-08-21,"PCB print",3,0.028,0.5433,"PCB print",FALSE,"NO"
"SSna_411",5.0697e-06,"PEGMEA","PEGDA",0.9,0.1,"Aerosil 380",0,"LiTFSI",20,"0.9 PEGMEA, 0.1 PEGDA, 0 aerosil 380, 20 LiTFSI",2024-08-21,"PCB print",3,0.028,0.5433,"PCB print",FALSE,"NO"
"SSna_412",4.8485e-06,"PEGMEA","PEGDA",0.9,0.1,"Aerosil 380",2.14,"LiTFSI",20,"0.9 PEGMEA, 0.1 PEGDA, 2.14 aerosil 380, 20 LiTFSI",2024-08-21,"PCB print",3,0.028,0.5567,"PCB print",FALSE,"NO"
"SSna_412",5.0633e-06,"PEGMEA","PEGDA",0.9,0.1,"Aerosil 380",2.14,"LiTFSI",20,"0.9 PEGMEA, 0.1 PEGDA, 2.14 aerosil 380, 20 LiTFSI",2024-08-21,"PCB print",3,0.028,0.5567,"PCB print",FALSE,"NO"
"SSna_412",4.386e-06,"PEGMEA","PEGDA",0.9,0.1,"Aerosil 380",2.14,"LiTFSI",20,"0.9 PEGMEA, 0.1 PEGDA, 2.14 aerosil 380, 20 LiTFSI",2024-08-21,"PCB print",3,0.028,0.5567,"PCB print",FALSE,"NO"
"SSna_412",4.6729e-06,"PEGMEA","PEGDA",0.9,0.1,"Aerosil 380",2.14,"LiTFSI",20,"0.9 PEGMEA, 0.1 PEGDA, 2.14 aerosil 380, 20 LiTFSI",2024-08-21,"PCB print",3,0.028,0.5567,"PCB print",FALSE,"NO"
"SSna_412",7.1556e-06,"PEGMEA","PEGDA",0.9,0.1,"Aerosil 380",2.14,"LiTFSI",20,"0.9 PEGMEA, 0.1 PEGDA, 2.14 aerosil 380, 20 LiTFSI",2024-08-21,"PCB print",3,0.028,0.5567,"PCB print",FALSE,"NO"
"SSna_412",6.7797e-06,"PEGMEA","PEGDA",0.9,0.1,"Aerosil 380",2.14,"LiTFSI",20,"0.9 PEGMEA, 0.1 PEGDA, 2.14 aerosil 380, 20 LiTFSI",2024-08-21,"PCB print",3,0.028,0.5567,"PCB print",FALSE,"NO"
"SSna_412",5.0826e-06,"PEGMEA","PEGDA",0.9,0.1,"Aerosil 380",2.14,"LiTFSI",20,"0.9 PEGMEA, 0.1 PEGDA, 2.14 aerosil 380, 20 LiTFSI",2024-08-21,"PCB print",3,0.028,0.5567,"PCB print",FALSE,"NO"
"SSna_412",5.3262e-06,"PEGMEA","PEGDA",0.9,0.1,"Aerosil 380",2.14,"LiTFSI",20,"0.9 PEGMEA, 0.1 PEGDA, 2.14 aerosil 380, 20 LiTFSI",2024-08-21,"PCB print",3,0.028,0.5567,"PCB print",FALSE,"NO"
"SSna_413",4.2194e-06,"PEGMEA","PEGDA",0.9,0.1,"Aerosil 380",4.29,"LiTFSI",20,"0.9 PEGMEA, 0.1 PEGDA, 4.29 aerosil 380, 20 LiTFSI",2024-08-21,"PCB print",3,0.028,0.82,"PCB print",FALSE,"NO"
"SSna_413",4.1623e-06,"PEGMEA","PEGDA",0.9,0.1,"Aerosil 380",4.29,"LiTFSI",20,"0.9 PEGMEA, 0.1 PEGDA, 4.29 aerosil 380, 20 LiTFSI",2024-08-21,"PCB print",3,0.028,0.82,"PCB print",FALSE,"NO"
"SSna_413",4.92e-06,"PEGMEA","PEGDA",0.9,0.1,"Aerosil 380",4.29,"LiTFSI",20,"0.9 PEGMEA, 0.1 PEGDA, 4.29 aerosil 380, 20 LiTFSI",2024-08-21,"PCB print",3,0.028,0.82,"PCB print",FALSE,"NO"
"SSna_413",4.9444e-06,"PEGMEA","PEGDA",0.9,0.1,"Aerosil 380",4.29,"LiTFSI",20,"0.9 PEGMEA, 0.1 PEGDA, 4.29 aerosil 380, 20 LiTFSI",2024-08-21,"PCB print",3,0.028,0.82,"PCB print",FALSE,"NO"
"SSna_413",6.9085e-06,"PEGMEA","PEGDA",0.9,0.1,"Aerosil 380",4.29,"LiTFSI",20,"0.9 PEGMEA, 0.1 PEGDA, 4.29 aerosil 380, 20 LiTFSI",2024-08-21,"PCB print",3,0.028,0.82,"PCB print",FALSE,"NO"
"SSna_413",6.8027e-06,"PEGMEA","PEGDA",0.9,0.1,"Aerosil 380",4.29,"LiTFSI",20,"0.9 PEGMEA, 0.1 PEGDA, 4.29 aerosil 380, 20 LiTFSI",2024-08-21,"PCB print",3,0.028,0.82,"PCB print",FALSE,"NO"
"SSna_413",4.9813e-06,"PEGMEA","PEGDA",0.9,0.1,"Aerosil 380",4.29,"LiTFSI",20,"0.9 PEGMEA, 0.1 PEGDA, 4.29 aerosil 380, 20 LiTFSI",2024-08-21,"PCB print",3,0.028,0.82,"PCB print",FALSE,"NO"
"SSna_413",5.1151e-06,"PEGMEA","PEGDA",0.9,0.1,"Aerosil 380",4.29,"LiTFSI",20,"0.9 PEGMEA, 0.1 PEGDA, 4.29 aerosil 380, 20 LiTFSI",2024-08-21,"PCB print",3,0.028,0.82,"PCB print",FALSE,"NO"
"SSna_414",5.4348e-06,"PEGMEA","PEGDA",0.9,0.1,"Aerosil 380",6.42,"LiTFSI",20,"0.9 PEGMEA, 0.1 PEGDA, 6.43 aerosil 380, 20 LiTFSI",2024-08-21,"PCB print",3,0.028,0.78,"PCB print",FALSE,"NO"
"SSna_414",5.148e-06,"PEGMEA","PEGDA",0.9,0.1,"Aerosil 380",6.42,"LiTFSI",20,"0.9 PEGMEA, 0.1 PEGDA, 6.43 aerosil 380, 20 LiTFSI",2024-08-21,"PCB print",3,0.028,0.78,"PCB print",FALSE,"NO"
"SSna_414",5.3908e-06,"PEGMEA","PEGDA",0.9,0.1,"Aerosil 380",6.42,"LiTFSI",20,"0.9 PEGMEA, 0.1 PEGDA, 6.43 aerosil 380, 20 LiTFSI",2024-08-21,"PCB print",3,0.028,0.78,"PCB print",FALSE,"NO"
"SSna_414",5.3619e-06,"PEGMEA","PEGDA",0.9,0.1,"Aerosil 380",6.42,"LiTFSI",20,"0.9 PEGMEA, 0.1 PEGDA, 6.43 aerosil 380, 20 LiTFSI",2024-08-21,"PCB print",3,0.028,0.78,"PCB print",FALSE,"NO"
"SSna_414",7.286e-06,"PEGMEA","PEGDA",0.9,0.1,"Aerosil 380",6.42,"LiTFSI",20,"0.9 PEGMEA, 0.1 PEGDA, 6.43 aerosil 380, 20 LiTFSI",2024-08-21,"PCB print",3,0.028,0.78,"PCB print",FALSE,"NO"
"SSna_414",7.1942e-06,"PEGMEA","PEGDA",0.9,0.1,"Aerosil 380",6.42,"LiTFSI",20,"0.9 PEGMEA, 0.1 PEGDA, 6.43 aerosil 380, 20 LiTFSI",2024-08-21,"PCB print",3,0.028,0.78,"PCB print",FALSE,"NO"
"SSna_414",4.8485e-06,"PEGMEA","PEGDA",0.9,0.1,"Aerosil 380",6.42,"LiTFSI",20,"0.9 PEGMEA, 0.1 PEGDA, 6.43 aerosil 380, 20 LiTFSI",2024-08-21,"PCB print",3,0.028,0.78,"PCB print",FALSE,"NO"
"SSna_414",4.7004e-06,"PEGMEA","PEGDA",0.9,0.1,"Aerosil 380",6.42,"LiTFSI",20,"0.9 PEGMEA, 0.1 PEGDA, 6.43 aerosil 380, 20 LiTFSI",2024-08-21,"PCB print",3,0.028,0.78,"PCB print",FALSE,"NO"
"SSna_419",8.8106e-08,"Thiol","none",0,0,"Aerosil 380",0,"LiTFSI",0,"NA Thiol, 0 aerosil 380, 0 LiTFSI",2024-09-03,"PCB print",3,0.028,0.9133,"PCB print",FALSE,"NO"
"SSna_419",7.6923e-08,"Thiol","none",0,0,"Aerosil 380",0,"LiTFSI",0,"NA Thiol, 0 aerosil 380, 0 LiTFSI",2024-09-03,"PCB print",3,0.028,0.9133,"PCB print",FALSE,"NO"
"SSna_419",8.3507e-08,"Thiol","none",0,0,"Aerosil 380",0,"LiTFSI",0,"NA Thiol, 0 aerosil 380, 0 LiTFSI",2024-09-03,"PCB print",3,0.028,0.9133,"PCB print",FALSE,"NO"
"SSna_419",8.1967e-08,"Thiol","none",0,0,"Aerosil 380",0,"LiTFSI",0,"NA Thiol, 0 aerosil 380, 0 LiTFSI",2024-09-03,"PCB print",3,0.028,0.9133,"PCB print",FALSE,"NO"
"SSna_419",7.8585e-08,"Thiol","none",0,0,"Aerosil 380",0,"LiTFSI",0,"NA Thiol, 0 aerosil 380, 0 LiTFSI",2024-09-03,"PCB print",3,0.028,0.9133,"PCB print",FALSE,"NO"
"SSna_419",7.7821e-08,"Thiol","none",0,0,"Aerosil 380",0,"LiTFSI",0,"NA Thiol, 0 aerosil 380, 0 LiTFSI",2024-09-03,"PCB print",3,0.028,0.9133,"PCB print",FALSE,"NO"
"SSna_421",2.2599e-06,"PEGMEA","PEGDA",0.9,0.1,"Aerosil 380",0,"LiTFSI",20,"0.9 PEGMEA, 0.1 PEGDA, 0 aerosil 380, 20 LiTFSI",2024-09-19,"PCB print",3,0.028,0.83,"PCB print",FALSE,"NO"
"SSna_421",2.381e-06,"PEGMEA","PEGDA",0.9,0.1,"Aerosil 380",0,"LiTFSI",20,"0.9 PEGMEA, 0.1 PEGDA, 0 aerosil 380, 20 LiTFSI",2024-09-19,"PCB print",3,0.028,0.83,"PCB print",FALSE,"NO"
"SSna_421",3.5398e-06,"PEGMEA","PEGDA",0.9,0.1,"Aerosil 380",0,"LiTFSI",20,"0.9 PEGMEA, 0.1 PEGDA, 0 aerosil 380, 20 LiTFSI",2024-09-19,"PCB print",3,0.028,0.83,"PCB print",FALSE,"NO"
"SSna_421",3.4483e-06,"PEGMEA","PEGDA",0.9,0.1,"Aerosil 380",0,"LiTFSI",20,"0.9 PEGMEA, 0.1 PEGDA, 0 aerosil 380, 20 LiTFSI",2024-09-19,"PCB print",3,0.028,0.83,"PCB print",FALSE,"NO"
"SSna_421",4.7337e-06,"PEGMEA","PEGDA",0.9,0.1,"Aerosil 380",0,"LiTFSI",20,"0.9 PEGMEA, 0.1 PEGDA, 0 aerosil 380, 20 LiTFSI",2024-09-19,"PCB print",3,0.028,0.83,"PCB print",FALSE,"NO"
"SSna_421",5.0378e-06,"PEGMEA","PEGDA",0.9,0.1,"Aerosil 380",0,"LiTFSI",20,"0.9 PEGMEA, 0.1 PEGDA, 0 aerosil 380, 20 LiTFSI",2024-09-19,"PCB print",3,0.028,0.83,"PCB print",FALSE,"NO"
"SSna_421",3.7736e-06,"PEGMEA","PEGDA",0.9,0.1,"Aerosil 380",0,"LiTFSI",20,"0.9 PEGMEA, 0.1 PEGDA, 0 aerosil 380, 20 LiTFSI",2024-09-19,"PCB print",3,0.028,0.83,"PCB print",FALSE,"NO"
"SSna_421",3.6697e-06,"PEGMEA","PEGDA",0.9,0.1,"Aerosil 380",0,"LiTFSI",20,"0.9 PEGMEA, 0.1 PEGDA, 0 aerosil 380, 20 LiTFSI",2024-09-19,"PCB print",3,0.028,0.83,"PCB print",FALSE,"NO"
"SSna_422",6.6335e-06,"PEGMEA","PEGDA",0.9,0.1,"Aerosil 380",2.14,"LiTFSI",20,"0.9 PEGMEA, 0.1 PEGDA, 2.14 aerosil 380, 20 LiTFSI",2024-09-19,"PCB print",3,0.028,0.7233,"PCB print",FALSE,"NO"
"SSna_422",6.483e-06,"PEGMEA","PEGDA",0.9,0.1,"Aerosil 380",2.14,"LiTFSI",20,"0.9 PEGMEA, 0.1 PEGDA, 2.14 aerosil 380, 20 LiTFSI",2024-09-19,"PCB print",3,0.028,0.7233,"PCB print",FALSE,"NO"
"SSna_422",5.0188e-06,"PEGMEA","PEGDA",0.9,0.1,"Aerosil 380",2.14,"LiTFSI",20,"0.9 PEGMEA, 0.1 PEGDA, 2.14 aerosil 380, 20 LiTFSI",2024-09-19,"PCB print",3,0.028,0.7233,"PCB print",FALSE,"NO"
"SSna_422",5.284e-06,"PEGMEA","PEGDA",0.9,0.1,"Aerosil 380",2.14,"LiTFSI",20,"0.9 PEGMEA, 0.1 PEGDA, 2.14 aerosil 380, 20 LiTFSI",2024-09-19,"PCB print",3,0.028,0.7233,"PCB print",FALSE,"NO"
"SSna_422",6.4725e-06,"PEGMEA","PEGDA",0.9,0.1,"Aerosil 380",2.14,"LiTFSI",20,"0.9 PEGMEA, 0.1 PEGDA, 2.14 aerosil 380, 20 LiTFSI",2024-09-19,"PCB print",3,0.028,0.7233,"PCB print",FALSE,"NO"
"SSna_422",6.5359e-06,"PEGMEA","PEGDA",0.9,0.1,"Aerosil 380",2.14,"LiTFSI",20,"0.9 PEGMEA, 0.1 PEGDA, 2.14 aerosil 380, 20 LiTFSI",2024-09-19,"PCB print",3,0.028,0.7233,"PCB print",FALSE,"NO"
"SSna_422",4.0241e-06,"PEGMEA","PEGDA",0.9,0.1,"Aerosil 380",2.14,"LiTFSI",20,"0.9 PEGMEA, 0.1 PEGDA, 2.14 aerosil 380, 20 LiTFSI",2024-09-19,"PCB print",3,0.028,0.7233,"PCB print",FALSE,"NO"
"SSna_422",4.3011e-06,"PEGMEA","PEGDA",0.9,0.1,"Aerosil 380",2.14,"LiTFSI",20,"0.9 PEGMEA, 0.1 PEGDA, 2.14 aerosil 380, 20 LiTFSI",2024-09-19,"PCB print",3,0.028,0.7233,"PCB print",FALSE,"NO"
"SSna_423",2.8169e-06,"PEGMEA","PEGDA",0.9,0.1,"Aerosil 380",4.29,"LiTFSI",20,"0.9 PEGMEA, 0.1 PEGDA, 4.29 aerosil 380, 20 LiTFSI",2024-09-19,"PCB print",3,0.028,0.7967,"PCB print",FALSE,"NO"
"SSna_423",2.7211e-06,"PEGMEA","PEGDA",0.9,0.1,"Aerosil 380",4.29,"LiTFSI",20,"0.9 PEGMEA, 0.1 PEGDA, 4.29 aerosil 380, 20 LiTFSI",2024-09-19,"PCB print",3,0.028,0.7967,"PCB print",FALSE,"NO"
"SSna_423",3.7736e-06,"PEGMEA","PEGDA",0.9,0.1,"Aerosil 380",4.29,"LiTFSI",20,"0.9 PEGMEA, 0.1 PEGDA, 4.29 aerosil 380, 20 LiTFSI",2024-09-19,"PCB print",3,0.028,0.7967,"PCB print",FALSE,"NO"
"SSna_423",4e-06,"PEGMEA","PEGDA",0.9,0.1,"Aerosil 380",4.29,"LiTFSI",20,"0.9 PEGMEA, 0.1 PEGDA, 4.29 aerosil 380, 20 LiTFSI",2024-09-19,"PCB print",3,0.028,0.7967,"PCB print",FALSE,"NO"
"SSna_423",5.291e-06,"PEGMEA","PEGDA",0.9,0.1,"Aerosil 380",4.29,"LiTFSI",20,"0.9 PEGMEA, 0.1 PEGDA, 4.29 aerosil 380, 20 LiTFSI",2024-09-19,"PCB print",3,0.028,0.7967,"PCB print",FALSE,"NO"
"SSna_423",5.0314e-06,"PEGMEA","PEGDA",0.9,0.1,"Aerosil 380",4.29,"LiTFSI",20,"0.9 PEGMEA, 0.1 PEGDA, 4.29 aerosil 380, 20 LiTFSI",2024-09-19,"PCB print",3,0.028,0.7967,"PCB print",FALSE,"NO"
"SSna_423",5.472e-06,"PEGMEA","PEGDA",0.9,0.1,"Aerosil 380",4.29,"LiTFSI",20,"0.9 PEGMEA, 0.1 PEGDA, 4.29 aerosil 380, 20 LiTFSI",2024-09-19,"PCB print",3,0.028,0.7967,"PCB print",FALSE,"NO"
"SSna_423",5.9172e-06,"PEGMEA","PEGDA",0.9,0.1,"Aerosil 380",4.29,"LiTFSI",20,"0.9 PEGMEA, 0.1 PEGDA, 4.29 aerosil 380, 20 LiTFSI",2024-09-19,"PCB print",3,0.028,0.7967,"PCB print",FALSE,"NO"
"SSna_424",4.745e-06,"PEGMEA","PEGDA",0.9,0.1,"Aerosil 380",6.42,"LiTFSI",20,"0.9 PEGMEA, 0.1 PEGDA, 6.43 aerosil 380, 20 LiTFSI",2024-09-19,"PCB print",3,0.028,0.7467,"PCB print",FALSE,"NO"
"SSna_424",5.3405e-06,"PEGMEA","PEGDA",0.9,0.1,"Aerosil 380",6.42,"LiTFSI",20,"0.9 PEGMEA, 0.1 PEGDA, 6.43 aerosil 380, 20 LiTFSI",2024-09-19,"PCB print",3,0.028,0.7467,"PCB print",FALSE,"NO"
"SSna_424",4e-06,"PEGMEA","PEGDA",0.9,0.1,"Aerosil 380",6.42,"LiTFSI",20,"0.9 PEGMEA, 0.1 PEGDA, 6.43 aerosil 380, 20 LiTFSI",2024-09-19,"PCB print",3,0.028,0.7467,"PCB print",FALSE,"NO"
"SSna_424",3.9216e-06,"PEGMEA","PEGDA",0.9,0.1,"Aerosil 380",6.42,"LiTFSI",20,"0.9 PEGMEA, 0.1 PEGDA, 6.43 aerosil 380, 20 LiTFSI",2024-09-19,"PCB print",3,0.028,0.7467,"PCB print",FALSE,"NO"
"SSna_424",5.5556e-06,"PEGMEA","PEGDA",0.9,0.1,"Aerosil 380",6.42,"LiTFSI",20,"0.9 PEGMEA, 0.1 PEGDA, 6.43 aerosil 380, 20 LiTFSI",2024-09-19,"PCB print",3,0.028,0.7467,"PCB print",FALSE,"NO"
"SSna_424",5.5249e-06,"PEGMEA","PEGDA",0.9,0.1,"Aerosil 380",6.42,"LiTFSI",20,"0.9 PEGMEA, 0.1 PEGDA, 6.43 aerosil 380, 20 LiTFSI",2024-09-19,"PCB print",3,0.028,0.7467,"PCB print",FALSE,"NO"
"SSna_424",2.1053e-06,"PEGMEA","PEGDA",0.9,0.1,"Aerosil 380",6.42,"LiTFSI",20,"0.9 PEGMEA, 0.1 PEGDA, 6.43 aerosil 380, 20 LiTFSI",2024-09-19,"PCB print",3,0.028,0.7467,"PCB print",FALSE,"NO"
"SSna_424",2.139e-06,"PEGMEA","PEGDA",0.9,0.1,"Aerosil 380",6.42,"LiTFSI",20,"0.9 PEGMEA, 0.1 PEGDA, 6.43 aerosil 380, 20 LiTFSI",2024-09-19,"PCB print",3,0.028,0.7467,"PCB print",FALSE,"NO"
"SSna_425",2.1053e-06,"PEGMEA","PEGDA",0.9,0.1,"Aerosil 380",8.57,"LiTFSI",20,"0.9 PEGMEA, 0.1 PEGDA, 8.57 aerosil 380, 20 LiTFSI",2024-09-19,"PCB print",3,0.028,0.8667,"PCB print",FALSE,"NO"
"SSna_425",2.2857e-06,"PEGMEA","PEGDA",0.9,0.1,"Aerosil 380",8.57,"LiTFSI",20,"0.9 PEGMEA, 0.1 PEGDA, 8.57 aerosil 380, 20 LiTFSI",2024-09-19,"PCB print",3,0.028,0.8667,"PCB print",FALSE,"NO"
"SSna_425",4.717e-06,"PEGMEA","PEGDA",0.9,0.1,"Aerosil 380",8.57,"LiTFSI",20,"0.9 PEGMEA, 0.1 PEGDA, 8.57 aerosil 380, 20 LiTFSI",2024-09-19,"PCB print",3,0.028,0.8667,"PCB print",FALSE,"NO"
"SSna_425",4.3197e-06,"PEGMEA","PEGDA",0.9,0.1,"Aerosil 380",8.57,"LiTFSI",20,"0.9 PEGMEA, 0.1 PEGDA, 8.57 aerosil 380, 20 LiTFSI",2024-09-19,"PCB print",3,0.028,0.8667,"PCB print",FALSE,"NO"
"SSna_425",6.3291e-06,"PEGMEA","PEGDA",0.9,0.1,"Aerosil 380",8.57,"LiTFSI",20,"0.9 PEGMEA, 0.1 PEGDA, 8.57 aerosil 380, 20 LiTFSI",2024-09-19,"PCB print",3,0.028,0.8667,"PCB print",FALSE,"NO"
"SSna_425",6.3898e-06,"PEGMEA","PEGDA",0.9,0.1,"Aerosil 380",8.57,"LiTFSI",20,"0.9 PEGMEA, 0.1 PEGDA, 8.57 aerosil 380, 20 LiTFSI",2024-09-19,"PCB print",3,0.028,0.8667,"PCB print",FALSE,"NO"
"SSna_426",3.1746e-06,"PEGMEA","PEGDA",0.9,0.1,"Aerosil 380",10.7,"LiTFSI",20,"0.9 PEGMEA, 0.1 PEGDA, 10.7 aerosil 380, 20 LiTFSI",2024-09-19,"PCB print",3,0.028,0.7567,"PCB print",FALSE,"NO"
"SSna_426",3.2258e-06,"PEGMEA","PEGDA",0.9,0.1,"Aerosil 380",10.7,"LiTFSI",20,"0.9 PEGMEA, 0.1 PEGDA, 10.7 aerosil 380, 20 LiTFSI",2024-09-19,"PCB print",3,0.028,0.7567,"PCB print",FALSE,"NO"
"SSna_426",3.5088e-06,"PEGMEA","PEGDA",0.9,0.1,"Aerosil 380",10.7,"LiTFSI",20,"0.9 PEGMEA, 0.1 PEGDA, 10.7 aerosil 380, 20 LiTFSI",2024-09-19,"PCB print",3,0.028,0.7567,"PCB print",FALSE,"NO"
"SSna_426",3.8462e-06,"PEGMEA","PEGDA",0.9,0.1,"Aerosil 380",10.7,"LiTFSI",20,"0.9 PEGMEA, 0.1 PEGDA, 10.7 aerosil 380, 20 LiTFSI",2024-09-19,"PCB print",3,0.028,0.7567,"PCB print",FALSE,"NO"
"SSna_426",5.1613e-06,"PEGMEA","PEGDA",0.9,0.1,"Aerosil 380",10.7,"LiTFSI",20,"0.9 PEGMEA, 0.1 PEGDA, 10.7 aerosil 380, 20 LiTFSI",2024-09-19,"PCB print",3,0.028,0.7567,"PCB print",FALSE,"NO"
"SSna_426",5.1948e-06,"PEGMEA","PEGDA",0.9,0.1,"Aerosil 380",10.7,"LiTFSI",20,"0.9 PEGMEA, 0.1 PEGDA, 10.7 aerosil 380, 20 LiTFSI",2024-09-19,"PCB print",3,0.028,0.7567,"PCB print",FALSE,"NO"
"SSna_426",3.5714e-06,"PEGMEA","PEGDA",0.9,0.1,"Aerosil 380",10.7,"LiTFSI",20,"0.9 PEGMEA, 0.1 PEGDA, 10.7 aerosil 380, 20 LiTFSI",2024-09-19,"PCB print",3,0.028,0.7567,"PCB print",FALSE,"NO"
"SSna_426",3.5714e-06,"PEGMEA","PEGDA",0.9,0.1,"Aerosil 380",10.7,"LiTFSI",20,"0.9 PEGMEA, 0.1 PEGDA, 10.7 aerosil 380, 20 LiTFSI",2024-09-19,"PCB print",3,0.028,0.7567,"PCB print",FALSE,"NO"
"SSna_427",4.3057e-06,"PEGMEA","PEGDA",0.9,0.1,"Aerosil 380",12.9,"LiTFSI",20,"0.9 PEGMEA, 0.1 PEGDA, 12.9 aerosil 380, 20 LiTFSI",2024-09-19,"PCB print",3,0.028,0.88,"PCB print",FALSE,"NO"
"SSna_427",4.5506e-06,"PEGMEA","PEGDA",0.9,0.1,"Aerosil 380",12.9,"LiTFSI",20,"0.9 PEGMEA, 0.1 PEGDA, 12.9 aerosil 380, 20 LiTFSI",2024-09-19,"PCB print",3,0.028,0.88,"PCB print",FALSE,"NO"
"SSna_427",3.7037e-06,"PEGMEA","PEGDA",0.9,0.1,"Aerosil 380",12.9,"LiTFSI",20,"0.9 PEGMEA, 0.1 PEGDA, 12.9 aerosil 380, 20 LiTFSI",2024-09-19,"PCB print",3,0.028,0.88,"PCB print",FALSE,"NO"
"SSna_427",3.7383e-06,"PEGMEA","PEGDA",0.9,0.1,"Aerosil 380",12.9,"LiTFSI",20,"0.9 PEGMEA, 0.1 PEGDA, 12.9 aerosil 380, 20 LiTFSI",2024-09-19,"PCB print",3,0.028,0.88,"PCB print",FALSE,"NO"
"SSna_427",4.7114e-06,"PEGMEA","PEGDA",0.9,0.1,"Aerosil 380",12.9,"LiTFSI",20,"0.9 PEGMEA, 0.1 PEGDA, 12.9 aerosil 380, 20 LiTFSI",2024-09-19,"PCB print",3,0.028,0.88,"PCB print",FALSE,"NO"
"SSna_427",5.0125e-06,"PEGMEA","PEGDA",0.9,0.1,"Aerosil 380",12.9,"LiTFSI",20,"0.9 PEGMEA, 0.1 PEGDA, 12.9 aerosil 380, 20 LiTFSI",2024-09-19,"PCB print",3,0.028,0.88,"PCB print",FALSE,"NO"
"SSna_427",4.878e-06,"PEGMEA","PEGDA",0.9,0.1,"Aerosil 380",12.9,"LiTFSI",20,"0.9 PEGMEA, 0.1 PEGDA, 12.9 aerosil 380, 20 LiTFSI",2024-09-19,"PCB print",3,0.028,0.88,"PCB print",FALSE,"NO"
"SSna_427",4.4004e-06,"PEGMEA","PEGDA",0.9,0.1,"Aerosil 380",12.9,"LiTFSI",20,"0.9 PEGMEA, 0.1 PEGDA, 12.9 aerosil 380, 20 LiTFSI",2024-09-19,"PCB print",3,0.028,0.88,"PCB print",FALSE,"NO"
"SSna_428",3.252e-06,"PEGMEA","PEGDA",0.9,0.1,"Aerosil 380",15,"LiTFSI",20,"0.9 PEGMEA, 0.1 PEGDA, 15 aerosil 380, 20 LiTFSI",2024-09-19,"PCB print",3,0.028,0.92,"PCB print",FALSE,"NO"
"SSna_428",3.3333e-06,"PEGMEA","PEGDA",0.9,0.1,"Aerosil 380",15,"LiTFSI",20,"0.9 PEGMEA, 0.1 PEGDA, 15 aerosil 380, 20 LiTFSI",2024-09-19,"PCB print",3,0.028,0.92,"PCB print",FALSE,"NO"
"SSna_428",3.2e-06,"PEGMEA","PEGDA",0.9,0.1,"Aerosil 380",15,"LiTFSI",20,"0.9 PEGMEA, 0.1 PEGDA, 15 aerosil 380, 20 LiTFSI",2024-09-19,"PCB print",3,0.028,0.92,"PCB print",FALSE,"NO"
"SSna_428",3.2e-06,"PEGMEA","PEGDA",0.9,0.1,"Aerosil 380",15,"LiTFSI",20,"0.9 PEGMEA, 0.1 PEGDA, 15 aerosil 380, 20 LiTFSI",2024-09-19,"PCB print",3,0.028,0.92,"PCB print",FALSE,"NO"
"SSna_428",4.4843e-06,"PEGMEA","PEGDA",0.9,0.1,"Aerosil 380",15,"LiTFSI",20,"0.9 PEGMEA, 0.1 PEGDA, 15 aerosil 380, 20 LiTFSI",2024-09-19,"PCB print",3,0.028,0.92,"PCB print",FALSE,"NO"
"SSna_428",4.5198e-06,"PEGMEA","PEGDA",0.9,0.1,"Aerosil 380",15,"LiTFSI",20,"0.9 PEGMEA, 0.1 PEGDA, 15 aerosil 380, 20 LiTFSI",2024-09-19,"PCB print",3,0.028,0.92,"PCB print",FALSE,"NO"
"SSna_428",2.963e-06,"PEGMEA","PEGDA",0.9,0.1,"Aerosil 380",15,"LiTFSI",20,"0.9 PEGMEA, 0.1 PEGDA, 15 aerosil 380, 20 LiTFSI",2024-09-19,"PCB print",3,0.028,0.92,"PCB print",FALSE,"NO"
"SSna_428",3.1008e-06,"PEGMEA","PEGDA",0.9,0.1,"Aerosil 380",15,"LiTFSI",20,"0.9 PEGMEA, 0.1 PEGDA, 15 aerosil 380, 20 LiTFSI",2024-09-19,"PCB print",3,0.028,0.92,"PCB print",FALSE,"NO"
"SSna_429",4.5198e-06,"PEGMEA","PEGDA",0.9,0.1,"Aerosil 380",0,"LiTFSI",20,"0.9 PEGMEA, 0.1 PEGDA, 0 aerosil 380, 20 LiTFSI",2024-09-19,"Bulk cast",3,0.028,0.6367,"PCB print",FALSE,"NO"
"SSna_429",4.3197e-06,"PEGMEA","PEGDA",0.9,0.1,"Aerosil 380",0,"LiTFSI",20,"0.9 PEGMEA, 0.1 PEGDA, 0 aerosil 380, 20 LiTFSI",2024-09-19,"Bulk cast",3,0.028,0.6367,"PCB print",FALSE,"NO"
"SSna_429",4.7847e-06,"PEGMEA","PEGDA",0.9,0.1,"Aerosil 380",0,"LiTFSI",20,"0.9 PEGMEA, 0.1 PEGDA, 0 aerosil 380, 20 LiTFSI",2024-09-19,"Bulk cast",3,0.028,0.6367,"PCB print",FALSE,"NO"
"SSna_429",4.9875e-06,"PEGMEA","PEGDA",0.9,0.1,"Aerosil 380",0,"LiTFSI",20,"0.9 PEGMEA, 0.1 PEGDA, 0 aerosil 380, 20 LiTFSI",2024-09-19,"Bulk cast",3,0.028,0.6367,"PCB print",FALSE,"NO"
