Repository: Jay2-davic/SPOC_code

# Studying-Polymers-on a-Chip (SPOC) Data Cleaning and Processing
Author: Jay Jimenez jimenez45@llnl.gov

# Project Description

The SPOC project aims to establish an automated, high-throughput experimentation workflow to screen solid state polymer electrolytes. This repository contains code to reproduce the data cleaning workflow, data processing, and active learning for the SPOC project. Electrochemical impedance spectroscopy processing code is included as a Python file which was used to determine bulk ionic conductivities.

File: output/pe_data_clean.csv (part 12 of 14)
"sample_ID","ionic_conductivity_final","fcomp_mat1","fcomp_mat2","fcomp_mat1_ratio","fcomp_mat2_ratio","fcomp_additive","fcomp_additive_wt_pct","fcomp_salt","fcomp_salt_wt_pct","fcomp_formulation","date_casted","cast_type","fab_method","area_cm2","spe_thickness_avg","print_type","flag_for_removal","validation"
"SSna_429",7.326e-06,"PEGMEA","PEGDA",0.9,0.1,"Aerosil 380",0,"LiTFSI",20,"0.9 PEGMEA, 0.1 PEGDA, 0 aerosil 380, 20 LiTFSI",2024-09-19,"Bulk cast",3,0.028,0.6367,"PCB print",FALSE,"NO"
"SSna_429",6.8027e-06,"PEGMEA","PEGDA",0.9,0.1,"Aerosil 380",0,"LiTFSI",20,"0.9 PEGMEA, 0.1 PEGDA, 0 aerosil 380, 20 LiTFSI",2024-09-19,"Bulk cast",3,0.028,0.6367,"PCB print",FALSE,"NO"
"SSna_429",5.6899e-06,"PEGMEA","PEGDA",0.9,0.1,"Aerosil 380",0,"LiTFSI",20,"0.9 PEGMEA, 0.1 PEGDA, 0 aerosil 380, 20 LiTFSI",2024-09-19,"Bulk cast",3,0.028,0.6367,"PCB print",FALSE,"NO"
"SSna_429",5.5325e-06,"PEGMEA","PEGDA",0.9,0.1,"Aerosil 380",0,"LiTFSI",20,"0.9 PEGMEA, 0.1 PEGDA, 0 aerosil 380, 20 LiTFSI",2024-09-19,"Bulk cast",3,0.028,0.6367,"PCB print",FALSE,"NO"
"SSna_430",4.315e-06,"PEGMEA","PEGDA",0.9,0.1,"Aerosil 380",2.14,"LiTFSI",20,"0.9 PEGMEA, 0.1 PEGDA, 2.14 aerosil 380, 20 LiTFSI",2024-09-19,"Bulk cast",3,0.028,1.6633,"PCB print",FALSE,"NO"
"SSna_430",4.0858e-06,"PEGMEA","PEGDA",0.9,0.1,"Aerosil 380",2.14,"LiTFSI",20,"0.9 PEGMEA, 0.1 PEGDA, 2.14 aerosil 380, 20 LiTFSI",2024-09-19,"Bulk cast",3,0.028,1.6633,"PCB print",FALSE,"NO"
"SSna_430",3.6036e-06,"PEGMEA","PEGDA",0.9,0.1,"Aerosil 380",2.14,"LiTFSI",20,"0.9 PEGMEA, 0.1 PEGDA, 2.14 aerosil 380, 20 LiTFSI",2024-09-19,"Bulk cast",3,0.028,1.6633,"PCB print",FALSE,"NO"
"SSna_430",3.4483e-06,"PEGMEA","PEGDA",0.9,0.1,"Aerosil 380",2.14,"LiTFSI",20,"0.9 PEGMEA, 0.1 PEGDA, 2.14 aerosil 380, 20 LiTFSI",2024-09-19,"Bulk cast",3,0.028,1.6633,"PCB print",FALSE,"NO"
"SSna_430",4.4793e-06,"PEGMEA","PEGDA",0.9,0.1,"Aerosil 380",2.14,"LiTFSI",20,"0.9 PEGMEA, 0.1 PEGDA, 2.14 aerosil 380, 20 LiTFSI",2024-09-19,"Bulk cast",3,0.028,1.6633,"PCB print",FALSE,"NO"
"SSna_430",4.5455e-06,"PEGMEA","PEGDA",0.9,0.1,"Aerosil 380",2.14,"LiTFSI",20,"0.9 PEGMEA, 0.1 PEGDA, 2.14 aerosil 380, 20 LiTFSI",2024-09-19,"Bulk cast",3,0.028,1.6633,"PCB print",FALSE,"NO"
"SSna_430",6.1256e-06,"PEGMEA","PEGDA",0.9,0.1,"Aerosil 380",2.14,"LiTFSI",20,"0.9 PEGMEA, 0.1 PEGDA, 2.14 aerosil 380, 20 LiTFSI",2024-09-19,"Bulk cast",3,0.028,1.6633,"PCB print",FALSE,"NO"
"SSna_430",5.5479e-06,"PEGMEA","PEGDA",0.9,0.1,"Aerosil 380",2.14,"LiTFSI",20,"0.9 PEGMEA, 0.1 PEGDA, 2.14 aerosil 380, 20 LiTFSI",2024-09-19,"Bulk cast",3,0.028,1.6633,"PCB print",FALSE,"NO"
"SSna_431",4.662e-06,"PEGMEA","PEGDA",0.9,0.1,"Aerosil 380",4.29,"LiTFSI",20,"0.9 PEGMEA, 0.1 PEGDA, 4.29 aerosil 380, 20 LiTFSI",2024-09-19,"Bulk cast",3,0.028,0.8567,"PCB print",FALSE,"NO"
"SSna_431",4.5403e-06,"PEGMEA","PEGDA",0.9,0.1,"Aerosil 380",4.29,"LiTFSI",20,"0.9 PEGMEA, 0.1 PEGDA, 4.29 aerosil 380, 20 LiTFSI",2024-09-19,"Bulk cast",3,0.028,0.8567,"PCB print",FALSE,"NO"
"SSna_431",4.3337e-06,"PEGMEA","PEGDA",0.9,0.1,"Aerosil 380",4.29,"LiTFSI",20,"0.9 PEGMEA, 0.1 PEGDA, 4.29 aerosil 380, 20 LiTFSI",2024-09-19,"Bulk cast",3,0.028,0.8567,"PCB print",FALSE,"NO"
"SSna_431",4.4994e-06,"PEGMEA","PEGDA",0.9,0.1,"Aerosil 380",4.29,"LiTFSI",20,"0.9 PEGMEA, 0.1 PEGDA, 4.29 aerosil 380, 20 LiTFSI",2024-09-19,"Bulk cast",3,0.028,0.8567,"PCB print",FALSE,"NO"
"SSna_431",6.0514e-06,"PEGMEA","PEGDA",0.9,0.1,"Aerosil 380",4.29,"LiTFSI",20,"0.9 PEGMEA, 0.1 PEGDA, 4.29 aerosil 380, 20 LiTFSI",2024-09-19,"Bulk cast",3,0.028,0.8567,"PCB print",FALSE,"NO"
"SSna_431",6.4935e-06,"PEGMEA","PEGDA",0.9,0.1,"Aerosil 380",4.29,"LiTFSI",20,"0.9 PEGMEA, 0.1 PEGDA, 4.29 aerosil 380, 20 LiTFSI",2024-09-19,"Bulk cast",3,0.028,0.8567,"PCB print",FALSE,"NO"
"SSna_431",6.1162e-06,"PEGMEA","PEGDA",0.9,0.1,"Aerosil 380",4.29,"LiTFSI",20,"0.9 PEGMEA, 0.1 PEGDA, 4.29 aerosil 380, 20 LiTFSI",2024-09-19,"Bulk cast",3,0.028,0.8567,"PCB print",FALSE,"NO"
"SSna_431",5.891e-06,"PEGMEA","PEGDA",0.9,0.1,"Aerosil 380",4.29,"LiTFSI",20,"0.9 PEGMEA, 0.1 PEGDA, 4.29 aerosil 380, 20 LiTFSI",2024-09-19,"Bulk cast",3,0.028,0.8567,"PCB print",FALSE,"NO"
"SSna_432",4.4944e-06,"PEGMEA","PEGDA",0.9,0.1,"Aerosil 380",6.42,"LiTFSI",20,"0.9 PEGMEA, 0.1 PEGDA, 6.43 aerosil 380, 20 LiTFSI",2024-09-19,"Bulk cast",3,0.028,0.8767,"PCB print",FALSE,"NO"
"SSna_432",4.3812e-06,"PEGMEA","PEGDA",0.9,0.1,"Aerosil 380",6.42,"LiTFSI",20,"0.9 PEGMEA, 0.1 PEGDA, 6.43 aerosil 380, 20 LiTFSI",2024-09-19,"Bulk cast",3,0.028,0.8767,"PCB print",FALSE,"NO"
"SSna_432",3.7383e-06,"PEGMEA","PEGDA",0.9,0.1,"Aerosil 380",6.42,"LiTFSI",20,"0.9 PEGMEA, 0.1 PEGDA, 6.43 aerosil 380, 20 LiTFSI",2024-09-19,"Bulk cast",3,0.028,0.8767,"PCB print",FALSE,"NO"
"SSna_432",3.9604e-06,"PEGMEA","PEGDA",0.9,0.1,"Aerosil 380",6.42,"LiTFSI",20,"0.9 PEGMEA, 0.1 PEGDA, 6.43 aerosil 380, 20 LiTFSI",2024-09-19,"Bulk cast",3,0.028,0.8767,"PCB print",FALSE,"NO"
"SSna_432",5.168e-06,"PEGMEA","PEGDA",0.9,0.1,"Aerosil 380",6.42,"LiTFSI",20,"0.9 PEGMEA, 0.1 PEGDA, 6.43 aerosil 380, 20 LiTFSI",2024-09-19,"Bulk cast",3,0.028,0.8767,"PCB print",FALSE,"NO"
"SSna_432",5.2016e-06,"PEGMEA","PEGDA",0.9,0.1,"Aerosil 380",6.42,"LiTFSI",20,"0.9 PEGMEA, 0.1 PEGDA, 6.43 aerosil 380, 20 LiTFSI",2024-09-19,"Bulk cast",3,0.028,0.8767,"PCB print",FALSE,"NO"
"SSna_432",5.5556e-06,"PEGMEA","PEGDA",0.9,0.1,"Aerosil 380",6.42,"LiTFSI",20,"0.9 PEGMEA, 0.1 PEGDA, 6.43 aerosil 380, 20 LiTFSI",2024-09-19,"Bulk cast",3,0.028,0.8767,"PCB print",FALSE,"NO"
"SSna_432",5.472e-06,"PEGMEA","PEGDA",0.9,0.1,"Aerosil 380",6.42,"LiTFSI",20,"0.9 PEGMEA, 0.1 PEGDA, 6.43 aerosil 380, 20 LiTFSI",2024-09-19,"Bulk cast",3,0.028,0.8767,"PCB print",FALSE,"NO"
"SSna_433",5.4348e-06,"PEGMEA","PEGDA",0.9,0.1,"Aerosil 380",8.57,"LiTFSI",20,"0.9 PEGMEA, 0.1 PEGDA, 8.57 aerosil 380, 20 LiTFSI",2024-09-19,"Bulk cast",3,0.028,1.2933,"PCB print",FALSE,"NO"
"SSna_433",5.0251e-06,"PEGMEA","PEGDA",0.9,0.1,"Aerosil 380",8.57,"LiTFSI",20,"0.9 PEGMEA, 0.1 PEGDA, 8.57 aerosil 380, 20 LiTFSI",2024-09-19,"Bulk cast",3,0.028,1.2933,"PCB print",FALSE,"NO"
"SSna_433",3.9216e-06,"PEGMEA","PEGDA",0.9,0.1,"Aerosil 380",8.57,"LiTFSI",20,"0.9 PEGMEA, 0.1 PEGDA, 8.57 aerosil 380, 20 LiTFSI",2024-09-19,"Bulk cast",3,0.028,1.2933,"PCB print",FALSE,"NO"
"SSna_433",3.6697e-06,"PEGMEA","PEGDA",0.9,0.1,"Aerosil 380",8.57,"LiTFSI",20,"0.9 PEGMEA, 0.1 PEGDA, 8.57 aerosil 380, 20 LiTFSI",2024-09-19,"Bulk cast",3,0.028,1.2933,"PCB print",FALSE,"NO"
"SSna_433",5.1746e-06,"PEGMEA","PEGDA",0.9,0.1,"Aerosil 380",8.57,"LiTFSI",20,"0.9 PEGMEA, 0.1 PEGDA, 8.57 aerosil 380, 20 LiTFSI",2024-09-19,"Bulk cast",3,0.028,1.2933,"PCB print",FALSE,"NO"
"SSna_433",5.1613e-06,"PEGMEA","PEGDA",0.9,0.1,"Aerosil 380",8.57,"LiTFSI",20,"0.9 PEGMEA, 0.1 PEGDA, 8.57 aerosil 380, 20 LiTFSI",2024-09-19,"Bulk cast",3,0.028,1.2933,"PCB print",FALSE,"NO"
"SSna_433",4.7562e-06,"PEGMEA","PEGDA",0.9,0.1,"Aerosil 380",8.57,"LiTFSI",20,"0.9 PEGMEA, 0.1 PEGDA, 8.57 aerosil 380, 20 LiTFSI",2024-09-19,"Bulk cast",3,0.028,1.2933,"PCB print",FALSE,"NO"
"SSna_433",4.7393e-06,"PEGMEA","PEGDA",0.9,0.1,"Aerosil 380",8.57,"LiTFSI",20,"0.9 PEGMEA, 0.1 PEGDA, 8.57 aerosil 380, 20 LiTFSI",2024-09-19,"Bulk cast",3,0.028,1.2933,"PCB print",FALSE,"NO"
"SSna_434",4.2105e-06,"PEGMEA","PEGDA",0.9,0.1,"Aerosil 380",10.7,"LiTFSI",20,"0.9 PEGMEA, 0.1 PEGDA, 10.7 aerosil 380, 20 LiTFSI",2024-09-19,"Bulk cast",3,0.028,1.0133,"PCB print",FALSE,"NO"
"SSna_434",4.3431e-06,"PEGMEA","PEGDA",0.9,0.1,"Aerosil 380",10.7,"LiTFSI",20,"0.9 PEGMEA, 0.1 PEGDA, 10.7 aerosil 380, 20 LiTFSI",2024-09-19,"Bulk cast",3,0.028,1.0133,"PCB print",FALSE,"NO"
"SSna_434",3.8095e-06,"PEGMEA","PEGDA",0.9,0.1,"Aerosil 380",10.7,"LiTFSI",20,"0.9 PEGMEA, 0.1 PEGDA, 10.7 aerosil 380, 20 LiTFSI",2024-09-19,"Bulk cast",3,0.028,1.0133,"PCB print",FALSE,"NO"
"SSna_434",3.7736e-06,"PEGMEA","PEGDA",0.9,0.1,"Aerosil 380",10.7,"LiTFSI",20,"0.9 PEGMEA, 0.1 PEGDA, 10.7 aerosil 380, 20 LiTFSI",2024-09-19,"Bulk cast",3,0.028,1.0133,"PCB print",FALSE,"NO"
"SSna_434",5.3333e-06,"PEGMEA","PEGDA",0.9,0.1,"Aerosil 380",10.7,"LiTFSI",20,"0.9 PEGMEA, 0.1 PEGDA, 10.7 aerosil 380, 20 LiTFSI",2024-09-19,"Bulk cast",3,0.028,1.0133,"PCB print",FALSE,"NO"
"SSna_434",5.5172e-06,"PEGMEA","PEGDA",0.9,0.1,"Aerosil 380",10.7,"LiTFSI",20,"0.9 PEGMEA, 0.1 PEGDA, 10.7 aerosil 380, 20 LiTFSI",2024-09-19,"Bulk cast",3,0.028,1.0133,"PCB print",FALSE,"NO"
"SSna_434",4.914e-06,"PEGMEA","PEGDA",0.9,0.1,"Aerosil 380",10.7,"LiTFSI",20,"0.9 PEGMEA, 0.1 PEGDA, 10.7 aerosil 380, 20 LiTFSI",2024-09-19,"Bulk cast",3,0.028,1.0133,"PCB print",FALSE,"NO"
"SSna_434",5.0955e-06,"PEGMEA","PEGDA",0.9,0.1,"Aerosil 380",10.7,"LiTFSI",20,"0.9 PEGMEA, 0.1 PEGDA, 10.7 aerosil 380, 20 LiTFSI",2024-09-19,"Bulk cast",3,0.028,1.0133,"PCB print",FALSE,"NO"
"SSna_435",4.2239e-06,"PEGMEA","PEGDA",0.9,0.1,"Aerosil 380",12.9,"LiTFSI",20,"0.9 PEGMEA, 0.1 PEGDA, 12.9 aerosil 380, 20 LiTFSI",2024-09-19,"Bulk cast",3,0.028,1.07,"PCB print",FALSE,"NO"
"SSna_435",4.3764e-06,"PEGMEA","PEGDA",0.9,0.1,"Aerosil 380",12.9,"LiTFSI",20,"0.9 PEGMEA, 0.1 PEGDA, 12.9 aerosil 380, 20 LiTFSI",2024-09-19,"Bulk cast",3,0.028,1.07,"PCB print",FALSE,"NO"
"SSna_435",4.1322e-06,"PEGMEA","PEGDA",0.9,0.1,"Aerosil 380",12.9,"LiTFSI",20,"0.9 PEGMEA, 0.1 PEGDA, 12.9 aerosil 380, 20 LiTFSI",2024-09-19,"Bulk cast",3,0.028,1.07,"PCB print",FALSE,"NO"
"SSna_435",4.0942e-06,"PEGMEA","PEGDA",0.9,0.1,"Aerosil 380",12.9,"LiTFSI",20,"0.9 PEGMEA, 0.1 PEGDA, 12.9 aerosil 380, 20 LiTFSI",2024-09-19,"Bulk cast",3,0.028,1.07,"PCB print",FALSE,"NO"
"SSna_435",5.8055e-06,"PEGMEA","PEGDA",0.9,0.1,"Aerosil 380",12.9,"LiTFSI",20,"0.9 PEGMEA, 0.1 PEGDA, 12.9 aerosil 380, 20 LiTFSI",2024-09-19,"Bulk cast",3,0.028,1.07,"PCB print",FALSE,"NO"
"SSna_435",5.2562e-06,"PEGMEA","PEGDA",0.9,0.1,"Aerosil 380",12.9,"LiTFSI",20,"0.9 PEGMEA, 0.1 PEGDA, 12.9 aerosil 380, 20 LiTFSI",2024-09-19,"Bulk cast",3,0.028,1.07,"PCB print",FALSE,"NO"
"SSna_435",6.0514e-06,"PEGMEA","PEGDA",0.9,0.1,"Aerosil 380",12.9,"LiTFSI",20,"0.9 PEGMEA, 0.1 PEGDA, 12.9 aerosil 380, 20 LiTFSI",2024-09-19,"Bulk cast",3,0.028,1.07,"PCB print",FALSE,"NO"
"SSna_435",5.7061e-06,"PEGMEA","PEGDA",0.9,0.1,"Aerosil 380",12.9,"LiTFSI",20,"0.9 PEGMEA, 0.1 PEGDA, 12.9 aerosil 380, 20 LiTFSI",2024-09-19,"Bulk cast",3,0.028,1.07,"PCB print",FALSE,"NO"
"SSna_436",4.4395e-06,"PEGMEA","PEGDA",0.9,0.1,"Aerosil 380",15,"LiTFSI",20,"0.9 PEGMEA, 0.1 PEGDA, 15 aerosil 380, 20 LiTFSI",2024-09-19,"Bulk cast",3,0.028,0.9067,"PCB print",FALSE,"NO"
"SSna_436",4.4053e-06,"PEGMEA","PEGDA",0.9,0.1,"Aerosil 380",15,"LiTFSI",20,"0.9 PEGMEA, 0.1 PEGDA, 15 aerosil 380, 20 LiTFSI",2024-09-19,"Bulk cast",3,0.028,0.9067,"PCB print",FALSE,"NO"
"SSna_436",3.8095e-06,"PEGMEA","PEGDA",0.9,0.1,"Aerosil 380",15,"LiTFSI",20,"0.9 PEGMEA, 0.1 PEGDA, 15 aerosil 380, 20 LiTFSI",2024-09-19,"Bulk cast",3,0.028,0.9067,"PCB print",FALSE,"NO"
"SSna_436",3.7383e-06,"PEGMEA","PEGDA",0.9,0.1,"Aerosil 380",15,"LiTFSI",20,"0.9 PEGMEA, 0.1 PEGDA, 15 aerosil 380, 20 LiTFSI",2024-09-19,"Bulk cast",3,0.028,0.9067,"PCB print",FALSE,"NO"
"SSna_436",5.5633e-06,"PEGMEA","PEGDA",0.9,0.1,"Aerosil 380",15,"LiTFSI",20,"0.9 PEGMEA, 0.1 PEGDA, 15 aerosil 380, 20 LiTFSI",2024-09-19,"Bulk cast",3,0.028,0.9067,"PCB print",FALSE,"NO"
"SSna_436",5.6338e-06,"PEGMEA","PEGDA",0.9,0.1,"Aerosil 380",15,"LiTFSI",20,"0.9 PEGMEA, 0.1 PEGDA, 15 aerosil 380, 20 LiTFSI",2024-09-19,"Bulk cast",3,0.028,0.9067,"PCB print",FALSE,"NO"
"SSna_436",4.908e-06,"PEGMEA","PEGDA",0.9,0.1,"Aerosil 380",15,"LiTFSI",20,"0.9 PEGMEA, 0.1 PEGDA, 15 aerosil 380, 20 LiTFSI",2024-09-19,"Bulk cast",3,0.028,0.9067,"PCB print",FALSE,"NO"
"SSna_436",5.0633e-06,"PEGMEA","PEGDA",0.9,0.1,"Aerosil 380",15,"LiTFSI",20,"0.9 PEGMEA, 0.1 PEGDA, 15 aerosil 380, 20 LiTFSI",2024-09-19,"Bulk cast",3,0.028,0.9067,"PCB print",FALSE,"NO"
"SSna_437",4.6893e-06,"PEGMEA","PEGDA",0.9,0.1,"Aerosil 380",0,"LiTFSI",20,"0.9 PEGMEA, 0.1 PEGDA, 0 aerosil 380, 20 LiTFSI",2024-09-19,"Bulk cast",3,0.028,1.2533,"PCB print",FALSE,"NO"
"SSna_437",4.635e-06,"PEGMEA","PEGDA",0.9,0.1,"Aerosil 380",0,"LiTFSI",20,"0.9 PEGMEA, 0.1 PEGDA, 0 aerosil 380, 20 LiTFSI",2024-09-19,"Bulk cast",3,0.028,1.2533,"PCB print",FALSE,"NO"
"SSna_437",4e-06,"PEGMEA","PEGDA",0.9,0.1,"Aerosil 380",0,"LiTFSI",20,"0.9 PEGMEA, 0.1 PEGDA, 0 aerosil 380, 20 LiTFSI",2024-09-19,"Bulk cast",3,0.028,1.2533,"PCB print",FALSE,"NO"
"SSna_437",4.0568e-06,"PEGMEA","PEGDA",0.9,0.1,"Aerosil 380",0,"LiTFSI",20,"0.9 PEGMEA, 0.1 PEGDA, 0 aerosil 380, 20 LiTFSI",2024-09-19,"Bulk cast",3,0.028,1.2533,"PCB print",FALSE,"NO"
"SSna_437",5.4201e-06,"PEGMEA","PEGDA",0.9,0.1,"Aerosil 380",0,"LiTFSI",20,"0.9 PEGMEA, 0.1 PEGDA, 0 aerosil 380, 20 LiTFSI",2024-09-19,"Bulk cast",3,0.028,1.2533,"PCB print",FALSE,"NO"
"SSna_437",5.6657e-06,"PEGMEA","PEGDA",0.9,0.1,"Aerosil 380",0,"LiTFSI",20,"0.9 PEGMEA, 0.1 PEGDA, 0 aerosil 380, 20 LiTFSI",2024-09-19,"Bulk cast",3,0.028,1.2533,"PCB print",FALSE,"NO"
"SSna_438",5.3476e-06,"PEGMEA","PEGDA",0.9,0.1,"Aerosil 380",2.14,"LiTFSI",20,"0.9 PEGMEA, 0.1 PEGDA, 2.14 aerosil 380, 20 LiTFSI",2024-09-19,"Bulk cast",3,0.028,1.03,"PCB print",FALSE,"NO"
"SSna_438",5.3121e-06,"PEGMEA","PEGDA",0.9,0.1,"Aerosil 380",2.14,"LiTFSI",20,"0.9 PEGMEA, 0.1 PEGDA, 2.14 aerosil 380, 20 LiTFSI",2024-09-19,"Bulk cast",3,0.028,1.03,"PCB print",FALSE,"NO"
"SSna_438",4.3478e-06,"PEGMEA","PEGDA",0.9,0.1,"Aerosil 380",2.14,"LiTFSI",20,"0.9 PEGMEA, 0.1 PEGDA, 2.14 aerosil 380, 20 LiTFSI",2024-09-19,"Bulk cast",3,0.028,1.03,"PCB print",FALSE,"NO"
"SSna_438",4.2965e-06,"PEGMEA","PEGDA",0.9,0.1,"Aerosil 380",2.14,"LiTFSI",20,"0.9 PEGMEA, 0.1 PEGDA, 2.14 aerosil 380, 20 LiTFSI",2024-09-19,"Bulk cast",3,0.028,1.03,"PCB print",FALSE,"NO"
"SSna_438",5.8651e-06,"PEGMEA","PEGDA",0.9,0.1,"Aerosil 380",2.14,"LiTFSI",20,"0.9 PEGMEA, 0.1 PEGDA, 2.14 aerosil 380, 20 LiTFSI",2024-09-19,"Bulk cast",3,0.028,1.03,"PCB print",FALSE,"NO"
"SSna_438",6.0976e-06,"PEGMEA","PEGDA",0.9,0.1,"Aerosil 380",2.14,"LiTFSI",20,"0.9 PEGMEA, 0.1 PEGDA, 2.14 aerosil 380, 20 LiTFSI",2024-09-19,"Bulk cast",3,0.028,1.03,"PCB print",FALSE,"NO"
"SSna_438",4.4346e-06,"PEGMEA","PEGDA",0.9,0.1,"Aerosil 380",2.14,"LiTFSI",20,"0.9 PEGMEA, 0.1 PEGDA, 2.14 aerosil 380, 20 LiTFSI",2024-09-19,"Bulk cast",3,0.028,1.03,"PCB print",FALSE,"NO"
"SSna_438",4.8135e-06,"PEGMEA","PEGDA",0.9,0.1,"Aerosil 380",2.14,"LiTFSI",20,"0.9 PEGMEA, 0.1 PEGDA, 2.14 aerosil 380, 20 LiTFSI",2024-09-19,"Bulk cast",3,0.028,1.03,"PCB print",FALSE,"NO"
"SSna_439",4.5714e-06,"PEGMEA","PEGDA",0.9,0.1,"Aerosil 380",4.29,"LiTFSI",20,"0.9 PEGMEA, 0.1 PEGDA, 4.29 aerosil 380, 20 LiTFSI",2024-09-19,"Bulk cast",3,0.028,1.0867,"PCB print",FALSE,"NO"
"SSna_439",4.7619e-06,"PEGMEA","PEGDA",0.9,0.1,"Aerosil 380",4.29,"LiTFSI",20,"0.9 PEGMEA, 0.1 PEGDA, 4.29 aerosil 380, 20 LiTFSI",2024-09-19,"Bulk cast",3,0.028,1.0867,"PCB print",FALSE,"NO"
"SSna_439",4.3197e-06,"PEGMEA","PEGDA",0.9,0.1,"Aerosil 380",4.29,"LiTFSI",20,"0.9 PEGMEA, 0.1 PEGDA, 4.29 aerosil 380, 20 LiTFSI",2024-09-19,"Bulk cast",3,0.028,1.0867,"PCB print",FALSE,"NO"
"SSna_439",4.4004e-06,"PEGMEA","PEGDA",0.9,0.1,"Aerosil 380",4.29,"LiTFSI",20,"0.9 PEGMEA, 0.1 PEGDA, 4.29 aerosil 380, 20 LiTFSI",2024-09-19,"Bulk cast",3,0.028,1.0867,"PCB print",FALSE,"NO"
"SSna_439",5.997e-06,"PEGMEA","PEGDA",0.9,0.1,"Aerosil 380",4.29,"LiTFSI",20,"0.9 PEGMEA, 0.1 PEGDA, 4.29 aerosil 380, 20 LiTFSI",2024-09-19,"Bulk cast",3,0.028,1.0867,"PCB print",FALSE,"NO"
"SSna_439",5.8309e-06,"PEGMEA","PEGDA",0.9,0.1,"Aerosil 380",4.29,"LiTFSI",20,"0.9 PEGMEA, 0.1 PEGDA, 4.29 aerosil 380, 20 LiTFSI",2024-09-19,"Bulk cast",3,0.028,1.0867,"PCB print",FALSE,"NO"
"SSna_439",5.0697e-06,"PEGMEA","PEGDA",0.9,0.1,"Aerosil 380",4.29,"LiTFSI",20,"0.9 PEGMEA, 0.1 PEGDA, 4.29 aerosil 380, 20 LiTFSI",2024-09-19,"Bulk cast",3,0.028,1.0867,"PCB print",FALSE,"NO"
"SSna_439",4.7562e-06,"PEGMEA","PEGDA",0.9,0.1,"Aerosil 380",4.29,"LiTFSI",20,"0.9 PEGMEA, 0.1 PEGDA, 4.29 aerosil 380, 20 LiTFSI",2024-09-19,"Bulk cast",3,0.028,1.0867,"PCB print",FALSE,"NO"
"SSna_440",4.908e-06,"PEGMEA","PEGDA",0.9,0.1,"Aerosil 380",6.42,"LiTFSI",20,"0.9 PEGMEA, 0.1 PEGDA, 6.43 aerosil 380, 20 LiTFSI",2024-09-19,"Bulk cast",3,0.028,1.11,"PCB print",FALSE,"NO"
"SSna_440",4.8426e-06,"PEGMEA","PEGDA",0.9,0.1,"Aerosil 380",6.42,"LiTFSI",20,"0.9 PEGMEA, 0.1 PEGDA, 6.43 aerosil 380, 20 LiTFSI",2024-09-19,"Bulk cast",3,0.028,1.11,"PCB print",FALSE,"NO"
"SSna_440",4.3621e-06,"PEGMEA","PEGDA",0.9,0.1,"Aerosil 380",6.42,"LiTFSI",20,"0.9 PEGMEA, 0.1 PEGDA, 6.43 aerosil 380, 20 LiTFSI",2024-09-19,"Bulk cast",3,0.028,1.11,"PCB print",FALSE,"NO"
"SSna_440",4.4395e-06,"PEGMEA","PEGDA",0.9,0.1,"Aerosil 380",6.42,"LiTFSI",20,"0.9 PEGMEA, 0.1 PEGDA, 6.43 aerosil 380, 20 LiTFSI",2024-09-19,"Bulk cast",3,0.028,1.11,"PCB print",FALSE,"NO"
"SSna_440",5.9259e-06,"PEGMEA","PEGDA",0.9,0.1,"Aerosil 380",6.42,"LiTFSI",20,"0.9 PEGMEA, 0.1 PEGDA, 6.43 aerosil 380, 20 LiTFSI",2024-09-19,"Bulk cast",3,0.028,1.11,"PCB print",FALSE,"NO"
"SSna_440",6.1538e-06,"PEGMEA","PEGDA",0.9,0.1,"Aerosil 380",6.42,"LiTFSI",20,"0.9 PEGMEA, 0.1 PEGDA, 6.43 aerosil 380, 20 LiTFSI",2024-09-19,"Bulk cast",3,0.028,1.11,"PCB print",FALSE,"NO"
"SSna_440",5.2151e-06,"PEGMEA","PEGDA",0.9,0.1,"Aerosil 380",6.42,"LiTFSI",20,"0.9 PEGMEA, 0.1 PEGDA, 6.43 aerosil 380, 20 LiTFSI",2024-09-19,"Bulk cast",3,0.028,1.11,"PCB print",FALSE,"NO"
"SSna_440",5.3981e-06,"PEGMEA","PEGDA",0.9,0.1,"Aerosil 380",6.42,"LiTFSI",20,"0.9 PEGMEA, 0.1 PEGDA, 6.43 aerosil 380, 20 LiTFSI",2024-09-19,"Bulk cast",3,0.028,1.11,"PCB print",FALSE,"NO"
"SSna_441",6.8611e-06,"PEGMEA","PEGDA",0.9,0.1,"Aerosil 380",8.57,"LiTFSI",20,"0.9 PEGMEA, 0.1 PEGDA, 8.57 aerosil 380, 20 LiTFSI",2024-09-19,"Bulk cast",3,0.028,1.6833,"PCB print",FALSE,"NO"
"SSna_441",6.7114e-06,"PEGMEA","PEGDA",0.9,0.1,"Aerosil 380",8.57,"LiTFSI",20,"0.9 PEGMEA, 0.1 PEGDA, 8.57 aerosil 380, 20 LiTFSI",2024-09-19,"Bulk cast",3,0.028,1.6833,"PCB print",FALSE,"NO"
"SSna_441",4.2061e-06,"PEGMEA","PEGDA",0.9,0.1,"Aerosil 380",8.57,"LiTFSI",20,"0.9 PEGMEA, 0.1 PEGDA, 8.57 aerosil 380, 20 LiTFSI",2024-09-19,"Bulk cast",3,0.028,1.6833,"PCB print",FALSE,"NO"
"SSna_441",4.0201e-06,"PEGMEA","PEGDA",0.9,0.1,"Aerosil 380",8.57,"LiTFSI",20,"0.9 PEGMEA, 0.1 PEGDA, 8.57 aerosil 380, 20 LiTFSI",2024-09-19,"Bulk cast",3,0.028,1.6833,"PCB print",FALSE,"NO"
"SSna_441",6.8611e-06,"PEGMEA","PEGDA",0.9,0.1,"Aerosil 380",8.57,"LiTFSI",20,"0.9 PEGMEA, 0.1 PEGDA, 8.57 aerosil 380, 20 LiTFSI",2024-09-19,"Bulk cast",3,0.028,1.6833,"PCB print",FALSE,"NO"
"SSna_441",6.6667e-06,"PEGMEA","PEGDA",0.9,0.1,"Aerosil 380",8.57,"LiTFSI",20,"0.9 PEGMEA, 0.1 PEGDA, 8.57 aerosil 380, 20 LiTFSI",2024-09-19,"Bulk cast",3,0.028,1.6833,"PCB print",FALSE,"NO"
"SSna_441",6.7682e-06,"PEGMEA","PEGDA",0.9,0.1,"Aerosil 380",8.57,"LiTFSI",20,"0.9 PEGMEA, 0.1 PEGDA, 8.57 aerosil 380, 20 LiTFSI",2024-09-19,"Bulk cast",3,0.028,1.6833,"PCB print",FALSE,"NO"
"SSna_441",6.6116e-06,"PEGMEA","PEGDA",0.9,0.1,"Aerosil 380",8.57,"LiTFSI",20,"0.9 PEGMEA, 0.1 PEGDA, 8.57 aerosil 380, 20 LiTFSI",2024-09-19,"Bulk cast",3,0.028,1.6833,"PCB print",FALSE,"NO"
"SSna_442",4.8077e-06,"PEGMEA","PEGDA",0.9,0.1,"Aerosil 380",10.7,"LiTFSI",20,"0.9 PEGMEA, 0.1 PEGDA, 10.7 aerosil 380, 20 LiTFSI",2024-09-19,"Bulk cast",3,0.028,1.02,"PCB print",FALSE,"NO"
"SSna_442",4.8426e-06,"PEGMEA","PEGDA",0.9,0.1,"Aerosil 380",10.7,"LiTFSI",20,"0.9 PEGMEA, 0.1 PEGDA, 10.7 aerosil 380, 20 LiTFSI",2024-09-19,"Bulk cast",3,0.028,1.02,"PCB print",FALSE,"NO"
"SSna_442",4.215e-06,"PEGMEA","PEGDA",0.9,0.1,"Aerosil 380",10.7,"LiTFSI",20,"0.9 PEGMEA, 0.1 PEGDA, 10.7 aerosil 380, 20 LiTFSI",2024-09-19,"Bulk cast",3,0.028,1.02,"PCB print",FALSE,"NO"
"SSna_442",3.9604e-06,"PEGMEA","PEGDA",0.9,0.1,"Aerosil 380",10.7,"LiTFSI",20,"0.9 PEGMEA, 0.1 PEGDA, 10.7 aerosil 380, 20 LiTFSI",2024-09-19,"Bulk cast",3,0.028,1.02,"PCB print",FALSE,"NO"
"SSna_442",5.9172e-06,"PEGMEA","PEGDA",0.9,0.1,"Aerosil 380",10.7,"LiTFSI",20,"0.9 PEGMEA, 0.1 PEGDA, 10.7 aerosil 380, 20 LiTFSI",2024-09-19,"Bulk cast",3,0.028,1.02,"PCB print",FALSE,"NO"
"SSna_442",5.7971e-06,"PEGMEA","PEGDA",0.9,0.1,"Aerosil 380",10.7,"LiTFSI",20,"0.9 PEGMEA, 0.1 PEGDA, 10.7 aerosil 380, 20 LiTFSI",2024-09-19,"Bulk cast",3,0.028,1.02,"PCB print",FALSE,"NO"
"SSna_442",4.7337e-06,"PEGMEA","PEGDA",0.9,0.1,"Aerosil 380",10.7,"LiTFSI",20,"0.9 PEGMEA, 0.1 PEGDA, 10.7 aerosil 380, 20 LiTFSI",2024-09-19,"Bulk cast",3,0.028,1.02,"PCB print",FALSE,"NO"
"SSna_442",4.3621e-06,"PEGMEA","PEGDA",0.9,0.1,"Aerosil 380",10.7,"LiTFSI",20,"0.9 PEGMEA, 0.1 PEGDA, 10.7 aerosil 380, 20 LiTFSI",2024-09-19,"Bulk cast",3,0.028,1.02,"PCB print",FALSE,"NO"
"SSna_443",4.09e-06,"PEGMEA","PEGDA",0.9,0.1,"Aerosil 380",12.9,"LiTFSI",20,"0.9 PEGMEA, 0.1 PEGDA, 12.9 aerosil 380, 20 LiTFSI",2024-09-19,"Bulk cast",3,0.028,1.19,"PCB print",FALSE,"NO"
"SSna_443",4.2328e-06,"PEGMEA","PEGDA",0.9,0.1,"Aerosil 380",12.9,"LiTFSI",20,"0.9 PEGMEA, 0.1 PEGDA, 12.9 aerosil 380, 20 LiTFSI",2024-09-19,"Bulk cast",3,0.028,1.19,"PCB print",FALSE,"NO"
"SSna_443",3.7736e-06,"PEGMEA","PEGDA",0.9,0.1,"Aerosil 380",12.9,"LiTFSI",20,"0.9 PEGMEA, 0.1 PEGDA, 12.9 aerosil 380, 20 LiTFSI",2024-09-19,"Bulk cast",3,0.028,1.19,"PCB print",FALSE,"NO"
"SSna_443",3.7736e-06,"PEGMEA","PEGDA",0.9,0.1,"Aerosil 380",12.9,"LiTFSI",20,"0.9 PEGMEA, 0.1 PEGDA, 12.9 aerosil 380, 20 LiTFSI",2024-09-19,"Bulk cast",3,0.028,1.19,"PCB print",FALSE,"NO"
"SSna_443",5.2083e-06,"PEGMEA","PEGDA",0.9,0.1,"Aerosil 380",12.9,"LiTFSI",20,"0.9 PEGMEA, 0.1 PEGDA, 12.9 aerosil 380, 20 LiTFSI",2024-09-19,"Bulk cast",3,0.028,1.19,"PCB print",FALSE,"NO"
"SSna_443",5.3763e-06,"PEGMEA","PEGDA",0.9,0.1,"Aerosil 380",12.9,"LiTFSI",20,"0.9 PEGMEA, 0.1 PEGDA, 12.9 aerosil 380, 20 LiTFSI",2024-09-19,"Bulk cast",3,0.028,1.19,"PCB print",FALSE,"NO"
"SSna_443",4.7337e-06,"PEGMEA","PEGDA",0.9,0.1,"Aerosil 380",12.9,"LiTFSI",20,"0.9 PEGMEA, 0.1 PEGDA, 12.9 aerosil 380, 20 LiTFSI",2024-09-19,"Bulk cast",3,0.028,1.19,"PCB print",FALSE,"NO"
"SSna_443",4.7733e-06,"PEGMEA","PEGDA",0.9,0.1,"Aerosil 380",12.9,"LiTFSI",20,"0.9 PEGMEA, 0.1 PEGDA, 12.9 aerosil 380, 20 LiTFSI",2024-09-19,"Bulk cast",3,0.028,1.19,"PCB print",FALSE,"NO"
"SSna_444",5.618e-06,"PEGMEA","PEGDA",0.9,0.1,"Aerosil 380",15,"LiTFSI",20,"0.9 PEGMEA, 0.1 PEGDA, 15 aerosil 380, 20 LiTFSI",2024-09-19,"Bulk cast",3,0.028,1.1333,"PCB print",FALSE,"NO"
"SSna_444",5.4274e-06,"PEGMEA","PEGDA",0.9,0.1,"Aerosil 380",15,"LiTFSI",20,"0.9 PEGMEA, 0.1 PEGDA, 15 aerosil 380, 20 LiTFSI",2024-09-19,"Bulk cast",3,0.028,1.1333,"PCB print",FALSE,"NO"
"SSna_444",3.7736e-06,"PEGMEA","PEGDA",0.9,0.1,"Aerosil 380",15,"LiTFSI",20,"0.9 PEGMEA, 0.1 PEGDA, 15 aerosil 380, 20 LiTFSI",2024-09-19,"Bulk cast",3,0.028,1.1333,"PCB print",FALSE,"NO"
"SSna_444",3.9604e-06,"PEGMEA","PEGDA",0.9,0.1,"Aerosil 380",15,"LiTFSI",20,"0.9 PEGMEA, 0.1 PEGDA, 15 aerosil 380, 20 LiTFSI",2024-09-19,"Bulk cast",3,0.028,1.1333,"PCB print",FALSE,"NO"
"SSna_444",5.472e-06,"PEGMEA","PEGDA",0.9,0.1,"Aerosil 380",15,"LiTFSI",20,"0.9 PEGMEA, 0.1 PEGDA, 15 aerosil 380, 20 LiTFSI",2024-09-19,"Bulk cast",3,0.028,1.1333,"PCB print",FALSE,"NO"
"SSna_444",5.6417e-06,"PEGMEA","PEGDA",0.9,0.1,"Aerosil 380",15,"LiTFSI",20,"0.9 PEGMEA, 0.1 PEGDA, 15 aerosil 380, 20 LiTFSI",2024-09-19,"Bulk cast",3,0.028,1.1333,"PCB print",FALSE,"NO"
"SSna_444",3.5398e-06,"PEGMEA","PEGDA",0.9,0.1,"Aerosil 380",15,"LiTFSI",20,"0.9 PEGMEA, 0.1 PEGDA, 15 aerosil 380, 20 LiTFSI",2024-09-19,"Bulk cast",3,0.028,1.1333,"PCB print",FALSE,"NO"
"SSna_444",3.7736e-06,"PEGMEA","PEGDA",0.9,0.1,"Aerosil 380",15,"LiTFSI",20,"0.9 PEGMEA, 0.1 PEGDA, 15 aerosil 380, 20 LiTFSI",2024-09-19,"Bulk cast",3,0.028,1.1333,"PCB print",FALSE,"NO"
"SSna_445",4.065e-06,"PEGMEA","PEGDA",0.9,0.1,"Aerosil 380",0,"LiTFSI",20,"0.9 PEGMEA, 0.1 PEGDA, 0 aerosil 380, 20 LiTFSI",2024-09-24,"Bulk cast",3,0.028,1.15,"PCB print",FALSE,"NO"
"SSna_445",3.4783e-06,"PEGMEA","PEGDA",0.9,0.1,"Aerosil 380",0,"LiTFSI",20,"0.9 PEGMEA, 0.1 PEGDA, 0 aerosil 380, 20 LiTFSI",2024-09-24,"Bulk cast",3,0.028,1.15,"PCB print",FALSE,"NO"
"SSna_445",3.3613e-06,"PEGMEA","PEGDA",0.9,0.1,"Aerosil 380",0,"LiTFSI",20,"0.9 PEGMEA, 0.1 PEGDA, 0 aerosil 380, 20 LiTFSI",2024-09-24,"Bulk cast",3,0.028,1.15,"PCB print",FALSE,"NO"
"SSna_445",3.252e-06,"PEGMEA","PEGDA",0.9,0.1,"Aerosil 380",0,"LiTFSI",20,"0.9 PEGMEA, 0.1 PEGDA, 0 aerosil 380, 20 LiTFSI",2024-09-24,"Bulk cast",3,0.028,1.15,"PCB print",FALSE,"NO"
"SSna_445",4.6674e-09,"PEGMEA","PEGDA",0.9,0.1,"Aerosil 380",0,"LiTFSI",20,"0.9 PEGMEA, 0.1 PEGDA, 0 aerosil 380, 20 LiTFSI",2024-09-24,"Bulk cast",3,0.028,1.15,"PCB print",FALSE,"NO"
"SSna_446",5.5556e-06,"PEGMEA","PEGDA",0.9,0.1,"Aerosil 380",2.14,"LiTFSI",20,"0.9 PEGMEA, 0.1 PEGDA, 2.14 aerosil 380, 20 LiTFSI",2024-09-24,"Bulk cast",3,0.028,0.74,"PCB print",FALSE,"NO"
"SSna_446",4.9444e-06,"PEGMEA","PEGDA",0.9,0.1,"Aerosil 380",2.14,"LiTFSI",20,"0.9 PEGMEA, 0.1 PEGDA, 2.14 aerosil 380, 20 LiTFSI",2024-09-24,"Bulk cast",3,0.028,0.74,"PCB print",FALSE,"NO"
"SSna_446",2.963e-06,"PEGMEA","PEGDA",0.9,0.1,"Aerosil 380",2.14,"LiTFSI",20,"0.9 PEGMEA, 0.1 PEGDA, 2.14 aerosil 380, 20 LiTFSI",2024-09-24,"Bulk cast",3,0.028,0.74,"PCB print",FALSE,"NO"
"SSna_446",2.9412e-06,"PEGMEA","PEGDA",0.9,0.1,"Aerosil 380",2.14,"LiTFSI",20,"0.9 PEGMEA, 0.1 PEGDA, 2.14 aerosil 380, 20 LiTFSI",2024-09-24,"Bulk cast",3,0.028,0.74,"PCB print",FALSE,"NO"
"SSna_446",4.2553e-06,"PEGMEA","PEGDA",0.9,0.1,"Aerosil 380",2.14,"LiTFSI",20,"0.9 PEGMEA, 0.1 PEGDA, 2.14 aerosil 380, 20 LiTFSI",2024-09-24,"Bulk cast",3,0.028,0.74,"PCB print",FALSE,"NO"
"SSna_446",4.0858e-06,"PEGMEA","PEGDA",0.9,0.1,"Aerosil 380",2.14,"LiTFSI",20,"0.9 PEGMEA, 0.1 PEGDA, 2.14 aerosil 380, 20 LiTFSI",2024-09-24,"Bulk cast",3,0.028,0.74,"PCB print",FALSE,"NO"
"SSna_447",9.2166e-06,"PEGMEA","PEGDA",0.9,0.1,"Aerosil 380",4.29,"LiTFSI",20,"0.9 PEGMEA, 0.1 PEGDA, 4.29 aerosil 380, 20 LiTFSI",2024-09-24,"Bulk cast",3,0.028,1.3533,"PCB print",FALSE,"NO"
"SSna_447",3.5714e-06,"PEGMEA","PEGDA",0.9,0.1,"Aerosil 380",4.29,"LiTFSI",20,"0.9 PEGMEA, 0.1 PEGDA, 4.29 aerosil 380, 20 LiTFSI",2024-09-24,"Bulk cast",3,0.028,1.3533,"PCB print",FALSE,"NO"
"SSna_447",3.4483e-06,"PEGMEA","PEGDA",0.9,0.1,"Aerosil 380",4.29,"LiTFSI",20,"0.9 PEGMEA, 0.1 PEGDA, 4.29 aerosil 380, 20 LiTFSI",2024-09-24,"Bulk cast",3,0.028,1.3533,"PCB print",FALSE,"NO"
"SSna_447",4.3956e-06,"PEGMEA","PEGDA",0.9,0.1,"Aerosil 380",4.29,"LiTFSI",20,"0.9 PEGMEA, 0.1 PEGDA, 4.29 aerosil 380, 20 LiTFSI",2024-09-24,"Bulk cast",3,0.028,1.3533,"PCB print",FALSE,"NO"
"SSna_447",4.5558e-06,"PEGMEA","PEGDA",0.9,0.1,"Aerosil 380",4.29,"LiTFSI",20,"0.9 PEGMEA, 0.1 PEGDA, 4.29 aerosil 380, 20 LiTFSI",2024-09-24,"Bulk cast",3,0.028,1.3533,"PCB print",FALSE,"NO"
"SSna_448",3.4783e-06,"PEGMEA","PEGDA",0.9,0.1,"Aerosil 380",6.42,"LiTFSI",20,"0.9 PEGMEA, 0.1 PEGDA, 6.43 aerosil 380, 20 LiTFSI",2024-09-24,"Bulk cast",3,0.028,1.5867,"PCB print",FALSE,"NO"
"SSna_448",3.5088e-06,"PEGMEA","PEGDA",0.9,0.1,"Aerosil 380",6.42,"LiTFSI",20,"0.9 PEGMEA, 0.1 PEGDA, 6.43 aerosil 380, 20 LiTFSI",2024-09-24,"Bulk cast",3,0.028,1.5867,"PCB print",FALSE,"NO"
"SSna_448",4.2689e-06,"PEGMEA","PEGDA",0.9,0.1,"Aerosil 380",6.42,"LiTFSI",20,"0.9 PEGMEA, 0.1 PEGDA, 6.43 aerosil 380, 20 LiTFSI",2024-09-24,"Bulk cast",3,0.028,1.5867,"PCB print",FALSE,"NO"
"SSna_448",4.5147e-06,"PEGMEA","PEGDA",0.9,0.1,"Aerosil 380",6.42,"LiTFSI",20,"0.9 PEGMEA, 0.1 PEGDA, 6.43 aerosil 380, 20 LiTFSI",2024-09-24,"Bulk cast",3,0.028,1.5867,"PCB print",FALSE,"NO"
"SSna_449",5.5556e-06,"PEGMEA","PEGDA",0.9,0.1,"Aerosil 380",8.57,"LiTFSI",20,"0.9 PEGMEA, 0.1 PEGDA, 8.57 aerosil 380, 20 LiTFSI",2024-09-24,"Bulk cast",3,0.028,0.7933,"PCB print",FALSE,"NO"
"SSna_449",4.7393e-06,"PEGMEA","PEGDA",0.9,0.1,"Aerosil 380",8.57,"LiTFSI",20,"0.9 PEGMEA, 0.1 PEGDA, 8.57 aerosil 380, 20 LiTFSI",2024-09-24,"Bulk cast",3,0.028,0.7933,"PCB print",FALSE,"NO"
"SSna_449",2.5478e-06,"PEGMEA","PEGDA",0.9,0.1,"Aerosil 380",8.57,"LiTFSI",20,"0.9 PEGMEA, 0.1 PEGDA, 8.57 aerosil 380, 20 LiTFSI",2024-09-24,"Bulk cast",3,0.028,0.7933,"PCB print",FALSE,"NO"
"SSna_449",2.5974e-06,"PEGMEA","PEGDA",0.9,0.1,"Aerosil 380",8.57,"LiTFSI",20,"0.9 PEGMEA, 0.1 PEGDA, 8.57 aerosil 380, 20 LiTFSI",2024-09-24,"Bulk cast",3,0.028,0.7933,"PCB print",FALSE,"NO"
"SSna_449",3.6364e-06,"PEGMEA","PEGDA",0.9,0.1,"Aerosil 380",8.57,"LiTFSI",20,"0.9 PEGMEA, 0.1 PEGDA, 8.57 aerosil 380, 20 LiTFSI",2024-09-24,"Bulk cast",3,0.028,0.7933,"PCB print",FALSE,"NO"
"SSna_449",3.7383e-06,"PEGMEA","PEGDA",0.9,0.1,"Aerosil 380",8.57,"LiTFSI",20,"0.9 PEGMEA, 0.1 PEGDA, 8.57 aerosil 380, 20 LiTFSI",2024-09-24,"Bulk cast",3,0.028,0.7933,"PCB print",FALSE,"NO"
"SSna_450",1e-05,"PEGMEA","PEGDA",0.9,0.1,"Aerosil 380",10.7,"LiTFSI",20,"0.9 PEGMEA, 0.1 PEGDA, 10.7 aerosil 380, 20 LiTFSI",2024-09-24,"Bulk cast",3,0.028,1.1633,"PCB print",FALSE,"NO"
"SSna_450",8.5837e-06,"PEGMEA","PEGDA",0.9,0.1,"Aerosil 380",10.7,"LiTFSI",20,"0.9 PEGMEA, 0.1 PEGDA, 10.7 aerosil 380, 20 LiTFSI",2024-09-24,"Bulk cast",3,0.028,1.1633,"PCB print",FALSE,"NO"
"SSna_450",3.0075e-06,"PEGMEA","PEGDA",0.9,0.1,"Aerosil 380",10.7,"LiTFSI",20,"0.9 PEGMEA, 0.1 PEGDA, 10.7 aerosil 380, 20 LiTFSI",2024-09-24,"Bulk cast",3,0.028,1.1633,"PCB print",FALSE,"NO"
"SSna_450",3.0303e-06,"PEGMEA","PEGDA",0.9,0.1,"Aerosil 380",10.7,"LiTFSI",20,"0.9 PEGMEA, 0.1 PEGDA, 10.7 aerosil 380, 20 LiTFSI",2024-09-24,"Bulk cast",3,0.028,1.1633,"PCB print",FALSE,"NO"
"SSna_450",3.7037e-06,"PEGMEA","PEGDA",0.9,0.1,"Aerosil 380",10.7,"LiTFSI",20,"0.9 PEGMEA, 0.1 PEGDA, 10.7 aerosil 380, 20 LiTFSI",2024-09-24,"Bulk cast",3,0.028,1.1633,"PCB print",FALSE,"NO"
"SSna_450",3.5088e-06,"PEGMEA","PEGDA",0.9,0.1,"Aerosil 380",10.7,"LiTFSI",20,"0.9 PEGMEA, 0.1 PEGDA, 10.7 aerosil 380, 20 LiTFSI",2024-09-24,"Bulk cast",3,0.028,1.1633,"PCB print",FALSE,"NO"
"SSna_451",8.7336e-06,"PEGMEA","PEGDA",0.9,0.1,"Aerosil 380",12.9,"LiTFSI",20,"0.9 PEGMEA, 0.1 PEGDA, 12.9 aerosil 380, 20 LiTFSI",2024-09-24,"Bulk cast",3,0.028,0.9467,"PCB print",FALSE,"NO"
"SSna_451",7.767e-06,"PEGMEA","PEGDA",0.9,0.1,"Aerosil 380",12.9,"LiTFSI",20,"0.9 PEGMEA, 0.1 PEGDA, 12.9 aerosil 380, 20 LiTFSI",2024-09-24,"Bulk cast",3,0.028,0.9467,"PCB print",FALSE,"NO"
"SSna_451",2.7972e-06,"PEGMEA","PEGDA",0.9,0.1,"Aerosil 380",12.9,"LiTFSI",20,"0.9 PEGMEA, 0.1 PEGDA, 12.9 aerosil 380, 20 LiTFSI",2024-09-24,"Bulk cast",3,0.028,0.9467,"PCB print",FALSE,"NO"
"SSna_451",2.6846e-06,"PEGMEA","PEGDA",0.9,0.1,"Aerosil 380",12.9,"LiTFSI",20,"0.9 PEGMEA, 0.1 PEGDA, 12.9 aerosil 380, 20 LiTFSI",2024-09-24,"Bulk cast",3,0.028,0.9467,"PCB print",FALSE,"NO"
"SSna_451",3.7383e-06,"PEGMEA","PEGDA",0.9,0.1,"Aerosil 380",12.9,"LiTFSI",20,"0.9 PEGMEA, 0.1 PEGDA, 12.9 aerosil 380, 20 LiTFSI",2024-09-24,"Bulk cast",3,0.028,0.9467,"PCB print",FALSE,"NO"
"SSna_451",3.7037e-06,"PEGMEA","PEGDA",0.9,0.1,"Aerosil 380",12.9,"LiTFSI",20,"0.9 PEGMEA, 0.1 PEGDA, 12.9 aerosil 380, 20 LiTFSI",2024-09-24,"Bulk cast",3,0.028,0.9467,"PCB print",FALSE,"NO"
"SSna_452",2.9412e-06,"PEGMEA","PEGDA",0.9,0.1,"Aerosil 380",15,"LiTFSI",20,"0.9 PEGMEA, 0.1 PEGDA, 15 aerosil 380, 20 LiTFSI",2024-09-24,"Bulk cast",3,0.028,1.19,"PCB print",FALSE,"NO"
"SSna_452",2.8169e-06,"PEGMEA","PEGDA",0.9,0.1,"Aerosil 380",15,"LiTFSI",20,"0.9 PEGMEA, 0.1 PEGDA, 15 aerosil 380, 20 LiTFSI",2024-09-24,"Bulk cast",3,0.028,1.19,"PCB print",FALSE,"NO"
"SSna_452",3.7383e-06,"PEGMEA","PEGDA",0.9,0.1,"Aerosil 380",15,"LiTFSI",20,"0.9 PEGMEA, 0.1 PEGDA, 15 aerosil 380, 20 LiTFSI",2024-09-24,"Bulk cast",3,0.028,1.19,"PCB print",FALSE,"NO"
"SSna_452",3.8462e-06,"PEGMEA","PEGDA",0.9,0.1,"Aerosil 380",15,"LiTFSI",20,"0.9 PEGMEA, 0.1 PEGDA, 15 aerosil 380, 20 LiTFSI",2024-09-24,"Bulk cast",3,0.028,1.19,"PCB print",FALSE,"NO"
"SSna_453",2.4096e-06,"PEGMEA","PEGDA",0.9,0.1,"Aerosil 380",0,"LiTFSI",20,"0.9 PEGMEA, 0.1 PEGDA, 0 aerosil 380, 20 LiTFSI",2024-09-24,"Bulk cast",3,0.028,0.8133,"PCB print",FALSE,"NO"
"SSna_453",2.1739e-06,"PEGMEA","PEGDA",0.9,0.1,"Aerosil 380",0,"LiTFSI",20,"0.9 PEGMEA, 0.1 PEGDA, 0 aerosil 380, 20 LiTFSI",2024-09-24,"Bulk cast",3,0.028,0.8133,"PCB print",FALSE,"NO"
"SSna_453",2.8986e-06,"PEGMEA","PEGDA",0.9,0.1,"Aerosil 380",0,"LiTFSI",20,"0.9 PEGMEA, 0.1 PEGDA, 0 aerosil 380, 20 LiTFSI",2024-09-24,"Bulk cast",3,0.028,0.8133,"PCB print",FALSE,"NO"
"SSna_453",3.0075e-06,"PEGMEA","PEGDA",0.9,0.1,"Aerosil 380",0,"LiTFSI",20,"0.9 PEGMEA, 0.1 PEGDA, 0 aerosil 380, 20 LiTFSI",2024-09-24,"Bulk cast",3,0.028,0.8133,"PCB print",FALSE,"NO"
"SSna_453",4.2061e-06,"PEGMEA","PEGDA",0.9,0.1,"Aerosil 380",0,"LiTFSI",20,"0.9 PEGMEA, 0.1 PEGDA, 0 aerosil 380, 20 LiTFSI",2024-09-24,"Bulk cast",3,0.028,0.8133,"PCB print",FALSE,"NO"
"SSna_453",4.4395e-06,"PEGMEA","PEGDA",0.9,0.1,"Aerosil 380",0,"LiTFSI",20,"0.9 PEGMEA, 0.1 PEGDA, 0 aerosil 380, 20 LiTFSI",2024-09-24,"Bulk cast",3,0.028,0.8133,"PCB print",FALSE,"NO"
"SSna_453",1.9324e-06,"PEGMEA","PEGDA",0.9,0.1,"Aerosil 380",0,"LiTFSI",20,"0.9 PEGMEA, 0.1 PEGDA, 0 aerosil 380, 20 LiTFSI",2024-09-24,"Bulk cast",3,0.028,0.8133,"PCB print",FALSE,"NO"
"SSna_453",1.7778e-06,"PEGMEA","PEGDA",0.9,0.1,"Aerosil 380",0,"LiTFSI",20,"0.9 PEGMEA, 0.1 PEGDA, 0 aerosil 380, 20 LiTFSI",2024-09-24,"Bulk cast",3,0.028,0.8133,"PCB print",FALSE,"NO"
"SSna_454",2.5974e-06,"PEGMEA","PEGDA",0.9,0.1,"Aerosil 380",2.14,"LiTFSI",20,"0.9 PEGMEA, 0.1 PEGDA, 2.14 aerosil 380, 20 LiTFSI",2024-09-24,"Bulk cast",3,0.028,1.3867,"PCB print",FALSE,"NO"
"SSna_454",2.6316e-06,"PEGMEA","PEGDA",0.9,0.1,"Aerosil 380",2.14,"LiTFSI",20,"0.9 PEGMEA, 0.1 PEGDA, 2.14 aerosil 380, 20 LiTFSI",2024-09-24,"Bulk cast",3,0.028,1.3867,"PCB print",FALSE,"NO"
"SSna_454",2.9197e-06,"PEGMEA","PEGDA",0.9,0.1,"Aerosil 380",2.14,"LiTFSI",20,"0.9 PEGMEA, 0.1 PEGDA, 2.14 aerosil 380, 20 LiTFSI",2024-09-24,"Bulk cast",3,0.028,1.3867,"PCB print",FALSE,"NO"
"SSna_454",3.0769e-06,"PEGMEA","PEGDA",0.9,0.1,"Aerosil 380",2.14,"LiTFSI",20,"0.9 PEGMEA, 0.1 PEGDA, 2.14 aerosil 380, 20 LiTFSI",2024-09-24,"Bulk cast",3,0.028,1.3867,"PCB print",FALSE,"NO"
"SSna_454",4.329e-06,"PEGMEA","PEGDA",0.9,0.1,"Aerosil 380",2.14,"LiTFSI",20,"0.9 PEGMEA, 0.1 PEGDA, 2.14 aerosil 380, 20 LiTFSI",2024-09-24,"Bulk cast",3,0.028,1.3867,"PCB print",FALSE,"NO"
"SSna_454",4.4893e-06,"PEGMEA","PEGDA",0.9,0.1,"Aerosil 380",2.14,"LiTFSI",20,"0.9 PEGMEA, 0.1 PEGDA, 2.14 aerosil 380, 20 LiTFSI",2024-09-24,"Bulk cast",3,0.028,1.3867,"PCB print",FALSE,"NO"
"SSna_454",2.7397e-06,"PEGMEA","PEGDA",0.9,0.1,"Aerosil 380",2.14,"LiTFSI",20,"0.9 PEGMEA, 0.1 PEGDA, 2.14 aerosil 380, 20 LiTFSI",2024-09-24,"Bulk cast",3,0.028,1.3867,"PCB print",FALSE,"NO"
"SSna_454",2.5e-06,"PEGMEA","PEGDA",0.9,0.1,"Aerosil 380",2.14,"LiTFSI",20,"0.9 PEGMEA, 0.1 PEGDA, 2.14 aerosil 380, 20 LiTFSI",2024-09-24,"Bulk cast",3,0.028,1.3867,"PCB print",FALSE,"NO"
"SSna_455",2.5478e-06,"PEGMEA","PEGDA",0.9,0.1,"Aerosil 380",4.29,"LiTFSI",20,"0.9 PEGMEA, 0.1 PEGDA, 4.29 aerosil 380, 20 LiTFSI",2024-09-24,"Bulk cast",3,0.028,0.67,"PCB print",FALSE,"NO"
"SSna_455",2.5316e-06,"PEGMEA","PEGDA",0.9,0.1,"Aerosil 380",4.29,"LiTFSI",20,"0.9 PEGMEA, 0.1 PEGDA, 4.29 aerosil 380, 20 LiTFSI",2024-09-24,"Bulk cast",3,0.028,0.67,"PCB print",FALSE,"NO"
"SSna_455",3.2787e-06,"PEGMEA","PEGDA",0.9,0.1,"Aerosil 380",4.29,"LiTFSI",20,"0.9 PEGMEA, 0.1 PEGDA, 4.29 aerosil 380, 20 LiTFSI",2024-09-24,"Bulk cast",3,0.028,0.67,"PCB print",FALSE,"NO"
"SSna_455",3.2258e-06,"PEGMEA","PEGDA",0.9,0.1,"Aerosil 380",4.29,"LiTFSI",20,"0.9 PEGMEA, 0.1 PEGDA, 4.29 aerosil 380, 20 LiTFSI",2024-09-24,"Bulk cast",3,0.028,0.67,"PCB print",FALSE,"NO"
"SSna_455",4.1797e-06,"PEGMEA","PEGDA",0.9,0.1,"Aerosil 380",4.29,"LiTFSI",20,"0.9 PEGMEA, 0.1 PEGDA, 4.29 aerosil 380, 20 LiTFSI",2024-09-24,"Bulk cast",3,0.028,0.67,"PCB print",FALSE,"NO"
"SSna_455",4.5096e-06,"PEGMEA","PEGDA",0.9,0.1,"Aerosil 380",4.29,"LiTFSI",20,"0.9 PEGMEA, 0.1 PEGDA, 4.29 aerosil 380, 20 LiTFSI",2024-09-24,"Bulk cast",3,0.028,0.67,"PCB print",FALSE,"NO"
"SSna_455",3.7736e-06,"PEGMEA","PEGDA",0.9,0.1,"Aerosil 380",4.29,"LiTFSI",20,"0.9 PEGMEA, 0.1 PEGDA, 4.29 aerosil 380, 20 LiTFSI",2024-09-24,"Bulk cast",3,0.028,0.67,"PCB print",FALSE,"NO"
"SSna_455",3.7037e-06,"PEGMEA","PEGDA",0.9,0.1,"Aerosil 380",4.29,"LiTFSI",20,"0.9 PEGMEA, 0.1 PEGDA, 4.29 aerosil 380, 20 LiTFSI",2024-09-24,"Bulk cast",3,0.028,0.67,"PCB print",FALSE,"NO"
"SSna_456",2.6316e-06,"PEGMEA","PEGDA",0.9,0.1,"Aerosil 380",6.42,"LiTFSI",20,"0.9 PEGMEA, 0.1 PEGDA, 6.43 aerosil 380, 20 LiTFSI",2024-09-24,"Bulk cast",3,0.028,0.7633,"PCB print",FALSE,"NO"
"SSna_456",2.4691e-06,"PEGMEA","PEGDA",0.9,0.1,"Aerosil 380",6.42,"LiTFSI",20,"0.9 PEGMEA, 0.1 PEGDA, 6.43 aerosil 380, 20 LiTFSI",2024-09-24,"Bulk cast",3,0.028,0.7633,"PCB print",FALSE,"NO"
"SSna_456",2.9197e-06,"PEGMEA","PEGDA",0.9,0.1,"Aerosil 380",6.42,"LiTFSI",20,"0.9 PEGMEA, 0.1 PEGDA, 6.43 aerosil 380, 20 LiTFSI",2024-09-24,"Bulk cast",3,0.028,0.7633,"PCB print",FALSE,"NO"
"SSna_456",2.8571e-06,"PEGMEA","PEGDA",0.9,0.1,"Aerosil 380",6.42,"LiTFSI",20,"0.9 PEGMEA, 0.1 PEGDA, 6.43 aerosil 380, 20 LiTFSI",2024-09-24,"Bulk cast",3,0.028,0.7633,"PCB print",FALSE,"NO"
"SSna_456",7.8278e-08,"PEGMEA","PEGDA",0.9,0.1,"Aerosil 380",6.42,"LiTFSI",20,"0.9 PEGMEA, 0.1 PEGDA, 6.43 aerosil 380, 20 LiTFSI",2024-09-24,"Bulk cast",3,0.028,0.7633,"PCB print",FALSE,"NO"
"SSna_456",3.6364e-06,"PEGMEA","PEGDA",0.9,0.1,"Aerosil 380",6.42,"LiTFSI",20,"0.9 PEGMEA, 0.1 PEGDA, 6.43 aerosil 380, 20 LiTFSI",2024-09-24,"Bulk cast",3,0.028,0.7633,"PCB print",FALSE,"NO"
"SSna_456",3.7383e-06,"PEGMEA","PEGDA",0.9,0.1,"Aerosil 380",6.42,"LiTFSI",20,"0.9 PEGMEA, 0.1 PEGDA, 6.43 aerosil 380, 20 LiTFSI",2024-09-24,"Bulk cast",3,0.028,0.7633,"PCB print",FALSE,"NO"
"SSna_457",2.3529e-06,"PEGMEA","PEGDA",0.9,0.1,"Aerosil 380",8.57,"LiTFSI",20,"0.9 PEGMEA, 0.1 PEGDA, 8.57 aerosil 380, 20 LiTFSI",2024-09-24,"Bulk cast",3,0.028,1.12,"PCB print",FALSE,"NO"
"SSna_457",2.5316e-06,"PEGMEA","PEGDA",0.9,0.1,"Aerosil 380",8.57,"LiTFSI",20,"0.9 PEGMEA, 0.1 PEGDA, 8.57 aerosil 380, 20 LiTFSI",2024-09-24,"Bulk cast",3,0.028,1.12,"PCB print",FALSE,"NO"
"SSna_457",2.7972e-06,"PEGMEA","PEGDA",0.9,0.1,"Aerosil 380",8.57,"LiTFSI",20,"0.9 PEGMEA, 0.1 PEGDA, 8.57 aerosil 380, 20 LiTFSI",2024-09-24,"Bulk cast",3,0.028,1.12,"PCB print",FALSE,"NO"
"SSna_457",2.9851e-06,"PEGMEA","PEGDA",0.9,0.1,"Aerosil 380",8.57,"LiTFSI",20,"0.9 PEGMEA, 0.1 PEGDA, 8.57 aerosil 380, 20 LiTFSI",2024-09-24,"Bulk cast",3,0.028,1.12,"PCB print",FALSE,"NO"
"SSna_457",3.8462e-06,"PEGMEA","PEGDA",0.9,0.1,"Aerosil 380",8.57,"LiTFSI",20,"0.9 PEGMEA, 0.1 PEGDA, 8.57 aerosil 380, 20 LiTFSI",2024-09-24,"Bulk cast",3,0.028,1.12,"PCB print",FALSE,"NO"
"SSna_457",3.9216e-06,"PEGMEA","PEGDA",0.9,0.1,"Aerosil 380",8.57,"LiTFSI",20,"0.9 PEGMEA, 0.1 PEGDA, 8.57 aerosil 380, 20 LiTFSI",2024-09-24,"Bulk cast",3,0.028,1.12,"PCB print",FALSE,"NO"
"SSna_457",4.9875e-06,"PEGMEA","PEGDA",0.9,0.1,"Aerosil 380",8.57,"LiTFSI",20,"0.9 PEGMEA, 0.1 PEGDA, 8.57 aerosil 380, 20 LiTFSI",2024-09-24,"Bulk cast",3,0.028,1.12,"PCB print",FALSE,"NO"
"SSna_457",4.3384e-06,"PEGMEA","PEGDA",0.9,0.1,"Aerosil 380",8.57,"LiTFSI",20,"0.9 PEGMEA, 0.1 PEGDA, 8.57 aerosil 380, 20 LiTFSI",2024-09-24,"Bulk cast",3,0.028,1.12,"PCB print",FALSE,"NO"
"SSna_458",2.963e-06,"PEGMEA","PEGDA",0.9,0.1,"Aerosil 380",10.7,"LiTFSI",20,"0.9 PEGMEA, 0.1 PEGDA, 10.7 aerosil 380, 20 LiTFSI",2024-09-24,"Bulk cast",3,0.028,1.3,"PCB print",FALSE,"NO"
"SSna_458",3.2787e-06,"PEGMEA","PEGDA",0.9,0.1,"Aerosil 380",10.7,"LiTFSI",20,"0.9 PEGMEA, 0.1 PEGDA, 10.7 aerosil 380, 20 LiTFSI",2024-09-24,"Bulk cast",3,0.028,1.3,"PCB print",FALSE,"NO"
"SSna_458",2.8369e-06,"PEGMEA","PEGDA",0.9,0.1,"Aerosil 380",10.7,"LiTFSI",20,"0.9 PEGMEA, 0.1 PEGDA, 10.7 aerosil 380, 20 LiTFSI",2024-09-24,"Bulk cast",3,0.028,1.3,"PCB print",FALSE,"NO"
"SSna_458",2.6144e-06,"PEGMEA","PEGDA",0.9,0.1,"Aerosil 380",10.7,"LiTFSI",20,"0.9 PEGMEA, 0.1 PEGDA, 10.7 aerosil 380, 20 LiTFSI",2024-09-24,"Bulk cast",3,0.028,1.3,"PCB print",FALSE,"NO"
"SSna_458",3.9216e-06,"PEGMEA","PEGDA",0.9,0.1,"Aerosil 380",10.7,"LiTFSI",20,"0.9 PEGMEA, 0.1 PEGDA, 10.7 aerosil 380, 20 LiTFSI",2024-09-24,"Bulk cast",3,0.028,1.3,"PCB print",FALSE,"NO"
"SSna_458",3.7037e-06,"PEGMEA","PEGDA",0.9,0.1,"Aerosil 380",10.7,"LiTFSI",20,"0.9 PEGMEA, 0.1 PEGDA, 10.7 aerosil 380, 20 LiTFSI",2024-09-24,"Bulk cast",3,0.028,1.3,"PCB print",FALSE,"NO"
"SSna_458",5.3908e-06,"PEGMEA","PEGDA",0.9,0.1,"Aerosil 380",10.7,"LiTFSI",20,"0.9 PEGMEA, 0.1 PEGDA, 10.7 aerosil 380, 20 LiTFSI",2024-09-24,"Bulk cast",3,0.028,1.3,"PCB print",FALSE,"NO"
