Repository: Jay2-davic/SPOC_code

# Studying-Polymers-on a-Chip (SPOC) Data Cleaning and Processing
Author: Jay Jimenez jimenez45@llnl.gov

# Project Description

The SPOC project aims to establish an automated, high-throughput experimentation workflow to screen solid state polymer electrolytes. This repository contains code to reproduce the data cleaning workflow, data processing, and active learning for the SPOC project. Electrochemical impedance spectroscopy processing code is included as a Python file which was used to determine bulk ionic conductivities.

File: output/pe_data_with_flags.csv (part 14 of 27)
"sample_ID","ionic_conductivity_final","fcomp_mat1","fcomp_mat2","fcomp_mat1_ratio","fcomp_mat2_ratio","fcomp_additive","fcomp_additive_wt_pct","fcomp_salt","fcomp_salt_wt_pct","fcomp_formulation","date_casted","cast_type","fab_method","area_cm2","spe_thickness_avg","print_type","flag_for_removal","validation"
"SSna_89",2.9197e-06,"PEGMEA","PEGDA",0.9,0.1,"Aerosil 380",5.71,"NaTFSI",10,"0.9 PEGMEA, 0.1 PEGDA, 5.71 aerosil 380, 10 NaTFSI",2024-05-14,"PCB print",3,0.028,0.8667,"PCB print",FALSE,"NO"
"SSna_89",2.7972e-06,"PEGMEA","PEGDA",0.9,0.1,"Aerosil 380",5.71,"NaTFSI",10,"0.9 PEGMEA, 0.1 PEGDA, 5.71 aerosil 380, 10 NaTFSI",2024-05-14,"PCB print",3,0.028,0.8667,"PCB print",FALSE,"NO"
"SSna_89",1.6529e-06,"PEGMEA","PEGDA",0.9,0.1,"Aerosil 380",5.71,"NaTFSI",10,"0.9 PEGMEA, 0.1 PEGDA, 5.71 aerosil 380, 10 NaTFSI",2024-05-14,"PCB print",3,0.028,0.8667,"PCB print",FALSE,"NO"
"SSna_89",1.6598e-06,"PEGMEA","PEGDA",0.9,0.1,"Aerosil 380",5.71,"NaTFSI",10,"0.9 PEGMEA, 0.1 PEGDA, 5.71 aerosil 380, 10 NaTFSI",2024-05-14,"PCB print",3,0.028,0.8667,"PCB print",FALSE,"NO"
"SSna_90",1.6393e-06,"PEGMEA","PEGDA",0.9,0.1,"Aerosil 380",7.14,"NaTFSI",10,"0.9 PEGMEA, 0.1 PEGDA, 7.14 aerosil 380, 10 NaTFSI",2024-05-14,"PCB print",3,0.028,1.0233,"PCB print",FALSE,"NO"
"SSna_90",1.6461e-06,"PEGMEA","PEGDA",0.9,0.1,"Aerosil 380",7.14,"NaTFSI",10,"0.9 PEGMEA, 0.1 PEGDA, 7.14 aerosil 380, 10 NaTFSI",2024-05-14,"PCB print",3,0.028,1.0233,"PCB print",FALSE,"NO"
"SSna_90",1.8957e-06,"PEGMEA","PEGDA",0.9,0.1,"Aerosil 380",7.14,"NaTFSI",10,"0.9 PEGMEA, 0.1 PEGDA, 7.14 aerosil 380, 10 NaTFSI",2024-05-14,"PCB print",3,0.028,1.0233,"PCB print",FALSE,"NO"
"SSna_90",1.81e-06,"PEGMEA","PEGDA",0.9,0.1,"Aerosil 380",7.14,"NaTFSI",10,"0.9 PEGMEA, 0.1 PEGDA, 7.14 aerosil 380, 10 NaTFSI",2024-05-14,"PCB print",3,0.028,1.0233,"PCB print",FALSE,"NO"
"SSna_90",2.6667e-06,"PEGMEA","PEGDA",0.9,0.1,"Aerosil 380",7.14,"NaTFSI",10,"0.9 PEGMEA, 0.1 PEGDA, 7.14 aerosil 380, 10 NaTFSI",2024-05-14,"PCB print",3,0.028,1.0233,"PCB print",FALSE,"NO"
"SSna_90",2.7397e-06,"PEGMEA","PEGDA",0.9,0.1,"Aerosil 380",7.14,"NaTFSI",10,"0.9 PEGMEA, 0.1 PEGDA, 7.14 aerosil 380, 10 NaTFSI",2024-05-14,"PCB print",3,0.028,1.0233,"PCB print",FALSE,"NO"
"SSna_90",1.7391e-06,"PEGMEA","PEGDA",0.9,0.1,"Aerosil 380",7.14,"NaTFSI",10,"0.9 PEGMEA, 0.1 PEGDA, 7.14 aerosil 380, 10 NaTFSI",2024-05-14,"PCB print",3,0.028,1.0233,"PCB print",FALSE,"NO"
"SSna_90",1.6736e-06,"PEGMEA","PEGDA",0.9,0.1,"Aerosil 380",7.14,"NaTFSI",10,"0.9 PEGMEA, 0.1 PEGDA, 7.14 aerosil 380, 10 NaTFSI",2024-05-14,"PCB print",3,0.028,1.0233,"PCB print",FALSE,"NO"
"SSna_91",1.6327e-06,"PEGMEA","PEGDA",0.9,0.1,"Aerosil 380",8.57,"NaTFSI",10,"0.9 PEGMEA, 0.1 PEGDA, 8.57 aerosil 380, 10 NaTFSI",2024-05-14,"PCB print",3,0.028,0.84,"PCB print",FALSE,"NO"
"SSna_91",1.626e-06,"PEGMEA","PEGDA",0.9,0.1,"Aerosil 380",8.57,"NaTFSI",10,"0.9 PEGMEA, 0.1 PEGDA, 8.57 aerosil 380, 10 NaTFSI",2024-05-14,"PCB print",3,0.028,0.84,"PCB print",FALSE,"NO"
"SSna_91",1.8957e-06,"PEGMEA","PEGDA",0.9,0.1,"Aerosil 380",8.57,"NaTFSI",10,"0.9 PEGMEA, 0.1 PEGDA, 8.57 aerosil 380, 10 NaTFSI",2024-05-14,"PCB print",3,0.028,0.84,"PCB print",FALSE,"NO"
"SSna_91",1.9512e-06,"PEGMEA","PEGDA",0.9,0.1,"Aerosil 380",8.57,"NaTFSI",10,"0.9 PEGMEA, 0.1 PEGDA, 8.57 aerosil 380, 10 NaTFSI",2024-05-14,"PCB print",3,0.028,0.84,"PCB print",FALSE,"NO"
"SSna_91",2.7972e-06,"PEGMEA","PEGDA",0.9,0.1,"Aerosil 380",8.57,"NaTFSI",10,"0.9 PEGMEA, 0.1 PEGDA, 8.57 aerosil 380, 10 NaTFSI",2024-05-14,"PCB print",3,0.028,0.84,"PCB print",FALSE,"NO"
"SSna_91",2.5806e-06,"PEGMEA","PEGDA",0.9,0.1,"Aerosil 380",8.57,"NaTFSI",10,"0.9 PEGMEA, 0.1 PEGDA, 8.57 aerosil 380, 10 NaTFSI",2024-05-14,"PCB print",3,0.028,0.84,"PCB print",FALSE,"NO"
"SSna_91",1.626e-06,"PEGMEA","PEGDA",0.9,0.1,"Aerosil 380",8.57,"NaTFSI",10,"0.9 PEGMEA, 0.1 PEGDA, 8.57 aerosil 380, 10 NaTFSI",2024-05-14,"PCB print",3,0.028,0.84,"PCB print",FALSE,"NO"
"SSna_91",1.6736e-06,"PEGMEA","PEGDA",0.9,0.1,"Aerosil 380",8.57,"NaTFSI",10,"0.9 PEGMEA, 0.1 PEGDA, 8.57 aerosil 380, 10 NaTFSI",2024-05-14,"PCB print",3,0.028,0.84,"PCB print",FALSE,"NO"
"SSna_92",1.4981e-06,"PEGMEA","PEGDA",0.9,0.1,"Aerosil 380",10,"NaTFSI",10,"0.9 PEGMEA, 0.1 PEGDA, 10 aerosil 380, 10 NaTFSI",2024-05-14,"PCB print",3,0.028,0.6133,"PCB print",FALSE,"NO"
"SSna_92",1.6461e-06,"PEGMEA","PEGDA",0.9,0.1,"Aerosil 380",10,"NaTFSI",10,"0.9 PEGMEA, 0.1 PEGDA, 10 aerosil 380, 10 NaTFSI",2024-05-14,"PCB print",3,0.028,0.6133,"PCB print",FALSE,"NO"
"SSna_92",1.8265e-06,"PEGMEA","PEGDA",0.9,0.1,"Aerosil 380",10,"NaTFSI",10,"0.9 PEGMEA, 0.1 PEGDA, 10 aerosil 380, 10 NaTFSI",2024-05-14,"PCB print",3,0.028,0.6133,"PCB print",FALSE,"NO"
"SSna_92",1.9802e-06,"PEGMEA","PEGDA",0.9,0.1,"Aerosil 380",10,"NaTFSI",10,"0.9 PEGMEA, 0.1 PEGDA, 10 aerosil 380, 10 NaTFSI",2024-05-14,"PCB print",3,0.028,0.6133,"PCB print",FALSE,"NO"
"SSna_92",2.5157e-06,"PEGMEA","PEGDA",0.9,0.1,"Aerosil 380",10,"NaTFSI",10,"0.9 PEGMEA, 0.1 PEGDA, 10 aerosil 380, 10 NaTFSI",2024-05-14,"PCB print",3,0.028,0.6133,"PCB print",FALSE,"NO"
"SSna_92",2.7586e-06,"PEGMEA","PEGDA",0.9,0.1,"Aerosil 380",10,"NaTFSI",10,"0.9 PEGMEA, 0.1 PEGDA, 10 aerosil 380, 10 NaTFSI",2024-05-14,"PCB print",3,0.028,0.6133,"PCB print",FALSE,"NO"
"SSna_92",1.5686e-06,"PEGMEA","PEGDA",0.9,0.1,"Aerosil 380",10,"NaTFSI",10,"0.9 PEGMEA, 0.1 PEGDA, 10 aerosil 380, 10 NaTFSI",2024-05-14,"PCB print",3,0.028,0.6133,"PCB print",FALSE,"NO"
"SSna_92",1.6461e-06,"PEGMEA","PEGDA",0.9,0.1,"Aerosil 380",10,"NaTFSI",10,"0.9 PEGMEA, 0.1 PEGDA, 10 aerosil 380, 10 NaTFSI",2024-05-14,"PCB print",3,0.028,0.6133,"PCB print",FALSE,"NO"
"SSna_93",6.8259e-08,"PEGMEA","PEGDA",0.9,0.1,"Aerosil 380",5,"NaTFSI",0,"0.9 PEGMEA, 0.1 PEGDA, 5 aerosil 380, 0 NaTFSI",2024-05-16,"PCB print",3,0.028,0.5067,"PCB print",FALSE,"NO"
"SSna_93",6.8729e-08,"PEGMEA","PEGDA",0.9,0.1,"Aerosil 380",5,"NaTFSI",0,"0.9 PEGMEA, 0.1 PEGDA, 5 aerosil 380, 0 NaTFSI",2024-05-16,"PCB print",3,0.028,0.5067,"PCB print",FALSE,"NO"
"SSna_93",6.0423e-08,"PEGMEA","PEGDA",0.9,0.1,"Aerosil 380",5,"NaTFSI",0,"0.9 PEGMEA, 0.1 PEGDA, 5 aerosil 380, 0 NaTFSI",2024-05-16,"PCB print",3,0.028,0.5067,"PCB print",FALSE,"NO"
"SSna_93",8.9686e-08,"PEGMEA","PEGDA",0.9,0.1,"Aerosil 380",5,"NaTFSI",0,"0.9 PEGMEA, 0.1 PEGDA, 5 aerosil 380, 0 NaTFSI",2024-05-16,"PCB print",3,0.028,0.5067,"PCB print",FALSE,"NO"
"SSna_93",8.7146e-08,"PEGMEA","PEGDA",0.9,0.1,"Aerosil 380",5,"NaTFSI",0,"0.9 PEGMEA, 0.1 PEGDA, 5 aerosil 380, 0 NaTFSI",2024-05-16,"PCB print",3,0.028,0.5067,"PCB print",FALSE,"NO"
"SSna_93",1.0283e-07,"PEGMEA","PEGDA",0.9,0.1,"Aerosil 380",5,"NaTFSI",0,"0.9 PEGMEA, 0.1 PEGDA, 5 aerosil 380, 0 NaTFSI",2024-05-16,"PCB print",3,0.028,0.5067,"PCB print",FALSE,"NO"
"SSna_93",1.023e-07,"PEGMEA","PEGDA",0.9,0.1,"Aerosil 380",5,"NaTFSI",0,"0.9 PEGMEA, 0.1 PEGDA, 5 aerosil 380, 0 NaTFSI",2024-05-16,"PCB print",3,0.028,0.5067,"PCB print",FALSE,"NO"
"SSna_93",1.1494e-07,"PEGMEA","PEGDA",0.9,0.1,"Aerosil 380",5,"NaTFSI",0,"0.9 PEGMEA, 0.1 PEGDA, 5 aerosil 380, 0 NaTFSI",2024-05-16,"PCB print",3,0.028,0.5067,"PCB print",FALSE,"NO"
"SSna_93",1.1268e-07,"PEGMEA","PEGDA",0.9,0.1,"Aerosil 380",5,"NaTFSI",0,"0.9 PEGMEA, 0.1 PEGDA, 5 aerosil 380, 0 NaTFSI",2024-05-16,"PCB print",3,0.028,0.5067,"PCB print",FALSE,"NO"
"SSna_93",8.9888e-08,"PEGMEA","PEGDA",0.9,0.1,"Aerosil 380",5,"NaTFSI",0,"0.9 PEGMEA, 0.1 PEGDA, 5 aerosil 380, 0 NaTFSI",2024-05-16,"PCB print",3,0.028,0.5067,"PCB print",FALSE,"NO"
"SSna_93",8.8889e-08,"PEGMEA","PEGDA",0.9,0.1,"Aerosil 380",5,"NaTFSI",0,"0.9 PEGMEA, 0.1 PEGDA, 5 aerosil 380, 0 NaTFSI",2024-05-16,"PCB print",3,0.028,0.5067,"PCB print",FALSE,"NO"
"SSna_93",8.6393e-08,"PEGMEA","PEGDA",0.9,0.1,"Aerosil 380",5,"NaTFSI",0,"0.9 PEGMEA, 0.1 PEGDA, 5 aerosil 380, 0 NaTFSI",2024-05-16,"PCB print",3,0.028,0.5067,"PCB print",FALSE,"NO"
"SSna_94",6.2696e-07,"PEGMEA","PEGDA",0.9,0.1,"Aerosil 380",5,"NaTFSI",2.86,"0.9 PEGMEA, 0.1 PEGDA, 5 aerosil 380, 2.86 NaTFSI",2024-05-16,"PCB print",3,0.028,0.49,"PCB print",FALSE,"NO"
"SSna_94",5.8824e-07,"PEGMEA","PEGDA",0.9,0.1,"Aerosil 380",5,"NaTFSI",2.86,"0.9 PEGMEA, 0.1 PEGDA, 5 aerosil 380, 2.86 NaTFSI",2024-05-16,"PCB print",3,0.028,0.49,"PCB print",FALSE,"NO"
"SSna_94",6.0423e-07,"PEGMEA","PEGDA",0.9,0.1,"Aerosil 380",5,"NaTFSI",2.86,"0.9 PEGMEA, 0.1 PEGDA, 5 aerosil 380, 2.86 NaTFSI",2024-05-16,"PCB print",3,0.028,0.49,"PCB print",FALSE,"NO"
"SSna_94",6.8847e-07,"PEGMEA","PEGDA",0.9,0.1,"Aerosil 380",5,"NaTFSI",2.86,"0.9 PEGMEA, 0.1 PEGDA, 5 aerosil 380, 2.86 NaTFSI",2024-05-16,"PCB print",3,0.028,0.49,"PCB print",FALSE,"NO"
"SSna_94",7.0671e-07,"PEGMEA","PEGDA",0.9,0.1,"Aerosil 380",5,"NaTFSI",2.86,"0.9 PEGMEA, 0.1 PEGDA, 5 aerosil 380, 2.86 NaTFSI",2024-05-16,"PCB print",3,0.028,0.49,"PCB print",FALSE,"NO"
"SSna_94",6.8493e-07,"PEGMEA","PEGDA",0.9,0.1,"Aerosil 380",5,"NaTFSI",2.86,"0.9 PEGMEA, 0.1 PEGDA, 5 aerosil 380, 2.86 NaTFSI",2024-05-16,"PCB print",3,0.028,0.49,"PCB print",FALSE,"NO"
"SSna_94",7.874e-07,"PEGMEA","PEGDA",0.9,0.1,"Aerosil 380",5,"NaTFSI",2.86,"0.9 PEGMEA, 0.1 PEGDA, 5 aerosil 380, 2.86 NaTFSI",2024-05-16,"PCB print",3,0.028,0.49,"PCB print",FALSE,"NO"
"SSna_94",8.3507e-07,"PEGMEA","PEGDA",0.9,0.1,"Aerosil 380",5,"NaTFSI",2.86,"0.9 PEGMEA, 0.1 PEGDA, 5 aerosil 380, 2.86 NaTFSI",2024-05-16,"PCB print",3,0.028,0.49,"PCB print",FALSE,"NO"
"SSna_94",8.0972e-07,"PEGMEA","PEGDA",0.9,0.1,"Aerosil 380",5,"NaTFSI",2.86,"0.9 PEGMEA, 0.1 PEGDA, 5 aerosil 380, 2.86 NaTFSI",2024-05-16,"PCB print",3,0.028,0.49,"PCB print",FALSE,"NO"
"SSna_94",4.2508e-07,"PEGMEA","PEGDA",0.9,0.1,"Aerosil 380",5,"NaTFSI",2.86,"0.9 PEGMEA, 0.1 PEGDA, 5 aerosil 380, 2.86 NaTFSI",2024-05-16,"PCB print",3,0.028,0.49,"PCB print",FALSE,"NO"
"SSna_94",4.2689e-07,"PEGMEA","PEGDA",0.9,0.1,"Aerosil 380",5,"NaTFSI",2.86,"0.9 PEGMEA, 0.1 PEGDA, 5 aerosil 380, 2.86 NaTFSI",2024-05-16,"PCB print",3,0.028,0.49,"PCB print",FALSE,"NO"
"SSna_94",4.3956e-07,"PEGMEA","PEGDA",0.9,0.1,"Aerosil 380",5,"NaTFSI",2.86,"0.9 PEGMEA, 0.1 PEGDA, 5 aerosil 380, 2.86 NaTFSI",2024-05-16,"PCB print",3,0.028,0.49,"PCB print",FALSE,"NO"
"SSna_95",1.2308e-06,"PEGMEA","PEGDA",0.9,0.1,"Aerosil 380",5,"NaTFSI",5.71,"0.9 PEGMEA, 0.1 PEGDA, 5 aerosil 380, 5.71 NaTFSI",2024-05-16,"PCB print",3,0.028,0.6467,"PCB print",FALSE,"NO"
"SSna_95",1.1364e-06,"PEGMEA","PEGDA",0.9,0.1,"Aerosil 380",5,"NaTFSI",5.71,"0.9 PEGMEA, 0.1 PEGDA, 5 aerosil 380, 5.71 NaTFSI",2024-05-16,"PCB print",3,0.028,0.6467,"PCB print",FALSE,"NO"
"SSna_95",1.1869e-06,"PEGMEA","PEGDA",0.9,0.1,"Aerosil 380",5,"NaTFSI",5.71,"0.9 PEGMEA, 0.1 PEGDA, 5 aerosil 380, 5.71 NaTFSI",2024-05-16,"PCB print",3,0.028,0.6467,"PCB print",FALSE,"NO"
"SSna_95",1.2821e-06,"PEGMEA","PEGDA",0.9,0.1,"Aerosil 380",5,"NaTFSI",5.71,"0.9 PEGMEA, 0.1 PEGDA, 5 aerosil 380, 5.71 NaTFSI",2024-05-16,"PCB print",3,0.028,0.6467,"PCB print",FALSE,"NO"
"SSna_95",1.2862e-06,"PEGMEA","PEGDA",0.9,0.1,"Aerosil 380",5,"NaTFSI",5.71,"0.9 PEGMEA, 0.1 PEGDA, 5 aerosil 380, 5.71 NaTFSI",2024-05-16,"PCB print",3,0.028,0.6467,"PCB print",FALSE,"NO"
"SSna_95",1.2658e-06,"PEGMEA","PEGDA",0.9,0.1,"Aerosil 380",5,"NaTFSI",5.71,"0.9 PEGMEA, 0.1 PEGDA, 5 aerosil 380, 5.71 NaTFSI",2024-05-16,"PCB print",3,0.028,0.6467,"PCB print",FALSE,"NO"
"SSna_95",1.7778e-06,"PEGMEA","PEGDA",0.9,0.1,"Aerosil 380",5,"NaTFSI",5.71,"0.9 PEGMEA, 0.1 PEGDA, 5 aerosil 380, 5.71 NaTFSI",2024-05-16,"PCB print",3,0.028,0.6467,"PCB print",FALSE,"NO"
"SSna_95",1.6878e-06,"PEGMEA","PEGDA",0.9,0.1,"Aerosil 380",5,"NaTFSI",5.71,"0.9 PEGMEA, 0.1 PEGDA, 5 aerosil 380, 5.71 NaTFSI",2024-05-16,"PCB print",3,0.028,0.6467,"PCB print",FALSE,"NO"
"SSna_95",1.7391e-06,"PEGMEA","PEGDA",0.9,0.1,"Aerosil 380",5,"NaTFSI",5.71,"0.9 PEGMEA, 0.1 PEGDA, 5 aerosil 380, 5.71 NaTFSI",2024-05-16,"PCB print",3,0.028,0.6467,"PCB print",FALSE,"NO"
"SSna_95",1.4235e-06,"PEGMEA","PEGDA",0.9,0.1,"Aerosil 380",5,"NaTFSI",5.71,"0.9 PEGMEA, 0.1 PEGDA, 5 aerosil 380, 5.71 NaTFSI",2024-05-16,"PCB print",3,0.028,0.6467,"PCB print",FALSE,"NO"
"SSna_95",1.4925e-06,"PEGMEA","PEGDA",0.9,0.1,"Aerosil 380",5,"NaTFSI",5.71,"0.9 PEGMEA, 0.1 PEGDA, 5 aerosil 380, 5.71 NaTFSI",2024-05-16,"PCB print",3,0.028,0.6467,"PCB print",FALSE,"NO"
"SSna_95",1.4981e-06,"PEGMEA","PEGDA",0.9,0.1,"Aerosil 380",5,"NaTFSI",5.71,"0.9 PEGMEA, 0.1 PEGDA, 5 aerosil 380, 5.71 NaTFSI",2024-05-16,"PCB print",3,0.028,0.6467,"PCB print",FALSE,"NO"
"SSna_96",2.2727e-06,"PEGMEA","PEGDA",0.9,0.1,"Aerosil 380",5,"NaTFSI",8.57,"0.9 PEGMEA, 0.1 PEGDA, 5 aerosil 380, 8.57 NaTFSI",2024-05-16,"PCB print",3,0.028,0.6267,"PCB print",FALSE,"NO"
"SSna_96",2.381e-06,"PEGMEA","PEGDA",0.9,0.1,"Aerosil 380",5,"NaTFSI",8.57,"0.9 PEGMEA, 0.1 PEGDA, 5 aerosil 380, 8.57 NaTFSI",2024-05-16,"PCB print",3,0.028,0.6267,"PCB print",FALSE,"NO"
"SSna_96",2.2472e-06,"PEGMEA","PEGDA",0.9,0.1,"Aerosil 380",5,"NaTFSI",8.57,"0.9 PEGMEA, 0.1 PEGDA, 5 aerosil 380, 8.57 NaTFSI",2024-05-16,"PCB print",3,0.028,0.6267,"PCB print",FALSE,"NO"
"SSna_96",2.6144e-06,"PEGMEA","PEGDA",0.9,0.1,"Aerosil 380",5,"NaTFSI",8.57,"0.9 PEGMEA, 0.1 PEGDA, 5 aerosil 380, 8.57 NaTFSI",2024-05-16,"PCB print",3,0.028,0.6267,"PCB print",FALSE,"NO"
"SSna_96",2.5806e-06,"PEGMEA","PEGDA",0.9,0.1,"Aerosil 380",5,"NaTFSI",8.57,"0.9 PEGMEA, 0.1 PEGDA, 5 aerosil 380, 8.57 NaTFSI",2024-05-16,"PCB print",3,0.028,0.6267,"PCB print",FALSE,"NO"
"SSna_96",2.5316e-06,"PEGMEA","PEGDA",0.9,0.1,"Aerosil 380",5,"NaTFSI",8.57,"0.9 PEGMEA, 0.1 PEGDA, 5 aerosil 380, 8.57 NaTFSI",2024-05-16,"PCB print",3,0.028,0.6267,"PCB print",FALSE,"NO"
"SSna_96",3.7736e-06,"PEGMEA","PEGDA",0.9,0.1,"Aerosil 380",5,"NaTFSI",8.57,"0.9 PEGMEA, 0.1 PEGDA, 5 aerosil 380, 8.57 NaTFSI",2024-05-16,"PCB print",3,0.028,0.6267,"PCB print",FALSE,"NO"
"SSna_96",3.5714e-06,"PEGMEA","PEGDA",0.9,0.1,"Aerosil 380",5,"NaTFSI",8.57,"0.9 PEGMEA, 0.1 PEGDA, 5 aerosil 380, 8.57 NaTFSI",2024-05-16,"PCB print",3,0.028,0.6267,"PCB print",FALSE,"NO"
"SSna_96",3.8835e-06,"PEGMEA","PEGDA",0.9,0.1,"Aerosil 380",5,"NaTFSI",8.57,"0.9 PEGMEA, 0.1 PEGDA, 5 aerosil 380, 8.57 NaTFSI",2024-05-16,"PCB print",3,0.028,0.6267,"PCB print",FALSE,"NO"
"SSna_96",3.0303e-06,"PEGMEA","PEGDA",0.9,0.1,"Aerosil 380",5,"NaTFSI",8.57,"0.9 PEGMEA, 0.1 PEGDA, 5 aerosil 380, 8.57 NaTFSI",2024-05-16,"PCB print",3,0.028,0.6267,"PCB print",FALSE,"NO"
"SSna_96",2.8571e-06,"PEGMEA","PEGDA",0.9,0.1,"Aerosil 380",5,"NaTFSI",8.57,"0.9 PEGMEA, 0.1 PEGDA, 5 aerosil 380, 8.57 NaTFSI",2024-05-16,"PCB print",3,0.028,0.6267,"PCB print",FALSE,"NO"
"SSna_96",2.7027e-06,"PEGMEA","PEGDA",0.9,0.1,"Aerosil 380",5,"NaTFSI",8.57,"0.9 PEGMEA, 0.1 PEGDA, 5 aerosil 380, 8.57 NaTFSI",2024-05-16,"PCB print",3,0.028,0.6267,"PCB print",FALSE,"NO"
"SSna_97",2.2599e-06,"PEGMEA","PEGDA",0.9,0.1,"Aerosil 380",5,"NaTFSI",11.4,"0.9 PEGMEA, 0.1 PEGDA, 5 aerosil 380, 11.4 NaTFSI",2024-05-16,"PCB print",3,0.028,0.57,"PCB print",FALSE,"NO"
"SSna_97",2.1622e-06,"PEGMEA","PEGDA",0.9,0.1,"Aerosil 380",5,"NaTFSI",11.4,"0.9 PEGMEA, 0.1 PEGDA, 5 aerosil 380, 11.4 NaTFSI",2024-05-16,"PCB print",3,0.028,0.57,"PCB print",FALSE,"NO"
"SSna_97",2.7778e-06,"PEGMEA","PEGDA",0.9,0.1,"Aerosil 380",5,"NaTFSI",11.4,"0.9 PEGMEA, 0.1 PEGDA, 5 aerosil 380, 11.4 NaTFSI",2024-05-16,"PCB print",3,0.028,0.57,"PCB print",FALSE,"NO"
"SSna_97",2.7586e-06,"PEGMEA","PEGDA",0.9,0.1,"Aerosil 380",5,"NaTFSI",11.4,"0.9 PEGMEA, 0.1 PEGDA, 5 aerosil 380, 11.4 NaTFSI",2024-05-16,"PCB print",3,0.028,0.57,"PCB print",FALSE,"NO"
"SSna_97",3.6036e-06,"PEGMEA","PEGDA",0.9,0.1,"Aerosil 380",5,"NaTFSI",11.4,"0.9 PEGMEA, 0.1 PEGDA, 5 aerosil 380, 11.4 NaTFSI",2024-05-16,"PCB print",3,0.028,0.57,"PCB print",FALSE,"NO"
"SSna_97",3.8462e-06,"PEGMEA","PEGDA",0.9,0.1,"Aerosil 380",5,"NaTFSI",11.4,"0.9 PEGMEA, 0.1 PEGDA, 5 aerosil 380, 11.4 NaTFSI",2024-05-16,"PCB print",3,0.028,0.57,"PCB print",FALSE,"NO"
"SSna_97",3.8462e-06,"PEGMEA","PEGDA",0.9,0.1,"Aerosil 380",5,"NaTFSI",11.4,"0.9 PEGMEA, 0.1 PEGDA, 5 aerosil 380, 11.4 NaTFSI",2024-05-16,"PCB print",3,0.028,0.57,"PCB print",FALSE,"NO"
"SSna_97",2.454e-06,"PEGMEA","PEGDA",0.9,0.1,"Aerosil 380",5,"NaTFSI",11.4,"0.9 PEGMEA, 0.1 PEGDA, 5 aerosil 380, 11.4 NaTFSI",2024-05-16,"PCB print",3,0.028,0.57,"PCB print",FALSE,"NO"
"SSna_97",2.6316e-06,"PEGMEA","PEGDA",0.9,0.1,"Aerosil 380",5,"NaTFSI",11.4,"0.9 PEGMEA, 0.1 PEGDA, 5 aerosil 380, 11.4 NaTFSI",2024-05-16,"PCB print",3,0.028,0.57,"PCB print",FALSE,"NO"
"SSna_97",2.5157e-06,"PEGMEA","PEGDA",0.9,0.1,"Aerosil 380",5,"NaTFSI",11.4,"0.9 PEGMEA, 0.1 PEGDA, 5 aerosil 380, 11.4 NaTFSI",2024-05-16,"PCB print",3,0.028,0.57,"PCB print",FALSE,"NO"
"SSna_98",2.9412e-06,"PEGMEA","PEGDA",0.9,0.1,"Aerosil 380",5,"NaTFSI",14.3,"0.9 PEGMEA, 0.1 PEGDA, 5 aerosil 380, 14.3 NaTFSI",2024-05-16,"PCB print",3,0.028,0.73,"PCB print",FALSE,"NO"
"SSna_98",2.8777e-06,"PEGMEA","PEGDA",0.9,0.1,"Aerosil 380",5,"NaTFSI",14.3,"0.9 PEGMEA, 0.1 PEGDA, 5 aerosil 380, 14.3 NaTFSI",2024-05-16,"PCB print",3,0.028,0.73,"PCB print",FALSE,"NO"
"SSna_98",3.2258e-06,"PEGMEA","PEGDA",0.9,0.1,"Aerosil 380",5,"NaTFSI",14.3,"0.9 PEGMEA, 0.1 PEGDA, 5 aerosil 380, 14.3 NaTFSI",2024-05-16,"PCB print",3,0.028,0.73,"PCB print",FALSE,"NO"
"SSna_98",2.8777e-06,"PEGMEA","PEGDA",0.9,0.1,"Aerosil 380",5,"NaTFSI",14.3,"0.9 PEGMEA, 0.1 PEGDA, 5 aerosil 380, 14.3 NaTFSI",2024-05-16,"PCB print",3,0.028,0.73,"PCB print",FALSE,"NO"
"SSna_98",4.0404e-06,"PEGMEA","PEGDA",0.9,0.1,"Aerosil 380",5,"NaTFSI",14.3,"0.9 PEGMEA, 0.1 PEGDA, 5 aerosil 380, 14.3 NaTFSI",2024-05-16,"PCB print",3,0.028,0.73,"PCB print",FALSE,"NO"
"SSna_98",4.0568e-06,"PEGMEA","PEGDA",0.9,0.1,"Aerosil 380",5,"NaTFSI",14.3,"0.9 PEGMEA, 0.1 PEGDA, 5 aerosil 380, 14.3 NaTFSI",2024-05-16,"PCB print",3,0.028,0.73,"PCB print",FALSE,"NO"
"SSna_98",2.8169e-06,"PEGMEA","PEGDA",0.9,0.1,"Aerosil 380",5,"NaTFSI",14.3,"0.9 PEGMEA, 0.1 PEGDA, 5 aerosil 380, 14.3 NaTFSI",2024-05-16,"PCB print",3,0.028,0.73,"PCB print",FALSE,"NO"
"SSna_98",2.8169e-06,"PEGMEA","PEGDA",0.9,0.1,"Aerosil 380",5,"NaTFSI",14.3,"0.9 PEGMEA, 0.1 PEGDA, 5 aerosil 380, 14.3 NaTFSI",2024-05-16,"PCB print",3,0.028,0.73,"PCB print",FALSE,"NO"
"SSna_99",2.4845e-06,"PEGMEA","PEGDA",0.9,0.1,"Aerosil 380",5,"NaTFSI",17.1,"0.9 PEGMEA, 0.1 PEGDA, 5 aerosil 380, 17.1 NaTFSI",2024-05-16,"PCB print",3,0.028,0.8433,"PCB print",FALSE,"NO"
"SSna_99",2.6846e-06,"PEGMEA","PEGDA",0.9,0.1,"Aerosil 380",5,"NaTFSI",17.1,"0.9 PEGMEA, 0.1 PEGDA, 5 aerosil 380, 17.1 NaTFSI",2024-05-16,"PCB print",3,0.028,0.8433,"PCB print",FALSE,"NO"
"SSna_99",2.8169e-06,"PEGMEA","PEGDA",0.9,0.1,"Aerosil 380",5,"NaTFSI",17.1,"0.9 PEGMEA, 0.1 PEGDA, 5 aerosil 380, 17.1 NaTFSI",2024-05-16,"PCB print",3,0.028,0.8433,"PCB print",FALSE,"NO"
"SSna_99",2.9197e-06,"PEGMEA","PEGDA",0.9,0.1,"Aerosil 380",5,"NaTFSI",17.1,"0.9 PEGMEA, 0.1 PEGDA, 5 aerosil 380, 17.1 NaTFSI",2024-05-16,"PCB print",3,0.028,0.8433,"PCB print",FALSE,"NO"
"SSna_99",4.0692e-06,"PEGMEA","PEGDA",0.9,0.1,"Aerosil 380",5,"NaTFSI",17.1,"0.9 PEGMEA, 0.1 PEGDA, 5 aerosil 380, 17.1 NaTFSI",2024-05-16,"PCB print",3,0.028,0.8433,"PCB print",FALSE,"NO"
"SSna_99",4.2418e-06,"PEGMEA","PEGDA",0.9,0.1,"Aerosil 380",5,"NaTFSI",17.1,"0.9 PEGMEA, 0.1 PEGDA, 5 aerosil 380, 17.1 NaTFSI",2024-05-16,"PCB print",3,0.028,0.8433,"PCB print",FALSE,"NO"
"SSna_99",2.8986e-06,"PEGMEA","PEGDA",0.9,0.1,"Aerosil 380",5,"NaTFSI",17.1,"0.9 PEGMEA, 0.1 PEGDA, 5 aerosil 380, 17.1 NaTFSI",2024-05-16,"PCB print",3,0.028,0.8433,"PCB print",FALSE,"NO"
"SSna_99",2.8369e-06,"PEGMEA","PEGDA",0.9,0.1,"Aerosil 380",5,"NaTFSI",17.1,"0.9 PEGMEA, 0.1 PEGDA, 5 aerosil 380, 17.1 NaTFSI",2024-05-16,"PCB print",3,0.028,0.8433,"PCB print",FALSE,"NO"
"KR_01",1.0582e-07,"PEGMEA","PEGDA",0.9,0.1,"Cab-O-Sil EH%",5,"none",0,"0.9 PEGMEA, 0.1 PEGDA, 5 Cab-O-Sil EH%",2023-05-09,"PCB print",0,0.0066,0.264,"PCB print",TRUE,"NO"
"KR_02",2.8933e-07,"PEGMEA","PEGDA",0.9,0.1,"Cab-O-Sil EH%",4,"none",0,"0.9 PEGMEA, 0.1 PEGDA, 4 Cab-O-Sil EH%",2023-05-09,"PCB print",0,0.0276,1.102,"PCB print",TRUE,"NO"
"KR_03",1.3652e-07,"PEGMEA","PEGDA",0.9,0.1,"Cab-O-Sil EH%",3,"none",0,"0.9 PEGMEA, 0.1 PEGDA, 3 Cab-O-Sil EH%",2023-05-09,"PCB print",0,0.0307,1.228,"PCB print",TRUE,"NO"
"KR_04",1.362e-07,"PEGMEA","PEGDA",0.9,0.1,"Cab-O-Sil EH%",2,"none",0,"0.9 PEGMEA, 0.1 PEGDA, 2 Cab-O-Sil EH%",2023-05-09,"PCB print",0,0.0228,0.913,"PCB print",TRUE,"NO"
"KR_05",9.0976e-08,"PEGMEA","PEGDA",0.9,0.1,"Cab-O-Sil EH%",1,"none",0,"0.9 PEGMEA, 0.1 PEGDA, 1 Cab-O-Sil EH%",2023-05-09,"PCB print",0,0.0342,1.369,"PCB print",TRUE,"NO"
"KR_06",1.0563e-07,"PEGMEA","PEGDA",0.9,0.1,"Cab-O-Sil EH%",0,"none",0,"0.9 PEGMEA, 0.1 PEGDA, 0 Cab-O-Sil EH%",2023-05-09,"PCB print",0,0.0139,0.555,"PCB print",TRUE,"NO"
"KR_07",4.9383e-08,"PEGMEA","PEGDA",0.9,0.1,"Cab-O-Sil EH%",5,"none",0,"0.9 PEGMEA, 0.1 PEGDA, 5 Cab-O-Sil EH%",2023-05-09,"PCB print",0,0.0436,1.744,"PCB print",TRUE,"NO"
"KR_112",8.1967e-07,"PEGMEA","PEGDA",0.9,0.1,"TiO2",0,"LiTFSI",0,"0.9 PEGMEA, 0.1 PEGDA, 0 TiO2, 0 LiTFSI",2023-07-25,"PCB print",0,0.0091,0.365,"PCB print",TRUE,"NO"
"KR_112",7.5253e-06,"PEGMEA","PEGDA",0.9,0.1,"TiO2",0,"LiTFSI",0,"0.9 PEGMEA, 0.1 PEGDA, 0 TiO2, 0 LiTFSI",2023-07-25,"PCB print",0,0.0091,0.365,"PCB print",TRUE,"NO"
"KR_113",8.6393e-07,"PEGMEA","PEGDA",0.9,0.1,"TiO2",2.14,"LiTFSI",2.14,"0.9 PEGMEA, 0.1 PEGDA, 2.14 TiO2, 2.14 LiTFSI",2023-07-25,"PCB print",0,0.0413,1.651,"PCB print",TRUE,"NO"
"KR_113",7.2158e-06,"PEGMEA","PEGDA",0.9,0.1,"TiO2",2.14,"LiTFSI",2.14,"0.9 PEGMEA, 0.1 PEGDA, 2.14 TiO2, 2.14 LiTFSI",2023-07-25,"PCB print",0,0.0413,1.651,"PCB print",TRUE,"NO"
"KR_114",8.5106e-07,"PEGMEA","PEGDA",0.9,0.1,"TiO2",4.29,"LiTFSI",4.29,"0.9 PEGMEA, 0.1 PEGDA, 4.29 TiO2, 4.29 LiTFSI",2023-07-25,"PCB print",0,0.0233,0.9305,"PCB print",TRUE,"NO"
"KR_114",7.1441e-06,"PEGMEA","PEGDA",0.9,0.1,"TiO2",4.29,"LiTFSI",4.29,"0.9 PEGMEA, 0.1 PEGDA, 4.29 TiO2, 4.29 LiTFSI",2023-07-25,"PCB print",0,0.0233,0.9305,"PCB print",TRUE,"NO"
"KR_115",8.2988e-07,"PEGMEA","PEGDA",0.9,0.1,"TiO2",6.42,"LiTFSI",6.43,"0.9 PEGMEA, 0.1 PEGDA, 6.43 TiO2, 6.43 LiTFSI",2023-07-25,"PCB print",0,0.0455,1.821,"PCB print",TRUE,"NO"
"KR_115",7.2242e-06,"PEGMEA","PEGDA",0.9,0.1,"TiO2",6.42,"LiTFSI",6.43,"0.9 PEGMEA, 0.1 PEGDA, 6.43 TiO2, 6.43 LiTFSI",2023-07-25,"PCB print",0,0.0455,1.821,"PCB print",TRUE,"NO"
"KR_116",8.2136e-07,"PEGMEA","PEGDA",0.9,0.1,"TiO2",8.57,"LiTFSI",8.57,"0.9 PEGMEA, 0.1 PEGDA, 8.57 TiO2, 8.57 LiTFSI",2023-07-25,"PCB print",0,0.0486,1.9435,"PCB print",TRUE,"NO"
"KR_116",8.128e-06,"PEGMEA","PEGDA",0.9,0.1,"TiO2",8.57,"LiTFSI",8.57,"0.9 PEGMEA, 0.1 PEGDA, 8.57 TiO2, 8.57 LiTFSI",2023-07-25,"PCB print",0,0.0486,1.9435,"PCB print",TRUE,"NO"
"KR_117",8.1136e-07,"PEGMEA","PEGDA",0.9,0.1,"TiO2",10.7,"LiTFSI",10.7,"0.9 PEGMEA, 0.1 PEGDA, 10.7 TiO2, 10.7 LiTFSI",2023-07-25,"PCB print",0,0.055,2.198,"PCB print",TRUE,"NO"
"KR_117",7.1364e-06,"PEGMEA","PEGDA",0.9,0.1,"TiO2",10.7,"LiTFSI",10.7,"0.9 PEGMEA, 0.1 PEGDA, 10.7 TiO2, 10.7 LiTFSI",2023-07-25,"PCB print",0,0.055,2.198,"PCB print",TRUE,"NO"
"KR_118",7.4627e-07,"PEGMEA","PEGDA",0.9,0.1,"TiO2",0,"LiTFSI",0,"0.9 PEGMEA, 0.1 PEGDA, 0 TiO2, 0 LiTFSI",2023-07-25,"PCB print",0,0.0377,1.5095,"PCB print",TRUE,"NO"
"KR_118",6.4373e-06,"PEGMEA","PEGDA",0.9,0.1,"TiO2",0,"LiTFSI",0,"0.9 PEGMEA, 0.1 PEGDA, 0 TiO2, 0 LiTFSI",2023-07-25,"PCB print",0,0.0377,1.5095,"PCB print",TRUE,"NO"
"KR_119",2e-04,"PEGMEA","PEGDA",0.9,0.1,"TiO2",2.14,"LiTFSI",2.14,"0.9 PEGMEA, 0.1 PEGDA, 2.14 TiO2, 2.14 LiTFSI",2023-07-25,"PCB print",0,0.0657,2.627,"PCB print",TRUE,"NO"
"KR_120",2e-04,"PEGMEA","PEGDA",0.9,0.1,"TiO2",4.29,"LiTFSI",4.29,"0.9 PEGMEA, 0.1 PEGDA, 4.29 TiO2, 4.29 LiTFSI",2023-07-25,"PCB print",0,0.0533,2.131,"PCB print",TRUE,"NO"
"KR_121",3e-04,"PEGMEA","PEGDA",0.9,0.1,"TiO2",6.42,"LiTFSI",6.43,"0.9 PEGMEA, 0.1 PEGDA, 6.43 TiO2, 6.43 LiTFSI",2023-07-25,"PCB print",0,0.0388,1.55,"PCB print",TRUE,"NO"
"KR_122",3e-04,"PEGMEA","PEGDA",0.9,0.1,"TiO2",8.57,"LiTFSI",8.57,"0.9 PEGMEA, 0.1 PEGDA, 8.57 TiO2, 8.57 LiTFSI",2023-07-25,"PCB print",0,0.031,1.239,"PCB print",TRUE,"NO"
"KR_123",6e-04,"PEGMEA","PEGDA",0.9,0.1,"TiO2",10.7,"LiTFSI",10.7,"0.9 PEGMEA, 0.1 PEGDA, 10.7 TiO2, 10.7 LiTFSI",2023-07-25,"PCB print",0,0.0562,2.246,"PCB print",TRUE,"NO"
"KR_124",7e-04,"PEGMEA","PEGDA",0.9,0.1,"TiO2",12.9,"LiTFSI",12.9,"0.9 PEGMEA, 0.1 PEGDA, 12.9 TiO2, 12.9 LiTFSI",2023-07-25,"PCB print",0,0.0444,1.7775,"PCB print",TRUE,"NO"
"KR_125",8e-04,"PEGMEA","PEGDA",0.9,0.1,"TiO2",15,"LiTFSI",15,"0.9 PEGMEA, 0.1 PEGDA, 15 TiO2, 15 LiTFSI",2023-07-25,"PCB print",0,0.0352,1.4065,"PCB print",TRUE,"NO"
"KR_126",2.0212e-06,"PEGMEA","PEGDA",0.9,0.1,"TiO2",0,"LiTFSI",15,"0.9 PEGMEA, 0.1 PEGDA, 0 TiO2, 15 LiTFSI",2023-08-04,"PCB print",0,0.0262,1.0485,"PCB print",TRUE,"NO"
"KR_127",5e-04,"PEGMEA","PEGDA",0.9,0.1,"TiO2",3.57,"LiTFSI",15,"0.9 PEGMEA, 0.1 PEGDA, 3.57 TiO2, 15 LiTFSI",2023-08-04,"PCB print",0,0.0604,2.416,"PCB print",TRUE,"NO"
"KR_127",5e-04,"PEGMEA","PEGDA",0.9,0.1,"TiO2",3.57,"LiTFSI",15,"0.9 PEGMEA, 0.1 PEGDA, 3.57 TiO2, 15 LiTFSI",2023-08-04,"PCB print",0,0.0604,2.416,"PCB print",TRUE,"NO"
"KR_127",5e-04,"PEGMEA","PEGDA",0.9,0.1,"TiO2",3.57,"LiTFSI",15,"0.9 PEGMEA, 0.1 PEGDA, 3.57 TiO2, 15 LiTFSI",2023-08-04,"PCB print",0,0.0604,2.416,"PCB print",TRUE,"NO"
"KR_128",5e-04,"PEGMEA","PEGDA",0.9,0.1,"TiO2",7.14,"LiTFSI",15,"0.9 PEGMEA, 0.1 PEGDA, 7.14 TiO2, 15 LiTFSI",2023-08-04,"PCB print",0,0.0647,2.5885,"PCB print",TRUE,"NO"
"KR_128",4.1459e-06,"PEGMEA","PEGDA",0.9,0.1,"TiO2",7.14,"LiTFSI",15,"0.9 PEGMEA, 0.1 PEGDA, 7.14 TiO2, 15 LiTFSI",2023-08-04,"PCB print",0,0.0647,2.5885,"PCB print",TRUE,"NO"
"KR_128",5e-04,"PEGMEA","PEGDA",0.9,0.1,"TiO2",7.14,"LiTFSI",15,"0.9 PEGMEA, 0.1 PEGDA, 7.14 TiO2, 15 LiTFSI",2023-08-04,"PCB print",0,0.0647,2.5885,"PCB print",TRUE,"NO"
"KR_129",5e-04,"PEGMEA","PEGDA",0.9,0.1,"TiO2",10.7,"LiTFSI",15,"0.9 PEGMEA, 0.1 PEGDA, 10.7 TiO2, 15 LiTFSI",2023-08-04,"PCB print",0,0.0736,2.944,"PCB print",TRUE,"NO"
"KR_129",6e-04,"PEGMEA","PEGDA",0.9,0.1,"TiO2",10.7,"LiTFSI",15,"0.9 PEGMEA, 0.1 PEGDA, 10.7 TiO2, 15 LiTFSI",2023-08-04,"PCB print",0,0.0736,2.944,"PCB print",TRUE,"NO"
"KR_129",7e-04,"PEGMEA","PEGDA",0.9,0.1,"TiO2",10.7,"LiTFSI",15,"0.9 PEGMEA, 0.1 PEGDA, 10.7 TiO2, 15 LiTFSI",2023-08-04,"PCB print",0,0.0736,2.944,"PCB print",TRUE,"NO"
"KR_130",3e-04,"PEGMEA","PEGDA",0.9,0.1,"TiO2",14.3,"LiTFSI",15,"0.9 PEGMEA, 0.1 PEGDA, 14.3 TiO2, 15 LiTFSI",2023-08-04,"PCB print",0,0.0377,1.5075,"PCB print",TRUE,"NO"
"KR_130",2e-04,"PEGMEA","PEGDA",0.9,0.1,"TiO2",14.3,"LiTFSI",15,"0.9 PEGMEA, 0.1 PEGDA, 14.3 TiO2, 15 LiTFSI",2023-08-04,"PCB print",0,0.0377,1.5075,"PCB print",TRUE,"NO"
"KR_130",2e-04,"PEGMEA","PEGDA",0.9,0.1,"TiO2",14.3,"LiTFSI",15,"0.9 PEGMEA, 0.1 PEGDA, 14.3 TiO2, 15 LiTFSI",2023-08-04,"PCB print",0,0.0377,1.5075,"PCB print",TRUE,"NO"
"KR_131",5e-04,"PEGMEA","PEGDA",0.9,0.1,"TiO2",17.9,"LiTFSI",15,"0.9 PEGMEA, 0.1 PEGDA, 17.9 TiO2, 15 LiTFSI",2023-08-04,"PCB print",0,0.0349,1.3965,"PCB print",TRUE,"NO"
"KR_131",6e-04,"PEGMEA","PEGDA",0.9,0.1,"TiO2",17.9,"LiTFSI",15,"0.9 PEGMEA, 0.1 PEGDA, 17.9 TiO2, 15 LiTFSI",2023-08-04,"PCB print",0,0.0349,1.3965,"PCB print",TRUE,"NO"
"KR_132",3e-04,"PEGMEA","PEGDA",0.9,0.1,"TiO2",21.4,"LiTFSI",15,"0.9 PEGMEA, 0.1 PEGDA, 21.4 TiO2, 15 LiTFSI",2023-08-04,"PCB print",0,0.0712,2.846,"PCB print",TRUE,"NO"
"KR_132",3e-04,"PEGMEA","PEGDA",0.9,0.1,"TiO2",21.4,"LiTFSI",15,"0.9 PEGMEA, 0.1 PEGDA, 21.4 TiO2, 15 LiTFSI",2023-08-04,"PCB print",0,0.0712,2.846,"PCB print",TRUE,"NO"
"KR_132",3e-04,"PEGMEA","PEGDA",0.9,0.1,"TiO2",21.4,"LiTFSI",15,"0.9 PEGMEA, 0.1 PEGDA, 21.4 TiO2, 15 LiTFSI",2023-08-04,"PCB print",0,0.0712,2.846,"PCB print",TRUE,"NO"
"KR_133",2.0833e-06,"PEGMEA","PEGDA",0.9,0.1,"TiO2",25,"LiTFSI",15,"0.9 PEGMEA, 0.1 PEGDA, 25 TiO2, 15 LiTFSI",2023-08-04,"PCB print",0,0.0534,2.136,"PCB print",TRUE,"NO"
"KR_142",2.3276e-06,"PEGMEA","PEGDA",0.9,0.1,"Aerosil 380",0,"LiTFSI",15,"0.9 PEGMEA, 0.1 PEGDA, 0 aerosil 380, 15 LiTFSI",2023-08-16,"PCB print",0,0.0144,0.5765,"PCB print",TRUE,"NO"
"KR_142",8.358e-07,"PEGMEA","PEGDA",0.9,0.1,"Aerosil 380",0,"LiTFSI",15,"0.9 PEGMEA, 0.1 PEGDA, 0 aerosil 380, 15 LiTFSI",2023-08-16,"PCB print",0,0.0144,0.5765,"PCB print",TRUE,"NO"
"KR_149",8.7633e-07,"PEGMEA","PEGDA",0.9,0.1,"Aerosil 380",4.29,"LiTFSI",15,"0.9 PEGMEA, 0.1 PEGDA, 4.29 aerosil 380, 15 LiTFSI",2023-08-16,"PCB print",0,0.0416,1.666,"PCB print",TRUE,"NO"
"KR_150",8.7633e-07,"PEGMEA","PEGDA",0.9,0.1,"Aerosil 380",4.29,"LiTFSI",15,"0.9 PEGMEA, 0.1 PEGDA, 4.29 aerosil 380, 15 LiTFSI",2023-08-16,"PCB print",0,0.0416,1.666,"PCB print",TRUE,"NO"
"KR_163",0.0057,"PEGMEA","PEGDA",0.9,0.1,"Aerosil 380",0,"LiTFSI",0,"0.9 PEGMEA, 0.1 PEGDA, NA aerosil 380, NA LiTFSI",2023-08-17,"coin cell",0,1.77,2.3975,"Coin cell",TRUE,"NO"
"KR_164",0.0025,"PEGMEA","PEGDA",0.9,0.1,"Aerosil 380",0,"LiTFSI",0,"0.9 PEGMEA, 0.1 PEGDA, NA aerosil 380, NA LiTFSI",2023-08-17,"coin cell",0,1.77,1.0355,"Coin cell",TRUE,"NO"
"KR_166",0.003,"PEGMEA","PEGDA",0.9,0.1,"Aerosil 380",0,"LiTFSI",0,"0.9 PEGMEA, 0.1 PEGDA, NA aerosil 380, NA LiTFSI",2023-08-17,"coin cell",0,1.77,1.2635,"Coin cell",TRUE,"NO"
"KR_168",5.0491e-07,"PEGMEA","PEGDA",0.9,0.1,"Al2O3",2.14,"LiTFSI",15,"0.9 PEGMEA, 0.1 PEGDA, 2.14 Al2O3, 15 LiTFSI",2023-08-22,"PCB print",0,0.0253,1.013,"PCB print",TRUE,"NO"
"KR_170",2e-04,"PEGMEA","PEGDA",0.9,0.1,"Al2O3",6.42,"LiTFSI",15,"0.9 PEGMEA, 0.1 PEGDA, 6.43 Al2O3, 15 LiTFSI",2023-08-22,"PCB print",0,0.0356,1.4225,"PCB print",TRUE,"NO"
"KR_170",2e-04,"PEGMEA","PEGDA",0.9,0.1,"Al2O3",6.42,"LiTFSI",15,"0.9 PEGMEA, 0.1 PEGDA, 6.43 Al2O3, 15 LiTFSI",2023-08-22,"PCB print",0,0.0356,1.4225,"PCB print",TRUE,"NO"
"KR_170",3e-04,"PEGMEA","PEGDA",0.9,0.1,"Al2O3",6.42,"LiTFSI",15,"0.9 PEGMEA, 0.1 PEGDA, 6.43 Al2O3, 15 LiTFSI",2023-08-22,"PCB print",0,0.0356,1.4225,"PCB print",TRUE,"NO"
"KR_171",2e-04,"PEGMEA","PEGDA",0.9,0.1,"Al2O3",8.57,"LiTFSI",15,"0.9 PEGMEA, 0.1 PEGDA, 8.57 Al2O3, 15 LiTFSI",2023-08-22,"PCB print",0,0.05,1.9995,"PCB print",TRUE,"NO"
"KR_172",8e-04,"PEGMEA","PEGDA",0.9,0.1,"Al2O3",10.7,"LiTFSI",15,"0.9 PEGMEA, 0.1 PEGDA, 10.7 Al2O3, 15 LiTFSI",2023-08-22,"PCB print",0,0.064,2.56,"PCB print",TRUE,"NO"
"KR_173",3e-04,"PEGMEA","PEGDA",0.9,0.1,"Al2O3",12.9,"LiTFSI",15,"0.9 PEGMEA, 0.1 PEGDA, 12.9 Al2O3, 15 LiTFSI",2023-08-22,"PCB print",0,0.0635,2.5385,"PCB print",TRUE,"NO"
"KR_174",1.626e-06,"PEGMEA","PEGDA",0.9,0.1,"Al2O3",15,"LiTFSI",15,"0.9 PEGMEA, 0.1 PEGDA, 15 Al2O3, 15 LiTFSI",2023-08-22,"PCB print",0,0.0402,1.608,"PCB print",TRUE,"NO"
"KR_175",4.8063e-07,"PEGMEA","PEGDA",0.9,0.1,"Al2O3",0,"LiTFSI",15,"0.9 PEGMEA, 0.1 PEGDA, 0 Al2O3, 15 LiTFSI",2023-08-22,"PCB print",0,0.0276,1.105,"PCB print",TRUE,"NO"
"KR_181",5.1216e-06,"PEGMEA","PEGDA",0.9,0.1,"Al2O3",12.9,"LiTFSI",15,"0.9 PEGMEA, 0.1 PEGDA, 12.9 Al2O3, 15 LiTFSI",2023-08-22,"PCB print",0,0.0551,2.204,"PCB print",TRUE,"NO"
"KR_181",1.9048e-06,"PEGMEA","PEGDA",0.9,0.1,"Al2O3",12.9,"LiTFSI",15,"0.9 PEGMEA, 0.1 PEGDA, 12.9 Al2O3, 15 LiTFSI",2023-08-22,"PCB print",0,0.0551,2.204,"PCB print",TRUE,"NO"
"KR_188",6.3505e-06,"PEGMEA","PEGDA",0.9,0.1,"Aerosil 380",8.57,"LiTFSI",15,"0.9 PEGMEA, 0.1 PEGDA, 8.57 aerosil 380, 15 LiTFSI",2023-08-30,"PCB print",0,0.036,1.438,"PCB print",TRUE,"NO"
"KR_195",2e-04,"PEGMEA","PEGDA",0.9,0.1,"Aerosil 380",0,"LiTFSI",15,"0.9 PEGMEA, 0.1 PEGDA, 0 aerosil 380, 15 LiTFSI",2023-08-30,"PCB print",0,0.0258,1.033,"PCB print",TRUE,"NO"
"KR_195",4.0731e-06,"PEGMEA","PEGDA",0.9,0.1,"Aerosil 380",0,"LiTFSI",15,"0.9 PEGMEA, 0.1 PEGDA, 0 aerosil 380, 15 LiTFSI",2023-08-30,"PCB print",0,0.0258,1.033,"PCB print",TRUE,"NO"
"KR_195",4.8414e-06,"PEGMEA","PEGDA",0.9,0.1,"Aerosil 380",0,"LiTFSI",15,"0.9 PEGMEA, 0.1 PEGDA, 0 aerosil 380, 15 LiTFSI",2023-08-30,"PCB print",0,0.0258,1.033,"PCB print",TRUE,"NO"
"KR_197",4.8445e-06,"PEGMEA","PEGDA",0.9,0.1,"Aerosil 380",4.29,"LiTFSI",15,"0.9 PEGMEA, 0.1 PEGDA, 4.29 aerosil 380, 15 LiTFSI",2023-08-30,"PCB print",0,0.0315,1.2605,"PCB print",TRUE,"NO"
"KR_206",3e-04,"PEGMEA","PEGDA",0.9,0.1,"Aerosil 380",0,"LiTFSI",30,"0.9 PEGMEA, 0.1 PEGDA, 0 aerosil 380, 30 LiTFSI",2023-09-08,"PCB print",0,0.0432,1.727,"PCB print",TRUE,"NO"
"KR_206",2e-04,"PEGMEA","PEGDA",0.9,0.1,"Aerosil 380",0,"LiTFSI",30,"0.9 PEGMEA, 0.1 PEGDA, 0 aerosil 380, 30 LiTFSI",2023-09-08,"PCB print",0,0.0432,1.727,"PCB print",TRUE,"NO"
"KR_206",2e-04,"PEGMEA","PEGDA",0.9,0.1,"Aerosil 380",0,"LiTFSI",30,"0.9 PEGMEA, 0.1 PEGDA, 0 aerosil 380, 30 LiTFSI",2023-09-08,"PCB print",0,0.0432,1.727,"PCB print",TRUE,"NO"
"KR_208",2e-04,"PEGMEA","PEGDA",0.9,0.1,"Aerosil 380",4.29,"LiTFSI",30,"0.9 PEGMEA, 0.1 PEGDA, 4.29 aerosil 380, 30 LiTFSI",2023-09-08,"PCB print",0,0.039,1.5585,"PCB print",TRUE,"NO"
"KR_21",4.8426e-09,"PEGMEA","PEGDA",0.9,0.1,"Aerosil 90",20,"none",0,"0.9 PEGMEA, 0.1 PEGDA, 20 Aerosil 90",2023-05-16,"PCB print",0,0.0285,1.139,"PCB print",TRUE,"NO"
"KR_21",3.8462e-09,"PEGMEA","PEGDA",0.9,0.1,"Aerosil 90",20,"none",0,"0.9 PEGMEA, 0.1 PEGDA, 20 Aerosil 90",2023-05-16,"PCB print",0,0.0285,1.139,"PCB print",TRUE,"NO"
"KR_21",4.1587e-08,"PEGMEA","PEGDA",0.9,0.1,"Aerosil 90",20,"none",0,"0.9 PEGMEA, 0.1 PEGDA, 20 Aerosil 90",2023-05-16,"PCB print",0,0.0285,1.139,"PCB print",TRUE,"NO"
"KR_210",2e-04,"PEGMEA","PEGDA",0.9,0.1,"Aerosil 380",8.57,"LiTFSI",30,"0.9 PEGMEA, 0.1 PEGDA, 8.57 aerosil 380, 30 LiTFSI",2023-09-08,"PCB print",0,0.0266,1.0645,"PCB print",TRUE,"NO"
"KR_211",4e-04,"PEGMEA","PEGDA",0.9,0.1,"Aerosil 380",10.7,"LiTFSI",30,"0.9 PEGMEA, 0.1 PEGDA, 10.7 aerosil 380, 30 LiTFSI",2023-09-08,"PCB print",0,0.0625,2.5,"PCB print",TRUE,"NO"
"KR_212",5e-04,"PEGMEA","PEGDA",0.9,0.1,"Aerosil 380",12.9,"LiTFSI",30,"0.9 PEGMEA, 0.1 PEGDA, 12.9 aerosil 380, 30 LiTFSI",2023-09-08,"PCB print",0,0.0659,2.6365,"PCB print",TRUE,"NO"
"KR_213",0.0014,"PEGMEA","PEGDA",0.9,0.1,"Aerosil 380",15,"LiTFSI",30,"0.9 PEGMEA, 0.1 PEGDA, 15 aerosil 380, 30 LiTFSI",2023-09-08,"PCB print",0,0.0363,1.451,"PCB print",TRUE,"NO"
"KR_213",0.0013,"PEGMEA","PEGDA",0.9,0.1,"Aerosil 380",15,"LiTFSI",30,"0.9 PEGMEA, 0.1 PEGDA, 15 aerosil 380, 30 LiTFSI",2023-09-08,"PCB print",0,0.0363,1.451,"PCB print",TRUE,"NO"
"KR_213",0.0012,"PEGMEA","PEGDA",0.9,0.1,"Aerosil 380",15,"LiTFSI",30,"0.9 PEGMEA, 0.1 PEGDA, 15 aerosil 380, 30 LiTFSI",2023-09-08,"PCB print",0,0.0363,1.451,"PCB print",TRUE,"NO"
"KR_214",2e-04,"PEGMEA","PEGDA",0.9,0.1,"Aerosil 380",0,"LiTFSI",30,"0.9 PEGMEA, 0.1 PEGDA, 0 aerosil 380, 30 LiTFSI",2023-09-08,"PCB print",0,0.0284,1.137,"PCB print",TRUE,"NO"
"KR_22",4.9261e-08,"PEGMEA","PEGDA",0.9,0.1,"Aerosil 90",18.6,"none",0,"0.9 PEGMEA, 0.1 PEGDA, 18.6 Aerosil 90",2023-05-16,"PCB print",0,0.0337,1.348,"PCB print",TRUE,"NO"
"KR_238",2.3521e-07,"PEGMEA","PEGDA",0.9,0.1,"Aerosil 380",0,"none",0,"0.9 PEGMEA, 0.1 PEGDA, 0 aerosil 380",2023-09-12,"PCB print",0,0.0364,1.4555,"PCB print",TRUE,"NO"
"KR_238",3.3887e-07,"PEGMEA","PEGDA",0.9,0.1,"Aerosil 380",0,"none",0,"0.9 PEGMEA, 0.1 PEGDA, 0 aerosil 380",2023-09-12,"PCB print",0,0.0364,1.4555,"PCB print",TRUE,"NO"
"KR_238",4.9427e-07,"PEGMEA","PEGDA",0.9,0.1,"Aerosil 380",0,"none",0,"0.9 PEGMEA, 0.1 PEGDA, 0 aerosil 380",2023-09-12,"PCB print",0,0.0364,1.4555,"PCB print",TRUE,"NO"
"KR_239",9.1842e-07,"PEGMEA","PEGDA",0.9,0.1,"Aerosil 380",2.14,"none",0,"0.9 PEGMEA, 0.1 PEGDA, 2.14 aerosil 380",2023-09-12,"PCB print",0,0.0148,0.594,"PCB print",TRUE,"NO"
"KR_239",3.1602e-07,"PEGMEA","PEGDA",0.9,0.1,"Aerosil 380",2.14,"none",0,"0.9 PEGMEA, 0.1 PEGDA, 2.14 aerosil 380",2023-09-12,"PCB print",0,0.0148,0.594,"PCB print",TRUE,"NO"
"KR_239",3.1602e-07,"PEGMEA","PEGDA",0.9,0.1,"Aerosil 380",2.14,"none",0,"0.9 PEGMEA, 0.1 PEGDA, 2.14 aerosil 380",2023-09-12,"PCB print",0,0.0148,0.594,"PCB print",TRUE,"NO"
"KR_240",3.5699e-07,"PEGMEA","PEGDA",0.9,0.1,"Aerosil 380",4.29,"none",0,"0.9 PEGMEA, 0.1 PEGDA, 4.29 aerosil 380",2023-09-12,"PCB print",0,0.029,1.1595,"PCB print",TRUE,"NO"
"KR_240",3.6348e-07,"PEGMEA","PEGDA",0.9,0.1,"Aerosil 380",4.29,"none",0,"0.9 PEGMEA, 0.1 PEGDA, 4.29 aerosil 380",2023-09-12,"PCB print",0,0.029,1.1595,"PCB print",TRUE,"NO"
"KR_240",3.5699e-07,"PEGMEA","PEGDA",0.9,0.1,"Aerosil 380",4.29,"none",0,"0.9 PEGMEA, 0.1 PEGDA, 4.29 aerosil 380",2023-09-12,"PCB print",0,0.029,1.1595,"PCB print",TRUE,"NO"
"KR_241",2.1335e-06,"PEGMEA","PEGDA",0.9,0.1,"Aerosil 380",6.42,"none",0,"0.9 PEGMEA, 0.1 PEGDA, 6.43 aerosil 380",2023-09-12,"PCB print",0,0.0144,0.5745,"PCB print",TRUE,"NO"
"KR_241",3.8734e-07,"PEGMEA","PEGDA",0.9,0.1,"Aerosil 380",6.42,"none",0,"0.9 PEGMEA, 0.1 PEGDA, 6.43 aerosil 380",2023-09-12,"PCB print",0,0.0144,0.5745,"PCB print",TRUE,"NO"
"KR_241",3.4996e-07,"PEGMEA","PEGDA",0.9,0.1,"Aerosil 380",6.42,"none",0,"0.9 PEGMEA, 0.1 PEGDA, 6.43 aerosil 380",2023-09-12,"PCB print",0,0.0144,0.5745,"PCB print",TRUE,"NO"
"KR_242",4.6914e-07,"PEGMEA","PEGDA",0.9,0.1,"Aerosil 380",8.57,"none",0,"0.9 PEGMEA, 0.1 PEGDA, 8.57 aerosil 380",2023-09-12,"PCB print",0,0.0343,1.371,"PCB print",TRUE,"NO"
"KR_242",4.5838e-07,"PEGMEA","PEGDA",0.9,0.1,"Aerosil 380",8.57,"none",0,"0.9 PEGMEA, 0.1 PEGDA, 8.57 aerosil 380",2023-09-12,"PCB print",0,0.0343,1.371,"PCB print",TRUE,"NO"
"KR_242",4.4167e-07,"PEGMEA","PEGDA",0.9,0.1,"Aerosil 380",8.57,"none",0,"0.9 PEGMEA, 0.1 PEGDA, 8.57 aerosil 380",2023-09-12,"PCB print",0,0.0343,1.371,"PCB print",TRUE,"NO"
"KR_243",7.5542e-07,"PEGMEA","PEGDA",0.9,0.1,"Aerosil 380",10.7,"none",0,"0.9 PEGMEA, 0.1 PEGDA, 10.7 aerosil 380",2023-09-12,"PCB print",0,0.0524,2.094,"PCB print",TRUE,"NO"
"KR_243",5.6205e-07,"PEGMEA","PEGDA",0.9,0.1,"Aerosil 380",10.7,"none",0,"0.9 PEGMEA, 0.1 PEGDA, 10.7 aerosil 380",2023-09-12,"PCB print",0,0.0524,2.094,"PCB print",TRUE,"NO"
"KR_243",5.3712e-07,"PEGMEA","PEGDA",0.9,0.1,"Aerosil 380",10.7,"none",0,"0.9 PEGMEA, 0.1 PEGDA, 10.7 aerosil 380",2023-09-12,"PCB print",0,0.0524,2.094,"PCB print",TRUE,"NO"
"KR_244",4.9785e-07,"PEGMEA","PEGDA",0.9,0.1,"Aerosil 380",12.9,"none",0,"0.9 PEGMEA, 0.1 PEGDA, 12.9 aerosil 380",2023-09-12,"PCB print",0,0.0437,1.747,"PCB print",TRUE,"NO"
"KR_244",5.6306e-07,"PEGMEA","PEGDA",0.9,0.1,"Aerosil 380",12.9,"none",0,"0.9 PEGMEA, 0.1 PEGDA, 12.9 aerosil 380",2023-09-12,"PCB print",0,0.0437,1.747,"PCB print",TRUE,"NO"
"KR_244",5.2121e-07,"PEGMEA","PEGDA",0.9,0.1,"Aerosil 380",12.9,"none",0,"0.9 PEGMEA, 0.1 PEGDA, 12.9 aerosil 380",2023-09-12,"PCB print",0,0.0437,1.747,"PCB print",TRUE,"NO"
"KR_245",5.126e-07,"PEGMEA","PEGDA",0.9,0.1,"Aerosil 380",15,"none",0,"0.9 PEGMEA, 0.1 PEGDA, 15 aerosil 380",2023-09-12,"PCB print",0,0.0287,1.1475,"PCB print",TRUE,"NO"
"KR_245",4.8172e-07,"PEGMEA","PEGDA",0.9,0.1,"Aerosil 380",15,"none",0,"0.9 PEGMEA, 0.1 PEGDA, 15 aerosil 380",2023-09-12,"PCB print",0,0.0287,1.1475,"PCB print",TRUE,"NO"
"KR_245",4.2265e-07,"PEGMEA","PEGDA",0.9,0.1,"Aerosil 380",15,"none",0,"0.9 PEGMEA, 0.1 PEGDA, 15 aerosil 380",2023-09-12,"PCB print",0,0.0287,1.1475,"PCB print",TRUE,"NO"
"KR_246",3.0791e-07,"PEGMEA","PEGDA",0.9,0.1,"Aerosil 380",0,"none",0,"0.9 PEGMEA, 0.1 PEGDA, 0 aerosil 380",2023-09-12,"PCB print",0,0.0355,1.421,"PCB print",TRUE,"NO"
"KR_246",2.7797e-07,"PEGMEA","PEGDA",0.9,0.1,"Aerosil 380",0,"none",0,"0.9 PEGMEA, 0.1 PEGDA, 0 aerosil 380",2023-09-12,"PCB print",0,0.0355,1.421,"PCB print",TRUE,"NO"
"KR_247",3.3898e-07,"PEGMEA","PEGDA",0.9,0.1,"Aerosil 380",2.14,"none",0,"0.9 PEGMEA, 0.1 PEGDA, 2.14 aerosil 380",2023-09-12,"PCB print",0,0.0113,0.452,"PCB print",TRUE,"NO"
"KR_247",3.8095e-07,"PEGMEA","PEGDA",0.9,0.1,"Aerosil 380",2.14,"none",0,"0.9 PEGMEA, 0.1 PEGDA, 2.14 aerosil 380",2023-09-12,"PCB print",0,0.0113,0.452,"PCB print",TRUE,"NO"
"KR_247",3.3613e-07,"PEGMEA","PEGDA",0.9,0.1,"Aerosil 380",2.14,"none",0,"0.9 PEGMEA, 0.1 PEGDA, 2.14 aerosil 380",2023-09-12,"PCB print",0,0.0113,0.452,"PCB print",TRUE,"NO"
"KR_248",2.5641e-07,"PEGMEA","PEGDA",0.9,0.1,"Aerosil 380",4.29,"none",0,"0.9 PEGMEA, 0.1 PEGDA, 4.29 aerosil 380",2023-09-12,"PCB print",0,0.0283,1.132,"PCB print",TRUE,"NO"
"KR_248",2.5e-07,"PEGMEA","PEGDA",0.9,0.1,"Aerosil 380",4.29,"none",0,"0.9 PEGMEA, 0.1 PEGDA, 4.29 aerosil 380",2023-09-12,"PCB print",0,0.0283,1.132,"PCB print",TRUE,"NO"
"KR_248",3.0769e-07,"PEGMEA","PEGDA",0.9,0.1,"Aerosil 380",4.29,"none",0,"0.9 PEGMEA, 0.1 PEGDA, 4.29 aerosil 380",2023-09-12,"PCB print",0,0.0283,1.132,"PCB print",TRUE,"NO"
"KR_249",3.5998e-07,"PEGMEA","PEGDA",0.9,0.1,"Aerosil 380",6.42,"none",0,"0.9 PEGMEA, 0.1 PEGDA, 6.43 aerosil 380",2023-09-12,"PCB print",0,0.0357,1.4265,"PCB print",TRUE,"NO"
"KR_249",3.4746e-07,"PEGMEA","PEGDA",0.9,0.1,"Aerosil 380",6.42,"none",0,"0.9 PEGMEA, 0.1 PEGDA, 6.43 aerosil 380",2023-09-12,"PCB print",0,0.0357,1.4265,"PCB print",TRUE,"NO"
