Repository: Jay2-davic/SPOC_code

# Studying-Polymers-on a-Chip (SPOC) Data Cleaning and Processing
Author: Jay Jimenez jimenez45@llnl.gov

# Project Description

The SPOC project aims to establish an automated, high-throughput experimentation workflow to screen solid state polymer electrolytes. This repository contains code to reproduce the data cleaning workflow, data processing, and active learning for the SPOC project. Electrochemical impedance spectroscopy processing code is included as a Python file which was used to determine bulk ionic conductivities.

File: output/pe_data_with_flags.csv (part 16 of 27)
"sample_ID","ionic_conductivity_final","fcomp_mat1","fcomp_mat2","fcomp_mat1_ratio","fcomp_mat2_ratio","fcomp_additive","fcomp_additive_wt_pct","fcomp_salt","fcomp_salt_wt_pct","fcomp_formulation","date_casted","cast_type","fab_method","area_cm2","spe_thickness_avg","print_type","flag_for_removal","validation"
"SS_102",2.7972e-06,"PEGMEA","PEGDA",0.9,0.1,"Aerosil 380",2.14,"LiTFSI",20,"0.9 PEGMEA, 0.1 PEGDA, 2.14 aerosil 380, 20 LiTFSI",2023-12-14,"PCB print",2,0.028,1.4467,"PCB print",TRUE,"NO"
"SS_102",2.9412e-06,"PEGMEA","PEGDA",0.9,0.1,"Aerosil 380",2.14,"LiTFSI",20,"0.9 PEGMEA, 0.1 PEGDA, 2.14 aerosil 380, 20 LiTFSI",2023-12-14,"PCB print",2,0.028,1.4467,"PCB print",TRUE,"NO"
"SS_102",2.7778e-06,"PEGMEA","PEGDA",0.9,0.1,"Aerosil 380",2.14,"LiTFSI",20,"0.9 PEGMEA, 0.1 PEGDA, 2.14 aerosil 380, 20 LiTFSI",2023-12-14,"PCB print",2,0.028,1.4467,"PCB print",TRUE,"NO"
"SS_102",2.7397e-06,"PEGMEA","PEGDA",0.9,0.1,"Aerosil 380",2.14,"LiTFSI",20,"0.9 PEGMEA, 0.1 PEGDA, 2.14 aerosil 380, 20 LiTFSI",2023-12-14,"PCB print",2,0.028,1.4467,"PCB print",TRUE,"NO"
"SS_102",4.09e-06,"PEGMEA","PEGDA",0.9,0.1,"Aerosil 380",2.14,"LiTFSI",20,"0.9 PEGMEA, 0.1 PEGDA, 2.14 aerosil 380, 20 LiTFSI",2023-12-14,"PCB print",2,0.028,1.4467,"PCB print",TRUE,"NO"
"SS_102",4.2017e-06,"PEGMEA","PEGDA",0.9,0.1,"Aerosil 380",2.14,"LiTFSI",20,"0.9 PEGMEA, 0.1 PEGDA, 2.14 aerosil 380, 20 LiTFSI",2023-12-14,"PCB print",2,0.028,1.4467,"PCB print",TRUE,"NO"
"SS_102",4.1365e-06,"PEGMEA","PEGDA",0.9,0.1,"Aerosil 380",2.14,"LiTFSI",20,"0.9 PEGMEA, 0.1 PEGDA, 2.14 aerosil 380, 20 LiTFSI",2023-12-14,"PCB print",2,0.028,1.4467,"PCB print",TRUE,"NO"
"SS_102",4.0984e-06,"PEGMEA","PEGDA",0.9,0.1,"Aerosil 380",2.14,"LiTFSI",20,"0.9 PEGMEA, 0.1 PEGDA, 2.14 aerosil 380, 20 LiTFSI",2023-12-14,"PCB print",2,0.028,1.4467,"PCB print",TRUE,"NO"
"SS_103",2.3392e-06,"PEGMEA","PEGDA",0.9,0.1,"Aerosil 380",0,"LiTFSI",20,"0.9 PEGMEA, 0.1 PEGDA, 0 aerosil 380, 20 LiTFSI",2023-12-14,"PCB print",2,0.028,1.6433,"PCB print",TRUE,"NO"
"SS_103",2.439e-06,"PEGMEA","PEGDA",0.9,0.1,"Aerosil 380",0,"LiTFSI",20,"0.9 PEGMEA, 0.1 PEGDA, 0 aerosil 380, 20 LiTFSI",2023-12-14,"PCB print",2,0.028,1.6433,"PCB print",TRUE,"NO"
"SS_103",2.3256e-06,"PEGMEA","PEGDA",0.9,0.1,"Aerosil 380",0,"LiTFSI",20,"0.9 PEGMEA, 0.1 PEGDA, 0 aerosil 380, 20 LiTFSI",2023-12-14,"PCB print",2,0.028,1.6433,"PCB print",TRUE,"NO"
"SS_103",2.454e-06,"PEGMEA","PEGDA",0.9,0.1,"Aerosil 380",0,"LiTFSI",20,"0.9 PEGMEA, 0.1 PEGDA, 0 aerosil 380, 20 LiTFSI",2023-12-14,"PCB print",2,0.028,1.6433,"PCB print",TRUE,"NO"
"SS_103",2.8986e-06,"PEGMEA","PEGDA",0.9,0.1,"Aerosil 380",0,"LiTFSI",20,"0.9 PEGMEA, 0.1 PEGDA, 0 aerosil 380, 20 LiTFSI",2023-12-14,"PCB print",2,0.028,1.6433,"PCB print",TRUE,"NO"
"SS_103",2.7586e-06,"PEGMEA","PEGDA",0.9,0.1,"Aerosil 380",0,"LiTFSI",20,"0.9 PEGMEA, 0.1 PEGDA, 0 aerosil 380, 20 LiTFSI",2023-12-14,"PCB print",2,0.028,1.6433,"PCB print",TRUE,"NO"
"SS_103",2.8369e-06,"PEGMEA","PEGDA",0.9,0.1,"Aerosil 380",0,"LiTFSI",20,"0.9 PEGMEA, 0.1 PEGDA, 0 aerosil 380, 20 LiTFSI",2023-12-14,"PCB print",2,0.028,1.6433,"PCB print",TRUE,"NO"
"SS_103",2.9412e-06,"PEGMEA","PEGDA",0.9,0.1,"Aerosil 380",0,"LiTFSI",20,"0.9 PEGMEA, 0.1 PEGDA, 0 aerosil 380, 20 LiTFSI",2023-12-14,"PCB print",2,0.028,1.6433,"PCB print",TRUE,"NO"
"SS_103",4.3431e-06,"PEGMEA","PEGDA",0.9,0.1,"Aerosil 380",0,"LiTFSI",20,"0.9 PEGMEA, 0.1 PEGDA, 0 aerosil 380, 20 LiTFSI",2023-12-14,"PCB print",2,0.028,1.6433,"PCB print",TRUE,"NO"
"SS_103",4.5198e-06,"PEGMEA","PEGDA",0.9,0.1,"Aerosil 380",0,"LiTFSI",20,"0.9 PEGMEA, 0.1 PEGDA, 0 aerosil 380, 20 LiTFSI",2023-12-14,"PCB print",2,0.028,1.6433,"PCB print",TRUE,"NO"
"SS_103",4.215e-06,"PEGMEA","PEGDA",0.9,0.1,"Aerosil 380",0,"LiTFSI",20,"0.9 PEGMEA, 0.1 PEGDA, 0 aerosil 380, 20 LiTFSI",2023-12-14,"PCB print",2,0.028,1.6433,"PCB print",TRUE,"NO"
"SS_103",4.171e-06,"PEGMEA","PEGDA",0.9,0.1,"Aerosil 380",0,"LiTFSI",20,"0.9 PEGMEA, 0.1 PEGDA, 0 aerosil 380, 20 LiTFSI",2023-12-14,"PCB print",2,0.028,1.6433,"PCB print",TRUE,"NO"
"SS_104",6.4725e-07,"PEGMEA","PEGDA",0.9,0.1,"Aerosil 380",15,"LiTFSI",30,"0.9 PEGMEA, 0.1 PEGDA, 15 aerosil 380, 30 LiTFSI",2023-12-28,"PCB print",2,0.028,2.4133,"PCB print",TRUE,"NO"
"SS_104",6.4725e-07,"PEGMEA","PEGDA",0.9,0.1,"Aerosil 380",15,"LiTFSI",30,"0.9 PEGMEA, 0.1 PEGDA, 15 aerosil 380, 30 LiTFSI",2023-12-28,"PCB print",2,0.028,2.4133,"PCB print",TRUE,"NO"
"SS_104",6.3694e-07,"PEGMEA","PEGDA",0.9,0.1,"Aerosil 380",15,"LiTFSI",30,"0.9 PEGMEA, 0.1 PEGDA, 15 aerosil 380, 30 LiTFSI",2023-12-28,"PCB print",2,0.028,2.4133,"PCB print",TRUE,"NO"
"SS_104",6.4205e-07,"PEGMEA","PEGDA",0.9,0.1,"Aerosil 380",15,"LiTFSI",30,"0.9 PEGMEA, 0.1 PEGDA, 15 aerosil 380, 30 LiTFSI",2023-12-28,"PCB print",2,0.028,2.4133,"PCB print",TRUE,"NO"
"SS_104",8.4034e-07,"PEGMEA","PEGDA",0.9,0.1,"Aerosil 380",15,"LiTFSI",30,"0.9 PEGMEA, 0.1 PEGDA, 15 aerosil 380, 30 LiTFSI",2023-12-28,"PCB print",2,0.028,2.4133,"PCB print",TRUE,"NO"
"SS_104",8.8889e-07,"PEGMEA","PEGDA",0.9,0.1,"Aerosil 380",15,"LiTFSI",30,"0.9 PEGMEA, 0.1 PEGDA, 15 aerosil 380, 30 LiTFSI",2023-12-28,"PCB print",2,0.028,2.4133,"PCB print",TRUE,"NO"
"SS_104",9.1743e-07,"PEGMEA","PEGDA",0.9,0.1,"Aerosil 380",15,"LiTFSI",30,"0.9 PEGMEA, 0.1 PEGDA, 15 aerosil 380, 30 LiTFSI",2023-12-28,"PCB print",2,0.028,2.4133,"PCB print",TRUE,"NO"
"SS_104",9.3458e-07,"PEGMEA","PEGDA",0.9,0.1,"Aerosil 380",15,"LiTFSI",30,"0.9 PEGMEA, 0.1 PEGDA, 15 aerosil 380, 30 LiTFSI",2023-12-28,"PCB print",2,0.028,2.4133,"PCB print",TRUE,"NO"
"SS_105",1.6e-06,"PEGMEA","PEGDA",0.9,0.1,"Aerosil 380",15,"LiTFSI",25.7,"0.9 PEGMEA, 0.1 PEGDA, 15 aerosil 380, 25.7 LiTFSI",2023-12-28,"PCB print",2,0.028,2.4167,"PCB print",TRUE,"NO"
"SS_105",1.6194e-06,"PEGMEA","PEGDA",0.9,0.1,"Aerosil 380",15,"LiTFSI",25.7,"0.9 PEGMEA, 0.1 PEGDA, 15 aerosil 380, 25.7 LiTFSI",2023-12-28,"PCB print",2,0.028,2.4167,"PCB print",TRUE,"NO"
"SS_105",1.7094e-06,"PEGMEA","PEGDA",0.9,0.1,"Aerosil 380",15,"LiTFSI",25.7,"0.9 PEGMEA, 0.1 PEGDA, 15 aerosil 380, 25.7 LiTFSI",2023-12-28,"PCB print",2,0.028,2.4167,"PCB print",TRUE,"NO"
"SS_105",1.7021e-06,"PEGMEA","PEGDA",0.9,0.1,"Aerosil 380",15,"LiTFSI",25.7,"0.9 PEGMEA, 0.1 PEGDA, 15 aerosil 380, 25.7 LiTFSI",2023-12-28,"PCB print",2,0.028,2.4167,"PCB print",TRUE,"NO"
"SS_105",2.5478e-06,"PEGMEA","PEGDA",0.9,0.1,"Aerosil 380",15,"LiTFSI",25.7,"0.9 PEGMEA, 0.1 PEGDA, 15 aerosil 380, 25.7 LiTFSI",2023-12-28,"PCB print",2,0.028,2.4167,"PCB print",TRUE,"NO"
"SS_105",2.4845e-06,"PEGMEA","PEGDA",0.9,0.1,"Aerosil 380",15,"LiTFSI",25.7,"0.9 PEGMEA, 0.1 PEGDA, 15 aerosil 380, 25.7 LiTFSI",2023-12-28,"PCB print",2,0.028,2.4167,"PCB print",TRUE,"NO"
"SS_105",2.439e-06,"PEGMEA","PEGDA",0.9,0.1,"Aerosil 380",15,"LiTFSI",25.7,"0.9 PEGMEA, 0.1 PEGDA, 15 aerosil 380, 25.7 LiTFSI",2023-12-28,"PCB print",2,0.028,2.4167,"PCB print",TRUE,"NO"
"SS_105",2.454e-06,"PEGMEA","PEGDA",0.9,0.1,"Aerosil 380",15,"LiTFSI",25.7,"0.9 PEGMEA, 0.1 PEGDA, 15 aerosil 380, 25.7 LiTFSI",2023-12-28,"PCB print",2,0.028,2.4167,"PCB print",TRUE,"NO"
"SS_106",5.3191e-07,"PEGMEA","PEGDA",0.9,0.1,"Aerosil 380",15,"LiTFSI",21.4,"0.9 PEGMEA, 0.1 PEGDA, 15 aerosil 380, 21.4 LiTFSI",2023-12-28,"PCB print",2,0.028,2.5433,"PCB print",TRUE,"NO"
"SS_106",5.0125e-07,"PEGMEA","PEGDA",0.9,0.1,"Aerosil 380",15,"LiTFSI",21.4,"0.9 PEGMEA, 0.1 PEGDA, 15 aerosil 380, 21.4 LiTFSI",2023-12-28,"PCB print",2,0.028,2.5433,"PCB print",TRUE,"NO"
"SS_106",5.0063e-07,"PEGMEA","PEGDA",0.9,0.1,"Aerosil 380",15,"LiTFSI",21.4,"0.9 PEGMEA, 0.1 PEGDA, 15 aerosil 380, 21.4 LiTFSI",2023-12-28,"PCB print",2,0.028,2.5433,"PCB print",TRUE,"NO"
"SS_106",5.0955e-07,"PEGMEA","PEGDA",0.9,0.1,"Aerosil 380",15,"LiTFSI",21.4,"0.9 PEGMEA, 0.1 PEGDA, 15 aerosil 380, 21.4 LiTFSI",2023-12-28,"PCB print",2,0.028,2.5433,"PCB print",TRUE,"NO"
"SS_106",4.9322e-07,"PEGMEA","PEGDA",0.9,0.1,"Aerosil 380",15,"LiTFSI",21.4,"0.9 PEGMEA, 0.1 PEGDA, 15 aerosil 380, 21.4 LiTFSI",2023-12-28,"PCB print",2,0.028,2.5433,"PCB print",TRUE,"NO"
"SS_106",5.0505e-07,"PEGMEA","PEGDA",0.9,0.1,"Aerosil 380",15,"LiTFSI",21.4,"0.9 PEGMEA, 0.1 PEGDA, 15 aerosil 380, 21.4 LiTFSI",2023-12-28,"PCB print",2,0.028,2.5433,"PCB print",TRUE,"NO"
"SS_106",5.0569e-07,"PEGMEA","PEGDA",0.9,0.1,"Aerosil 380",15,"LiTFSI",21.4,"0.9 PEGMEA, 0.1 PEGDA, 15 aerosil 380, 21.4 LiTFSI",2023-12-28,"PCB print",2,0.028,2.5433,"PCB print",TRUE,"NO"
"SS_106",5.0314e-07,"PEGMEA","PEGDA",0.9,0.1,"Aerosil 380",15,"LiTFSI",21.4,"0.9 PEGMEA, 0.1 PEGDA, 15 aerosil 380, 21.4 LiTFSI",2023-12-28,"PCB print",2,0.028,2.5433,"PCB print",TRUE,"NO"
"SS_107",2.1739e-06,"PEGMEA","PEGDA",0.9,0.1,"Aerosil 380",15,"LiTFSI",17.1,"0.9 PEGMEA, 0.1 PEGDA, 15 aerosil 380, 17.1 LiTFSI",2023-12-28,"PCB print",2,0.028,2.5867,"PCB print",TRUE,"NO"
"SS_107",2.2099e-06,"PEGMEA","PEGDA",0.9,0.1,"Aerosil 380",15,"LiTFSI",17.1,"0.9 PEGMEA, 0.1 PEGDA, 15 aerosil 380, 17.1 LiTFSI",2023-12-28,"PCB print",2,0.028,2.5867,"PCB print",TRUE,"NO"
"SS_107",2.2857e-06,"PEGMEA","PEGDA",0.9,0.1,"Aerosil 380",15,"LiTFSI",17.1,"0.9 PEGMEA, 0.1 PEGDA, 15 aerosil 380, 17.1 LiTFSI",2023-12-28,"PCB print",2,0.028,2.5867,"PCB print",TRUE,"NO"
"SS_107",2.1858e-06,"PEGMEA","PEGDA",0.9,0.1,"Aerosil 380",15,"LiTFSI",17.1,"0.9 PEGMEA, 0.1 PEGDA, 15 aerosil 380, 17.1 LiTFSI",2023-12-28,"PCB print",2,0.028,2.5867,"PCB print",TRUE,"NO"
"SS_107",3.252e-06,"PEGMEA","PEGDA",0.9,0.1,"Aerosil 380",15,"LiTFSI",17.1,"0.9 PEGMEA, 0.1 PEGDA, 15 aerosil 380, 17.1 LiTFSI",2023-12-28,"PCB print",2,0.028,2.5867,"PCB print",TRUE,"NO"
"SS_107",3.3333e-06,"PEGMEA","PEGDA",0.9,0.1,"Aerosil 380",15,"LiTFSI",17.1,"0.9 PEGMEA, 0.1 PEGDA, 15 aerosil 380, 17.1 LiTFSI",2023-12-28,"PCB print",2,0.028,2.5867,"PCB print",TRUE,"NO"
"SS_107",3.2258e-06,"PEGMEA","PEGDA",0.9,0.1,"Aerosil 380",15,"LiTFSI",17.1,"0.9 PEGMEA, 0.1 PEGDA, 15 aerosil 380, 17.1 LiTFSI",2023-12-28,"PCB print",2,0.028,2.5867,"PCB print",TRUE,"NO"
"SS_107",3.4188e-06,"PEGMEA","PEGDA",0.9,0.1,"Aerosil 380",15,"LiTFSI",17.1,"0.9 PEGMEA, 0.1 PEGDA, 15 aerosil 380, 17.1 LiTFSI",2023-12-28,"PCB print",2,0.028,2.5867,"PCB print",TRUE,"NO"
"SS_108",8.5288e-07,"PEGMEA","PEGDA",0.9,0.1,"Aerosil 380",15,"LiTFSI",12.9,"0.9 PEGMEA, 0.1 PEGDA, 15 aerosil 380, 12.9 LiTFSI",2023-12-28,"PCB print",2,0.028,2.2,"PCB print",TRUE,"NO"
"SS_108",9.009e-07,"PEGMEA","PEGDA",0.9,0.1,"Aerosil 380",15,"LiTFSI",12.9,"0.9 PEGMEA, 0.1 PEGDA, 15 aerosil 380, 12.9 LiTFSI",2023-12-28,"PCB print",2,0.028,2.2,"PCB print",TRUE,"NO"
"SS_108",8.9888e-07,"PEGMEA","PEGDA",0.9,0.1,"Aerosil 380",15,"LiTFSI",12.9,"0.9 PEGMEA, 0.1 PEGDA, 15 aerosil 380, 12.9 LiTFSI",2023-12-28,"PCB print",2,0.028,2.2,"PCB print",TRUE,"NO"
"SS_108",8.83e-07,"PEGMEA","PEGDA",0.9,0.1,"Aerosil 380",15,"LiTFSI",12.9,"0.9 PEGMEA, 0.1 PEGDA, 15 aerosil 380, 12.9 LiTFSI",2023-12-28,"PCB print",2,0.028,2.2,"PCB print",TRUE,"NO"
"SS_108",6.9204e-07,"PEGMEA","PEGDA",0.9,0.1,"Aerosil 380",15,"LiTFSI",12.9,"0.9 PEGMEA, 0.1 PEGDA, 15 aerosil 380, 12.9 LiTFSI",2023-12-28,"PCB print",2,0.028,2.2,"PCB print",TRUE,"NO"
"SS_108",6.5574e-07,"PEGMEA","PEGDA",0.9,0.1,"Aerosil 380",15,"LiTFSI",12.9,"0.9 PEGMEA, 0.1 PEGDA, 15 aerosil 380, 12.9 LiTFSI",2023-12-28,"PCB print",2,0.028,2.2,"PCB print",TRUE,"NO"
"SS_108",7.3529e-07,"PEGMEA","PEGDA",0.9,0.1,"Aerosil 380",15,"LiTFSI",12.9,"0.9 PEGMEA, 0.1 PEGDA, 15 aerosil 380, 12.9 LiTFSI",2023-12-28,"PCB print",2,0.028,2.2,"PCB print",TRUE,"NO"
"SS_108",7.722e-07,"PEGMEA","PEGDA",0.9,0.1,"Aerosil 380",15,"LiTFSI",12.9,"0.9 PEGMEA, 0.1 PEGDA, 15 aerosil 380, 12.9 LiTFSI",2023-12-28,"PCB print",2,0.028,2.2,"PCB print",TRUE,"NO"
"SS_109",2.439e-06,"PEGMEA","PEGDA",0.9,0.1,"Aerosil 380",15,"LiTFSI",8.57,"0.9 PEGMEA, 0.1 PEGDA, 15 aerosil 380, 8.57 LiTFSI",2023-12-28,"PCB print",2,0.028,1.3767,"PCB print",TRUE,"NO"
"SS_109",2.3529e-06,"PEGMEA","PEGDA",0.9,0.1,"Aerosil 380",15,"LiTFSI",8.57,"0.9 PEGMEA, 0.1 PEGDA, 15 aerosil 380, 8.57 LiTFSI",2023-12-28,"PCB print",2,0.028,1.3767,"PCB print",TRUE,"NO"
"SS_109",2.4242e-06,"PEGMEA","PEGDA",0.9,0.1,"Aerosil 380",15,"LiTFSI",8.57,"0.9 PEGMEA, 0.1 PEGDA, 15 aerosil 380, 8.57 LiTFSI",2023-12-28,"PCB print",2,0.028,1.3767,"PCB print",TRUE,"NO"
"SS_109",2.3669e-06,"PEGMEA","PEGDA",0.9,0.1,"Aerosil 380",15,"LiTFSI",8.57,"0.9 PEGMEA, 0.1 PEGDA, 15 aerosil 380, 8.57 LiTFSI",2023-12-28,"PCB print",2,0.028,1.3767,"PCB print",TRUE,"NO"
"SS_109",3.1746e-06,"PEGMEA","PEGDA",0.9,0.1,"Aerosil 380",15,"LiTFSI",8.57,"0.9 PEGMEA, 0.1 PEGDA, 15 aerosil 380, 8.57 LiTFSI",2023-12-28,"PCB print",2,0.028,1.3767,"PCB print",TRUE,"NO"
"SS_109",3.3058e-06,"PEGMEA","PEGDA",0.9,0.1,"Aerosil 380",15,"LiTFSI",8.57,"0.9 PEGMEA, 0.1 PEGDA, 15 aerosil 380, 8.57 LiTFSI",2023-12-28,"PCB print",2,0.028,1.3767,"PCB print",TRUE,"NO"
"SS_109",3.252e-06,"PEGMEA","PEGDA",0.9,0.1,"Aerosil 380",15,"LiTFSI",8.57,"0.9 PEGMEA, 0.1 PEGDA, 15 aerosil 380, 8.57 LiTFSI",2023-12-28,"PCB print",2,0.028,1.3767,"PCB print",TRUE,"NO"
"SS_109",2.9851e-06,"PEGMEA","PEGDA",0.9,0.1,"Aerosil 380",15,"LiTFSI",8.57,"0.9 PEGMEA, 0.1 PEGDA, 15 aerosil 380, 8.57 LiTFSI",2023-12-28,"PCB print",2,0.028,1.3767,"PCB print",TRUE,"NO"
"SS_11",2.5316e-06,"PEGMEA","PEGDA",0.9,0.1,"Aerosil 380",7.5,"LiTFSI",8.57,"0.9 PEGMEA, 0.1 PEGDA, 7.5 aerosil 380, 8.57 LiTFSI",2023-10-25,"PCB print",2,0.028,1.24,"PCB print",TRUE,"NO"
"SS_11",2.439e-06,"PEGMEA","PEGDA",0.9,0.1,"Aerosil 380",7.5,"LiTFSI",8.57,"0.9 PEGMEA, 0.1 PEGDA, 7.5 aerosil 380, 8.57 LiTFSI",2023-10-25,"PCB print",2,0.028,1.24,"PCB print",TRUE,"NO"
"SS_11",1.5873e-06,"PEGMEA","PEGDA",0.9,0.1,"Aerosil 380",7.5,"LiTFSI",8.57,"0.9 PEGMEA, 0.1 PEGDA, 7.5 aerosil 380, 8.57 LiTFSI",2023-10-25,"PCB print",2,0.028,1.24,"PCB print",TRUE,"NO"
"SS_11",1.6e-06,"PEGMEA","PEGDA",0.9,0.1,"Aerosil 380",7.5,"LiTFSI",8.57,"0.9 PEGMEA, 0.1 PEGDA, 7.5 aerosil 380, 8.57 LiTFSI",2023-10-25,"PCB print",2,0.028,1.24,"PCB print",TRUE,"NO"
"SS_110",1.2903e-06,"PEGMEA","PEGDA",0.9,0.1,"Aerosil 380",15,"LiTFSI",4.29,"0.9 PEGMEA, 0.1 PEGDA, 15 aerosil 380, 4.29 LiTFSI",2023-12-28,"PCB print",2,0.028,1.5367,"PCB print",TRUE,"NO"
"SS_110",1.2862e-06,"PEGMEA","PEGDA",0.9,0.1,"Aerosil 380",15,"LiTFSI",4.29,"0.9 PEGMEA, 0.1 PEGDA, 15 aerosil 380, 4.29 LiTFSI",2023-12-28,"PCB print",2,0.028,1.5367,"PCB print",TRUE,"NO"
"SS_110",1.278e-06,"PEGMEA","PEGDA",0.9,0.1,"Aerosil 380",15,"LiTFSI",4.29,"0.9 PEGMEA, 0.1 PEGDA, 15 aerosil 380, 4.29 LiTFSI",2023-12-28,"PCB print",2,0.028,1.5367,"PCB print",TRUE,"NO"
"SS_110",1.2862e-06,"PEGMEA","PEGDA",0.9,0.1,"Aerosil 380",15,"LiTFSI",4.29,"0.9 PEGMEA, 0.1 PEGDA, 15 aerosil 380, 4.29 LiTFSI",2023-12-28,"PCB print",2,0.028,1.5367,"PCB print",TRUE,"NO"
"SS_110",2.2346e-06,"PEGMEA","PEGDA",0.9,0.1,"Aerosil 380",15,"LiTFSI",4.29,"0.9 PEGMEA, 0.1 PEGDA, 15 aerosil 380, 4.29 LiTFSI",2023-12-28,"PCB print",2,0.028,1.5367,"PCB print",TRUE,"NO"
"SS_110",2.1978e-06,"PEGMEA","PEGDA",0.9,0.1,"Aerosil 380",15,"LiTFSI",4.29,"0.9 PEGMEA, 0.1 PEGDA, 15 aerosil 380, 4.29 LiTFSI",2023-12-28,"PCB print",2,0.028,1.5367,"PCB print",TRUE,"NO"
"SS_110",2.0725e-06,"PEGMEA","PEGDA",0.9,0.1,"Aerosil 380",15,"LiTFSI",4.29,"0.9 PEGMEA, 0.1 PEGDA, 15 aerosil 380, 4.29 LiTFSI",2023-12-28,"PCB print",2,0.028,1.5367,"PCB print",TRUE,"NO"
"SS_110",2.2472e-06,"PEGMEA","PEGDA",0.9,0.1,"Aerosil 380",15,"LiTFSI",4.29,"0.9 PEGMEA, 0.1 PEGDA, 15 aerosil 380, 4.29 LiTFSI",2023-12-28,"PCB print",2,0.028,1.5367,"PCB print",TRUE,"NO"
"SS_111",1.0309e-06,"PEGMEA","PEGDA",0.9,0.1,"Aerosil 380",15,"LiTFSI",0,"0.9 PEGMEA, 0.1 PEGDA, 15 aerosil 380, 0 LiTFSI",2023-12-28,"PCB print",2,0.028,1.72,"PCB print",TRUE,"NO"
"SS_111",1.0499e-06,"PEGMEA","PEGDA",0.9,0.1,"Aerosil 380",15,"LiTFSI",0,"0.9 PEGMEA, 0.1 PEGDA, 15 aerosil 380, 0 LiTFSI",2023-12-28,"PCB print",2,0.028,1.72,"PCB print",TRUE,"NO"
"SS_111",1.1019e-06,"PEGMEA","PEGDA",0.9,0.1,"Aerosil 380",15,"LiTFSI",0,"0.9 PEGMEA, 0.1 PEGDA, 15 aerosil 380, 0 LiTFSI",2023-12-28,"PCB print",2,0.028,1.72,"PCB print",TRUE,"NO"
"SS_111",1.0283e-06,"PEGMEA","PEGDA",0.9,0.1,"Aerosil 380",15,"LiTFSI",0,"0.9 PEGMEA, 0.1 PEGDA, 15 aerosil 380, 0 LiTFSI",2023-12-28,"PCB print",2,0.028,1.72,"PCB print",TRUE,"NO"
"SS_111",1.81e-06,"PEGMEA","PEGDA",0.9,0.1,"Aerosil 380",15,"LiTFSI",0,"0.9 PEGMEA, 0.1 PEGDA, 15 aerosil 380, 0 LiTFSI",2023-12-28,"PCB print",2,0.028,1.72,"PCB print",TRUE,"NO"
"SS_111",1.7621e-06,"PEGMEA","PEGDA",0.9,0.1,"Aerosil 380",15,"LiTFSI",0,"0.9 PEGMEA, 0.1 PEGDA, 15 aerosil 380, 0 LiTFSI",2023-12-28,"PCB print",2,0.028,1.72,"PCB print",TRUE,"NO"
"SS_111",1.7094e-06,"PEGMEA","PEGDA",0.9,0.1,"Aerosil 380",15,"LiTFSI",0,"0.9 PEGMEA, 0.1 PEGDA, 15 aerosil 380, 0 LiTFSI",2023-12-28,"PCB print",2,0.028,1.72,"PCB print",TRUE,"NO"
"SS_111",1.6949e-06,"PEGMEA","PEGDA",0.9,0.1,"Aerosil 380",15,"LiTFSI",0,"0.9 PEGMEA, 0.1 PEGDA, 15 aerosil 380, 0 LiTFSI",2023-12-28,"PCB print",2,0.028,1.72,"PCB print",TRUE,"NO"
"SS_12",2.0833e-06,"PEGMEA","PEGDA",0.9,0.1,"Aerosil 380",7.5,"LiTFSI",12.9,"0.9 PEGMEA, 0.1 PEGDA, 7.5 aerosil 380, 12.9 LiTFSI",2023-10-25,"PCB print",2,0.028,2.62,"PCB print",TRUE,"NO"
"SS_12",2.1505e-06,"PEGMEA","PEGDA",0.9,0.1,"Aerosil 380",7.5,"LiTFSI",12.9,"0.9 PEGMEA, 0.1 PEGDA, 7.5 aerosil 380, 12.9 LiTFSI",2023-10-25,"PCB print",2,0.028,2.62,"PCB print",TRUE,"NO"
"SS_12",2.3392e-06,"PEGMEA","PEGDA",0.9,0.1,"Aerosil 380",7.5,"LiTFSI",12.9,"0.9 PEGMEA, 0.1 PEGDA, 7.5 aerosil 380, 12.9 LiTFSI",2023-10-25,"PCB print",2,0.028,2.62,"PCB print",TRUE,"NO"
"SS_12",2.5974e-06,"PEGMEA","PEGDA",0.9,0.1,"Aerosil 380",7.5,"LiTFSI",12.9,"0.9 PEGMEA, 0.1 PEGDA, 7.5 aerosil 380, 12.9 LiTFSI",2023-10-25,"PCB print",2,0.028,2.62,"PCB print",TRUE,"NO"
"SS_12",2.5316e-06,"PEGMEA","PEGDA",0.9,0.1,"Aerosil 380",7.5,"LiTFSI",12.9,"0.9 PEGMEA, 0.1 PEGDA, 7.5 aerosil 380, 12.9 LiTFSI",2023-10-25,"PCB print",2,0.028,2.62,"PCB print",TRUE,"NO"
"SS_13",2.8369e-06,"PEGMEA","PEGDA",0.9,0.1,"Aerosil 380",7.5,"LiTFSI",17.1,"0.9 PEGMEA, 0.1 PEGDA, 7.5 aerosil 380, 17.1 LiTFSI",2023-10-25,"PCB print",2,0.028,1.5167,"PCB print",TRUE,"NO"
"SS_13",3.0075e-06,"PEGMEA","PEGDA",0.9,0.1,"Aerosil 380",7.5,"LiTFSI",17.1,"0.9 PEGMEA, 0.1 PEGDA, 7.5 aerosil 380, 17.1 LiTFSI",2023-10-25,"PCB print",2,0.028,1.5167,"PCB print",TRUE,"NO"
"SS_13",3.0534e-06,"PEGMEA","PEGDA",0.9,0.1,"Aerosil 380",7.5,"LiTFSI",17.1,"0.9 PEGMEA, 0.1 PEGDA, 7.5 aerosil 380, 17.1 LiTFSI",2023-10-25,"PCB print",2,0.028,1.5167,"PCB print",TRUE,"NO"
"SS_13",2.1978e-06,"PEGMEA","PEGDA",0.9,0.1,"Aerosil 380",7.5,"LiTFSI",17.1,"0.9 PEGMEA, 0.1 PEGDA, 7.5 aerosil 380, 17.1 LiTFSI",2023-10-25,"PCB print",2,0.028,1.5167,"PCB print",TRUE,"NO"
"SS_13",2.381e-06,"PEGMEA","PEGDA",0.9,0.1,"Aerosil 380",7.5,"LiTFSI",17.1,"0.9 PEGMEA, 0.1 PEGDA, 7.5 aerosil 380, 17.1 LiTFSI",2023-10-25,"PCB print",2,0.028,1.5167,"PCB print",TRUE,"NO"
"SS_14",2.0725e-06,"PEGMEA","PEGDA",0.9,0.1,"Aerosil 380",7.5,"LiTFSI",21.4,"0.9 PEGMEA, 0.1 PEGDA, 7.5 aerosil 380, 21.4 LiTFSI",2023-10-25,"PCB print",2,0.028,2.1433,"PCB print",TRUE,"NO"
"SS_14",2.381e-06,"PEGMEA","PEGDA",0.9,0.1,"Aerosil 380",7.5,"LiTFSI",21.4,"0.9 PEGMEA, 0.1 PEGDA, 7.5 aerosil 380, 21.4 LiTFSI",2023-10-25,"PCB print",2,0.028,2.1433,"PCB print",TRUE,"NO"
"SS_14",2.454e-06,"PEGMEA","PEGDA",0.9,0.1,"Aerosil 380",7.5,"LiTFSI",21.4,"0.9 PEGMEA, 0.1 PEGDA, 7.5 aerosil 380, 21.4 LiTFSI",2023-10-25,"PCB print",2,0.028,2.1433,"PCB print",TRUE,"NO"
"SS_145",2e-04,"PEGMEA","PEGDA",0.9,0.1,"Aerosil 380",12.9,"LiTFSI",10,"0.9 PEGMEA, 0.1 PEGDA, 12.9 aerosil 380, 10 LiTFSI",2024-01-04,"PCB print",3,0.028,0.6457,"PCB print",TRUE,"NO"
"SS_15",1.9139e-06,"PEGMEA","PEGDA",0.9,0.1,"Aerosil 380",7.5,"LiTFSI",25.7,"0.9 PEGMEA, 0.1 PEGDA, 7.5 aerosil 380, 25.7 LiTFSI",2023-10-25,"PCB print",2,0.028,1.95,"PCB print",TRUE,"NO"
"SS_15",2.2857e-06,"PEGMEA","PEGDA",0.9,0.1,"Aerosil 380",7.5,"LiTFSI",25.7,"0.9 PEGMEA, 0.1 PEGDA, 7.5 aerosil 380, 25.7 LiTFSI",2023-10-25,"PCB print",2,0.028,1.95,"PCB print",TRUE,"NO"
"SS_15",2.2727e-06,"PEGMEA","PEGDA",0.9,0.1,"Aerosil 380",7.5,"LiTFSI",25.7,"0.9 PEGMEA, 0.1 PEGDA, 7.5 aerosil 380, 25.7 LiTFSI",2023-10-25,"PCB print",2,0.028,1.95,"PCB print",TRUE,"NO"
"SS_154",9.1116e-09,"PEGMEA","PEGDA",0.9,0.1,"Aerosil 380",10.7,"LiTFSI",10,"0.9 PEGMEA, 0.1 PEGDA, 10.7 aerosil 380, 10 LiTFSI",2024-01-04,"PCB print",3,0.028,1.619,"PCB print",TRUE,"NO"
"SS_154",8e-04,"PEGMEA","PEGDA",0.9,0.1,"Aerosil 380",10.7,"LiTFSI",10,"0.9 PEGMEA, 0.1 PEGDA, 10.7 aerosil 380, 10 LiTFSI",2024-01-04,"PCB print",3,0.028,1.619,"PCB print",TRUE,"NO"
"SS_157",5.2016e-09,"PEGMEA","PEGDA",0.9,0.1,"Aerosil 380",4.29,"LiTFSI",10,"0.9 PEGMEA, 0.1 PEGDA, 4.29 aerosil 380, 10 LiTFSI",2024-01-04,"PCB print",3,0.028,0.7913,"PCB print",TRUE,"NO"
"SS_157",4.1068e-09,"PEGMEA","PEGDA",0.9,0.1,"Aerosil 380",4.29,"LiTFSI",10,"0.9 PEGMEA, 0.1 PEGDA, 4.29 aerosil 380, 10 LiTFSI",2024-01-04,"PCB print",3,0.028,0.7913,"PCB print",TRUE,"NO"
"SS_157",4.0733e-09,"PEGMEA","PEGDA",0.9,0.1,"Aerosil 380",4.29,"LiTFSI",10,"0.9 PEGMEA, 0.1 PEGDA, 4.29 aerosil 380, 10 LiTFSI",2024-01-04,"PCB print",3,0.028,0.7913,"PCB print",TRUE,"NO"
"SS_16",1.7467e-06,"PEGMEA","PEGDA",0.9,0.1,"Aerosil 380",7.5,"LiTFSI",30,"0.9 PEGMEA, 0.1 PEGDA, 7.5 aerosil 380, 30 LiTFSI",2023-10-25,"PCB print",2,0.028,2.1967,"PCB print",TRUE,"NO"
"SS_16",2.0942e-06,"PEGMEA","PEGDA",0.9,0.1,"Aerosil 380",7.5,"LiTFSI",30,"0.9 PEGMEA, 0.1 PEGDA, 7.5 aerosil 380, 30 LiTFSI",2023-10-25,"PCB print",2,0.028,2.1967,"PCB print",TRUE,"NO"
"SS_16",2.1277e-06,"PEGMEA","PEGDA",0.9,0.1,"Aerosil 380",7.5,"LiTFSI",30,"0.9 PEGMEA, 0.1 PEGDA, 7.5 aerosil 380, 30 LiTFSI",2023-10-25,"PCB print",2,0.028,2.1967,"PCB print",TRUE,"NO"
"SS_162",7.5472e-06,"PEGMEA","PEGDA",0.9,0.1,"Aerosil 380",10.7,"LiTFSI",10,"0.9 PEGMEA, 0.1 PEGDA, 10.7 aerosil 380, 10 LiTFSI",2024-01-18,"Bulk cast",3,0.028,0,"PCB print",TRUE,"NO"
"SS_162",9.0909e-06,"PEGMEA","PEGDA",0.9,0.1,"Aerosil 380",10.7,"LiTFSI",10,"0.9 PEGMEA, 0.1 PEGDA, 10.7 aerosil 380, 10 LiTFSI",2024-01-18,"Bulk cast",3,0.028,0,"PCB print",TRUE,"NO"
"SS_162",7.4212e-06,"PEGMEA","PEGDA",0.9,0.1,"Aerosil 380",10.7,"LiTFSI",10,"0.9 PEGMEA, 0.1 PEGDA, 10.7 aerosil 380, 10 LiTFSI",2024-01-18,"Bulk cast",3,0.028,0,"PCB print",TRUE,"NO"
"SS_162",4.5662e-06,"PEGMEA","PEGDA",0.9,0.1,"Aerosil 380",10.7,"LiTFSI",10,"0.9 PEGMEA, 0.1 PEGDA, 10.7 aerosil 380, 10 LiTFSI",2024-01-18,"Bulk cast",3,0.028,0,"PCB print",TRUE,"NO"
"SS_162",4.4494e-06,"PEGMEA","PEGDA",0.9,0.1,"Aerosil 380",10.7,"LiTFSI",10,"0.9 PEGMEA, 0.1 PEGDA, 10.7 aerosil 380, 10 LiTFSI",2024-01-18,"Bulk cast",3,0.028,0,"PCB print",TRUE,"NO"
"SS_162",4.4199e-06,"PEGMEA","PEGDA",0.9,0.1,"Aerosil 380",10.7,"LiTFSI",10,"0.9 PEGMEA, 0.1 PEGDA, 10.7 aerosil 380, 10 LiTFSI",2024-01-18,"Bulk cast",3,0.028,0,"PCB print",TRUE,"NO"
"SS_163",3e-04,"PEGMEA","PEGDA",0.9,0.1,"Aerosil 380",8.57,"LiTFSI",10,"0.9 PEGMEA, 0.1 PEGDA, 8.57 aerosil 380, 10 LiTFSI",2024-01-18,"Bulk cast",3,0.028,0,"PCB print",TRUE,"NO"
"SS_163",4e-04,"PEGMEA","PEGDA",0.9,0.1,"Aerosil 380",8.57,"LiTFSI",10,"0.9 PEGMEA, 0.1 PEGDA, 8.57 aerosil 380, 10 LiTFSI",2024-01-18,"Bulk cast",3,0.028,0,"PCB print",TRUE,"NO"
"SS_163",5.7061e-06,"PEGMEA","PEGDA",0.9,0.1,"Aerosil 380",8.57,"LiTFSI",10,"0.9 PEGMEA, 0.1 PEGDA, 8.57 aerosil 380, 10 LiTFSI",2024-01-18,"Bulk cast",3,0.028,0,"PCB print",TRUE,"NO"
"SS_163",5.8824e-06,"PEGMEA","PEGDA",0.9,0.1,"Aerosil 380",8.57,"LiTFSI",10,"0.9 PEGMEA, 0.1 PEGDA, 8.57 aerosil 380, 10 LiTFSI",2024-01-18,"Bulk cast",3,0.028,0,"PCB print",TRUE,"NO"
"SS_163",6.0332e-06,"PEGMEA","PEGDA",0.9,0.1,"Aerosil 380",8.57,"LiTFSI",10,"0.9 PEGMEA, 0.1 PEGDA, 8.57 aerosil 380, 10 LiTFSI",2024-01-18,"Bulk cast",3,0.028,0,"PCB print",TRUE,"NO"
"SS_164",1.6667e-06,"PEGMEA","PEGDA",0.9,0.1,"Aerosil 380",6.42,"LiTFSI",10,"0.9 PEGMEA, 0.1 PEGDA, 6.43 aerosil 380, 10 LiTFSI",2024-01-18,"Bulk cast",3,0.028,0,"PCB print",TRUE,"NO"
"SS_164",1.105e-06,"PEGMEA","PEGDA",0.9,0.1,"Aerosil 380",6.42,"LiTFSI",10,"0.9 PEGMEA, 0.1 PEGDA, 6.43 aerosil 380, 10 LiTFSI",2024-01-18,"Bulk cast",3,0.028,0,"PCB print",TRUE,"NO"
"SS_164",8.316e-08,"PEGMEA","PEGDA",0.9,0.1,"Aerosil 380",6.42,"LiTFSI",10,"0.9 PEGMEA, 0.1 PEGDA, 6.43 aerosil 380, 10 LiTFSI",2024-01-18,"Bulk cast",3,0.028,0,"PCB print",TRUE,"NO"
"SS_164",1.9608e-06,"PEGMEA","PEGDA",0.9,0.1,"Aerosil 380",6.42,"LiTFSI",10,"0.9 PEGMEA, 0.1 PEGDA, 6.43 aerosil 380, 10 LiTFSI",2024-01-18,"Bulk cast",3,0.028,0,"PCB print",TRUE,"NO"
"SS_164",1.8519e-06,"PEGMEA","PEGDA",0.9,0.1,"Aerosil 380",6.42,"LiTFSI",10,"0.9 PEGMEA, 0.1 PEGDA, 6.43 aerosil 380, 10 LiTFSI",2024-01-18,"Bulk cast",3,0.028,0,"PCB print",TRUE,"NO"
"SS_164",2.0513e-06,"PEGMEA","PEGDA",0.9,0.1,"Aerosil 380",6.42,"LiTFSI",10,"0.9 PEGMEA, 0.1 PEGDA, 6.43 aerosil 380, 10 LiTFSI",2024-01-18,"Bulk cast",3,0.028,0,"PCB print",TRUE,"NO"
"SS_164",2.0408e-06,"PEGMEA","PEGDA",0.9,0.1,"Aerosil 380",6.42,"LiTFSI",10,"0.9 PEGMEA, 0.1 PEGDA, 6.43 aerosil 380, 10 LiTFSI",2024-01-18,"Bulk cast",3,0.028,0,"PCB print",TRUE,"NO"
"SS_164",1.8605e-06,"PEGMEA","PEGDA",0.9,0.1,"Aerosil 380",6.42,"LiTFSI",10,"0.9 PEGMEA, 0.1 PEGDA, 6.43 aerosil 380, 10 LiTFSI",2024-01-18,"Bulk cast",3,0.028,0,"PCB print",TRUE,"NO"
"SS_164",2.1858e-06,"PEGMEA","PEGDA",0.9,0.1,"Aerosil 380",6.42,"LiTFSI",10,"0.9 PEGMEA, 0.1 PEGDA, 6.43 aerosil 380, 10 LiTFSI",2024-01-18,"Bulk cast",3,0.028,0,"PCB print",TRUE,"NO"
"SS_164",1.0724e-08,"PEGMEA","PEGDA",0.9,0.1,"Aerosil 380",6.42,"LiTFSI",10,"0.9 PEGMEA, 0.1 PEGDA, 6.43 aerosil 380, 10 LiTFSI",2024-01-18,"Bulk cast",3,0.028,0,"PCB print",TRUE,"NO"
"SS_164",4.3057e-09,"PEGMEA","PEGDA",0.9,0.1,"Aerosil 380",6.42,"LiTFSI",10,"0.9 PEGMEA, 0.1 PEGDA, 6.43 aerosil 380, 10 LiTFSI",2024-01-18,"Bulk cast",3,0.028,0,"PCB print",TRUE,"NO"
"SS_164",5.3691e-09,"PEGMEA","PEGDA",0.9,0.1,"Aerosil 380",6.42,"LiTFSI",10,"0.9 PEGMEA, 0.1 PEGDA, 6.43 aerosil 380, 10 LiTFSI",2024-01-18,"Bulk cast",3,0.028,0,"PCB print",TRUE,"NO"
"SS_165",4.8019e-06,"PEGMEA","PEGDA",0.9,0.1,"Aerosil 380",4.29,"LiTFSI",10,"0.9 PEGMEA, 0.1 PEGDA, 4.29 aerosil 380, 10 LiTFSI",2024-01-18,"Bulk cast",3,0.028,2.1467,"PCB print",TRUE,"NO"
"SS_165",4.7676e-06,"PEGMEA","PEGDA",0.9,0.1,"Aerosil 380",4.29,"LiTFSI",10,"0.9 PEGMEA, 0.1 PEGDA, 4.29 aerosil 380, 10 LiTFSI",2024-01-18,"Bulk cast",3,0.028,2.1467,"PCB print",TRUE,"NO"
"SS_165",4.8485e-06,"PEGMEA","PEGDA",0.9,0.1,"Aerosil 380",4.29,"LiTFSI",10,"0.9 PEGMEA, 0.1 PEGDA, 4.29 aerosil 380, 10 LiTFSI",2024-01-18,"Bulk cast",3,0.028,2.1467,"PCB print",TRUE,"NO"
"SS_165",4.3057e-06,"PEGMEA","PEGDA",0.9,0.1,"Aerosil 380",4.29,"LiTFSI",10,"0.9 PEGMEA, 0.1 PEGDA, 4.29 aerosil 380, 10 LiTFSI",2024-01-18,"Bulk cast",3,0.028,2.1467,"PCB print",TRUE,"NO"
"SS_165",4.6729e-06,"PEGMEA","PEGDA",0.9,0.1,"Aerosil 380",4.29,"LiTFSI",10,"0.9 PEGMEA, 0.1 PEGDA, 4.29 aerosil 380, 10 LiTFSI",2024-01-18,"Bulk cast",3,0.028,2.1467,"PCB print",TRUE,"NO"
"SS_165",4.1929e-06,"PEGMEA","PEGDA",0.9,0.1,"Aerosil 380",4.29,"LiTFSI",10,"0.9 PEGMEA, 0.1 PEGDA, 4.29 aerosil 380, 10 LiTFSI",2024-01-18,"Bulk cast",3,0.028,2.1467,"PCB print",TRUE,"NO"
"SS_165",2.7027e-06,"PEGMEA","PEGDA",0.9,0.1,"Aerosil 380",4.29,"LiTFSI",10,"0.9 PEGMEA, 0.1 PEGDA, 4.29 aerosil 380, 10 LiTFSI",2024-01-18,"Bulk cast",3,0.028,2.1467,"PCB print",TRUE,"NO"
"SS_165",2.5641e-06,"PEGMEA","PEGDA",0.9,0.1,"Aerosil 380",4.29,"LiTFSI",10,"0.9 PEGMEA, 0.1 PEGDA, 4.29 aerosil 380, 10 LiTFSI",2024-01-18,"Bulk cast",3,0.028,2.1467,"PCB print",TRUE,"NO"
"SS_165",2.6667e-06,"PEGMEA","PEGDA",0.9,0.1,"Aerosil 380",4.29,"LiTFSI",10,"0.9 PEGMEA, 0.1 PEGDA, 4.29 aerosil 380, 10 LiTFSI",2024-01-18,"Bulk cast",3,0.028,2.1467,"PCB print",TRUE,"NO"
"SS_165",4.745e-06,"PEGMEA","PEGDA",0.9,0.1,"Aerosil 380",4.29,"LiTFSI",10,"0.9 PEGMEA, 0.1 PEGDA, 4.29 aerosil 380, 10 LiTFSI",2024-01-18,"Bulk cast",3,0.028,2.1467,"PCB print",TRUE,"NO"
"SS_165",5.1348e-06,"PEGMEA","PEGDA",0.9,0.1,"Aerosil 380",4.29,"LiTFSI",10,"0.9 PEGMEA, 0.1 PEGDA, 4.29 aerosil 380, 10 LiTFSI",2024-01-18,"Bulk cast",3,0.028,2.1467,"PCB print",TRUE,"NO"
"SS_165",4.635e-06,"PEGMEA","PEGDA",0.9,0.1,"Aerosil 380",4.29,"LiTFSI",10,"0.9 PEGMEA, 0.1 PEGDA, 4.29 aerosil 380, 10 LiTFSI",2024-01-18,"Bulk cast",3,0.028,2.1467,"PCB print",TRUE,"NO"
"SS_167",2.8369e-06,"PEGMEA","PEGDA",0.9,0.1,"Aerosil 380",0,"LiTFSI",10,"0.9 PEGMEA, 0.1 PEGDA, 0 aerosil 380, 10 LiTFSI",2024-01-18,"Bulk cast",3,0.028,1.1467,"PCB print",TRUE,"NO"
"SS_167",2.8777e-06,"PEGMEA","PEGDA",0.9,0.1,"Aerosil 380",0,"LiTFSI",10,"0.9 PEGMEA, 0.1 PEGDA, 0 aerosil 380, 10 LiTFSI",2024-01-18,"Bulk cast",3,0.028,1.1467,"PCB print",TRUE,"NO"
"SS_167",2.8169e-06,"PEGMEA","PEGDA",0.9,0.1,"Aerosil 380",0,"LiTFSI",10,"0.9 PEGMEA, 0.1 PEGDA, 0 aerosil 380, 10 LiTFSI",2024-01-18,"Bulk cast",3,0.028,1.1467,"PCB print",TRUE,"NO"
"SS_167",3.3333e-06,"PEGMEA","PEGDA",0.9,0.1,"Aerosil 380",0,"LiTFSI",10,"0.9 PEGMEA, 0.1 PEGDA, 0 aerosil 380, 10 LiTFSI",2024-01-18,"Bulk cast",3,0.028,1.1467,"PCB print",TRUE,"NO"
"SS_167",3.1496e-06,"PEGMEA","PEGDA",0.9,0.1,"Aerosil 380",0,"LiTFSI",10,"0.9 PEGMEA, 0.1 PEGDA, 0 aerosil 380, 10 LiTFSI",2024-01-18,"Bulk cast",3,0.028,1.1467,"PCB print",TRUE,"NO"
"SS_167",3.1746e-06,"PEGMEA","PEGDA",0.9,0.1,"Aerosil 380",0,"LiTFSI",10,"0.9 PEGMEA, 0.1 PEGDA, 0 aerosil 380, 10 LiTFSI",2024-01-18,"Bulk cast",3,0.028,1.1467,"PCB print",TRUE,"NO"
"SS_167",4.0984e-06,"PEGMEA","PEGDA",0.9,0.1,"Aerosil 380",0,"LiTFSI",10,"0.9 PEGMEA, 0.1 PEGDA, 0 aerosil 380, 10 LiTFSI",2024-01-18,"Bulk cast",3,0.028,1.1467,"PCB print",TRUE,"NO"
"SS_167",4.0201e-06,"PEGMEA","PEGDA",0.9,0.1,"Aerosil 380",0,"LiTFSI",10,"0.9 PEGMEA, 0.1 PEGDA, 0 aerosil 380, 10 LiTFSI",2024-01-18,"Bulk cast",3,0.028,1.1467,"PCB print",TRUE,"NO"
"SS_167",4.0942e-06,"PEGMEA","PEGDA",0.9,0.1,"Aerosil 380",0,"LiTFSI",10,"0.9 PEGMEA, 0.1 PEGDA, 0 aerosil 380, 10 LiTFSI",2024-01-18,"Bulk cast",3,0.028,1.1467,"PCB print",TRUE,"NO"
"SS_167",2.7586e-06,"PEGMEA","PEGDA",0.9,0.1,"Aerosil 380",0,"LiTFSI",10,"0.9 PEGMEA, 0.1 PEGDA, 0 aerosil 380, 10 LiTFSI",2024-01-18,"Bulk cast",3,0.028,1.1467,"PCB print",TRUE,"NO"
"SS_167",2.8169e-06,"PEGMEA","PEGDA",0.9,0.1,"Aerosil 380",0,"LiTFSI",10,"0.9 PEGMEA, 0.1 PEGDA, 0 aerosil 380, 10 LiTFSI",2024-01-18,"Bulk cast",3,0.028,1.1467,"PCB print",TRUE,"NO"
"SS_167",2.963e-06,"PEGMEA","PEGDA",0.9,0.1,"Aerosil 380",0,"LiTFSI",10,"0.9 PEGMEA, 0.1 PEGDA, 0 aerosil 380, 10 LiTFSI",2024-01-18,"Bulk cast",3,0.028,1.1467,"PCB print",TRUE,"NO"
"SS_168",3.9604e-06,"PEGMEA","PEGDA",0.9,0.1,"Aerosil 380",15,"LiTFSI",10,"0.9 PEGMEA, 0.1 PEGDA, 15 aerosil 380, 10 LiTFSI",2024-01-18,"Bulk cast",3,0.028,0,"PCB print",TRUE,"NO"
"SS_168",4.158e-06,"PEGMEA","PEGDA",0.9,0.1,"Aerosil 380",15,"LiTFSI",10,"0.9 PEGMEA, 0.1 PEGDA, 15 aerosil 380, 10 LiTFSI",2024-01-18,"Bulk cast",3,0.028,0,"PCB print",TRUE,"NO"
"SS_168",4.1667e-06,"PEGMEA","PEGDA",0.9,0.1,"Aerosil 380",15,"LiTFSI",10,"0.9 PEGMEA, 0.1 PEGDA, 15 aerosil 380, 10 LiTFSI",2024-01-18,"Bulk cast",3,0.028,0,"PCB print",TRUE,"NO"
"SS_169",9.3897e-06,"PEGMEA","PEGDA",0.9,0.1,"Aerosil 380",12.9,"LiTFSI",10,"0.9 PEGMEA, 0.1 PEGDA, 12.9 aerosil 380, 10 LiTFSI",2024-01-18,"Bulk cast",3,0.028,0,"PCB print",TRUE,"NO"
"SS_169",6.2893e-06,"PEGMEA","PEGDA",0.9,0.1,"Aerosil 380",12.9,"LiTFSI",10,"0.9 PEGMEA, 0.1 PEGDA, 12.9 aerosil 380, 10 LiTFSI",2024-01-18,"Bulk cast",3,0.028,0,"PCB print",TRUE,"NO"
"SS_169",4.6296e-06,"PEGMEA","PEGDA",0.9,0.1,"Aerosil 380",12.9,"LiTFSI",10,"0.9 PEGMEA, 0.1 PEGDA, 12.9 aerosil 380, 10 LiTFSI",2024-01-18,"Bulk cast",3,0.028,0,"PCB print",TRUE,"NO"
"SS_17",3.3898e-07,"PEGMEA","PEGDA",0.9,0.1,"Aerosil 380",15,"LiTFSI",0,"0.9 PEGMEA, 0.1 PEGDA, 15 aerosil 380, 0 LiTFSI",2023-10-25,"PCB print",2,0.028,0,"PCB print",TRUE,"NO"
"SS_17",2.0202e-07,"PEGMEA","PEGDA",0.9,0.1,"Aerosil 380",15,"LiTFSI",0,"0.9 PEGMEA, 0.1 PEGDA, 15 aerosil 380, 0 LiTFSI",2023-10-25,"PCB print",2,0.028,0,"PCB print",TRUE,"NO"
"SS_17",1.7544e-07,"PEGMEA","PEGDA",0.9,0.1,"Aerosil 380",15,"LiTFSI",0,"0.9 PEGMEA, 0.1 PEGDA, 15 aerosil 380, 0 LiTFSI",2023-10-25,"PCB print",2,0.028,0,"PCB print",TRUE,"NO"
"SS_170",3.9604e-06,"PEGMEA","PEGDA",0.9,0.1,"Aerosil 380",10.7,"LiTFSI",10,"0.9 PEGMEA, 0.1 PEGDA, 10.7 aerosil 380, 10 LiTFSI",2024-01-18,"Bulk cast",3,0.028,0,"PCB print",TRUE,"NO"
"SS_170",4.603e-06,"PEGMEA","PEGDA",0.9,0.1,"Aerosil 380",10.7,"LiTFSI",10,"0.9 PEGMEA, 0.1 PEGDA, 10.7 aerosil 380, 10 LiTFSI",2024-01-18,"Bulk cast",3,0.028,0,"PCB print",TRUE,"NO"
"SS_170",4.1026e-06,"PEGMEA","PEGDA",0.9,0.1,"Aerosil 380",10.7,"LiTFSI",10,"0.9 PEGMEA, 0.1 PEGDA, 10.7 aerosil 380, 10 LiTFSI",2024-01-18,"Bulk cast",3,0.028,0,"PCB print",TRUE,"NO"
"SS_170",1.9512e-06,"PEGMEA","PEGDA",0.9,0.1,"Aerosil 380",10.7,"LiTFSI",10,"0.9 PEGMEA, 0.1 PEGDA, 10.7 aerosil 380, 10 LiTFSI",2024-01-18,"Bulk cast",3,0.028,0,"PCB print",TRUE,"NO"
"SS_170",2.4242e-06,"PEGMEA","PEGDA",0.9,0.1,"Aerosil 380",10.7,"LiTFSI",10,"0.9 PEGMEA, 0.1 PEGDA, 10.7 aerosil 380, 10 LiTFSI",2024-01-18,"Bulk cast",3,0.028,0,"PCB print",TRUE,"NO"
"SS_170",1.9324e-06,"PEGMEA","PEGDA",0.9,0.1,"Aerosil 380",10.7,"LiTFSI",10,"0.9 PEGMEA, 0.1 PEGDA, 10.7 aerosil 380, 10 LiTFSI",2024-01-18,"Bulk cast",3,0.028,0,"PCB print",TRUE,"NO"
"SS_170",3.0075e-06,"PEGMEA","PEGDA",0.9,0.1,"Aerosil 380",10.7,"LiTFSI",10,"0.9 PEGMEA, 0.1 PEGDA, 10.7 aerosil 380, 10 LiTFSI",2024-01-18,"Bulk cast",3,0.028,0,"PCB print",TRUE,"NO"
"SS_170",2.9412e-06,"PEGMEA","PEGDA",0.9,0.1,"Aerosil 380",10.7,"LiTFSI",10,"0.9 PEGMEA, 0.1 PEGDA, 10.7 aerosil 380, 10 LiTFSI",2024-01-18,"Bulk cast",3,0.028,0,"PCB print",TRUE,"NO"
"SS_170",2.8571e-06,"PEGMEA","PEGDA",0.9,0.1,"Aerosil 380",10.7,"LiTFSI",10,"0.9 PEGMEA, 0.1 PEGDA, 10.7 aerosil 380, 10 LiTFSI",2024-01-18,"Bulk cast",3,0.028,0,"PCB print",TRUE,"NO"
"SS_171",2e-04,"PEGMEA","PEGDA",0.9,0.1,"Aerosil 380",8.57,"LiTFSI",10,"0.9 PEGMEA, 0.1 PEGDA, 8.57 aerosil 380, 10 LiTFSI",2024-01-18,"Bulk cast",3,0.028,0,"PCB print",TRUE,"NO"
"SS_171",1.7544e-06,"PEGMEA","PEGDA",0.9,0.1,"Aerosil 380",8.57,"LiTFSI",10,"0.9 PEGMEA, 0.1 PEGDA, 8.57 aerosil 380, 10 LiTFSI",2024-01-18,"Bulk cast",3,0.028,0,"PCB print",TRUE,"NO"
"SS_171",1.0989e-07,"PEGMEA","PEGDA",0.9,0.1,"Aerosil 380",8.57,"LiTFSI",10,"0.9 PEGMEA, 0.1 PEGDA, 8.57 aerosil 380, 10 LiTFSI",2024-01-18,"Bulk cast",3,0.028,0,"PCB print",TRUE,"NO"
"SS_171",3.1496e-06,"PEGMEA","PEGDA",0.9,0.1,"Aerosil 380",8.57,"LiTFSI",10,"0.9 PEGMEA, 0.1 PEGDA, 8.57 aerosil 380, 10 LiTFSI",2024-01-18,"Bulk cast",3,0.028,0,"PCB print",TRUE,"NO"
"SS_171",5.6657e-08,"PEGMEA","PEGDA",0.9,0.1,"Aerosil 380",8.57,"LiTFSI",10,"0.9 PEGMEA, 0.1 PEGDA, 8.57 aerosil 380, 10 LiTFSI",2024-01-18,"Bulk cast",3,0.028,0,"PCB print",TRUE,"NO"
"SS_172",5.3121e-08,"PEGMEA","PEGDA",0.9,0.1,"Aerosil 380",6.42,"LiTFSI",10,"0.9 PEGMEA, 0.1 PEGDA, 6.43 aerosil 380, 10 LiTFSI",2024-01-18,"Bulk cast",3,0.028,0,"PCB print",TRUE,"NO"
"SS_172",1.9608e-06,"PEGMEA","PEGDA",0.9,0.1,"Aerosil 380",6.42,"LiTFSI",10,"0.9 PEGMEA, 0.1 PEGDA, 6.43 aerosil 380, 10 LiTFSI",2024-01-18,"Bulk cast",3,0.028,0,"PCB print",TRUE,"NO"
"SS_172",2.9851e-06,"PEGMEA","PEGDA",0.9,0.1,"Aerosil 380",6.42,"LiTFSI",10,"0.9 PEGMEA, 0.1 PEGDA, 6.43 aerosil 380, 10 LiTFSI",2024-01-18,"Bulk cast",3,0.028,0,"PCB print",TRUE,"NO"
"SS_172",1.0025e-06,"PEGMEA","PEGDA",0.9,0.1,"Aerosil 380",6.42,"LiTFSI",10,"0.9 PEGMEA, 0.1 PEGDA, 6.43 aerosil 380, 10 LiTFSI",2024-01-18,"Bulk cast",3,0.028,0,"PCB print",TRUE,"NO"
"SS_172",5.2356e-07,"PEGMEA","PEGDA",0.9,0.1,"Aerosil 380",6.42,"LiTFSI",10,"0.9 PEGMEA, 0.1 PEGDA, 6.43 aerosil 380, 10 LiTFSI",2024-01-18,"Bulk cast",3,0.028,0,"PCB print",TRUE,"NO"
"SS_172",2.7586e-06,"PEGMEA","PEGDA",0.9,0.1,"Aerosil 380",6.42,"LiTFSI",10,"0.9 PEGMEA, 0.1 PEGDA, 6.43 aerosil 380, 10 LiTFSI",2024-01-18,"Bulk cast",3,0.028,0,"PCB print",TRUE,"NO"
"SS_172",2.7027e-06,"PEGMEA","PEGDA",0.9,0.1,"Aerosil 380",6.42,"LiTFSI",10,"0.9 PEGMEA, 0.1 PEGDA, 6.43 aerosil 380, 10 LiTFSI",2024-01-18,"Bulk cast",3,0.028,0,"PCB print",TRUE,"NO"
"SS_172",9.9256e-08,"PEGMEA","PEGDA",0.9,0.1,"Aerosil 380",6.42,"LiTFSI",10,"0.9 PEGMEA, 0.1 PEGDA, 6.43 aerosil 380, 10 LiTFSI",2024-01-18,"Bulk cast",3,0.028,0,"PCB print",TRUE,"NO"
"SS_172",4.0942e-09,"PEGMEA","PEGDA",0.9,0.1,"Aerosil 380",6.42,"LiTFSI",10,"0.9 PEGMEA, 0.1 PEGDA, 6.43 aerosil 380, 10 LiTFSI",2024-01-18,"Bulk cast",3,0.028,0,"PCB print",TRUE,"NO"
"SS_172",9.901e-12,"PEGMEA","PEGDA",0.9,0.1,"Aerosil 380",6.42,"LiTFSI",10,"0.9 PEGMEA, 0.1 PEGDA, 6.43 aerosil 380, 10 LiTFSI",2024-01-18,"Bulk cast",3,0.028,0,"PCB print",TRUE,"NO"
"SS_173",2.0833e-06,"PEGMEA","PEGDA",0.9,0.1,"Aerosil 380",4.29,"LiTFSI",10,"0.9 PEGMEA, 0.1 PEGDA, 4.29 aerosil 380, 10 LiTFSI",2024-01-18,"Bulk cast",3,0.028,1.7633,"PCB print",TRUE,"NO"
"SS_173",2.6316e-06,"PEGMEA","PEGDA",0.9,0.1,"Aerosil 380",4.29,"LiTFSI",10,"0.9 PEGMEA, 0.1 PEGDA, 4.29 aerosil 380, 10 LiTFSI",2024-01-18,"Bulk cast",3,0.028,1.7633,"PCB print",TRUE,"NO"
"SS_173",2.2346e-06,"PEGMEA","PEGDA",0.9,0.1,"Aerosil 380",4.29,"LiTFSI",10,"0.9 PEGMEA, 0.1 PEGDA, 4.29 aerosil 380, 10 LiTFSI",2024-01-18,"Bulk cast",3,0.028,1.7633,"PCB print",TRUE,"NO"
"SS_173",2.9197e-06,"PEGMEA","PEGDA",0.9,0.1,"Aerosil 380",4.29,"LiTFSI",10,"0.9 PEGMEA, 0.1 PEGDA, 4.29 aerosil 380, 10 LiTFSI",2024-01-18,"Bulk cast",3,0.028,1.7633,"PCB print",TRUE,"NO"
"SS_173",3.2258e-06,"PEGMEA","PEGDA",0.9,0.1,"Aerosil 380",4.29,"LiTFSI",10,"0.9 PEGMEA, 0.1 PEGDA, 4.29 aerosil 380, 10 LiTFSI",2024-01-18,"Bulk cast",3,0.028,1.7633,"PCB print",TRUE,"NO"
"SS_173",3.252e-08,"PEGMEA","PEGDA",0.9,0.1,"Aerosil 380",4.29,"LiTFSI",10,"0.9 PEGMEA, 0.1 PEGDA, 4.29 aerosil 380, 10 LiTFSI",2024-01-18,"Bulk cast",3,0.028,1.7633,"PCB print",TRUE,"NO"
"SS_174",5.0633e-06,"PEGMEA","PEGDA",0.9,0.1,"Aerosil 380",2.14,"LiTFSI",10,"0.9 PEGMEA, 0.1 PEGDA, 2.14 aerosil 380, 10 LiTFSI",2024-01-18,"Bulk cast",3,0.028,1.6433,"PCB print",TRUE,"NO"
"SS_174",5.2288e-06,"PEGMEA","PEGDA",0.9,0.1,"Aerosil 380",2.14,"LiTFSI",10,"0.9 PEGMEA, 0.1 PEGDA, 2.14 aerosil 380, 10 LiTFSI",2024-01-18,"Bulk cast",3,0.028,1.6433,"PCB print",TRUE,"NO"
"SS_174",5.0826e-06,"PEGMEA","PEGDA",0.9,0.1,"Aerosil 380",2.14,"LiTFSI",10,"0.9 PEGMEA, 0.1 PEGDA, 2.14 aerosil 380, 10 LiTFSI",2024-01-18,"Bulk cast",3,0.028,1.6433,"PCB print",TRUE,"NO"
"SS_174",4e-04,"PEGMEA","PEGDA",0.9,0.1,"Aerosil 380",2.14,"LiTFSI",10,"0.9 PEGMEA, 0.1 PEGDA, 2.14 aerosil 380, 10 LiTFSI",2024-01-18,"Bulk cast",3,0.028,1.6433,"PCB print",TRUE,"NO"
"SS_174",3e-04,"PEGMEA","PEGDA",0.9,0.1,"Aerosil 380",2.14,"LiTFSI",10,"0.9 PEGMEA, 0.1 PEGDA, 2.14 aerosil 380, 10 LiTFSI",2024-01-18,"Bulk cast",3,0.028,1.6433,"PCB print",TRUE,"NO"
"SS_175",2.5806e-06,"PEGMEA","PEGDA",0.9,0.1,"Aerosil 380",0,"LiTFSI",10,"0.9 PEGMEA, 0.1 PEGDA, 0 aerosil 380, 10 LiTFSI",2024-01-18,"Bulk cast",3,0.028,1.4567,"PCB print",TRUE,"NO"
"SS_175",2.5e-06,"PEGMEA","PEGDA",0.9,0.1,"Aerosil 380",0,"LiTFSI",10,"0.9 PEGMEA, 0.1 PEGDA, 0 aerosil 380, 10 LiTFSI",2024-01-18,"Bulk cast",3,0.028,1.4567,"PCB print",TRUE,"NO"
"SS_175",2.7027e-06,"PEGMEA","PEGDA",0.9,0.1,"Aerosil 380",0,"LiTFSI",10,"0.9 PEGMEA, 0.1 PEGDA, 0 aerosil 380, 10 LiTFSI",2024-01-18,"Bulk cast",3,0.028,1.4567,"PCB print",TRUE,"NO"
"SS_175",3.3898e-06,"PEGMEA","PEGDA",0.9,0.1,"Aerosil 380",0,"LiTFSI",10,"0.9 PEGMEA, 0.1 PEGDA, 0 aerosil 380, 10 LiTFSI",2024-01-18,"Bulk cast",3,0.028,1.4567,"PCB print",TRUE,"NO"
"SS_175",3.3898e-06,"PEGMEA","PEGDA",0.9,0.1,"Aerosil 380",0,"LiTFSI",10,"0.9 PEGMEA, 0.1 PEGDA, 0 aerosil 380, 10 LiTFSI",2024-01-18,"Bulk cast",3,0.028,1.4567,"PCB print",TRUE,"NO"
"SS_175",3.3058e-06,"PEGMEA","PEGDA",0.9,0.1,"Aerosil 380",0,"LiTFSI",10,"0.9 PEGMEA, 0.1 PEGDA, 0 aerosil 380, 10 LiTFSI",2024-01-18,"Bulk cast",3,0.028,1.4567,"PCB print",TRUE,"NO"
"SS_175",4.6404e-06,"PEGMEA","PEGDA",0.9,0.1,"Aerosil 380",0,"LiTFSI",10,"0.9 PEGMEA, 0.1 PEGDA, 0 aerosil 380, 10 LiTFSI",2024-01-18,"Bulk cast",3,0.028,1.4567,"PCB print",TRUE,"NO"
"SS_175",4.8368e-06,"PEGMEA","PEGDA",0.9,0.1,"Aerosil 380",0,"LiTFSI",10,"0.9 PEGMEA, 0.1 PEGDA, 0 aerosil 380, 10 LiTFSI",2024-01-18,"Bulk cast",3,0.028,1.4567,"PCB print",TRUE,"NO"
"SS_175",4.9505e-06,"PEGMEA","PEGDA",0.9,0.1,"Aerosil 380",0,"LiTFSI",10,"0.9 PEGMEA, 0.1 PEGDA, 0 aerosil 380, 10 LiTFSI",2024-01-18,"Bulk cast",3,0.028,1.4567,"PCB print",TRUE,"NO"
"SS_175",2.8571e-06,"PEGMEA","PEGDA",0.9,0.1,"Aerosil 380",0,"LiTFSI",10,"0.9 PEGMEA, 0.1 PEGDA, 0 aerosil 380, 10 LiTFSI",2024-01-18,"Bulk cast",3,0.028,1.4567,"PCB print",TRUE,"NO"
"SS_175",2.7586e-06,"PEGMEA","PEGDA",0.9,0.1,"Aerosil 380",0,"LiTFSI",10,"0.9 PEGMEA, 0.1 PEGDA, 0 aerosil 380, 10 LiTFSI",2024-01-18,"Bulk cast",3,0.028,1.4567,"PCB print",TRUE,"NO"
