Repository: Jay2-davic/SPOC_code

# Studying-Polymers-on a-Chip (SPOC) Data Cleaning and Processing
Author: Jay Jimenez jimenez45@llnl.gov

# Project Description

The SPOC project aims to establish an automated, high-throughput experimentation workflow to screen solid state polymer electrolytes. This repository contains code to reproduce the data cleaning workflow, data processing, and active learning for the SPOC project. Electrochemical impedance spectroscopy processing code is included as a Python file which was used to determine bulk ionic conductivities.

File: output/pe_data_with_flags.csv (part 17 of 27)
"sample_ID","ionic_conductivity_final","fcomp_mat1","fcomp_mat2","fcomp_mat1_ratio","fcomp_mat2_ratio","fcomp_additive","fcomp_additive_wt_pct","fcomp_salt","fcomp_salt_wt_pct","fcomp_formulation","date_casted","cast_type","fab_method","area_cm2","spe_thickness_avg","print_type","flag_for_removal","validation"
"SS_175",2.9197e-06,"PEGMEA","PEGDA",0.9,0.1,"Aerosil 380",0,"LiTFSI",10,"0.9 PEGMEA, 0.1 PEGDA, 0 aerosil 380, 10 LiTFSI",2024-01-18,"Bulk cast",3,0.028,1.4567,"PCB print",TRUE,"NO"
"SS_176",3.0076e-06,"PEGMEA","PEGDA",0.9,0.1,"Aerosil 380",15,"LiTFSI",10,"0.9 PEGMEA, 0.1 PEGDA, 15 aerosil 380, 10 LiTFSI",2024-03-04,"Coin cell",2,1.89,0.2141,"Coin cell",TRUE,"NO"
"SS_176",1.4649e-06,"PEGMEA","PEGDA",0.9,0.1,"Aerosil 380",15,"LiTFSI",10,"0.9 PEGMEA, 0.1 PEGDA, 15 aerosil 380, 10 LiTFSI",2024-03-04,"Coin cell",2,1.89,0.2141,"Coin cell",TRUE,"NO"
"SS_179",3.9702e-06,"PEGMEA","PEGDA",0.9,0.1,"Aerosil 380",8.57,"LiTFSI",10,"0.9 PEGMEA, 0.1 PEGDA, 8.56 aerosil 380, 10 LiTFSI",2024-03-04,"Coin cell",2,1.89,0.2141,"Coin cell",TRUE,"NO"
"SS_18",3.5714e-06,"PEGMEA","PEGDA",0.9,0.1,"Aerosil 380",15,"LiTFSI",4.29,"0.9 PEGMEA, 0.1 PEGDA, 15 aerosil 380, 4.29 LiTFSI",2023-10-25,"PCB print",2,0.028,0,"PCB print",TRUE,"NO"
"SS_18",1.9802e-07,"PEGMEA","PEGDA",0.9,0.1,"Aerosil 380",15,"LiTFSI",4.29,"0.9 PEGMEA, 0.1 PEGDA, 15 aerosil 380, 4.29 LiTFSI",2023-10-25,"PCB print",2,0.028,0,"PCB print",TRUE,"NO"
"SS_18",1.9048e-07,"PEGMEA","PEGDA",0.9,0.1,"Aerosil 380",15,"LiTFSI",4.29,"0.9 PEGMEA, 0.1 PEGDA, 15 aerosil 380, 4.29 LiTFSI",2023-10-25,"PCB print",2,0.028,0,"PCB print",TRUE,"NO"
"SS_19",3.3058e-06,"PEGMEA","PEGDA",0.9,0.1,"Aerosil 380",15,"LiTFSI",8.57,"0.9 PEGMEA, 0.1 PEGDA, 15 aerosil 380, 8.57 LiTFSI",2023-10-25,"PCB print",2,0.028,2.0233,"PCB print",TRUE,"NO"
"SS_19",1.5625e-07,"PEGMEA","PEGDA",0.9,0.1,"Aerosil 380",15,"LiTFSI",8.57,"0.9 PEGMEA, 0.1 PEGDA, 15 aerosil 380, 8.57 LiTFSI",2023-10-25,"PCB print",2,0.028,2.0233,"PCB print",TRUE,"NO"
"SS_19",1.5094e-07,"PEGMEA","PEGDA",0.9,0.1,"Aerosil 380",15,"LiTFSI",8.57,"0.9 PEGMEA, 0.1 PEGDA, 15 aerosil 380, 8.57 LiTFSI",2023-10-25,"PCB print",2,0.028,2.0233,"PCB print",TRUE,"NO"
"SS_19",2.7064e-06,"PEGMEA","PEGDA",0.9,0.1,"Aerosil 380",15,"LiTFSI",8.57,"0.9 PEGMEA, 0.1 PEGDA, 15 aerosil 380, 8.57 LiTFSI",2023-10-25,"PCB print",2,0.028,2.0233,"PCB print",TRUE,"NO"
"SS_19",2.7166e-06,"PEGMEA","PEGDA",0.9,0.1,"Aerosil 380",15,"LiTFSI",8.57,"0.9 PEGMEA, 0.1 PEGDA, 15 aerosil 380, 8.57 LiTFSI",2023-10-25,"PCB print",2,0.028,2.0233,"PCB print",TRUE,"NO"
"SS_193",2e-04,"PEGMEA","PEGDA",0.9,0.1,"Aerosil 380",12.9,"LiTFSI",10,"0.9 PEGMEA, 0.1 PEGDA, 12.8 aerosil 380, 10 LiTFSI",2024-03-29,"Coin cell",2,1.89,0.2141,"Coin cell",TRUE,"NO"
"SS_193",2e-04,"PEGMEA","PEGDA",0.9,0.1,"Aerosil 380",12.9,"LiTFSI",10,"0.9 PEGMEA, 0.1 PEGDA, 12.8 aerosil 380, 10 LiTFSI",2024-03-29,"Coin cell",2,1.89,0.2141,"Coin cell",TRUE,"NO"
"SS_193",2e-04,"PEGMEA","PEGDA",0.9,0.1,"Aerosil 380",12.9,"LiTFSI",10,"0.9 PEGMEA, 0.1 PEGDA, 12.8 aerosil 380, 10 LiTFSI",2024-03-29,"Coin cell",2,1.89,0.2141,"Coin cell",TRUE,"NO"
"SS_194",0.0011,"PEGMEA","PEGDA",0.9,0.1,"Aerosil 380",10.7,"LiTFSI",10,"0.9 PEGMEA, 0.1 PEGDA, 10.7 aerosil 380, 10 LiTFSI",2024-03-29,"Coin cell",2,1.89,0.2141,"Coin cell",TRUE,"NO"
"SS_194",9e-04,"PEGMEA","PEGDA",0.9,0.1,"Aerosil 380",10.7,"LiTFSI",10,"0.9 PEGMEA, 0.1 PEGDA, 10.7 aerosil 380, 10 LiTFSI",2024-03-29,"Coin cell",2,1.89,0.2141,"Coin cell",TRUE,"NO"
"SS_194",0.0011,"PEGMEA","PEGDA",0.9,0.1,"Aerosil 380",10.7,"LiTFSI",10,"0.9 PEGMEA, 0.1 PEGDA, 10.7 aerosil 380, 10 LiTFSI",2024-03-29,"Coin cell",2,1.89,0.2141,"Coin cell",TRUE,"NO"
"SS_197",3e-04,"PEGMEA","PEGDA",0.9,0.1,"Aerosil 380",4.29,"LiTFSI",10,"0.9 PEGMEA, 0.1 PEGDA, 4.29 aerosil 380, 10 LiTFSI",2024-03-29,"Coin cell",2,1.89,0.2141,"Coin cell",TRUE,"NO"
"SS_197",3e-04,"PEGMEA","PEGDA",0.9,0.1,"Aerosil 380",4.29,"LiTFSI",10,"0.9 PEGMEA, 0.1 PEGDA, 4.29 aerosil 380, 10 LiTFSI",2024-03-29,"Coin cell",2,1.89,0.2141,"Coin cell",TRUE,"NO"
"SS_197",4e-04,"PEGMEA","PEGDA",0.9,0.1,"Aerosil 380",4.29,"LiTFSI",10,"0.9 PEGMEA, 0.1 PEGDA, 4.29 aerosil 380, 10 LiTFSI",2024-03-29,"Coin cell",2,1.89,0.2141,"Coin cell",TRUE,"NO"
"SS_198",2.1053,"PEGMEA","PEGDA",0.9,0.1,"Aerosil 380",2.14,"LiTFSI",10,"0.9 PEGMEA, 0.1 PEGDA, 2.14 aerosil 380, 10 LiTFSI",2024-03-29,"Coin cell",2,1.89,0.2141,"Coin cell",TRUE,"NO"
"SS_198",2.0725,"PEGMEA","PEGDA",0.9,0.1,"Aerosil 380",2.14,"LiTFSI",10,"0.9 PEGMEA, 0.1 PEGDA, 2.14 aerosil 380, 10 LiTFSI",2024-03-29,"Coin cell",2,1.89,0.2141,"Coin cell",TRUE,"NO"
"SS_198",2.0942,"PEGMEA","PEGDA",0.9,0.1,"Aerosil 380",2.14,"LiTFSI",10,"0.9 PEGMEA, 0.1 PEGDA, 2.14 aerosil 380, 10 LiTFSI",2024-03-29,"Coin cell",2,1.89,0.2141,"Coin cell",TRUE,"NO"
"SS_20",1.4286e-07,"PEGMEA","PEGDA",0.9,0.1,"Aerosil 380",15,"LiTFSI",12.9,"0.9 PEGMEA, 0.1 PEGDA, 15 aerosil 380, 12.9 LiTFSI",2023-10-25,"PCB print",2,0.028,0.86,"PCB print",TRUE,"NO"
"SS_20",2.0305e-07,"PEGMEA","PEGDA",0.9,0.1,"Aerosil 380",15,"LiTFSI",12.9,"0.9 PEGMEA, 0.1 PEGDA, 15 aerosil 380, 12.9 LiTFSI",2023-10-25,"PCB print",2,0.028,0.86,"PCB print",TRUE,"NO"
"SS_20",3.9216e-07,"PEGMEA","PEGDA",0.9,0.1,"Aerosil 380",15,"LiTFSI",12.9,"0.9 PEGMEA, 0.1 PEGDA, 15 aerosil 380, 12.9 LiTFSI",2023-10-25,"PCB print",2,0.028,0.86,"PCB print",TRUE,"NO"
"SS_20",1.5281e-06,"PEGMEA","PEGDA",0.9,0.1,"Aerosil 380",15,"LiTFSI",12.9,"0.9 PEGMEA, 0.1 PEGDA, 15 aerosil 380, 12.9 LiTFSI",2023-10-25,"PCB print",2,0.028,0.86,"PCB print",TRUE,"NO"
"SS_20",2.8178e-06,"PEGMEA","PEGDA",0.9,0.1,"Aerosil 380",15,"LiTFSI",12.9,"0.9 PEGMEA, 0.1 PEGDA, 15 aerosil 380, 12.9 LiTFSI",2023-10-25,"PCB print",2,0.028,0.86,"PCB print",TRUE,"NO"
"SS_201",2e-04,"PEGMEA","PEGDA",0.9,0.1,"Aerosil 380",12.9,"LiTFSI",10,"0.9 PEGMEA, 0.1 PEGDA, 12.8 aerosil 380, 10 LiTFSI",2024-03-29,"Coin cell",2,1.89,0.2141,"Coin cell",TRUE,"NO"
"SS_201",2e-04,"PEGMEA","PEGDA",0.9,0.1,"Aerosil 380",12.9,"LiTFSI",10,"0.9 PEGMEA, 0.1 PEGDA, 12.8 aerosil 380, 10 LiTFSI",2024-03-29,"Coin cell",2,1.89,0.2141,"Coin cell",TRUE,"NO"
"SS_201",2e-04,"PEGMEA","PEGDA",0.9,0.1,"Aerosil 380",12.9,"LiTFSI",10,"0.9 PEGMEA, 0.1 PEGDA, 12.8 aerosil 380, 10 LiTFSI",2024-03-29,"Coin cell",2,1.89,0.2141,"Coin cell",TRUE,"NO"
"SS_202",1.3793,"PEGMEA","PEGDA",0.9,0.1,"Aerosil 380",10.7,"LiTFSI",10,"0.9 PEGMEA, 0.1 PEGDA, 10.7 aerosil 380, 10 LiTFSI",2024-03-29,"Coin cell",2,1.89,0.2141,"Coin cell",TRUE,"NO"
"SS_202",0.0673,"PEGMEA","PEGDA",0.9,0.1,"Aerosil 380",10.7,"LiTFSI",10,"0.9 PEGMEA, 0.1 PEGDA, 10.7 aerosil 380, 10 LiTFSI",2024-03-29,"Coin cell",2,1.89,0.2141,"Coin cell",TRUE,"NO"
"SS_202",0.0024,"PEGMEA","PEGDA",0.9,0.1,"Aerosil 380",10.7,"LiTFSI",10,"0.9 PEGMEA, 0.1 PEGDA, 10.7 aerosil 380, 10 LiTFSI",2024-03-29,"Coin cell",2,1.89,0.2141,"Coin cell",TRUE,"NO"
"SS_205",4e-04,"PEGMEA","PEGDA",0.9,0.1,"Aerosil 380",4.29,"LiTFSI",10,"0.9 PEGMEA, 0.1 PEGDA, 4.29 aerosil 380, 10 LiTFSI",2024-03-29,"Coin cell",2,1.89,0.2141,"Coin cell",TRUE,"NO"
"SS_205",4e-04,"PEGMEA","PEGDA",0.9,0.1,"Aerosil 380",4.29,"LiTFSI",10,"0.9 PEGMEA, 0.1 PEGDA, 4.29 aerosil 380, 10 LiTFSI",2024-03-29,"Coin cell",2,1.89,0.2141,"Coin cell",TRUE,"NO"
"SS_205",3e-04,"PEGMEA","PEGDA",0.9,0.1,"Aerosil 380",4.29,"LiTFSI",10,"0.9 PEGMEA, 0.1 PEGDA, 4.29 aerosil 380, 10 LiTFSI",2024-03-29,"Coin cell",2,1.89,0.2141,"Coin cell",TRUE,"NO"
"SS_206",1.0582,"PEGMEA","PEGDA",0.9,0.1,"Aerosil 380",2.14,"LiTFSI",10,"0.9 PEGMEA, 0.1 PEGDA, 2.14 aerosil 380, 10 LiTFSI",2024-03-29,"Coin cell",2,1.89,0.2141,"Coin cell",TRUE,"NO"
"SS_206",2.4242,"PEGMEA","PEGDA",0.9,0.1,"Aerosil 380",2.14,"LiTFSI",10,"0.9 PEGMEA, 0.1 PEGDA, 2.14 aerosil 380, 10 LiTFSI",2024-03-29,"Coin cell",2,1.89,0.2141,"Coin cell",TRUE,"NO"
"SS_206",2.2989,"PEGMEA","PEGDA",0.9,0.1,"Aerosil 380",2.14,"LiTFSI",10,"0.9 PEGMEA, 0.1 PEGDA, 2.14 aerosil 380, 10 LiTFSI",2024-03-29,"Coin cell",2,1.89,0.2141,"Coin cell",TRUE,"NO"
"SS_21",1.8265e-06,"PEGMEA","PEGDA",0.9,0.1,"Aerosil 380",15,"LiTFSI",30,"0.9 PEGMEA, 0.1 PEGDA, 15 aerosil 380, 30 LiTFSI",2023-10-25,"Bulk cast",2,0.028,0,"PCB print",TRUE,"NO"
"SS_21",1.7021e-06,"PEGMEA","PEGDA",0.9,0.1,"Aerosil 380",15,"LiTFSI",30,"0.9 PEGMEA, 0.1 PEGDA, 15 aerosil 380, 30 LiTFSI",2023-10-25,"Bulk cast",2,0.028,0,"PCB print",TRUE,"NO"
"SS_21",1.8957e-06,"PEGMEA","PEGDA",0.9,0.1,"Aerosil 380",15,"LiTFSI",30,"0.9 PEGMEA, 0.1 PEGDA, 15 aerosil 380, 30 LiTFSI",2023-10-25,"Bulk cast",2,0.028,0,"PCB print",TRUE,"NO"
"SS_22",1.6e-07,"PEGMEA","PEGDA",0.9,0.1,"Aerosil 380",15,"LiTFSI",0,"0.9 PEGMEA, 0.1 PEGDA, 15 aerosil 380, 0 LiTFSI",2023-10-25,"Bulk cast",2,0.028,0,"PCB print",TRUE,"NO"
"SS_226",2e-04,"PEGMEA","PEGDA",0.9,0.1,"Aerosil 380",10.7,"LiTFSI",10,"0.9 PEGMEA, 0.1 PEGDA, 10.7 aerosil 380, 10 LiTFSI",2024-06-07,"Coin cell",3,1.89,0.2301,"Coin cell",TRUE,"NO"
"SS_23",1.7094e-07,"PEGMEA","PEGDA",0.9,0.1,"none",0,"LiTFSI",30,"0.9 PEGMEA, 0.1 PEGDA, 30 LiTFSI",2023-10-26,"PCB print",2,0.028,1.6367,"PCB print",TRUE,"NO"
"SS_23",1.6807e-07,"PEGMEA","PEGDA",0.9,0.1,"none",0,"LiTFSI",30,"0.9 PEGMEA, 0.1 PEGDA, 30 LiTFSI",2023-10-26,"PCB print",2,0.028,1.6367,"PCB print",TRUE,"NO"
"SS_23",3.2e-08,"PEGMEA","PEGDA",0.9,0.1,"none",0,"LiTFSI",30,"0.9 PEGMEA, 0.1 PEGDA, 30 LiTFSI",2023-10-26,"PCB print",2,0.028,1.6367,"PCB print",TRUE,"NO"
"SS_23",2.0942e-08,"PEGMEA","PEGDA",0.9,0.1,"none",0,"LiTFSI",30,"0.9 PEGMEA, 0.1 PEGDA, 30 LiTFSI",2023-10-26,"PCB print",2,0.028,1.6367,"PCB print",TRUE,"NO"
"SS_23",2.3762e-06,"PEGMEA","PEGDA",0.9,0.1,"none",0,"LiTFSI",30,"0.9 PEGMEA, 0.1 PEGDA, 30 LiTFSI",2023-10-26,"PCB print",2,0.028,1.6367,"PCB print",TRUE,"NO"
"SS_23",4.5667e-07,"PEGMEA","PEGDA",0.9,0.1,"none",0,"LiTFSI",30,"0.9 PEGMEA, 0.1 PEGDA, 30 LiTFSI",2023-10-26,"PCB print",2,0.028,1.6367,"PCB print",TRUE,"NO"
"SS_23",2.4154e-06,"PEGMEA","PEGDA",0.9,0.1,"none",0,"LiTFSI",30,"0.9 PEGMEA, 0.1 PEGDA, 30 LiTFSI",2023-10-26,"PCB print",2,0.028,1.6367,"PCB print",TRUE,"NO"
"SS_239",4e-04,"PEGMEA","PEGDA",0.9,0.1,"Aerosil 380",0,"LiTFSI",10,"0.9 PEGMEA, 0.1 PEGDA, 0 aerosil 380, 10 LiTFSI",2024-06-07,"Coin cell",3,1.89,0.2301,"Coin cell",TRUE,"NO"
"SS_24",1.9608e-06,"PEGMEA","PEGDA",0.9,0.1,"none",0,"LiTFSI",25.7,"0.9 PEGMEA, 0.1 PEGDA, 25.7 LiTFSI",2023-10-26,"PCB print",2,0.028,1.6567,"PCB print",TRUE,"NO"
"SS_24",1.8433e-06,"PEGMEA","PEGDA",0.9,0.1,"none",0,"LiTFSI",25.7,"0.9 PEGMEA, 0.1 PEGDA, 25.7 LiTFSI",2023-10-26,"PCB print",2,0.028,1.6567,"PCB print",TRUE,"NO"
"SS_24",1.5209e-06,"PEGMEA","PEGDA",0.9,0.1,"none",0,"LiTFSI",25.7,"0.9 PEGMEA, 0.1 PEGDA, 25.7 LiTFSI",2023-10-26,"PCB print",2,0.028,1.6567,"PCB print",TRUE,"NO"
"SS_24",2.2222e-08,"PEGMEA","PEGDA",0.9,0.1,"none",0,"LiTFSI",25.7,"0.9 PEGMEA, 0.1 PEGDA, 25.7 LiTFSI",2023-10-26,"PCB print",2,0.028,1.6567,"PCB print",TRUE,"NO"
"SS_248",1.3053e-09,"PEGMEA","PEGDA",0.9,0.1,"Aerosil 380",10,"LiTFSI",0,"0.9 PEGMEA, 0.1 PEGDA, 10 aerosil 380, 0 LiTFSI",2024-06-27,"Coin cell",2,1.89,0.2541,"Coin cell",TRUE,"YES"
"SS_248",1.2874e-09,"PEGMEA","PEGDA",0.9,0.1,"Aerosil 380",10,"LiTFSI",0,"0.9 PEGMEA, 0.1 PEGDA, 10 aerosil 380, 0 LiTFSI",2024-06-27,"Coin cell",2,1.89,0.2541,"Coin cell",TRUE,"YES"
"SS_248",1.2749e-09,"PEGMEA","PEGDA",0.9,0.1,"Aerosil 380",10,"LiTFSI",0,"0.9 PEGMEA, 0.1 PEGDA, 10 aerosil 380, 0 LiTFSI",2024-06-27,"Coin cell",2,1.89,0.2541,"Coin cell",TRUE,"YES"
"SS_249",2.8431e-10,"PEGMEA","PEGDA",0.9,0.1,"Aerosil 380",8.57,"LiTFSI",0,"0.9 PEGMEA, 0.1 PEGDA, 8.57 aerosil 380, 0 LiTFSI",2024-06-27,"Coin cell",2,1.89,0.2651,"Coin cell",TRUE,"YES"
"SS_249",2.8359e-10,"PEGMEA","PEGDA",0.9,0.1,"Aerosil 380",8.57,"LiTFSI",0,"0.9 PEGMEA, 0.1 PEGDA, 8.57 aerosil 380, 0 LiTFSI",2024-06-27,"Coin cell",2,1.89,0.2651,"Coin cell",TRUE,"YES"
"SS_249",2.8077e-10,"PEGMEA","PEGDA",0.9,0.1,"Aerosil 380",8.57,"LiTFSI",0,"0.9 PEGMEA, 0.1 PEGDA, 8.57 aerosil 380, 0 LiTFSI",2024-06-27,"Coin cell",2,1.89,0.2651,"Coin cell",TRUE,"YES"
"SS_25",2.3256e-06,"PEGMEA","PEGDA",0.9,0.1,"none",0,"LiTFSI",21.4,"0.9 PEGMEA, 0.1 PEGDA, 21.4 LiTFSI",2023-10-26,"PCB print",2,0.028,1.8767,"PCB print",TRUE,"NO"
"SS_25",2.6144e-06,"PEGMEA","PEGDA",0.9,0.1,"none",0,"LiTFSI",21.4,"0.9 PEGMEA, 0.1 PEGDA, 21.4 LiTFSI",2023-10-26,"PCB print",2,0.028,1.8767,"PCB print",TRUE,"NO"
"SS_25",2.0942e-06,"PEGMEA","PEGDA",0.9,0.1,"none",0,"LiTFSI",21.4,"0.9 PEGMEA, 0.1 PEGDA, 21.4 LiTFSI",2023-10-26,"PCB print",2,0.028,1.8767,"PCB print",TRUE,"NO"
"SS_25",1.99e-08,"PEGMEA","PEGDA",0.9,0.1,"none",0,"LiTFSI",21.4,"0.9 PEGMEA, 0.1 PEGDA, 21.4 LiTFSI",2023-10-26,"PCB print",2,0.028,1.8767,"PCB print",TRUE,"NO"
"SS_250",2.3422e-10,"PEGMEA","PEGDA",0.9,0.1,"Aerosil 380",7.14,"LiTFSI",0,"0.9 PEGMEA, 0.1 PEGDA, 7.14 aerosil 380, 0 LiTFSI",2024-06-27,"Coin cell",2,1.89,0.2631,"Coin cell",TRUE,"YES"
"SS_250",2.3073e-10,"PEGMEA","PEGDA",0.9,0.1,"Aerosil 380",7.14,"LiTFSI",0,"0.9 PEGMEA, 0.1 PEGDA, 7.14 aerosil 380, 0 LiTFSI",2024-06-27,"Coin cell",2,1.89,0.2631,"Coin cell",TRUE,"YES"
"SS_250",2.2824e-10,"PEGMEA","PEGDA",0.9,0.1,"Aerosil 380",7.14,"LiTFSI",0,"0.9 PEGMEA, 0.1 PEGDA, 7.14 aerosil 380, 0 LiTFSI",2024-06-27,"Coin cell",2,1.89,0.2631,"Coin cell",TRUE,"YES"
"SS_251",2.7029e-10,"PEGMEA","PEGDA",0.9,0.1,"Aerosil 380",5.73,"LiTFSI",0,"0.9 PEGMEA, 0.1 PEGDA, 5.73 aerosil 380, 0 LiTFSI",2024-06-27,"Coin cell",2,1.89,0.2631,"Coin cell",TRUE,"YES"
"SS_251",2.683e-10,"PEGMEA","PEGDA",0.9,0.1,"Aerosil 380",5.73,"LiTFSI",0,"0.9 PEGMEA, 0.1 PEGDA, 5.73 aerosil 380, 0 LiTFSI",2024-06-27,"Coin cell",2,1.89,0.2631,"Coin cell",TRUE,"YES"
"SS_251",2.6726e-10,"PEGMEA","PEGDA",0.9,0.1,"Aerosil 380",5.73,"LiTFSI",0,"0.9 PEGMEA, 0.1 PEGDA, 5.73 aerosil 380, 0 LiTFSI",2024-06-27,"Coin cell",2,1.89,0.2631,"Coin cell",TRUE,"YES"
"SS_252",3.7121e-10,"PEGMEA","PEGDA",0.9,0.1,"Aerosil 380",4.29,"LiTFSI",0,"0.9 PEGMEA, 0.1 PEGDA, 4.29 aerosil 380, 0 LiTFSI",2024-06-27,"Coin cell",2,1.89,0.2611,"Coin cell",TRUE,"YES"
"SS_252",3.6951e-10,"PEGMEA","PEGDA",0.9,0.1,"Aerosil 380",4.29,"LiTFSI",0,"0.9 PEGMEA, 0.1 PEGDA, 4.29 aerosil 380, 0 LiTFSI",2024-06-27,"Coin cell",2,1.89,0.2611,"Coin cell",TRUE,"YES"
"SS_252",3.6633e-10,"PEGMEA","PEGDA",0.9,0.1,"Aerosil 380",4.29,"LiTFSI",0,"0.9 PEGMEA, 0.1 PEGDA, 4.29 aerosil 380, 0 LiTFSI",2024-06-27,"Coin cell",2,1.89,0.2611,"Coin cell",TRUE,"YES"
"SS_253",4.6019e-09,"PEGMEA","PEGDA",0.9,0.1,"Aerosil 380",2.86,"LiTFSI",0,"0.9 PEGMEA, 0.1 PEGDA, 2.86 aerosil 380, 0 LiTFSI",2024-06-27,"Coin cell",2,1.89,0.2251,"Coin cell",TRUE,"YES"
"SS_253",4.5705e-09,"PEGMEA","PEGDA",0.9,0.1,"Aerosil 380",2.86,"LiTFSI",0,"0.9 PEGMEA, 0.1 PEGDA, 2.86 aerosil 380, 0 LiTFSI",2024-06-27,"Coin cell",2,1.89,0.2251,"Coin cell",TRUE,"YES"
"SS_253",4.5412e-09,"PEGMEA","PEGDA",0.9,0.1,"Aerosil 380",2.86,"LiTFSI",0,"0.9 PEGMEA, 0.1 PEGDA, 2.86 aerosil 380, 0 LiTFSI",2024-06-27,"Coin cell",2,1.89,0.2251,"Coin cell",TRUE,"YES"
"SS_254",7.388e-10,"PEGMEA","PEGDA",0.9,0.1,"Aerosil 380",1.43,"LiTFSI",0,"0.9 PEGMEA, 0.1 PEGDA, 1.43 aerosil 380, 0 LiTFSI",2024-06-27,"Coin cell",2,1.89,0.2541,"Coin cell",TRUE,"YES"
"SS_254",7.2642e-10,"PEGMEA","PEGDA",0.9,0.1,"Aerosil 380",1.43,"LiTFSI",0,"0.9 PEGMEA, 0.1 PEGDA, 1.43 aerosil 380, 0 LiTFSI",2024-06-27,"Coin cell",2,1.89,0.2541,"Coin cell",TRUE,"YES"
"SS_254",7.0859e-11,"PEGMEA","PEGDA",0.9,0.1,"Aerosil 380",1.43,"LiTFSI",0,"0.9 PEGMEA, 0.1 PEGDA, 1.43 aerosil 380, 0 LiTFSI",2024-06-27,"Coin cell",2,1.89,0.2541,"Coin cell",TRUE,"YES"
"SS_255",1.3325e-09,"PEGMEA","PEGDA",0.9,0.1,"Aerosil 380",0,"LiTFSI",0,"0.9 PEGMEA, 0.1 PEGDA, 0 aerosil 380, 0 LiTFSI",2024-06-27,"Coin cell",2,1.89,0.2511,"Coin cell",TRUE,"YES"
"SS_255",1.3144e-09,"PEGMEA","PEGDA",0.9,0.1,"Aerosil 380",0,"LiTFSI",0,"0.9 PEGMEA, 0.1 PEGDA, 0 aerosil 380, 0 LiTFSI",2024-06-27,"Coin cell",2,1.89,0.2511,"Coin cell",TRUE,"YES"
"SS_255",1.3023e-08,"PEGMEA","PEGDA",0.9,0.1,"Aerosil 380",0,"LiTFSI",0,"0.9 PEGMEA, 0.1 PEGDA, 0 aerosil 380, 0 LiTFSI",2024-06-27,"Coin cell",2,1.89,0.2511,"Coin cell",TRUE,"YES"
"SS_256",1.0449e-09,"PEGMEA","PEGDA",0.9,0.1,"Aerosil 380",10,"LiTFSI",0,"0.9 PEGMEA, 0.1 PEGDA, 10 aerosil 380, 0 LiTFSI",2024-06-27,"Coin cell",2,1.89,0.2551,"Coin cell",TRUE,"YES"
"SS_256",1.0333e-09,"PEGMEA","PEGDA",0.9,0.1,"Aerosil 380",10,"LiTFSI",0,"0.9 PEGMEA, 0.1 PEGDA, 10 aerosil 380, 0 LiTFSI",2024-06-27,"Coin cell",2,1.89,0.2551,"Coin cell",TRUE,"YES"
"SS_256",1.0243e-09,"PEGMEA","PEGDA",0.9,0.1,"Aerosil 380",10,"LiTFSI",0,"0.9 PEGMEA, 0.1 PEGDA, 10 aerosil 380, 0 LiTFSI",2024-06-27,"Coin cell",2,1.89,0.2551,"Coin cell",TRUE,"YES"
"SS_257",3.8637e-10,"PEGMEA","PEGDA",0.9,0.1,"Aerosil 380",8.57,"LiTFSI",0,"0.9 PEGMEA, 0.1 PEGDA, 8.57 aerosil 380, 0 LiTFSI",2024-06-27,"Coin cell",2,1.89,0.2611,"Coin cell",TRUE,"YES"
"SS_257",3.8213e-10,"PEGMEA","PEGDA",0.9,0.1,"Aerosil 380",8.57,"LiTFSI",0,"0.9 PEGMEA, 0.1 PEGDA, 8.57 aerosil 380, 0 LiTFSI",2024-06-27,"Coin cell",2,1.89,0.2611,"Coin cell",TRUE,"YES"
"SS_257",3.7771e-10,"PEGMEA","PEGDA",0.9,0.1,"Aerosil 380",8.57,"LiTFSI",0,"0.9 PEGMEA, 0.1 PEGDA, 8.57 aerosil 380, 0 LiTFSI",2024-06-27,"Coin cell",2,1.89,0.2611,"Coin cell",TRUE,"YES"
"SS_258",1.32e-09,"PEGMEA","PEGDA",0.9,0.1,"Aerosil 380",7.14,"LiTFSI",0,"0.9 PEGMEA, 0.1 PEGDA, 7.14 aerosil 380, 0 LiTFSI",2024-06-27,"Coin cell",2,1.89,0.2561,"Coin cell",TRUE,"YES"
"SS_258",1.288e-09,"PEGMEA","PEGDA",0.9,0.1,"Aerosil 380",7.14,"LiTFSI",0,"0.9 PEGMEA, 0.1 PEGDA, 7.14 aerosil 380, 0 LiTFSI",2024-06-27,"Coin cell",2,1.89,0.2561,"Coin cell",TRUE,"YES"
"SS_258",1.2782e-09,"PEGMEA","PEGDA",0.9,0.1,"Aerosil 380",7.14,"LiTFSI",0,"0.9 PEGMEA, 0.1 PEGDA, 7.14 aerosil 380, 0 LiTFSI",2024-06-27,"Coin cell",2,1.89,0.2561,"Coin cell",TRUE,"YES"
"SS_259",3.6923e-10,"PEGMEA","PEGDA",0.9,0.1,"Aerosil 380",5.73,"LiTFSI",0,"0.9 PEGMEA, 0.1 PEGDA, 5.73 aerosil 380, 0 LiTFSI",2024-06-27,"Coin cell",2,1.89,0.2581,"Coin cell",TRUE,"YES"
"SS_259",3.6715e-10,"PEGMEA","PEGDA",0.9,0.1,"Aerosil 380",5.73,"LiTFSI",0,"0.9 PEGMEA, 0.1 PEGDA, 5.73 aerosil 380, 0 LiTFSI",2024-06-27,"Coin cell",2,1.89,0.2581,"Coin cell",TRUE,"YES"
"SS_259",3.667e-10,"PEGMEA","PEGDA",0.9,0.1,"Aerosil 380",5.73,"LiTFSI",0,"0.9 PEGMEA, 0.1 PEGDA, 5.73 aerosil 380, 0 LiTFSI",2024-06-27,"Coin cell",2,1.89,0.2581,"Coin cell",TRUE,"YES"
"SS_26",2.4845e-06,"PEGMEA","PEGDA",0.9,0.1,"none",0,"LiTFSI",17.1,"0.9 PEGMEA, 0.1 PEGDA, 17.1 LiTFSI",2023-10-26,"PCB print",2,0.028,2.0533,"PCB print",TRUE,"NO"
"SS_26",2.7211e-06,"PEGMEA","PEGDA",0.9,0.1,"none",0,"LiTFSI",17.1,"0.9 PEGMEA, 0.1 PEGDA, 17.1 LiTFSI",2023-10-26,"PCB print",2,0.028,2.0533,"PCB print",TRUE,"NO"
"SS_26",2.6316e-06,"PEGMEA","PEGDA",0.9,0.1,"none",0,"LiTFSI",17.1,"0.9 PEGMEA, 0.1 PEGDA, 17.1 LiTFSI",2023-10-26,"PCB print",2,0.028,2.0533,"PCB print",TRUE,"NO"
"SS_26",2.381e-08,"PEGMEA","PEGDA",0.9,0.1,"none",0,"LiTFSI",17.1,"0.9 PEGMEA, 0.1 PEGDA, 17.1 LiTFSI",2023-10-26,"PCB print",2,0.028,2.0533,"PCB print",TRUE,"NO"
"SS_260",3.149e-10,"PEGMEA","PEGDA",0.9,0.1,"Aerosil 380",4.29,"LiTFSI",0,"0.9 PEGMEA, 0.1 PEGDA, 4.29 aerosil 380, 0 LiTFSI",2024-06-27,"Coin cell",2,1.89,0.2681,"Coin cell",TRUE,"YES"
"SS_260",3.1453e-10,"PEGMEA","PEGDA",0.9,0.1,"Aerosil 380",4.29,"LiTFSI",0,"0.9 PEGMEA, 0.1 PEGDA, 4.29 aerosil 380, 0 LiTFSI",2024-06-27,"Coin cell",2,1.89,0.2681,"Coin cell",TRUE,"YES"
"SS_260",3.1122e-10,"PEGMEA","PEGDA",0.9,0.1,"Aerosil 380",4.29,"LiTFSI",0,"0.9 PEGMEA, 0.1 PEGDA, 4.29 aerosil 380, 0 LiTFSI",2024-06-27,"Coin cell",2,1.89,0.2681,"Coin cell",TRUE,"YES"
"SS_261",1.3409e-09,"PEGMEA","PEGDA",0.9,0.1,"Aerosil 380",2.86,"LiTFSI",0,"0.9 PEGMEA, 0.1 PEGDA, 2.86 aerosil 380, 0 LiTFSI",2024-06-27,"Coin cell",2,1.89,0.2231,"Coin cell",TRUE,"YES"
"SS_261",1.3285e-09,"PEGMEA","PEGDA",0.9,0.1,"Aerosil 380",2.86,"LiTFSI",0,"0.9 PEGMEA, 0.1 PEGDA, 2.86 aerosil 380, 0 LiTFSI",2024-06-27,"Coin cell",2,1.89,0.2231,"Coin cell",TRUE,"YES"
"SS_261",1.323e-09,"PEGMEA","PEGDA",0.9,0.1,"Aerosil 380",2.86,"LiTFSI",0,"0.9 PEGMEA, 0.1 PEGDA, 2.86 aerosil 380, 0 LiTFSI",2024-06-27,"Coin cell",2,1.89,0.2231,"Coin cell",TRUE,"YES"
"SS_262",6.2732e-10,"PEGMEA","PEGDA",0.9,0.1,"Aerosil 380",1.43,"LiTFSI",0,"0.9 PEGMEA, 0.1 PEGDA, 1.43 aerosil 380, 0 LiTFSI",2024-06-27,"Coin cell",2,1.89,0.2571,"Coin cell",TRUE,"YES"
"SS_262",6.2142e-10,"PEGMEA","PEGDA",0.9,0.1,"Aerosil 380",1.43,"LiTFSI",0,"0.9 PEGMEA, 0.1 PEGDA, 1.43 aerosil 380, 0 LiTFSI",2024-06-27,"Coin cell",2,1.89,0.2571,"Coin cell",TRUE,"YES"
"SS_262",6.1592e-10,"PEGMEA","PEGDA",0.9,0.1,"Aerosil 380",1.43,"LiTFSI",0,"0.9 PEGMEA, 0.1 PEGDA, 1.43 aerosil 380, 0 LiTFSI",2024-06-27,"Coin cell",2,1.89,0.2571,"Coin cell",TRUE,"YES"
"SS_27",2.5806e-06,"PEGMEA","PEGDA",0.9,0.1,"none",0,"LiTFSI",12.9,"0.9 PEGMEA, 0.1 PEGDA, 12.9 LiTFSI",2023-10-26,"PCB print",2,0.028,1.81,"PCB print",TRUE,"NO"
"SS_27",2.7586e-06,"PEGMEA","PEGDA",0.9,0.1,"none",0,"LiTFSI",12.9,"0.9 PEGMEA, 0.1 PEGDA, 12.9 LiTFSI",2023-10-26,"PCB print",2,0.028,1.81,"PCB print",TRUE,"NO"
"SS_27",2.5641e-06,"PEGMEA","PEGDA",0.9,0.1,"none",0,"LiTFSI",12.9,"0.9 PEGMEA, 0.1 PEGDA, 12.9 LiTFSI",2023-10-26,"PCB print",2,0.028,1.81,"PCB print",TRUE,"NO"
"SS_27",2.2472e-08,"PEGMEA","PEGDA",0.9,0.1,"none",0,"LiTFSI",12.9,"0.9 PEGMEA, 0.1 PEGDA, 12.9 LiTFSI",2023-10-26,"PCB print",2,0.028,1.81,"PCB print",TRUE,"NO"
"SS_28",2.2727e-06,"PEGMEA","PEGDA",0.9,0.1,"none",0,"LiTFSI",8.57,"0.9 PEGMEA, 0.1 PEGDA, 8.57 LiTFSI",2023-10-26,"PCB print",2,0.028,1.49,"PCB print",TRUE,"NO"
"SS_28",2.1978e-06,"PEGMEA","PEGDA",0.9,0.1,"none",0,"LiTFSI",8.57,"0.9 PEGMEA, 0.1 PEGDA, 8.57 LiTFSI",2023-10-26,"PCB print",2,0.028,1.49,"PCB print",TRUE,"NO"
"SS_28",2.2472e-06,"PEGMEA","PEGDA",0.9,0.1,"none",0,"LiTFSI",8.57,"0.9 PEGMEA, 0.1 PEGDA, 8.57 LiTFSI",2023-10-26,"PCB print",2,0.028,1.49,"PCB print",TRUE,"NO"
"SS_28",2.2727e-08,"PEGMEA","PEGDA",0.9,0.1,"none",0,"LiTFSI",8.57,"0.9 PEGMEA, 0.1 PEGDA, 8.57 LiTFSI",2023-10-26,"PCB print",2,0.028,1.49,"PCB print",TRUE,"NO"
"SS_29",2.5157e-07,"PEGMEA","PEGDA",0.9,0.1,"none",0,"LiTFSI",4.29,"0.9 PEGMEA, 0.1 PEGDA, 4.29 LiTFSI",2023-10-26,"PCB print",2,0.028,1.7767,"PCB print",TRUE,"NO"
"SS_29",1.5504e-07,"PEGMEA","PEGDA",0.9,0.1,"none",0,"LiTFSI",4.29,"0.9 PEGMEA, 0.1 PEGDA, 4.29 LiTFSI",2023-10-26,"PCB print",2,0.028,1.7767,"PCB print",TRUE,"NO"
"SS_29",1.99e-06,"PEGMEA","PEGDA",0.9,0.1,"none",0,"LiTFSI",4.29,"0.9 PEGMEA, 0.1 PEGDA, 4.29 LiTFSI",2023-10-26,"PCB print",2,0.028,1.7767,"PCB print",TRUE,"NO"
"SS_29",2.2727e-08,"PEGMEA","PEGDA",0.9,0.1,"none",0,"LiTFSI",4.29,"0.9 PEGMEA, 0.1 PEGDA, 4.29 LiTFSI",2023-10-26,"PCB print",2,0.028,1.7767,"PCB print",TRUE,"NO"
"SS_29",3.9169e-06,"PEGMEA","PEGDA",0.9,0.1,"none",0,"LiTFSI",4.29,"0.9 PEGMEA, 0.1 PEGDA, 4.29 LiTFSI",2023-10-26,"PCB print",2,0.028,1.7767,"PCB print",TRUE,"NO"
"SS_29",2.5586e-06,"PEGMEA","PEGDA",0.9,0.1,"none",0,"LiTFSI",4.29,"0.9 PEGMEA, 0.1 PEGDA, 4.29 LiTFSI",2023-10-26,"PCB print",2,0.028,1.7767,"PCB print",TRUE,"NO"
"SS_30",2.1053e-06,"PEGMEA","PEGDA",0.9,0.1,"none",0,"LiTFSI",0,"0.9 PEGMEA, 0.1 PEGDA, 0 LiTFSI",2023-10-26,"PCB print",2,0.028,1.6467,"PCB print",TRUE,"NO"
"SS_30",1.8519e-07,"PEGMEA","PEGDA",0.9,0.1,"none",0,"LiTFSI",0,"0.9 PEGMEA, 0.1 PEGDA, 0 LiTFSI",2023-10-26,"PCB print",2,0.028,1.6467,"PCB print",TRUE,"NO"
"SS_30",1.99e-06,"PEGMEA","PEGDA",0.9,0.1,"none",0,"LiTFSI",0,"0.9 PEGMEA, 0.1 PEGDA, 0 LiTFSI",2023-10-26,"PCB print",2,0.028,1.6467,"PCB print",TRUE,"NO"
"SS_30",2.1858e-08,"PEGMEA","PEGDA",0.9,0.1,"none",0,"LiTFSI",0,"0.9 PEGMEA, 0.1 PEGDA, 0 LiTFSI",2023-10-26,"PCB print",2,0.028,1.6467,"PCB print",TRUE,"NO"
"SS_30",2.6732e-06,"PEGMEA","PEGDA",0.9,0.1,"none",0,"LiTFSI",0,"0.9 PEGMEA, 0.1 PEGDA, 0 LiTFSI",2023-10-26,"PCB print",2,0.028,1.6467,"PCB print",TRUE,"NO"
"SS_31",2.6846e-06,"PEGMEA","PEGDA",0.9,0.1,"Aerosil 380",15,"LiTFSI",10,"0.9 PEGMEA, 0.1 PEGDA, 15 aerosil 380, 10 LiTFSI",2023-11-16,"PCB print",2,0.028,1.91,"PCB print",TRUE,"NO"
"SS_310",2e-04,"PEGMEA","PEGDA",0.9,0.1,"Aerosil 380",2.14,"LiTFSI",20,"0.9 PEGMEA, 0.1 PEGDA, 2.14 aerosil 380, 20 LiTFSI",2024-08-12,"Coin cell",2,1.89,0.2541,"Coin cell",TRUE,"NO"
"SS_310",3e-04,"PEGMEA","PEGDA",0.9,0.1,"Aerosil 380",2.14,"LiTFSI",20,"0.9 PEGMEA, 0.1 PEGDA, 2.14 aerosil 380, 20 LiTFSI",2024-08-12,"Coin cell",2,1.89,0.2541,"Coin cell",TRUE,"NO"
"SS_32",3.5714e-06,"PEGMEA","PEGDA",0.9,0.1,"Aerosil 380",12.9,"LiTFSI",10,"0.9 PEGMEA, 0.1 PEGDA, 12.9 aerosil 380, 10 LiTFSI",2023-11-16,"PCB print",2,0.028,2.4733,"PCB print",TRUE,"NO"
"SS_327",4e-04,"PEGMEA","PEGDA",0.9,0.1,"Aerosil 380",0,"LiTFSI",20,"0.9 PEGMEA, 0.1 PEGDA, 0 aerosil 380, 20 LiTFSI",2024-08-12,"Coin cell",2,1.89,0.2511,"Coin cell",TRUE,"NO"
"SS_327",0.001,"PEGMEA","PEGDA",0.9,0.1,"Aerosil 380",0,"LiTFSI",20,"0.9 PEGMEA, 0.1 PEGDA, 0 aerosil 380, 20 LiTFSI",2024-08-12,"Coin cell",2,1.89,0.2511,"Coin cell",TRUE,"NO"
"SS_328",1.6462e-06,"PEGMEA","PEGDA",0.9,0.1,"Aerosil 380",15,"LiTFSI",10,"0.9 PEGMEA, 0.1 PEGDA, 15 aerosil 380, 10 LiTFSI",2024-08-16,"Coin cell",2,1.89,0.2541,"Coin cell",TRUE,"YES"
"SS_328",1.5628e-06,"PEGMEA","PEGDA",0.9,0.1,"Aerosil 380",15,"LiTFSI",10,"0.9 PEGMEA, 0.1 PEGDA, 15 aerosil 380, 10 LiTFSI",2024-08-16,"Coin cell",2,1.89,0.2541,"Coin cell",TRUE,"YES"
"SS_328",1.529e-06,"PEGMEA","PEGDA",0.9,0.1,"Aerosil 380",15,"LiTFSI",10,"0.9 PEGMEA, 0.1 PEGDA, 15 aerosil 380, 10 LiTFSI",2024-08-16,"Coin cell",2,1.89,0.2541,"Coin cell",TRUE,"YES"
"SS_329",2.1639e-06,"PEGMEA","PEGDA",0.9,0.1,"Aerosil 380",12.9,"LiTFSI",7.5,"0.9 PEGMEA, 0.1 PEGDA, 12.8 aerosil 380, 7.5 LiTFSI",2024-08-16,"Coin cell",2,1.89,0.2651,"Coin cell",TRUE,"YES"
"SS_329",2.1201e-06,"PEGMEA","PEGDA",0.9,0.1,"Aerosil 380",12.9,"LiTFSI",7.5,"0.9 PEGMEA, 0.1 PEGDA, 12.8 aerosil 380, 7.5 LiTFSI",2024-08-16,"Coin cell",2,1.89,0.2651,"Coin cell",TRUE,"YES"
"SS_329",2.0935e-06,"PEGMEA","PEGDA",0.9,0.1,"Aerosil 380",12.9,"LiTFSI",7.5,"0.9 PEGMEA, 0.1 PEGDA, 12.8 aerosil 380, 7.5 LiTFSI",2024-08-16,"Coin cell",2,1.89,0.2651,"Coin cell",TRUE,"YES"
"SS_33",3.3898e-06,"PEGMEA","PEGDA",0.9,0.1,"Aerosil 380",10.7,"LiTFSI",10,"0.9 PEGMEA, 0.1 PEGDA, 10.7 aerosil 380, 10 LiTFSI",2023-11-16,"PCB print",2,0.028,1.5467,"PCB print",TRUE,"NO"
"SS_330",1.4841e-06,"PEGMEA","PEGDA",0.9,0.1,"Aerosil 380",10.7,"LiTFSI",6.25,"0.9 PEGMEA, 0.1 PEGDA, 10.7 aerosil 380, 6.25 LiTFSI",2024-08-16,"Coin cell",2,1.89,0.2631,"Coin cell",TRUE,"YES"
"SS_330",1.4629e-06,"PEGMEA","PEGDA",0.9,0.1,"Aerosil 380",10.7,"LiTFSI",6.25,"0.9 PEGMEA, 0.1 PEGDA, 10.7 aerosil 380, 6.25 LiTFSI",2024-08-16,"Coin cell",2,1.89,0.2631,"Coin cell",TRUE,"YES"
"SS_330",1.4517e-06,"PEGMEA","PEGDA",0.9,0.1,"Aerosil 380",10.7,"LiTFSI",6.25,"0.9 PEGMEA, 0.1 PEGDA, 10.7 aerosil 380, 6.25 LiTFSI",2024-08-16,"Coin cell",2,1.89,0.2631,"Coin cell",TRUE,"YES"
"SS_331",5e-04,"PEGMEA","PEGDA",0.9,0.1,"Aerosil 380",8.57,"LiTFSI",5,"0.9 PEGMEA, 0.1 PEGDA, 8.56 aerosil 380, 5 LiTFSI",2024-08-16,"Coin cell",2,1.89,0.2631,"Coin cell",TRUE,"YES"
"SS_331",2e-04,"PEGMEA","PEGDA",0.9,0.1,"Aerosil 380",8.57,"LiTFSI",5,"0.9 PEGMEA, 0.1 PEGDA, 8.56 aerosil 380, 5 LiTFSI",2024-08-16,"Coin cell",2,1.89,0.2631,"Coin cell",TRUE,"YES"
"SS_331",1.9151e-06,"PEGMEA","PEGDA",0.9,0.1,"Aerosil 380",8.57,"LiTFSI",5,"0.9 PEGMEA, 0.1 PEGDA, 8.56 aerosil 380, 5 LiTFSI",2024-08-16,"Coin cell",2,1.89,0.2631,"Coin cell",TRUE,"YES"
"SS_331",1.8675e-06,"PEGMEA","PEGDA",0.9,0.1,"Aerosil 380",8.57,"LiTFSI",5,"0.9 PEGMEA, 0.1 PEGDA, 8.56 aerosil 380, 5 LiTFSI",2024-08-16,"Coin cell",2,1.89,0.2631,"Coin cell",TRUE,"YES"
"SS_331",1.8418e-06,"PEGMEA","PEGDA",0.9,0.1,"Aerosil 380",8.57,"LiTFSI",5,"0.9 PEGMEA, 0.1 PEGDA, 8.56 aerosil 380, 5 LiTFSI",2024-08-16,"Coin cell",2,1.89,0.2631,"Coin cell",TRUE,"YES"
"SS_332",1.3123e-06,"PEGMEA","PEGDA",0.9,0.1,"Aerosil 380",6.42,"LiTFSI",3.75,"0.9 PEGMEA, 0.1 PEGDA, 6.42 aerosil 380, 3.75 LiTFSI",2024-08-16,"Coin cell",2,1.89,0.2611,"Coin cell",TRUE,"YES"
"SS_332",1.2489e-06,"PEGMEA","PEGDA",0.9,0.1,"Aerosil 380",6.42,"LiTFSI",3.75,"0.9 PEGMEA, 0.1 PEGDA, 6.42 aerosil 380, 3.75 LiTFSI",2024-08-16,"Coin cell",2,1.89,0.2611,"Coin cell",TRUE,"YES"
"SS_332",1.2223e-06,"PEGMEA","PEGDA",0.9,0.1,"Aerosil 380",6.42,"LiTFSI",3.75,"0.9 PEGMEA, 0.1 PEGDA, 6.42 aerosil 380, 3.75 LiTFSI",2024-08-16,"Coin cell",2,1.89,0.2611,"Coin cell",TRUE,"YES"
"SS_333",1.2696e-06,"PEGMEA","PEGDA",0.9,0.1,"Aerosil 380",4.29,"LiTFSI",2.5,"0.9 PEGMEA, 0.1 PEGDA, 4.29 aerosil 380, 2.5 LiTFSI",2024-08-16,"Coin cell",2,1.89,0.2251,"Coin cell",TRUE,"YES"
"SS_333",1.2422e-06,"PEGMEA","PEGDA",0.9,0.1,"Aerosil 380",4.29,"LiTFSI",2.5,"0.9 PEGMEA, 0.1 PEGDA, 4.29 aerosil 380, 2.5 LiTFSI",2024-08-16,"Coin cell",2,1.89,0.2251,"Coin cell",TRUE,"YES"
"SS_333",1.2315e-06,"PEGMEA","PEGDA",0.9,0.1,"Aerosil 380",4.29,"LiTFSI",2.5,"0.9 PEGMEA, 0.1 PEGDA, 4.29 aerosil 380, 2.5 LiTFSI",2024-08-16,"Coin cell",2,1.89,0.2251,"Coin cell",TRUE,"YES"
"SS_334",1.1962e-06,"PEGMEA","PEGDA",0.9,0.1,"Aerosil 380",2.14,"LiTFSI",1.25,"0.9 PEGMEA, 0.1 PEGDA, 2.14 aerosil 380, 1.25 LiTFSI",2024-08-16,"Coin cell",2,1.89,0.2541,"Coin cell",TRUE,"YES"
"SS_334",1.1352e-06,"PEGMEA","PEGDA",0.9,0.1,"Aerosil 380",2.14,"LiTFSI",1.25,"0.9 PEGMEA, 0.1 PEGDA, 2.14 aerosil 380, 1.25 LiTFSI",2024-08-16,"Coin cell",2,1.89,0.2541,"Coin cell",TRUE,"YES"
"SS_334",1.1128e-06,"PEGMEA","PEGDA",0.9,0.1,"Aerosil 380",2.14,"LiTFSI",1.25,"0.9 PEGMEA, 0.1 PEGDA, 2.14 aerosil 380, 1.25 LiTFSI",2024-08-16,"Coin cell",2,1.89,0.2541,"Coin cell",TRUE,"YES"
"SS_335",1.8957e-07,"PEGMEA","PEGDA",0.9,0.1,"Aerosil 380",0,"LiTFSI",0,"0.9 PEGMEA, 0.1 PEGDA, 0 aerosil 380, 0 LiTFSI",2024-08-16,"Coin cell",2,1.89,0.2511,"Coin cell",TRUE,"YES"
"SS_335",1.8265e-07,"PEGMEA","PEGDA",0.9,0.1,"Aerosil 380",0,"LiTFSI",0,"0.9 PEGMEA, 0.1 PEGDA, 0 aerosil 380, 0 LiTFSI",2024-08-16,"Coin cell",2,1.89,0.2511,"Coin cell",TRUE,"YES"
"SS_335",1.8519e-07,"PEGMEA","PEGDA",0.9,0.1,"Aerosil 380",0,"LiTFSI",0,"0.9 PEGMEA, 0.1 PEGDA, 0 aerosil 380, 0 LiTFSI",2024-08-16,"Coin cell",2,1.89,0.2511,"Coin cell",TRUE,"YES"
"SS_335",5.4227e-09,"PEGMEA","PEGDA",0.9,0.1,"Aerosil 380",0,"LiTFSI",0,"0.9 PEGMEA, 0.1 PEGDA, 0 aerosil 380, 0 LiTFSI",2024-08-16,"Coin cell",2,1.89,0.2511,"Coin cell",TRUE,"YES"
"SS_335",5.2306e-09,"PEGMEA","PEGDA",0.9,0.1,"Aerosil 380",0,"LiTFSI",0,"0.9 PEGMEA, 0.1 PEGDA, 0 aerosil 380, 0 LiTFSI",2024-08-16,"Coin cell",2,1.89,0.2511,"Coin cell",TRUE,"YES"
"SS_335",5.1495e-09,"PEGMEA","PEGDA",0.9,0.1,"Aerosil 380",0,"LiTFSI",0,"0.9 PEGMEA, 0.1 PEGDA, 0 aerosil 380, 0 LiTFSI",2024-08-16,"Coin cell",2,1.89,0.2511,"Coin cell",TRUE,"YES"
"SS_336",1.8746e-06,"PEGMEA","PEGDA",0.9,0.1,"Aerosil 380",15,"LiTFSI",10,"0.9 PEGMEA, 0.1 PEGDA, 15 aerosil 380, 10 LiTFSI",2024-08-16,"Coin cell",2,1.89,0.2541,"Coin cell",TRUE,"YES"
"SS_336",1.7979e-06,"PEGMEA","PEGDA",0.9,0.1,"Aerosil 380",15,"LiTFSI",10,"0.9 PEGMEA, 0.1 PEGDA, 15 aerosil 380, 10 LiTFSI",2024-08-16,"Coin cell",2,1.89,0.2541,"Coin cell",TRUE,"YES"
"SS_336",1.7669e-06,"PEGMEA","PEGDA",0.9,0.1,"Aerosil 380",15,"LiTFSI",10,"0.9 PEGMEA, 0.1 PEGDA, 15 aerosil 380, 10 LiTFSI",2024-08-16,"Coin cell",2,1.89,0.2541,"Coin cell",TRUE,"YES"
"SS_337",1.8909e-06,"PEGMEA","PEGDA",0.9,0.1,"Aerosil 380",12.9,"LiTFSI",7.5,"0.9 PEGMEA, 0.1 PEGDA, 12.8 aerosil 380, 7.5 LiTFSI",2024-08-16,"Coin cell",2,1.89,0.2651,"Coin cell",TRUE,"YES"
"SS_337",1.8129e-06,"PEGMEA","PEGDA",0.9,0.1,"Aerosil 380",12.9,"LiTFSI",7.5,"0.9 PEGMEA, 0.1 PEGDA, 12.8 aerosil 380, 7.5 LiTFSI",2024-08-16,"Coin cell",2,1.89,0.2651,"Coin cell",TRUE,"YES"
"SS_337",1.7877e-06,"PEGMEA","PEGDA",0.9,0.1,"Aerosil 380",12.9,"LiTFSI",7.5,"0.9 PEGMEA, 0.1 PEGDA, 12.8 aerosil 380, 7.5 LiTFSI",2024-08-16,"Coin cell",2,1.89,0.2651,"Coin cell",TRUE,"YES"
"SS_338",1.6484e-06,"PEGMEA","PEGDA",0.9,0.1,"Aerosil 380",10.7,"LiTFSI",6.25,"0.9 PEGMEA, 0.1 PEGDA, 10.7 aerosil 380, 6.25 LiTFSI",2024-08-16,"Coin cell",2,1.89,0.2631,"Coin cell",TRUE,"YES"
"SS_338",1.5481e-06,"PEGMEA","PEGDA",0.9,0.1,"Aerosil 380",10.7,"LiTFSI",6.25,"0.9 PEGMEA, 0.1 PEGDA, 10.7 aerosil 380, 6.25 LiTFSI",2024-08-16,"Coin cell",2,1.89,0.2631,"Coin cell",TRUE,"YES"
"SS_338",1.5103e-06,"PEGMEA","PEGDA",0.9,0.1,"Aerosil 380",10.7,"LiTFSI",6.25,"0.9 PEGMEA, 0.1 PEGDA, 10.7 aerosil 380, 6.25 LiTFSI",2024-08-16,"Coin cell",2,1.89,0.2631,"Coin cell",TRUE,"YES"
"SS_339",1.2777e-06,"PEGMEA","PEGDA",0.9,0.1,"Aerosil 380",8.57,"LiTFSI",5,"0.9 PEGMEA, 0.1 PEGDA, 8.56 aerosil 380, 5 LiTFSI",2024-08-16,"Coin cell",2,1.89,0.2631,"Coin cell",TRUE,"YES"
"SS_339",1.2295e-06,"PEGMEA","PEGDA",0.9,0.1,"Aerosil 380",8.57,"LiTFSI",5,"0.9 PEGMEA, 0.1 PEGDA, 8.56 aerosil 380, 5 LiTFSI",2024-08-16,"Coin cell",2,1.89,0.2631,"Coin cell",TRUE,"YES"
"SS_339",1.2101e-06,"PEGMEA","PEGDA",0.9,0.1,"Aerosil 380",8.57,"LiTFSI",5,"0.9 PEGMEA, 0.1 PEGDA, 8.56 aerosil 380, 5 LiTFSI",2024-08-16,"Coin cell",2,1.89,0.2631,"Coin cell",TRUE,"YES"
"SS_34",2.6144e-06,"PEGMEA","PEGDA",0.9,0.1,"Aerosil 380",8.57,"LiTFSI",10,"0.9 PEGMEA, 0.1 PEGDA, 8.57 aerosil 380, 10 LiTFSI",2023-11-16,"PCB print",2,0.028,2.2533,"PCB print",TRUE,"NO"
"SS_340",9.9444e-07,"PEGMEA","PEGDA",0.9,0.1,"Aerosil 380",6.42,"LiTFSI",3.75,"0.9 PEGMEA, 0.1 PEGDA, 6.42 aerosil 380, 3.75 LiTFSI",2024-08-16,"Coin cell",2,1.89,0.2611,"Coin cell",TRUE,"YES"
"SS_340",9.3482e-07,"PEGMEA","PEGDA",0.9,0.1,"Aerosil 380",6.42,"LiTFSI",3.75,"0.9 PEGMEA, 0.1 PEGDA, 6.42 aerosil 380, 3.75 LiTFSI",2024-08-16,"Coin cell",2,1.89,0.2611,"Coin cell",TRUE,"YES"
"SS_340",9.141e-07,"PEGMEA","PEGDA",0.9,0.1,"Aerosil 380",6.42,"LiTFSI",3.75,"0.9 PEGMEA, 0.1 PEGDA, 6.42 aerosil 380, 3.75 LiTFSI",2024-08-16,"Coin cell",2,1.89,0.2611,"Coin cell",TRUE,"YES"
"SS_341",1.8824e-06,"PEGMEA","PEGDA",0.9,0.1,"Aerosil 380",4.29,"LiTFSI",2.5,"0.9 PEGMEA, 0.1 PEGDA, 4.29 aerosil 380, 2.5 LiTFSI",2024-08-16,"Coin cell",2,1.89,0.2251,"Coin cell",TRUE,"YES"
"SS_341",1.7837e-06,"PEGMEA","PEGDA",0.9,0.1,"Aerosil 380",4.29,"LiTFSI",2.5,"0.9 PEGMEA, 0.1 PEGDA, 4.29 aerosil 380, 2.5 LiTFSI",2024-08-16,"Coin cell",2,1.89,0.2251,"Coin cell",TRUE,"YES"
"SS_341",1.7443e-06,"PEGMEA","PEGDA",0.9,0.1,"Aerosil 380",4.29,"LiTFSI",2.5,"0.9 PEGMEA, 0.1 PEGDA, 4.29 aerosil 380, 2.5 LiTFSI",2024-08-16,"Coin cell",2,1.89,0.2251,"Coin cell",TRUE,"YES"
"SS_342",6.6373e-07,"PEGMEA","PEGDA",0.9,0.1,"Aerosil 380",2.14,"LiTFSI",1.25,"0.9 PEGMEA, 0.1 PEGDA, 2.14 aerosil 380, 1.25 LiTFSI",2024-08-16,"Coin cell",2,1.89,0.2541,"Coin cell",TRUE,"YES"
"SS_342",6.2892e-07,"PEGMEA","PEGDA",0.9,0.1,"Aerosil 380",2.14,"LiTFSI",1.25,"0.9 PEGMEA, 0.1 PEGDA, 2.14 aerosil 380, 1.25 LiTFSI",2024-08-16,"Coin cell",2,1.89,0.2541,"Coin cell",TRUE,"YES"
"SS_342",6.1868e-07,"PEGMEA","PEGDA",0.9,0.1,"Aerosil 380",2.14,"LiTFSI",1.25,"0.9 PEGMEA, 0.1 PEGDA, 2.14 aerosil 380, 1.25 LiTFSI",2024-08-16,"Coin cell",2,1.89,0.2541,"Coin cell",TRUE,"YES"
"SS_343",1.6461e-07,"PEGMEA","PEGDA",0.9,0.1,"Aerosil 380",0,"LiTFSI",0,"0.9 PEGMEA, 0.1 PEGDA, 0 aerosil 380, 0 LiTFSI",2024-08-16,"Coin cell",2,1.89,0.2511,"Coin cell",TRUE,"YES"
"SS_343",1.6529e-07,"PEGMEA","PEGDA",0.9,0.1,"Aerosil 380",0,"LiTFSI",0,"0.9 PEGMEA, 0.1 PEGDA, 0 aerosil 380, 0 LiTFSI",2024-08-16,"Coin cell",2,1.89,0.2511,"Coin cell",TRUE,"YES"
"SS_343",1.7391e-07,"PEGMEA","PEGDA",0.9,0.1,"Aerosil 380",0,"LiTFSI",0,"0.9 PEGMEA, 0.1 PEGDA, 0 aerosil 380, 0 LiTFSI",2024-08-16,"Coin cell",2,1.89,0.2511,"Coin cell",TRUE,"YES"
"SS_343",5.1296e-09,"PEGMEA","PEGDA",0.9,0.1,"Aerosil 380",0,"LiTFSI",0,"0.9 PEGMEA, 0.1 PEGDA, 0 aerosil 380, 0 LiTFSI",2024-08-16,"Coin cell",2,1.89,0.2511,"Coin cell",TRUE,"YES"
"SS_343",5.0135e-09,"PEGMEA","PEGDA",0.9,0.1,"Aerosil 380",0,"LiTFSI",0,"0.9 PEGMEA, 0.1 PEGDA, 0 aerosil 380, 0 LiTFSI",2024-08-16,"Coin cell",2,1.89,0.2511,"Coin cell",TRUE,"YES"
"SS_343",4.9759e-09,"PEGMEA","PEGDA",0.9,0.1,"Aerosil 380",0,"LiTFSI",0,"0.9 PEGMEA, 0.1 PEGDA, 0 aerosil 380, 0 LiTFSI",2024-08-16,"Coin cell",2,1.89,0.2511,"Coin cell",TRUE,"YES"
"SS_344",3.6083e-06,"PEGMEA","PEGDA",0.9,0.1,"Aerosil 380",15,"LiTFSI",10,"0.9 PEGMEA, 0.1 PEGDA, 15 aerosil 380, 10 LiTFSI",2024-08-16,"Coin cell",2,1.89,0.2541,"Coin cell",TRUE,"YES"
"SS_344",3.4588e-06,"PEGMEA","PEGDA",0.9,0.1,"Aerosil 380",15,"LiTFSI",10,"0.9 PEGMEA, 0.1 PEGDA, 15 aerosil 380, 10 LiTFSI",2024-08-16,"Coin cell",2,1.89,0.2541,"Coin cell",TRUE,"YES"
"SS_344",3.4071e-06,"PEGMEA","PEGDA",0.9,0.1,"Aerosil 380",15,"LiTFSI",10,"0.9 PEGMEA, 0.1 PEGDA, 15 aerosil 380, 10 LiTFSI",2024-08-16,"Coin cell",2,1.89,0.2541,"Coin cell",TRUE,"YES"
"SS_345",1.4675e-06,"PEGMEA","PEGDA",0.9,0.1,"Aerosil 380",12.9,"LiTFSI",7.5,"0.9 PEGMEA, 0.1 PEGDA, 12.8 aerosil 380, 7.5 LiTFSI",2024-08-16,"Coin cell",2,1.89,0.2651,"Coin cell",TRUE,"YES"
"SS_345",1.3919e-06,"PEGMEA","PEGDA",0.9,0.1,"Aerosil 380",12.9,"LiTFSI",7.5,"0.9 PEGMEA, 0.1 PEGDA, 12.8 aerosil 380, 7.5 LiTFSI",2024-08-16,"Coin cell",2,1.89,0.2651,"Coin cell",TRUE,"YES"
"SS_345",1.367e-06,"PEGMEA","PEGDA",0.9,0.1,"Aerosil 380",12.9,"LiTFSI",7.5,"0.9 PEGMEA, 0.1 PEGDA, 12.8 aerosil 380, 7.5 LiTFSI",2024-08-16,"Coin cell",2,1.89,0.2651,"Coin cell",TRUE,"YES"
"SS_346",1.3248e-06,"PEGMEA","PEGDA",0.9,0.1,"Aerosil 380",10.7,"LiTFSI",6.25,"0.9 PEGMEA, 0.1 PEGDA, 10.7 aerosil 380, 6.25 LiTFSI",2024-08-16,"Coin cell",2,1.89,0.2631,"Coin cell",TRUE,"YES"
"SS_346",1.2644e-06,"PEGMEA","PEGDA",0.9,0.1,"Aerosil 380",10.7,"LiTFSI",6.25,"0.9 PEGMEA, 0.1 PEGDA, 10.7 aerosil 380, 6.25 LiTFSI",2024-08-16,"Coin cell",2,1.89,0.2631,"Coin cell",TRUE,"YES"
"SS_346",1.2384e-06,"PEGMEA","PEGDA",0.9,0.1,"Aerosil 380",10.7,"LiTFSI",6.25,"0.9 PEGMEA, 0.1 PEGDA, 10.7 aerosil 380, 6.25 LiTFSI",2024-08-16,"Coin cell",2,1.89,0.2631,"Coin cell",TRUE,"YES"
"SS_347",1.4658e-06,"PEGMEA","PEGDA",0.9,0.1,"Aerosil 380",8.57,"LiTFSI",5,"0.9 PEGMEA, 0.1 PEGDA, 8.56 aerosil 380, 5 LiTFSI",2024-08-16,"Coin cell",2,1.89,0.2631,"Coin cell",TRUE,"YES"
"SS_347",1.3392e-06,"PEGMEA","PEGDA",0.9,0.1,"Aerosil 380",8.57,"LiTFSI",5,"0.9 PEGMEA, 0.1 PEGDA, 8.56 aerosil 380, 5 LiTFSI",2024-08-16,"Coin cell",2,1.89,0.2631,"Coin cell",TRUE,"YES"
"SS_347",1.3003e-06,"PEGMEA","PEGDA",0.9,0.1,"Aerosil 380",8.57,"LiTFSI",5,"0.9 PEGMEA, 0.1 PEGDA, 8.56 aerosil 380, 5 LiTFSI",2024-08-16,"Coin cell",2,1.89,0.2631,"Coin cell",TRUE,"YES"
"SS_348",7.3117e-07,"PEGMEA","PEGDA",0.9,0.1,"Aerosil 380",6.42,"LiTFSI",3.75,"0.9 PEGMEA, 0.1 PEGDA, 6.42 aerosil 380, 3.75 LiTFSI",2024-08-16,"Coin cell",2,1.89,0.2611,"Coin cell",TRUE,"YES"
"SS_348",7.0911e-07,"PEGMEA","PEGDA",0.9,0.1,"Aerosil 380",6.42,"LiTFSI",3.75,"0.9 PEGMEA, 0.1 PEGDA, 6.42 aerosil 380, 3.75 LiTFSI",2024-08-16,"Coin cell",2,1.89,0.2611,"Coin cell",TRUE,"YES"
"SS_348",6.9786e-07,"PEGMEA","PEGDA",0.9,0.1,"Aerosil 380",6.42,"LiTFSI",3.75,"0.9 PEGMEA, 0.1 PEGDA, 6.42 aerosil 380, 3.75 LiTFSI",2024-08-16,"Coin cell",2,1.89,0.2611,"Coin cell",TRUE,"YES"
"SS_349",5.9328e-07,"PEGMEA","PEGDA",0.9,0.1,"Aerosil 380",4.29,"LiTFSI",2.5,"0.9 PEGMEA, 0.1 PEGDA, 4.29 aerosil 380, 2.5 LiTFSI",2024-08-16,"Coin cell",2,1.89,0.2251,"Coin cell",TRUE,"YES"
"SS_349",5.8725e-07,"PEGMEA","PEGDA",0.9,0.1,"Aerosil 380",4.29,"LiTFSI",2.5,"0.9 PEGMEA, 0.1 PEGDA, 4.29 aerosil 380, 2.5 LiTFSI",2024-08-16,"Coin cell",2,1.89,0.2251,"Coin cell",TRUE,"YES"
"SS_349",5.788e-07,"PEGMEA","PEGDA",0.9,0.1,"Aerosil 380",4.29,"LiTFSI",2.5,"0.9 PEGMEA, 0.1 PEGDA, 4.29 aerosil 380, 2.5 LiTFSI",2024-08-16,"Coin cell",2,1.89,0.2251,"Coin cell",TRUE,"YES"
"SS_35",2.6144e-06,"PEGMEA","PEGDA",0.9,0.1,"Aerosil 380",6.42,"LiTFSI",10,"0.9 PEGMEA, 0.1 PEGDA, 6.43 aerosil 380, 10 LiTFSI",2023-11-16,"PCB print",2,0.028,1.7933,"PCB print",TRUE,"NO"
"SS_350",1.9272e-06,"PEGMEA","PEGDA",0.9,0.1,"Aerosil 380",2.14,"LiTFSI",1.25,"0.9 PEGMEA, 0.1 PEGDA, 2.14 aerosil 380, 1.25 LiTFSI",2024-08-16,"Coin cell",2,1.89,0.2541,"Coin cell",TRUE,"YES"
"SS_350",1.858e-06,"PEGMEA","PEGDA",0.9,0.1,"Aerosil 380",2.14,"LiTFSI",1.25,"0.9 PEGMEA, 0.1 PEGDA, 2.14 aerosil 380, 1.25 LiTFSI",2024-08-16,"Coin cell",2,1.89,0.2541,"Coin cell",TRUE,"YES"
"SS_350",1.8267e-06,"PEGMEA","PEGDA",0.9,0.1,"Aerosil 380",2.14,"LiTFSI",1.25,"0.9 PEGMEA, 0.1 PEGDA, 2.14 aerosil 380, 1.25 LiTFSI",2024-08-16,"Coin cell",2,1.89,0.2541,"Coin cell",TRUE,"YES"
"SS_351",1.6461e-07,"PEGMEA","PEGDA",0.9,0.1,"Aerosil 380",0,"LiTFSI",0,"0.9 PEGMEA, 0.1 PEGDA, 0 aerosil 380, 0 LiTFSI",2024-08-16,"Coin cell",2,1.89,0.2511,"Coin cell",TRUE,"YES"
"SS_351",1.6327e-07,"PEGMEA","PEGDA",0.9,0.1,"Aerosil 380",0,"LiTFSI",0,"0.9 PEGMEA, 0.1 PEGDA, 0 aerosil 380, 0 LiTFSI",2024-08-16,"Coin cell",2,1.89,0.2511,"Coin cell",TRUE,"YES"
"SS_351",1.5625e-07,"PEGMEA","PEGDA",0.9,0.1,"Aerosil 380",0,"LiTFSI",0,"0.9 PEGMEA, 0.1 PEGDA, 0 aerosil 380, 0 LiTFSI",2024-08-16,"Coin cell",2,1.89,0.2511,"Coin cell",TRUE,"YES"
