Repository: Jay2-davic/SPOC_code

# Studying-Polymers-on a-Chip (SPOC) Data Cleaning and Processing
Author: Jay Jimenez jimenez45@llnl.gov

# Project Description

The SPOC project aims to establish an automated, high-throughput experimentation workflow to screen solid state polymer electrolytes. This repository contains code to reproduce the data cleaning workflow, data processing, and active learning for the SPOC project. Electrochemical impedance spectroscopy processing code is included as a Python file which was used to determine bulk ionic conductivities.

File: output/pe_data_with_flags.csv (part 19 of 27)
"sample_ID","ionic_conductivity_final","fcomp_mat1","fcomp_mat2","fcomp_mat1_ratio","fcomp_mat2_ratio","fcomp_additive","fcomp_additive_wt_pct","fcomp_salt","fcomp_salt_wt_pct","fcomp_formulation","date_casted","cast_type","fab_method","area_cm2","spe_thickness_avg","print_type","flag_for_removal","validation"
"SS_410",1.7316e-08,"PEGMEA","PEGDA",0.9,0.1,"Aerosil 380",2.14,"LiTFSI",0,"0.9 PEGMEA, 0.1 PEGDA, 2.14 aerosil 380, 0 LiTFSI",2024-10-03,"PCB print",2,1.89,1.1233,"PCB print",TRUE,"NO"
"SS_410",5.0955e-08,"PEGMEA","PEGDA",0.9,0.1,"Aerosil 380",2.14,"LiTFSI",0,"0.9 PEGMEA, 0.1 PEGDA, 2.14 aerosil 380, 0 LiTFSI",2024-10-03,"PCB print",2,1.89,1.1233,"PCB print",TRUE,"NO"
"SS_410",1.2461e-08,"PEGMEA","PEGDA",0.9,0.1,"Aerosil 380",2.14,"LiTFSI",0,"0.9 PEGMEA, 0.1 PEGDA, 2.14 aerosil 380, 0 LiTFSI",2024-10-03,"PCB print",2,1.89,1.1233,"PCB print",TRUE,"NO"
"SS_410",1.4815e-08,"PEGMEA","PEGDA",0.9,0.1,"Aerosil 380",2.14,"LiTFSI",0,"0.9 PEGMEA, 0.1 PEGDA, 2.14 aerosil 380, 0 LiTFSI",2024-10-03,"PCB print",2,1.89,1.1233,"PCB print",TRUE,"NO"
"SS_410",1.6878e-08,"PEGMEA","PEGDA",0.9,0.1,"Aerosil 380",2.14,"LiTFSI",0,"0.9 PEGMEA, 0.1 PEGDA, 2.14 aerosil 380, 0 LiTFSI",2024-10-03,"PCB print",2,1.89,1.1233,"PCB print",TRUE,"NO"
"SS_410",1.1594e-08,"PEGMEA","PEGDA",0.9,0.1,"Aerosil 380",2.14,"LiTFSI",0,"0.9 PEGMEA, 0.1 PEGDA, 2.14 aerosil 380, 0 LiTFSI",2024-10-03,"PCB print",2,1.89,1.1233,"PCB print",TRUE,"NO"
"SS_410",8.1967e-09,"PEGMEA","PEGDA",0.9,0.1,"Aerosil 380",2.14,"LiTFSI",0,"0.9 PEGMEA, 0.1 PEGDA, 2.14 aerosil 380, 0 LiTFSI",2024-10-03,"PCB print",2,1.89,1.1233,"PCB print",TRUE,"NO"
"SS_411",1.3605e-08,"PEGMEA","PEGDA",0.9,0.1,"Aerosil 380",4.29,"LiTFSI",0,"0.9 PEGMEA, 0.1 PEGDA, 4.29 aerosil 380, 0 LiTFSI",2024-10-03,"PCB print",2,1.89,0.701,"PCB print",TRUE,"NO"
"SS_411",1.5385e-08,"PEGMEA","PEGDA",0.9,0.1,"Aerosil 380",4.29,"LiTFSI",0,"0.9 PEGMEA, 0.1 PEGDA, 4.29 aerosil 380, 0 LiTFSI",2024-10-03,"PCB print",2,1.89,0.701,"PCB print",TRUE,"NO"
"SS_411",4.8603e-08,"PEGMEA","PEGDA",0.9,0.1,"Aerosil 380",4.29,"LiTFSI",0,"0.9 PEGMEA, 0.1 PEGDA, 4.29 aerosil 380, 0 LiTFSI",2024-10-03,"PCB print",2,1.89,0.701,"PCB print",TRUE,"NO"
"SS_411",1.2821e-08,"PEGMEA","PEGDA",0.9,0.1,"Aerosil 380",4.29,"LiTFSI",0,"0.9 PEGMEA, 0.1 PEGDA, 4.29 aerosil 380, 0 LiTFSI",2024-10-03,"PCB print",2,1.89,0.701,"PCB print",TRUE,"NO"
"SS_411",1.6598e-08,"PEGMEA","PEGDA",0.9,0.1,"Aerosil 380",4.29,"LiTFSI",0,"0.9 PEGMEA, 0.1 PEGDA, 4.29 aerosil 380, 0 LiTFSI",2024-10-03,"PCB print",2,1.89,0.701,"PCB print",TRUE,"NO"
"SS_411",2.6144e-08,"PEGMEA","PEGDA",0.9,0.1,"Aerosil 380",4.29,"LiTFSI",0,"0.9 PEGMEA, 0.1 PEGDA, 4.29 aerosil 380, 0 LiTFSI",2024-10-03,"PCB print",2,1.89,0.701,"PCB print",TRUE,"NO"
"SS_411",8.2988e-09,"PEGMEA","PEGDA",0.9,0.1,"Aerosil 380",4.29,"LiTFSI",0,"0.9 PEGMEA, 0.1 PEGDA, 4.29 aerosil 380, 0 LiTFSI",2024-10-03,"PCB print",2,1.89,0.701,"PCB print",TRUE,"NO"
"SS_411",8.1466e-09,"PEGMEA","PEGDA",0.9,0.1,"Aerosil 380",4.29,"LiTFSI",0,"0.9 PEGMEA, 0.1 PEGDA, 4.29 aerosil 380, 0 LiTFSI",2024-10-03,"PCB print",2,1.89,0.701,"PCB print",TRUE,"NO"
"SS_412",2.139e-08,"PEGMEA","PEGDA",0.9,0.1,"Aerosil 380",6.42,"LiTFSI",0,"0.9 PEGMEA, 0.1 PEGDA, 6.43 aerosil 380, 0 LiTFSI",2024-10-03,"PCB print",2,1.89,0.7073,"PCB print",TRUE,"NO"
"SS_412",1.8349e-08,"PEGMEA","PEGDA",0.9,0.1,"Aerosil 380",6.42,"LiTFSI",0,"0.9 PEGMEA, 0.1 PEGDA, 6.43 aerosil 380, 0 LiTFSI",2024-10-03,"PCB print",2,1.89,0.7073,"PCB print",TRUE,"NO"
"SS_412",1.4035e-08,"PEGMEA","PEGDA",0.9,0.1,"Aerosil 380",6.42,"LiTFSI",0,"0.9 PEGMEA, 0.1 PEGDA, 6.43 aerosil 380, 0 LiTFSI",2024-10-03,"PCB print",2,1.89,0.7073,"PCB print",TRUE,"NO"
"SS_412",1.3201e-08,"PEGMEA","PEGDA",0.9,0.1,"Aerosil 380",6.42,"LiTFSI",0,"0.9 PEGMEA, 0.1 PEGDA, 6.43 aerosil 380, 0 LiTFSI",2024-10-03,"PCB print",2,1.89,0.7073,"PCB print",TRUE,"NO"
"SS_412",1.6393e-08,"PEGMEA","PEGDA",0.9,0.1,"Aerosil 380",6.42,"LiTFSI",0,"0.9 PEGMEA, 0.1 PEGDA, 6.43 aerosil 380, 0 LiTFSI",2024-10-03,"PCB print",2,1.89,0.7073,"PCB print",TRUE,"NO"
"SS_412",2.2727e-08,"PEGMEA","PEGDA",0.9,0.1,"Aerosil 380",6.42,"LiTFSI",0,"0.9 PEGMEA, 0.1 PEGDA, 6.43 aerosil 380, 0 LiTFSI",2024-10-03,"PCB print",2,1.89,0.7073,"PCB print",TRUE,"NO"
"SS_412",9.324e-09,"PEGMEA","PEGDA",0.9,0.1,"Aerosil 380",6.42,"LiTFSI",0,"0.9 PEGMEA, 0.1 PEGDA, 6.43 aerosil 380, 0 LiTFSI",2024-10-03,"PCB print",2,1.89,0.7073,"PCB print",TRUE,"NO"
"SS_412",5e-08,"PEGMEA","PEGDA",0.9,0.1,"Aerosil 380",6.42,"LiTFSI",0,"0.9 PEGMEA, 0.1 PEGDA, 6.43 aerosil 380, 0 LiTFSI",2024-10-03,"PCB print",2,1.89,0.7073,"PCB print",TRUE,"NO"
"SS_413",2.3952e-08,"PEGMEA","PEGDA",0.9,0.1,"Aerosil 380",8.57,"LiTFSI",0,"0.9 PEGMEA, 0.1 PEGDA, 8.57 aerosil 380, 0 LiTFSI",2024-10-03,"PCB print",2,1.89,0.701,"PCB print",TRUE,"NO"
"SS_413",2.4242e-08,"PEGMEA","PEGDA",0.9,0.1,"Aerosil 380",8.57,"LiTFSI",0,"0.9 PEGMEA, 0.1 PEGDA, 8.57 aerosil 380, 0 LiTFSI",2024-10-03,"PCB print",2,1.89,0.701,"PCB print",TRUE,"NO"
"SS_413",6.9085e-08,"PEGMEA","PEGDA",0.9,0.1,"Aerosil 380",8.57,"LiTFSI",0,"0.9 PEGMEA, 0.1 PEGDA, 8.57 aerosil 380, 0 LiTFSI",2024-10-03,"PCB print",2,1.89,0.701,"PCB print",TRUE,"NO"
"SS_413",1.7094e-08,"PEGMEA","PEGDA",0.9,0.1,"Aerosil 380",8.57,"LiTFSI",0,"0.9 PEGMEA, 0.1 PEGDA, 8.57 aerosil 380, 0 LiTFSI",2024-10-03,"PCB print",2,1.89,0.701,"PCB print",TRUE,"NO"
"SS_413",2.5e-08,"PEGMEA","PEGDA",0.9,0.1,"Aerosil 380",8.57,"LiTFSI",0,"0.9 PEGMEA, 0.1 PEGDA, 8.57 aerosil 380, 0 LiTFSI",2024-10-03,"PCB print",2,1.89,0.701,"PCB print",TRUE,"NO"
"SS_413",2.6316e-08,"PEGMEA","PEGDA",0.9,0.1,"Aerosil 380",8.57,"LiTFSI",0,"0.9 PEGMEA, 0.1 PEGDA, 8.57 aerosil 380, 0 LiTFSI",2024-10-03,"PCB print",2,1.89,0.701,"PCB print",TRUE,"NO"
"SS_413",8.6768e-09,"PEGMEA","PEGDA",0.9,0.1,"Aerosil 380",8.57,"LiTFSI",0,"0.9 PEGMEA, 0.1 PEGDA, 8.57 aerosil 380, 0 LiTFSI",2024-10-03,"PCB print",2,1.89,0.701,"PCB print",TRUE,"NO"
"SS_413",9.1954e-09,"PEGMEA","PEGDA",0.9,0.1,"Aerosil 380",8.57,"LiTFSI",0,"0.9 PEGMEA, 0.1 PEGDA, 8.57 aerosil 380, 0 LiTFSI",2024-10-03,"PCB print",2,1.89,0.701,"PCB print",TRUE,"NO"
"SS_414",1.6878e-08,"PEGMEA","PEGDA",0.9,0.1,"Aerosil 380",10.7,"LiTFSI",0,"0.9 PEGMEA, 0.1 PEGDA, 10.7 aerosil 380, 0 LiTFSI",2024-10-03,"PCB print",2,1.89,0.7073,"PCB print",TRUE,"NO"
"SS_414",1.9139e-08,"PEGMEA","PEGDA",0.9,0.1,"Aerosil 380",10.7,"LiTFSI",0,"0.9 PEGMEA, 0.1 PEGDA, 10.7 aerosil 380, 0 LiTFSI",2024-10-03,"PCB print",2,1.89,0.7073,"PCB print",TRUE,"NO"
"SS_414",2.2099e-08,"PEGMEA","PEGDA",0.9,0.1,"Aerosil 380",10.7,"LiTFSI",0,"0.9 PEGMEA, 0.1 PEGDA, 10.7 aerosil 380, 0 LiTFSI",2024-10-03,"PCB print",2,1.89,0.7073,"PCB print",TRUE,"NO"
"SS_414",2.1739e-08,"PEGMEA","PEGDA",0.9,0.1,"Aerosil 380",10.7,"LiTFSI",0,"0.9 PEGMEA, 0.1 PEGDA, 10.7 aerosil 380, 0 LiTFSI",2024-10-03,"PCB print",2,1.89,0.7073,"PCB print",TRUE,"NO"
"SS_414",1.8779e-08,"PEGMEA","PEGDA",0.9,0.1,"Aerosil 380",10.7,"LiTFSI",0,"0.9 PEGMEA, 0.1 PEGDA, 10.7 aerosil 380, 0 LiTFSI",2024-10-03,"PCB print",2,1.89,0.7073,"PCB print",TRUE,"NO"
"SS_414",1.6194e-08,"PEGMEA","PEGDA",0.9,0.1,"Aerosil 380",10.7,"LiTFSI",0,"0.9 PEGMEA, 0.1 PEGDA, 10.7 aerosil 380, 0 LiTFSI",2024-10-03,"PCB print",2,1.89,0.7073,"PCB print",TRUE,"NO"
"SS_414",2.5641e-08,"PEGMEA","PEGDA",0.9,0.1,"Aerosil 380",10.7,"LiTFSI",0,"0.9 PEGMEA, 0.1 PEGDA, 10.7 aerosil 380, 0 LiTFSI",2024-10-03,"PCB print",2,1.89,0.7073,"PCB print",TRUE,"NO"
"SS_414",2.9197e-08,"PEGMEA","PEGDA",0.9,0.1,"Aerosil 380",10.7,"LiTFSI",0,"0.9 PEGMEA, 0.1 PEGDA, 10.7 aerosil 380, 0 LiTFSI",2024-10-03,"PCB print",2,1.89,0.7073,"PCB print",TRUE,"NO"
"SS_415",1.444e-08,"PEGMEA","PEGDA",0.9,0.1,"Aerosil 380",12.9,"LiTFSI",0,"0.9 PEGMEA, 0.1 PEGDA, 12.9 aerosil 380, 0 LiTFSI",2024-10-03,"PCB print",2,1.89,0.2007,"PCB print",TRUE,"NO"
"SS_415",1.2461e-08,"PEGMEA","PEGDA",0.9,0.1,"Aerosil 380",12.9,"LiTFSI",0,"0.9 PEGMEA, 0.1 PEGDA, 12.9 aerosil 380, 0 LiTFSI",2024-10-03,"PCB print",2,1.89,0.2007,"PCB print",TRUE,"NO"
"SS_415",5.5479e-09,"PEGMEA","PEGDA",0.9,0.1,"Aerosil 380",12.9,"LiTFSI",0,"0.9 PEGMEA, 0.1 PEGDA, 12.9 aerosil 380, 0 LiTFSI",2024-10-03,"PCB print",2,1.89,0.2007,"PCB print",TRUE,"NO"
"SS_415",6.079e-09,"PEGMEA","PEGDA",0.9,0.1,"Aerosil 380",12.9,"LiTFSI",0,"0.9 PEGMEA, 0.1 PEGDA, 12.9 aerosil 380, 0 LiTFSI",2024-10-03,"PCB print",2,1.89,0.2007,"PCB print",TRUE,"NO"
"SS_415",9.6386e-08,"PEGMEA","PEGDA",0.9,0.1,"Aerosil 380",12.9,"LiTFSI",0,"0.9 PEGMEA, 0.1 PEGDA, 12.9 aerosil 380, 0 LiTFSI",2024-10-03,"PCB print",2,1.89,0.2007,"PCB print",TRUE,"NO"
"SS_415",9.8039e-09,"PEGMEA","PEGDA",0.9,0.1,"Aerosil 380",12.9,"LiTFSI",0,"0.9 PEGMEA, 0.1 PEGDA, 12.9 aerosil 380, 0 LiTFSI",2024-10-03,"PCB print",2,1.89,0.2007,"PCB print",TRUE,"NO"
"SS_415",7.0175e-09,"PEGMEA","PEGDA",0.9,0.1,"Aerosil 380",12.9,"LiTFSI",0,"0.9 PEGMEA, 0.1 PEGDA, 12.9 aerosil 380, 0 LiTFSI",2024-10-03,"PCB print",2,1.89,0.2007,"PCB print",TRUE,"NO"
"SS_415",2.1053e-08,"PEGMEA","PEGDA",0.9,0.1,"Aerosil 380",12.9,"LiTFSI",0,"0.9 PEGMEA, 0.1 PEGDA, 12.9 aerosil 380, 0 LiTFSI",2024-10-03,"PCB print",2,1.89,0.2007,"PCB print",TRUE,"NO"
"SS_416",1.7467e-08,"PEGMEA","PEGDA",0.9,0.1,"Aerosil 380",15,"LiTFSI",0,"0.9 PEGMEA, 0.1 PEGDA, 15 aerosil 380, 0 LiTFSI",2024-10-03,"PCB print",2,1.89,0.2007,"PCB print",TRUE,"NO"
"SS_416",2.3529e-08,"PEGMEA","PEGDA",0.9,0.1,"Aerosil 380",15,"LiTFSI",0,"0.9 PEGMEA, 0.1 PEGDA, 15 aerosil 380, 0 LiTFSI",2024-10-03,"PCB print",2,1.89,0.2007,"PCB print",TRUE,"NO"
"SS_416",1.2346e-08,"PEGMEA","PEGDA",0.9,0.1,"Aerosil 380",15,"LiTFSI",0,"0.9 PEGMEA, 0.1 PEGDA, 15 aerosil 380, 0 LiTFSI",2024-10-03,"PCB print",2,1.89,0.2007,"PCB print",TRUE,"NO"
"SS_416",1.1527e-08,"PEGMEA","PEGDA",0.9,0.1,"Aerosil 380",15,"LiTFSI",0,"0.9 PEGMEA, 0.1 PEGDA, 15 aerosil 380, 0 LiTFSI",2024-10-03,"PCB print",2,1.89,0.2007,"PCB print",TRUE,"NO"
"SS_416",1.4085e-08,"PEGMEA","PEGDA",0.9,0.1,"Aerosil 380",15,"LiTFSI",0,"0.9 PEGMEA, 0.1 PEGDA, 15 aerosil 380, 0 LiTFSI",2024-10-03,"PCB print",2,1.89,0.2007,"PCB print",TRUE,"NO"
"SS_416",1.2539e-08,"PEGMEA","PEGDA",0.9,0.1,"Aerosil 380",15,"LiTFSI",0,"0.9 PEGMEA, 0.1 PEGDA, 15 aerosil 380, 0 LiTFSI",2024-10-03,"PCB print",2,1.89,0.2007,"PCB print",TRUE,"NO"
"SS_416",1.4815e-08,"PEGMEA","PEGDA",0.9,0.1,"Aerosil 380",15,"LiTFSI",0,"0.9 PEGMEA, 0.1 PEGDA, 15 aerosil 380, 0 LiTFSI",2024-10-03,"PCB print",2,1.89,0.2007,"PCB print",TRUE,"NO"
"SS_416",1.3699e-08,"PEGMEA","PEGDA",0.9,0.1,"Aerosil 380",15,"LiTFSI",0,"0.9 PEGMEA, 0.1 PEGDA, 15 aerosil 380, 0 LiTFSI",2024-10-03,"PCB print",2,1.89,0.2007,"PCB print",TRUE,"NO"
"SS_417",1.7391e-08,"PEGMEA","PEGDA",0.9,0.1,"Aerosil 380",0,"LiTFSI",0,"0.9 PEGMEA, 0.1 PEGDA, 0 aerosil 380, 0 LiTFSI",2024-10-03,"PCB print",2,1.89,1.1233,"PCB print",TRUE,"NO"
"SS_417",1.6878e-08,"PEGMEA","PEGDA",0.9,0.1,"Aerosil 380",0,"LiTFSI",0,"0.9 PEGMEA, 0.1 PEGDA, 0 aerosil 380, 0 LiTFSI",2024-10-03,"PCB print",2,1.89,1.1233,"PCB print",TRUE,"NO"
"SS_417",9.4563e-09,"PEGMEA","PEGDA",0.9,0.1,"Aerosil 380",0,"LiTFSI",0,"0.9 PEGMEA, 0.1 PEGDA, 0 aerosil 380, 0 LiTFSI",2024-10-03,"PCB print",2,1.89,1.1233,"PCB print",TRUE,"NO"
"SS_417",9.7324e-09,"PEGMEA","PEGDA",0.9,0.1,"Aerosil 380",0,"LiTFSI",0,"0.9 PEGMEA, 0.1 PEGDA, 0 aerosil 380, 0 LiTFSI",2024-10-03,"PCB print",2,1.89,1.1233,"PCB print",TRUE,"NO"
"SS_417",9.1116e-09,"PEGMEA","PEGDA",0.9,0.1,"Aerosil 380",0,"LiTFSI",0,"0.9 PEGMEA, 0.1 PEGDA, 0 aerosil 380, 0 LiTFSI",2024-10-03,"PCB print",2,1.89,1.1233,"PCB print",TRUE,"NO"
"SS_417",1.3841e-07,"PEGMEA","PEGDA",0.9,0.1,"Aerosil 380",0,"LiTFSI",0,"0.9 PEGMEA, 0.1 PEGDA, 0 aerosil 380, 0 LiTFSI",2024-10-03,"PCB print",2,1.89,1.1233,"PCB print",TRUE,"NO"
"SS_417",4.896e-09,"PEGMEA","PEGDA",0.9,0.1,"Aerosil 380",0,"LiTFSI",0,"0.9 PEGMEA, 0.1 PEGDA, 0 aerosil 380, 0 LiTFSI",2024-10-03,"PCB print",2,1.89,1.1233,"PCB print",TRUE,"NO"
"SS_417",1.0667e-08,"PEGMEA","PEGDA",0.9,0.1,"Aerosil 380",0,"LiTFSI",0,"0.9 PEGMEA, 0.1 PEGDA, 0 aerosil 380, 0 LiTFSI",2024-10-03,"PCB print",2,1.89,1.1233,"PCB print",TRUE,"NO"
"SS_418",1.1173e-08,"PEGMEA","PEGDA",0.9,0.1,"Aerosil 380",2.14,"LiTFSI",0,"0.9 PEGMEA, 0.1 PEGDA, 2.14 aerosil 380, 0 LiTFSI",2024-10-03,"PCB print",2,1.89,1.1233,"PCB print",TRUE,"NO"
"SS_418",1.0499e-08,"PEGMEA","PEGDA",0.9,0.1,"Aerosil 380",2.14,"LiTFSI",0,"0.9 PEGMEA, 0.1 PEGDA, 2.14 aerosil 380, 0 LiTFSI",2024-10-03,"PCB print",2,1.89,1.1233,"PCB print",TRUE,"NO"
"SS_418",7.533e-09,"PEGMEA","PEGDA",0.9,0.1,"Aerosil 380",2.14,"LiTFSI",0,"0.9 PEGMEA, 0.1 PEGDA, 2.14 aerosil 380, 0 LiTFSI",2024-10-03,"PCB print",2,1.89,1.1233,"PCB print",TRUE,"NO"
"SS_418",7.8278e-09,"PEGMEA","PEGDA",0.9,0.1,"Aerosil 380",2.14,"LiTFSI",0,"0.9 PEGMEA, 0.1 PEGDA, 2.14 aerosil 380, 0 LiTFSI",2024-10-03,"PCB print",2,1.89,1.1233,"PCB print",TRUE,"NO"
"SS_418",4.6784e-09,"PEGMEA","PEGDA",0.9,0.1,"Aerosil 380",2.14,"LiTFSI",0,"0.9 PEGMEA, 0.1 PEGDA, 2.14 aerosil 380, 0 LiTFSI",2024-10-03,"PCB print",2,1.89,1.1233,"PCB print",TRUE,"NO"
"SS_418",3.8095e-09,"PEGMEA","PEGDA",0.9,0.1,"Aerosil 380",2.14,"LiTFSI",0,"0.9 PEGMEA, 0.1 PEGDA, 2.14 aerosil 380, 0 LiTFSI",2024-10-03,"PCB print",2,1.89,1.1233,"PCB print",TRUE,"NO"
"SS_418",6.8493e-09,"PEGMEA","PEGDA",0.9,0.1,"Aerosil 380",2.14,"LiTFSI",0,"0.9 PEGMEA, 0.1 PEGDA, 2.14 aerosil 380, 0 LiTFSI",2024-10-03,"PCB print",2,1.89,1.1233,"PCB print",TRUE,"NO"
"SS_418",5.1348e-09,"PEGMEA","PEGDA",0.9,0.1,"Aerosil 380",2.14,"LiTFSI",0,"0.9 PEGMEA, 0.1 PEGDA, 2.14 aerosil 380, 0 LiTFSI",2024-10-03,"PCB print",2,1.89,1.1233,"PCB print",TRUE,"NO"
"SS_419",6.6667e-09,"PEGMEA","PEGDA",0.9,0.1,"Aerosil 380",4.29,"LiTFSI",0,"0.9 PEGMEA, 0.1 PEGDA, 4.29 aerosil 380, 0 LiTFSI",2024-10-03,"PCB print",2,1.89,1.1233,"PCB print",TRUE,"NO"
"SS_419",7.0423e-09,"PEGMEA","PEGDA",0.9,0.1,"Aerosil 380",4.29,"LiTFSI",0,"0.9 PEGMEA, 0.1 PEGDA, 4.29 aerosil 380, 0 LiTFSI",2024-10-03,"PCB print",2,1.89,1.1233,"PCB print",TRUE,"NO"
"SS_419",5.9701e-09,"PEGMEA","PEGDA",0.9,0.1,"Aerosil 380",4.29,"LiTFSI",0,"0.9 PEGMEA, 0.1 PEGDA, 4.29 aerosil 380, 0 LiTFSI",2024-10-03,"PCB print",2,1.89,1.1233,"PCB print",TRUE,"NO"
"SS_419",8.7912e-09,"PEGMEA","PEGDA",0.9,0.1,"Aerosil 380",4.29,"LiTFSI",0,"0.9 PEGMEA, 0.1 PEGDA, 4.29 aerosil 380, 0 LiTFSI",2024-10-03,"PCB print",2,1.89,1.1233,"PCB print",TRUE,"NO"
"SS_419",1.0753e-08,"PEGMEA","PEGDA",0.9,0.1,"Aerosil 380",4.29,"LiTFSI",0,"0.9 PEGMEA, 0.1 PEGDA, 4.29 aerosil 380, 0 LiTFSI",2024-10-03,"PCB print",2,1.89,1.1233,"PCB print",TRUE,"NO"
"SS_419",7.4766e-09,"PEGMEA","PEGDA",0.9,0.1,"Aerosil 380",4.29,"LiTFSI",0,"0.9 PEGMEA, 0.1 PEGDA, 4.29 aerosil 380, 0 LiTFSI",2024-10-03,"PCB print",2,1.89,1.1233,"PCB print",TRUE,"NO"
"SS_419",8.4034e-09,"PEGMEA","PEGDA",0.9,0.1,"Aerosil 380",4.29,"LiTFSI",0,"0.9 PEGMEA, 0.1 PEGDA, 4.29 aerosil 380, 0 LiTFSI",2024-10-03,"PCB print",2,1.89,1.1233,"PCB print",TRUE,"NO"
"SS_420",1.99e-08,"PEGMEA","PEGDA",0.9,0.1,"Aerosil 380",6.42,"LiTFSI",0,"0.9 PEGMEA, 0.1 PEGDA, 6.43 aerosil 380, 0 LiTFSI",2024-10-03,"PCB print",2,1.89,0.701,"PCB print",TRUE,"NO"
"SS_420",9.4787e-09,"PEGMEA","PEGDA",0.9,0.1,"Aerosil 380",6.42,"LiTFSI",0,"0.9 PEGMEA, 0.1 PEGDA, 6.43 aerosil 380, 0 LiTFSI",2024-10-03,"PCB print",2,1.89,0.701,"PCB print",TRUE,"NO"
"SS_420",1.105e-08,"PEGMEA","PEGDA",0.9,0.1,"Aerosil 380",6.42,"LiTFSI",0,"0.9 PEGMEA, 0.1 PEGDA, 6.43 aerosil 380, 0 LiTFSI",2024-10-03,"PCB print",2,1.89,0.701,"PCB print",TRUE,"NO"
"SS_420",1.25e-08,"PEGMEA","PEGDA",0.9,0.1,"Aerosil 380",6.42,"LiTFSI",0,"0.9 PEGMEA, 0.1 PEGDA, 6.43 aerosil 380, 0 LiTFSI",2024-10-03,"PCB print",2,1.89,0.701,"PCB print",TRUE,"NO"
"SS_420",1.9048e-09,"PEGMEA","PEGDA",0.9,0.1,"Aerosil 380",6.42,"LiTFSI",0,"0.9 PEGMEA, 0.1 PEGDA, 6.43 aerosil 380, 0 LiTFSI",2024-10-03,"PCB print",2,1.89,0.701,"PCB print",TRUE,"NO"
"SS_420",2.5157e-09,"PEGMEA","PEGDA",0.9,0.1,"Aerosil 380",6.42,"LiTFSI",0,"0.9 PEGMEA, 0.1 PEGDA, 6.43 aerosil 380, 0 LiTFSI",2024-10-03,"PCB print",2,1.89,0.701,"PCB print",TRUE,"NO"
"SS_420",4.561e-09,"PEGMEA","PEGDA",0.9,0.1,"Aerosil 380",6.42,"LiTFSI",0,"0.9 PEGMEA, 0.1 PEGDA, 6.43 aerosil 380, 0 LiTFSI",2024-10-03,"PCB print",2,1.89,0.701,"PCB print",TRUE,"NO"
"SS_420",1.2232e-08,"PEGMEA","PEGDA",0.9,0.1,"Aerosil 380",6.42,"LiTFSI",0,"0.9 PEGMEA, 0.1 PEGDA, 6.43 aerosil 380, 0 LiTFSI",2024-10-03,"PCB print",2,1.89,0.701,"PCB print",TRUE,"NO"
"SS_421",1.0499e-08,"PEGMEA","PEGDA",0.9,0.1,"Aerosil 380",8.57,"LiTFSI",0,"0.9 PEGMEA, 0.1 PEGDA, 8.57 aerosil 380, 0 LiTFSI",2024-10-03,"PCB print",2,1.89,0.7073,"PCB print",TRUE,"NO"
"SS_421",1.6327e-08,"PEGMEA","PEGDA",0.9,0.1,"Aerosil 380",8.57,"LiTFSI",0,"0.9 PEGMEA, 0.1 PEGDA, 8.57 aerosil 380, 0 LiTFSI",2024-10-03,"PCB print",2,1.89,0.7073,"PCB print",TRUE,"NO"
"SS_421",3.125e-08,"PEGMEA","PEGDA",0.9,0.1,"Aerosil 380",8.57,"LiTFSI",0,"0.9 PEGMEA, 0.1 PEGDA, 8.57 aerosil 380, 0 LiTFSI",2024-10-03,"PCB print",2,1.89,0.7073,"PCB print",TRUE,"NO"
"SS_421",2.9197e-09,"PEGMEA","PEGDA",0.9,0.1,"Aerosil 380",8.57,"LiTFSI",0,"0.9 PEGMEA, 0.1 PEGDA, 8.57 aerosil 380, 0 LiTFSI",2024-10-03,"PCB print",2,1.89,0.7073,"PCB print",TRUE,"NO"
"SS_421",3.6697e-08,"PEGMEA","PEGDA",0.9,0.1,"Aerosil 380",8.57,"LiTFSI",0,"0.9 PEGMEA, 0.1 PEGDA, 8.57 aerosil 380, 0 LiTFSI",2024-10-03,"PCB print",2,1.89,0.7073,"PCB print",TRUE,"NO"
"SS_421",1.626e-08,"PEGMEA","PEGDA",0.9,0.1,"Aerosil 380",8.57,"LiTFSI",0,"0.9 PEGMEA, 0.1 PEGDA, 8.57 aerosil 380, 0 LiTFSI",2024-10-03,"PCB print",2,1.89,0.7073,"PCB print",TRUE,"NO"
"SS_421",9.78e-09,"PEGMEA","PEGDA",0.9,0.1,"Aerosil 380",8.57,"LiTFSI",0,"0.9 PEGMEA, 0.1 PEGDA, 8.57 aerosil 380, 0 LiTFSI",2024-10-03,"PCB print",2,1.89,0.7073,"PCB print",TRUE,"NO"
"SS_421",6.4e-09,"PEGMEA","PEGDA",0.9,0.1,"Aerosil 380",8.57,"LiTFSI",0,"0.9 PEGMEA, 0.1 PEGDA, 8.57 aerosil 380, 0 LiTFSI",2024-10-03,"PCB print",2,1.89,0.7073,"PCB print",TRUE,"NO"
"SS_422",2.7778e-08,"PEGMEA","PEGDA",0.9,0.1,"Aerosil 380",10.7,"LiTFSI",0,"0.9 PEGMEA, 0.1 PEGDA, 10.7 aerosil 380, 0 LiTFSI",2024-10-03,"PCB print",2,1.89,1.1233,"PCB print",TRUE,"NO"
"SS_422",1.1905e-08,"PEGMEA","PEGDA",0.9,0.1,"Aerosil 380",10.7,"LiTFSI",0,"0.9 PEGMEA, 0.1 PEGDA, 10.7 aerosil 380, 0 LiTFSI",2024-10-03,"PCB print",2,1.89,1.1233,"PCB print",TRUE,"NO"
"SS_422",3.1496e-08,"PEGMEA","PEGDA",0.9,0.1,"Aerosil 380",10.7,"LiTFSI",0,"0.9 PEGMEA, 0.1 PEGDA, 10.7 aerosil 380, 0 LiTFSI",2024-10-03,"PCB print",2,1.89,1.1233,"PCB print",TRUE,"NO"
"SS_422",2.8369e-09,"PEGMEA","PEGDA",0.9,0.1,"Aerosil 380",10.7,"LiTFSI",0,"0.9 PEGMEA, 0.1 PEGDA, 10.7 aerosil 380, 0 LiTFSI",2024-10-03,"PCB print",2,1.89,1.1233,"PCB print",TRUE,"NO"
"SS_422",4.2918e-11,"PEGMEA","PEGDA",0.9,0.1,"Aerosil 380",10.7,"LiTFSI",0,"0.9 PEGMEA, 0.1 PEGDA, 10.7 aerosil 380, 0 LiTFSI",2024-10-03,"PCB print",2,1.89,1.1233,"PCB print",TRUE,"NO"
"SS_422",7.7071e-09,"PEGMEA","PEGDA",0.9,0.1,"Aerosil 380",10.7,"LiTFSI",0,"0.9 PEGMEA, 0.1 PEGDA, 10.7 aerosil 380, 0 LiTFSI",2024-10-03,"PCB print",2,1.89,1.1233,"PCB print",TRUE,"NO"
"SS_422",5.814e-09,"PEGMEA","PEGDA",0.9,0.1,"Aerosil 380",10.7,"LiTFSI",0,"0.9 PEGMEA, 0.1 PEGDA, 10.7 aerosil 380, 0 LiTFSI",2024-10-03,"PCB print",2,1.89,1.1233,"PCB print",TRUE,"NO"
"SS_423",6.006e-09,"PEGMEA","PEGDA",0.9,0.1,"Aerosil 380",12.9,"LiTFSI",0,"0.9 PEGMEA, 0.1 PEGDA, 12.9 aerosil 380, 0 LiTFSI",2024-10-03,"PCB print",2,1.89,1.1233,"PCB print",TRUE,"NO"
"SS_423",2.9412e-08,"PEGMEA","PEGDA",0.9,0.1,"Aerosil 380",12.9,"LiTFSI",0,"0.9 PEGMEA, 0.1 PEGDA, 12.9 aerosil 380, 0 LiTFSI",2024-10-03,"PCB print",2,1.89,1.1233,"PCB print",TRUE,"NO"
"SS_423",7.0671e-10,"PEGMEA","PEGDA",0.9,0.1,"Aerosil 380",12.9,"LiTFSI",0,"0.9 PEGMEA, 0.1 PEGDA, 12.9 aerosil 380, 0 LiTFSI",2024-10-03,"PCB print",2,1.89,1.1233,"PCB print",TRUE,"NO"
"SS_423",1.7699e-09,"PEGMEA","PEGDA",0.9,0.1,"Aerosil 380",12.9,"LiTFSI",0,"0.9 PEGMEA, 0.1 PEGDA, 12.9 aerosil 380, 0 LiTFSI",2024-10-03,"PCB print",2,1.89,1.1233,"PCB print",TRUE,"NO"
"SS_423",2.1739e-08,"PEGMEA","PEGDA",0.9,0.1,"Aerosil 380",12.9,"LiTFSI",0,"0.9 PEGMEA, 0.1 PEGDA, 12.9 aerosil 380, 0 LiTFSI",2024-10-03,"PCB print",2,1.89,1.1233,"PCB print",TRUE,"NO"
"SS_423",2.0833e-08,"PEGMEA","PEGDA",0.9,0.1,"Aerosil 380",12.9,"LiTFSI",0,"0.9 PEGMEA, 0.1 PEGDA, 12.9 aerosil 380, 0 LiTFSI",2024-10-03,"PCB print",2,1.89,1.1233,"PCB print",TRUE,"NO"
"SS_423",4.8077e-09,"PEGMEA","PEGDA",0.9,0.1,"Aerosil 380",12.9,"LiTFSI",0,"0.9 PEGMEA, 0.1 PEGDA, 12.9 aerosil 380, 0 LiTFSI",2024-10-03,"PCB print",2,1.89,1.1233,"PCB print",TRUE,"NO"
"SS_424",6.8611e-09,"PEGMEA","PEGDA",0.9,0.1,"Aerosil 380",15,"LiTFSI",0,"0.9 PEGMEA, 0.1 PEGDA, 15 aerosil 380, 0 LiTFSI",2024-10-03,"PCB print",2,1.89,1.1233,"PCB print",TRUE,"NO"
"SS_424",6.3492e-09,"PEGMEA","PEGDA",0.9,0.1,"Aerosil 380",15,"LiTFSI",0,"0.9 PEGMEA, 0.1 PEGDA, 15 aerosil 380, 0 LiTFSI",2024-10-03,"PCB print",2,1.89,1.1233,"PCB print",TRUE,"NO"
"SS_424",1.3158e-08,"PEGMEA","PEGDA",0.9,0.1,"Aerosil 380",15,"LiTFSI",0,"0.9 PEGMEA, 0.1 PEGDA, 15 aerosil 380, 0 LiTFSI",2024-10-03,"PCB print",2,1.89,1.1233,"PCB print",TRUE,"NO"
"SS_424",1.7094e-06,"PEGMEA","PEGDA",0.9,0.1,"Aerosil 380",15,"LiTFSI",0,"0.9 PEGMEA, 0.1 PEGDA, 15 aerosil 380, 0 LiTFSI",2024-10-03,"PCB print",2,1.89,1.1233,"PCB print",TRUE,"NO"
"SS_424",4.6948e-09,"PEGMEA","PEGDA",0.9,0.1,"Aerosil 380",15,"LiTFSI",0,"0.9 PEGMEA, 0.1 PEGDA, 15 aerosil 380, 0 LiTFSI",2024-10-03,"PCB print",2,1.89,1.1233,"PCB print",TRUE,"NO"
"SS_424",3.9216e-07,"PEGMEA","PEGDA",0.9,0.1,"Aerosil 380",15,"LiTFSI",0,"0.9 PEGMEA, 0.1 PEGDA, 15 aerosil 380, 0 LiTFSI",2024-10-03,"PCB print",2,1.89,1.1233,"PCB print",TRUE,"NO"
"SS_424",5.3405e-09,"PEGMEA","PEGDA",0.9,0.1,"Aerosil 380",15,"LiTFSI",0,"0.9 PEGMEA, 0.1 PEGDA, 15 aerosil 380, 0 LiTFSI",2024-10-03,"PCB print",2,1.89,1.1233,"PCB print",TRUE,"NO"
"SS_424",5.472e-09,"PEGMEA","PEGDA",0.9,0.1,"Aerosil 380",15,"LiTFSI",0,"0.9 PEGMEA, 0.1 PEGDA, 15 aerosil 380, 0 LiTFSI",2024-10-03,"PCB print",2,1.89,1.1233,"PCB print",TRUE,"NO"
"SS_425",6.8611e-06,"PEGMEA","PEGDA",0.9,0.1,"Aerosil 380",0,"LiTFSI",10,"0.9 PEGMEA, 0.1 PEGDA, 0 aerosil 380, 10 LiTFSI",2024-10-04,"PCB print",2,1.89,1.1233,"PCB print",TRUE,"NO"
"SS_425",6.6225e-06,"PEGMEA","PEGDA",0.9,0.1,"Aerosil 380",0,"LiTFSI",10,"0.9 PEGMEA, 0.1 PEGDA, 0 aerosil 380, 10 LiTFSI",2024-10-04,"PCB print",2,1.89,1.1233,"PCB print",TRUE,"NO"
"SS_425",7.1556e-06,"PEGMEA","PEGDA",0.9,0.1,"Aerosil 380",0,"LiTFSI",10,"0.9 PEGMEA, 0.1 PEGDA, 0 aerosil 380, 10 LiTFSI",2024-10-04,"PCB print",2,1.89,1.1233,"PCB print",TRUE,"NO"
"SS_425",7.1685e-06,"PEGMEA","PEGDA",0.9,0.1,"Aerosil 380",0,"LiTFSI",10,"0.9 PEGMEA, 0.1 PEGDA, 0 aerosil 380, 10 LiTFSI",2024-10-04,"PCB print",2,1.89,1.1233,"PCB print",TRUE,"NO"
"SS_426",7.7821e-06,"PEGMEA","PEGDA",0.9,0.1,"Aerosil 380",2.14,"LiTFSI",10,"0.9 PEGMEA, 0.1 PEGDA, 2.14 aerosil 380, 10 LiTFSI",2024-10-04,"PCB print",2,1.89,1.1233,"PCB print",TRUE,"NO"
"SS_426",7.9051e-06,"PEGMEA","PEGDA",0.9,0.1,"Aerosil 380",2.14,"LiTFSI",10,"0.9 PEGMEA, 0.1 PEGDA, 2.14 aerosil 380, 10 LiTFSI",2024-10-04,"PCB print",2,1.89,1.1233,"PCB print",TRUE,"NO"
"SS_426",7.9365e-06,"PEGMEA","PEGDA",0.9,0.1,"Aerosil 380",2.14,"LiTFSI",10,"0.9 PEGMEA, 0.1 PEGDA, 2.14 aerosil 380, 10 LiTFSI",2024-10-04,"PCB print",2,1.89,1.1233,"PCB print",TRUE,"NO"
"SS_426",7.767e-06,"PEGMEA","PEGDA",0.9,0.1,"Aerosil 380",2.14,"LiTFSI",10,"0.9 PEGMEA, 0.1 PEGDA, 2.14 aerosil 380, 10 LiTFSI",2024-10-04,"PCB print",2,1.89,1.1233,"PCB print",TRUE,"NO"
"SS_427",7.4349e-06,"PEGMEA","PEGDA",0.9,0.1,"Aerosil 380",4.29,"LiTFSI",10,"0.9 PEGMEA, 0.1 PEGDA, 4.29 aerosil 380, 10 LiTFSI",2024-10-04,"PCB print",2,1.89,0.701,"PCB print",TRUE,"NO"
"SS_427",7.7821e-06,"PEGMEA","PEGDA",0.9,0.1,"Aerosil 380",4.29,"LiTFSI",10,"0.9 PEGMEA, 0.1 PEGDA, 4.29 aerosil 380, 10 LiTFSI",2024-10-04,"PCB print",2,1.89,0.701,"PCB print",TRUE,"NO"
"SS_427",8.6768e-06,"PEGMEA","PEGDA",0.9,0.1,"Aerosil 380",4.29,"LiTFSI",10,"0.9 PEGMEA, 0.1 PEGDA, 4.29 aerosil 380, 10 LiTFSI",2024-10-04,"PCB print",2,1.89,0.701,"PCB print",TRUE,"NO"
"SS_427",8.0483e-06,"PEGMEA","PEGDA",0.9,0.1,"Aerosil 380",4.29,"LiTFSI",10,"0.9 PEGMEA, 0.1 PEGDA, 4.29 aerosil 380, 10 LiTFSI",2024-10-04,"PCB print",2,1.89,0.701,"PCB print",TRUE,"NO"
"SS_428",6.2305e-06,"PEGMEA","PEGDA",0.9,0.1,"Aerosil 380",6.42,"LiTFSI",10,"0.9 PEGMEA, 0.1 PEGDA, 6.43 aerosil 380, 10 LiTFSI",2024-10-04,"PCB print",2,1.89,0.7073,"PCB print",TRUE,"NO"
"SS_428",6.3796e-06,"PEGMEA","PEGDA",0.9,0.1,"Aerosil 380",6.42,"LiTFSI",10,"0.9 PEGMEA, 0.1 PEGDA, 6.43 aerosil 380, 10 LiTFSI",2024-10-04,"PCB print",2,1.89,0.7073,"PCB print",TRUE,"NO"
"SS_428",4.386e-06,"PEGMEA","PEGDA",0.9,0.1,"Aerosil 380",6.42,"LiTFSI",10,"0.9 PEGMEA, 0.1 PEGDA, 6.43 aerosil 380, 10 LiTFSI",2024-10-04,"PCB print",2,1.89,0.7073,"PCB print",TRUE,"NO"
"SS_428",4.2463e-06,"PEGMEA","PEGDA",0.9,0.1,"Aerosil 380",6.42,"LiTFSI",10,"0.9 PEGMEA, 0.1 PEGDA, 6.43 aerosil 380, 10 LiTFSI",2024-10-04,"PCB print",2,1.89,0.7073,"PCB print",TRUE,"NO"
"SS_428",3.8095e-06,"PEGMEA","PEGDA",0.9,0.1,"Aerosil 380",6.42,"LiTFSI",10,"0.9 PEGMEA, 0.1 PEGDA, 6.43 aerosil 380, 10 LiTFSI",2024-10-04,"PCB print",2,1.89,0.7073,"PCB print",TRUE,"NO"
"SS_428",3.8095e-06,"PEGMEA","PEGDA",0.9,0.1,"Aerosil 380",6.42,"LiTFSI",10,"0.9 PEGMEA, 0.1 PEGDA, 6.43 aerosil 380, 10 LiTFSI",2024-10-04,"PCB print",2,1.89,0.7073,"PCB print",TRUE,"NO"
"SS_428",3.0534e-06,"PEGMEA","PEGDA",0.9,0.1,"Aerosil 380",6.42,"LiTFSI",10,"0.9 PEGMEA, 0.1 PEGDA, 6.43 aerosil 380, 10 LiTFSI",2024-10-04,"PCB print",2,1.89,0.7073,"PCB print",TRUE,"NO"
"SS_428",2.9412e-06,"PEGMEA","PEGDA",0.9,0.1,"Aerosil 380",6.42,"LiTFSI",10,"0.9 PEGMEA, 0.1 PEGDA, 6.43 aerosil 380, 10 LiTFSI",2024-10-04,"PCB print",2,1.89,0.7073,"PCB print",TRUE,"NO"
"SS_429",9.9502e-06,"PEGMEA","PEGDA",0.9,0.1,"Aerosil 380",8.57,"LiTFSI",10,"0.9 PEGMEA, 0.1 PEGDA, 8.57 aerosil 380, 10 LiTFSI",2024-10-04,"PCB print",2,1.89,0.701,"PCB print",TRUE,"NO"
"SS_429",7.3126e-06,"PEGMEA","PEGDA",0.9,0.1,"Aerosil 380",8.57,"LiTFSI",10,"0.9 PEGMEA, 0.1 PEGDA, 8.57 aerosil 380, 10 LiTFSI",2024-10-04,"PCB print",2,1.89,0.701,"PCB print",TRUE,"NO"
"SS_429",7.7369e-06,"PEGMEA","PEGDA",0.9,0.1,"Aerosil 380",8.57,"LiTFSI",10,"0.9 PEGMEA, 0.1 PEGDA, 8.57 aerosil 380, 10 LiTFSI",2024-10-04,"PCB print",2,1.89,0.701,"PCB print",TRUE,"NO"
"SS_430",7.2202e-06,"PEGMEA","PEGDA",0.9,0.1,"Aerosil 380",10.7,"LiTFSI",10,"0.9 PEGMEA, 0.1 PEGDA, 10.7 aerosil 380, 10 LiTFSI",2024-10-04,"PCB print",2,1.89,0.7073,"PCB print",TRUE,"NO"
"SS_430",7.3529e-06,"PEGMEA","PEGDA",0.9,0.1,"Aerosil 380",10.7,"LiTFSI",10,"0.9 PEGMEA, 0.1 PEGDA, 10.7 aerosil 380, 10 LiTFSI",2024-10-04,"PCB print",2,1.89,0.7073,"PCB print",TRUE,"NO"
"SS_431",8.3333e-06,"PEGMEA","PEGDA",0.9,0.1,"Aerosil 380",12.9,"LiTFSI",10,"0.9 PEGMEA, 0.1 PEGDA, 12.9 aerosil 380, 10 LiTFSI",2024-10-04,"PCB print",2,1.89,0.2007,"PCB print",TRUE,"NO"
"SS_431",7.9681e-06,"PEGMEA","PEGDA",0.9,0.1,"Aerosil 380",12.9,"LiTFSI",10,"0.9 PEGMEA, 0.1 PEGDA, 12.9 aerosil 380, 10 LiTFSI",2024-10-04,"PCB print",2,1.89,0.2007,"PCB print",TRUE,"NO"
"SS_432",9.828e-06,"PEGMEA","PEGDA",0.9,0.1,"Aerosil 380",15,"LiTFSI",10,"0.9 PEGMEA, 0.1 PEGDA, 15 aerosil 380, 10 LiTFSI",2024-10-04,"PCB print",2,1.89,0.2007,"PCB print",TRUE,"NO"
"SS_432",9.5694e-06,"PEGMEA","PEGDA",0.9,0.1,"Aerosil 380",15,"LiTFSI",10,"0.9 PEGMEA, 0.1 PEGDA, 15 aerosil 380, 10 LiTFSI",2024-10-04,"PCB print",2,1.89,0.2007,"PCB print",TRUE,"NO"
"SS_432",9.828e-06,"PEGMEA","PEGDA",0.9,0.1,"Aerosil 380",15,"LiTFSI",10,"0.9 PEGMEA, 0.1 PEGDA, 15 aerosil 380, 10 LiTFSI",2024-10-04,"PCB print",2,1.89,0.2007,"PCB print",TRUE,"NO"
"SS_432",9.434e-06,"PEGMEA","PEGDA",0.9,0.1,"Aerosil 380",15,"LiTFSI",10,"0.9 PEGMEA, 0.1 PEGDA, 15 aerosil 380, 10 LiTFSI",2024-10-04,"PCB print",2,1.89,0.2007,"PCB print",TRUE,"NO"
"SS_432",5.5556e-06,"PEGMEA","PEGDA",0.9,0.1,"Aerosil 380",15,"LiTFSI",10,"0.9 PEGMEA, 0.1 PEGDA, 15 aerosil 380, 10 LiTFSI",2024-10-04,"PCB print",2,1.89,0.2007,"PCB print",TRUE,"NO"
"SS_432",5.6259e-06,"PEGMEA","PEGDA",0.9,0.1,"Aerosil 380",15,"LiTFSI",10,"0.9 PEGMEA, 0.1 PEGDA, 15 aerosil 380, 10 LiTFSI",2024-10-04,"PCB print",2,1.89,0.2007,"PCB print",TRUE,"NO"
"SS_433",2.5806e-06,"PEGMEA","PEGDA",0.9,0.1,"Aerosil 380",0,"LiTFSI",10,"0.9 PEGMEA, 0.1 PEGDA, 0 aerosil 380, 10 LiTFSI",2024-10-04,"PCB print",2,1.89,1.1233,"PCB print",TRUE,"NO"
"SS_433",2.6846e-06,"PEGMEA","PEGDA",0.9,0.1,"Aerosil 380",0,"LiTFSI",10,"0.9 PEGMEA, 0.1 PEGDA, 0 aerosil 380, 10 LiTFSI",2024-10-04,"PCB print",2,1.89,1.1233,"PCB print",TRUE,"NO"
"SS_433",2.6846e-06,"PEGMEA","PEGDA",0.9,0.1,"Aerosil 380",0,"LiTFSI",10,"0.9 PEGMEA, 0.1 PEGDA, 0 aerosil 380, 10 LiTFSI",2024-10-04,"PCB print",2,1.89,1.1233,"PCB print",TRUE,"NO"
"SS_433",2.9851e-06,"PEGMEA","PEGDA",0.9,0.1,"Aerosil 380",0,"LiTFSI",10,"0.9 PEGMEA, 0.1 PEGDA, 0 aerosil 380, 10 LiTFSI",2024-10-04,"PCB print",2,1.89,1.1233,"PCB print",TRUE,"NO"
"SS_433",2.3529e-06,"PEGMEA","PEGDA",0.9,0.1,"Aerosil 380",0,"LiTFSI",10,"0.9 PEGMEA, 0.1 PEGDA, 0 aerosil 380, 10 LiTFSI",2024-10-04,"PCB print",2,1.89,1.1233,"PCB print",TRUE,"NO"
"SS_433",2.3121e-06,"PEGMEA","PEGDA",0.9,0.1,"Aerosil 380",0,"LiTFSI",10,"0.9 PEGMEA, 0.1 PEGDA, 0 aerosil 380, 10 LiTFSI",2024-10-04,"PCB print",2,1.89,1.1233,"PCB print",TRUE,"NO"
"SS_433",4.8251e-09,"PEGMEA","PEGDA",0.9,0.1,"Aerosil 380",0,"LiTFSI",10,"0.9 PEGMEA, 0.1 PEGDA, 0 aerosil 380, 10 LiTFSI",2024-10-04,"PCB print",2,1.89,1.1233,"PCB print",TRUE,"NO"
"SS_434",2.7397e-06,"PEGMEA","PEGDA",0.9,0.1,"Aerosil 380",2.14,"LiTFSI",10,"0.9 PEGMEA, 0.1 PEGDA, 2.14 aerosil 380, 10 LiTFSI",2024-10-04,"PCB print",2,1.89,1.1233,"PCB print",TRUE,"NO"
"SS_434",2.7397e-06,"PEGMEA","PEGDA",0.9,0.1,"Aerosil 380",2.14,"LiTFSI",10,"0.9 PEGMEA, 0.1 PEGDA, 2.14 aerosil 380, 10 LiTFSI",2024-10-04,"PCB print",2,1.89,1.1233,"PCB print",TRUE,"NO"
"SS_434",3.3058e-06,"PEGMEA","PEGDA",0.9,0.1,"Aerosil 380",2.14,"LiTFSI",10,"0.9 PEGMEA, 0.1 PEGDA, 2.14 aerosil 380, 10 LiTFSI",2024-10-04,"PCB print",2,1.89,1.1233,"PCB print",TRUE,"NO"
"SS_434",3.2258e-06,"PEGMEA","PEGDA",0.9,0.1,"Aerosil 380",2.14,"LiTFSI",10,"0.9 PEGMEA, 0.1 PEGDA, 2.14 aerosil 380, 10 LiTFSI",2024-10-04,"PCB print",2,1.89,1.1233,"PCB print",TRUE,"NO"
"SS_434",2.5478e-06,"PEGMEA","PEGDA",0.9,0.1,"Aerosil 380",2.14,"LiTFSI",10,"0.9 PEGMEA, 0.1 PEGDA, 2.14 aerosil 380, 10 LiTFSI",2024-10-04,"PCB print",2,1.89,1.1233,"PCB print",TRUE,"NO"
"SS_434",2.5974e-06,"PEGMEA","PEGDA",0.9,0.1,"Aerosil 380",2.14,"LiTFSI",10,"0.9 PEGMEA, 0.1 PEGDA, 2.14 aerosil 380, 10 LiTFSI",2024-10-04,"PCB print",2,1.89,1.1233,"PCB print",TRUE,"NO"
"SS_434",4.6189e-09,"PEGMEA","PEGDA",0.9,0.1,"Aerosil 380",2.14,"LiTFSI",10,"0.9 PEGMEA, 0.1 PEGDA, 2.14 aerosil 380, 10 LiTFSI",2024-10-04,"PCB print",2,1.89,1.1233,"PCB print",TRUE,"NO"
"SS_434",3.8835e-09,"PEGMEA","PEGDA",0.9,0.1,"Aerosil 380",2.14,"LiTFSI",10,"0.9 PEGMEA, 0.1 PEGDA, 2.14 aerosil 380, 10 LiTFSI",2024-10-04,"PCB print",2,1.89,1.1233,"PCB print",TRUE,"NO"
"SS_435",3.0769e-06,"PEGMEA","PEGDA",0.9,0.1,"Aerosil 380",4.29,"LiTFSI",10,"0.9 PEGMEA, 0.1 PEGDA, 4.29 aerosil 380, 10 LiTFSI",2024-10-04,"PCB print",2,1.89,1.1233,"PCB print",TRUE,"NO"
"SS_435",2.8777e-06,"PEGMEA","PEGDA",0.9,0.1,"Aerosil 380",4.29,"LiTFSI",10,"0.9 PEGMEA, 0.1 PEGDA, 4.29 aerosil 380, 10 LiTFSI",2024-10-04,"PCB print",2,1.89,1.1233,"PCB print",TRUE,"NO"
"SS_435",3.3333e-06,"PEGMEA","PEGDA",0.9,0.1,"Aerosil 380",4.29,"LiTFSI",10,"0.9 PEGMEA, 0.1 PEGDA, 4.29 aerosil 380, 10 LiTFSI",2024-10-04,"PCB print",2,1.89,1.1233,"PCB print",TRUE,"NO"
"SS_435",3.5714e-06,"PEGMEA","PEGDA",0.9,0.1,"Aerosil 380",4.29,"LiTFSI",10,"0.9 PEGMEA, 0.1 PEGDA, 4.29 aerosil 380, 10 LiTFSI",2024-10-04,"PCB print",2,1.89,1.1233,"PCB print",TRUE,"NO"
"SS_435",2.5157e-06,"PEGMEA","PEGDA",0.9,0.1,"Aerosil 380",4.29,"LiTFSI",10,"0.9 PEGMEA, 0.1 PEGDA, 4.29 aerosil 380, 10 LiTFSI",2024-10-04,"PCB print",2,1.89,1.1233,"PCB print",TRUE,"NO"
"SS_435",2.5806e-06,"PEGMEA","PEGDA",0.9,0.1,"Aerosil 380",4.29,"LiTFSI",10,"0.9 PEGMEA, 0.1 PEGDA, 4.29 aerosil 380, 10 LiTFSI",2024-10-04,"PCB print",2,1.89,1.1233,"PCB print",TRUE,"NO"
"SS_435",1.3029e-08,"PEGMEA","PEGDA",0.9,0.1,"Aerosil 380",4.29,"LiTFSI",10,"0.9 PEGMEA, 0.1 PEGDA, 4.29 aerosil 380, 10 LiTFSI",2024-10-04,"PCB print",2,1.89,1.1233,"PCB print",TRUE,"NO"
"SS_435",1.1494e-08,"PEGMEA","PEGDA",0.9,0.1,"Aerosil 380",4.29,"LiTFSI",10,"0.9 PEGMEA, 0.1 PEGDA, 4.29 aerosil 380, 10 LiTFSI",2024-10-04,"PCB print",2,1.89,1.1233,"PCB print",TRUE,"NO"
"SS_436",1.5444e-06,"PEGMEA","PEGDA",0.9,0.1,"Aerosil 380",6.42,"LiTFSI",10,"0.9 PEGMEA, 0.1 PEGDA, 6.43 aerosil 380, 10 LiTFSI",2024-10-04,"PCB print",2,1.89,0.701,"PCB print",TRUE,"NO"
"SS_436",2.8169e-06,"PEGMEA","PEGDA",0.9,0.1,"Aerosil 380",6.42,"LiTFSI",10,"0.9 PEGMEA, 0.1 PEGDA, 6.43 aerosil 380, 10 LiTFSI",2024-10-04,"PCB print",2,1.89,0.701,"PCB print",TRUE,"NO"
"SS_436",9.5238e-06,"PEGMEA","PEGDA",0.9,0.1,"Aerosil 380",6.42,"LiTFSI",10,"0.9 PEGMEA, 0.1 PEGDA, 6.43 aerosil 380, 10 LiTFSI",2024-10-04,"PCB print",2,1.89,0.701,"PCB print",TRUE,"NO"
"SS_436",6.3694e-07,"PEGMEA","PEGDA",0.9,0.1,"Aerosil 380",6.42,"LiTFSI",10,"0.9 PEGMEA, 0.1 PEGDA, 6.43 aerosil 380, 10 LiTFSI",2024-10-04,"PCB print",2,1.89,0.701,"PCB print",TRUE,"NO"
"SS_436",5.3405e-06,"PEGMEA","PEGDA",0.9,0.1,"Aerosil 380",6.42,"LiTFSI",10,"0.9 PEGMEA, 0.1 PEGDA, 6.43 aerosil 380, 10 LiTFSI",2024-10-04,"PCB print",2,1.89,0.701,"PCB print",TRUE,"NO"
"SS_436",2.2346e-07,"PEGMEA","PEGDA",0.9,0.1,"Aerosil 380",6.42,"LiTFSI",10,"0.9 PEGMEA, 0.1 PEGDA, 6.43 aerosil 380, 10 LiTFSI",2024-10-04,"PCB print",2,1.89,0.701,"PCB print",TRUE,"NO"
"SS_436",1.9608e-08,"PEGMEA","PEGDA",0.9,0.1,"Aerosil 380",6.42,"LiTFSI",10,"0.9 PEGMEA, 0.1 PEGDA, 6.43 aerosil 380, 10 LiTFSI",2024-10-04,"PCB print",2,1.89,0.701,"PCB print",TRUE,"NO"
"SS_436",6.5574e-09,"PEGMEA","PEGDA",0.9,0.1,"Aerosil 380",6.42,"LiTFSI",10,"0.9 PEGMEA, 0.1 PEGDA, 6.43 aerosil 380, 10 LiTFSI",2024-10-04,"PCB print",2,1.89,0.701,"PCB print",TRUE,"NO"
"SS_437",7.0922e-06,"PEGMEA","PEGDA",0.9,0.1,"Aerosil 380",8.57,"LiTFSI",10,"0.9 PEGMEA, 0.1 PEGDA, 8.57 aerosil 380, 10 LiTFSI",2024-10-04,"PCB print",2,1.89,0.7073,"PCB print",TRUE,"NO"
"SS_437",4.008e-07,"PEGMEA","PEGDA",0.9,0.1,"Aerosil 380",8.57,"LiTFSI",10,"0.9 PEGMEA, 0.1 PEGDA, 8.57 aerosil 380, 10 LiTFSI",2024-10-04,"PCB print",2,1.89,0.7073,"PCB print",TRUE,"NO"
"SS_437",9.2379e-09,"PEGMEA","PEGDA",0.9,0.1,"Aerosil 380",8.57,"LiTFSI",10,"0.9 PEGMEA, 0.1 PEGDA, 8.57 aerosil 380, 10 LiTFSI",2024-10-04,"PCB print",2,1.89,0.7073,"PCB print",TRUE,"NO"
"SS_437",7.1301e-09,"PEGMEA","PEGDA",0.9,0.1,"Aerosil 380",8.57,"LiTFSI",10,"0.9 PEGMEA, 0.1 PEGDA, 8.57 aerosil 380, 10 LiTFSI",2024-10-04,"PCB print",2,1.89,0.7073,"PCB print",TRUE,"NO"
"SS_437",8.6022e-06,"PEGMEA","PEGDA",0.9,0.1,"Aerosil 380",8.57,"LiTFSI",10,"0.9 PEGMEA, 0.1 PEGDA, 8.57 aerosil 380, 10 LiTFSI",2024-10-04,"PCB print",2,1.89,0.7073,"PCB print",TRUE,"NO"
"SS_437",3.9216e-06,"PEGMEA","PEGDA",0.9,0.1,"Aerosil 380",8.57,"LiTFSI",10,"0.9 PEGMEA, 0.1 PEGDA, 8.57 aerosil 380, 10 LiTFSI",2024-10-04,"PCB print",2,1.89,0.7073,"PCB print",TRUE,"NO"
"SS_437",3.2787e-06,"PEGMEA","PEGDA",0.9,0.1,"Aerosil 380",8.57,"LiTFSI",10,"0.9 PEGMEA, 0.1 PEGDA, 8.57 aerosil 380, 10 LiTFSI",2024-10-04,"PCB print",2,1.89,0.7073,"PCB print",TRUE,"NO"
"SS_437",0.0156,"PEGMEA","PEGDA",0.9,0.1,"Aerosil 380",8.57,"LiTFSI",10,"0.9 PEGMEA, 0.1 PEGDA, 8.57 aerosil 380, 10 LiTFSI",2024-10-04,"PCB print",2,1.89,0.7073,"PCB print",TRUE,"NO"
"SS_438",2.7211e-06,"PEGMEA","PEGDA",0.9,0.1,"Aerosil 380",10.7,"LiTFSI",10,"0.9 PEGMEA, 0.1 PEGDA, 10.7 aerosil 380, 10 LiTFSI",2024-10-04,"PCB print",2,1.89,1.1233,"PCB print",TRUE,"NO"
"SS_438",3.8095e-06,"PEGMEA","PEGDA",0.9,0.1,"Aerosil 380",10.7,"LiTFSI",10,"0.9 PEGMEA, 0.1 PEGDA, 10.7 aerosil 380, 10 LiTFSI",2024-10-04,"PCB print",2,1.89,1.1233,"PCB print",TRUE,"NO"
"SS_438",8.4388e-08,"PEGMEA","PEGDA",0.9,0.1,"Aerosil 380",10.7,"LiTFSI",10,"0.9 PEGMEA, 0.1 PEGDA, 10.7 aerosil 380, 10 LiTFSI",2024-10-04,"PCB print",2,1.89,1.1233,"PCB print",TRUE,"NO"
"SS_438",1.9139e-06,"PEGMEA","PEGDA",0.9,0.1,"Aerosil 380",10.7,"LiTFSI",10,"0.9 PEGMEA, 0.1 PEGDA, 10.7 aerosil 380, 10 LiTFSI",2024-10-04,"PCB print",2,1.89,1.1233,"PCB print",TRUE,"NO"
"SS_438",1.9704e-06,"PEGMEA","PEGDA",0.9,0.1,"Aerosil 380",10.7,"LiTFSI",10,"0.9 PEGMEA, 0.1 PEGDA, 10.7 aerosil 380, 10 LiTFSI",2024-10-04,"PCB print",2,1.89,1.1233,"PCB print",TRUE,"NO"
"SS_438",5.3981e-09,"PEGMEA","PEGDA",0.9,0.1,"Aerosil 380",10.7,"LiTFSI",10,"0.9 PEGMEA, 0.1 PEGDA, 10.7 aerosil 380, 10 LiTFSI",2024-10-04,"PCB print",2,1.89,1.1233,"PCB print",TRUE,"NO"
"SS_438",1.8182e-09,"PEGMEA","PEGDA",0.9,0.1,"Aerosil 380",10.7,"LiTFSI",10,"0.9 PEGMEA, 0.1 PEGDA, 10.7 aerosil 380, 10 LiTFSI",2024-10-04,"PCB print",2,1.89,1.1233,"PCB print",TRUE,"NO"
"SS_439",3.1008e-06,"PEGMEA","PEGDA",0.9,0.1,"Aerosil 380",12.9,"LiTFSI",10,"0.9 PEGMEA, 0.1 PEGDA, 12.9 aerosil 380, 10 LiTFSI",2024-10-04,"PCB print",2,1.89,1.1233,"PCB print",TRUE,"NO"
"SS_439",2.9851e-06,"PEGMEA","PEGDA",0.9,0.1,"Aerosil 380",12.9,"LiTFSI",10,"0.9 PEGMEA, 0.1 PEGDA, 12.9 aerosil 380, 10 LiTFSI",2024-10-04,"PCB print",2,1.89,1.1233,"PCB print",TRUE,"NO"
"SS_439",2.7397e-06,"PEGMEA","PEGDA",0.9,0.1,"Aerosil 380",12.9,"LiTFSI",10,"0.9 PEGMEA, 0.1 PEGDA, 12.9 aerosil 380, 10 LiTFSI",2024-10-04,"PCB print",2,1.89,1.1233,"PCB print",TRUE,"NO"
"SS_439",2.9851e-06,"PEGMEA","PEGDA",0.9,0.1,"Aerosil 380",12.9,"LiTFSI",10,"0.9 PEGMEA, 0.1 PEGDA, 12.9 aerosil 380, 10 LiTFSI",2024-10-04,"PCB print",2,1.89,1.1233,"PCB print",TRUE,"NO"
"SS_439",6.3898e-06,"PEGMEA","PEGDA",0.9,0.1,"Aerosil 380",12.9,"LiTFSI",10,"0.9 PEGMEA, 0.1 PEGDA, 12.9 aerosil 380, 10 LiTFSI",2024-10-04,"PCB print",2,1.89,1.1233,"PCB print",TRUE,"NO"
"SS_439",6.135e-06,"PEGMEA","PEGDA",0.9,0.1,"Aerosil 380",12.9,"LiTFSI",10,"0.9 PEGMEA, 0.1 PEGDA, 12.9 aerosil 380, 10 LiTFSI",2024-10-04,"PCB print",2,1.89,1.1233,"PCB print",TRUE,"NO"
"SS_439",4.0486e-06,"PEGMEA","PEGDA",0.9,0.1,"Aerosil 380",12.9,"LiTFSI",10,"0.9 PEGMEA, 0.1 PEGDA, 12.9 aerosil 380, 10 LiTFSI",2024-10-04,"PCB print",2,1.89,1.1233,"PCB print",TRUE,"NO"
"SS_439",4.315e-06,"PEGMEA","PEGDA",0.9,0.1,"Aerosil 380",12.9,"LiTFSI",10,"0.9 PEGMEA, 0.1 PEGDA, 12.9 aerosil 380, 10 LiTFSI",2024-10-04,"PCB print",2,1.89,1.1233,"PCB print",TRUE,"NO"
"SS_440",3.4188e-06,"PEGMEA","PEGDA",0.9,0.1,"Aerosil 380",15,"LiTFSI",10,"0.9 PEGMEA, 0.1 PEGDA, 15 aerosil 380, 10 LiTFSI",2024-10-04,"PCB print",2,1.89,1.1233,"PCB print",TRUE,"NO"
"SS_440",3.4783e-06,"PEGMEA","PEGDA",0.9,0.1,"Aerosil 380",15,"LiTFSI",10,"0.9 PEGMEA, 0.1 PEGDA, 15 aerosil 380, 10 LiTFSI",2024-10-04,"PCB print",2,1.89,1.1233,"PCB print",TRUE,"NO"
"SS_440",3.9216e-06,"PEGMEA","PEGDA",0.9,0.1,"Aerosil 380",15,"LiTFSI",10,"0.9 PEGMEA, 0.1 PEGDA, 15 aerosil 380, 10 LiTFSI",2024-10-04,"PCB print",2,1.89,1.1233,"PCB print",TRUE,"NO"
"SS_440",3.9216e-06,"PEGMEA","PEGDA",0.9,0.1,"Aerosil 380",15,"LiTFSI",10,"0.9 PEGMEA, 0.1 PEGDA, 15 aerosil 380, 10 LiTFSI",2024-10-04,"PCB print",2,1.89,1.1233,"PCB print",TRUE,"NO"
"SS_440",4.1026e-06,"PEGMEA","PEGDA",0.9,0.1,"Aerosil 380",15,"LiTFSI",10,"0.9 PEGMEA, 0.1 PEGDA, 15 aerosil 380, 10 LiTFSI",2024-10-04,"PCB print",2,1.89,1.1233,"PCB print",TRUE,"NO"
"SS_440",4.012e-06,"PEGMEA","PEGDA",0.9,0.1,"Aerosil 380",15,"LiTFSI",10,"0.9 PEGMEA, 0.1 PEGDA, 15 aerosil 380, 10 LiTFSI",2024-10-04,"PCB print",2,1.89,1.1233,"PCB print",TRUE,"NO"
"SS_440",5.772e-06,"PEGMEA","PEGDA",0.9,0.1,"Aerosil 380",15,"LiTFSI",10,"0.9 PEGMEA, 0.1 PEGDA, 15 aerosil 380, 10 LiTFSI",2024-10-04,"PCB print",2,1.89,1.1233,"PCB print",TRUE,"NO"
"SS_440",5.487e-06,"PEGMEA","PEGDA",0.9,0.1,"Aerosil 380",15,"LiTFSI",10,"0.9 PEGMEA, 0.1 PEGDA, 15 aerosil 380, 10 LiTFSI",2024-10-04,"PCB print",2,1.89,1.1233,"PCB print",TRUE,"NO"
"SS_441",2.139e-06,"PEGMEA","PEGDA",0.9,0.1,"Aerosil 380",0,"LiTFSI",10,"0.9 PEGMEA, 0.1 PEGDA, 0 aerosil 380, 10 LiTFSI",2024-10-04,"PCB print",2,1.89,1.1233,"PCB print",TRUE,"NO"
"SS_441",1.9802e-06,"PEGMEA","PEGDA",0.9,0.1,"Aerosil 380",0,"LiTFSI",10,"0.9 PEGMEA, 0.1 PEGDA, 0 aerosil 380, 10 LiTFSI",2024-10-04,"PCB print",2,1.89,1.1233,"PCB print",TRUE,"NO"
"SS_441",2.649e-06,"PEGMEA","PEGDA",0.9,0.1,"Aerosil 380",0,"LiTFSI",10,"0.9 PEGMEA, 0.1 PEGDA, 0 aerosil 380, 10 LiTFSI",2024-10-04,"PCB print",2,1.89,1.1233,"PCB print",TRUE,"NO"
"SS_441",2.6667e-06,"PEGMEA","PEGDA",0.9,0.1,"Aerosil 380",0,"LiTFSI",10,"0.9 PEGMEA, 0.1 PEGDA, 0 aerosil 380, 10 LiTFSI",2024-10-04,"PCB print",2,1.89,1.1233,"PCB print",TRUE,"NO"
