Repository: Jay2-davic/SPOC_code

# Studying-Polymers-on a-Chip (SPOC) Data Cleaning and Processing
Author: Jay Jimenez jimenez45@llnl.gov

# Project Description

The SPOC project aims to establish an automated, high-throughput experimentation workflow to screen solid state polymer electrolytes. This repository contains code to reproduce the data cleaning workflow, data processing, and active learning for the SPOC project. Electrochemical impedance spectroscopy processing code is included as a Python file which was used to determine bulk ionic conductivities.

File: output/pe_data_with_flags.csv (part 20 of 27)
"sample_ID","ionic_conductivity_final","fcomp_mat1","fcomp_mat2","fcomp_mat1_ratio","fcomp_mat2_ratio","fcomp_additive","fcomp_additive_wt_pct","fcomp_salt","fcomp_salt_wt_pct","fcomp_formulation","date_casted","cast_type","fab_method","area_cm2","spe_thickness_avg","print_type","flag_for_removal","validation"
"SS_441",3.9216e-06,"PEGMEA","PEGDA",0.9,0.1,"Aerosil 380",0,"LiTFSI",10,"0.9 PEGMEA, 0.1 PEGDA, 0 aerosil 380, 10 LiTFSI",2024-10-04,"PCB print",2,1.89,1.1233,"PCB print",TRUE,"NO"
"SS_441",3.6036e-06,"PEGMEA","PEGDA",0.9,0.1,"Aerosil 380",0,"LiTFSI",10,"0.9 PEGMEA, 0.1 PEGDA, 0 aerosil 380, 10 LiTFSI",2024-10-04,"PCB print",2,1.89,1.1233,"PCB print",TRUE,"NO"
"SS_441",2.3529e-06,"PEGMEA","PEGDA",0.9,0.1,"Aerosil 380",0,"LiTFSI",10,"0.9 PEGMEA, 0.1 PEGDA, 0 aerosil 380, 10 LiTFSI",2024-10-04,"PCB print",2,1.89,1.1233,"PCB print",TRUE,"NO"
"SS_441",2.3121e-06,"PEGMEA","PEGDA",0.9,0.1,"Aerosil 380",0,"LiTFSI",10,"0.9 PEGMEA, 0.1 PEGDA, 0 aerosil 380, 10 LiTFSI",2024-10-04,"PCB print",2,1.89,1.1233,"PCB print",TRUE,"NO"
"SS_442",4.0201e-06,"PEGMEA","PEGDA",0.9,0.1,"Aerosil 380",2.14,"LiTFSI",10,"0.9 PEGMEA, 0.1 PEGDA, 2.14 aerosil 380, 10 LiTFSI",2024-10-04,"PCB print",2,1.89,1.1233,"PCB print",TRUE,"NO"
"SS_442",4.3956e-06,"PEGMEA","PEGDA",0.9,0.1,"Aerosil 380",2.14,"LiTFSI",10,"0.9 PEGMEA, 0.1 PEGDA, 2.14 aerosil 380, 10 LiTFSI",2024-10-04,"PCB print",2,1.89,1.1233,"PCB print",TRUE,"NO"
"SS_442",2.8777e-06,"PEGMEA","PEGDA",0.9,0.1,"Aerosil 380",2.14,"LiTFSI",10,"0.9 PEGMEA, 0.1 PEGDA, 2.14 aerosil 380, 10 LiTFSI",2024-10-04,"PCB print",2,1.89,1.1233,"PCB print",TRUE,"NO"
"SS_442",3.0303e-06,"PEGMEA","PEGDA",0.9,0.1,"Aerosil 380",2.14,"LiTFSI",10,"0.9 PEGMEA, 0.1 PEGDA, 2.14 aerosil 380, 10 LiTFSI",2024-10-04,"PCB print",2,1.89,1.1233,"PCB print",TRUE,"NO"
"SS_442",4.1365e-06,"PEGMEA","PEGDA",0.9,0.1,"Aerosil 380",2.14,"LiTFSI",10,"0.9 PEGMEA, 0.1 PEGDA, 2.14 aerosil 380, 10 LiTFSI",2024-10-04,"PCB print",2,1.89,1.1233,"PCB print",TRUE,"NO"
"SS_442",4.2872e-06,"PEGMEA","PEGDA",0.9,0.1,"Aerosil 380",2.14,"LiTFSI",10,"0.9 PEGMEA, 0.1 PEGDA, 2.14 aerosil 380, 10 LiTFSI",2024-10-04,"PCB print",2,1.89,1.1233,"PCB print",TRUE,"NO"
"SS_442",2.8571e-06,"PEGMEA","PEGDA",0.9,0.1,"Aerosil 380",2.14,"LiTFSI",10,"0.9 PEGMEA, 0.1 PEGDA, 2.14 aerosil 380, 10 LiTFSI",2024-10-04,"PCB print",2,1.89,1.1233,"PCB print",TRUE,"NO"
"SS_442",2.7778e-06,"PEGMEA","PEGDA",0.9,0.1,"Aerosil 380",2.14,"LiTFSI",10,"0.9 PEGMEA, 0.1 PEGDA, 2.14 aerosil 380, 10 LiTFSI",2024-10-04,"PCB print",2,1.89,1.1233,"PCB print",TRUE,"NO"
"SS_443",3.2787e-06,"PEGMEA","PEGDA",0.9,0.1,"Aerosil 380",4.29,"LiTFSI",10,"0.9 PEGMEA, 0.1 PEGDA, 4.29 aerosil 380, 10 LiTFSI",2024-10-04,"PCB print",2,1.89,1.1233,"PCB print",TRUE,"NO"
"SS_443",3.4188e-06,"PEGMEA","PEGDA",0.9,0.1,"Aerosil 380",4.29,"LiTFSI",10,"0.9 PEGMEA, 0.1 PEGDA, 4.29 aerosil 380, 10 LiTFSI",2024-10-04,"PCB print",2,1.89,1.1233,"PCB print",TRUE,"NO"
"SS_443",3.4188e-06,"PEGMEA","PEGDA",0.9,0.1,"Aerosil 380",4.29,"LiTFSI",10,"0.9 PEGMEA, 0.1 PEGDA, 4.29 aerosil 380, 10 LiTFSI",2024-10-04,"PCB print",2,1.89,1.1233,"PCB print",TRUE,"NO"
"SS_443",3.3058e-06,"PEGMEA","PEGDA",0.9,0.1,"Aerosil 380",4.29,"LiTFSI",10,"0.9 PEGMEA, 0.1 PEGDA, 4.29 aerosil 380, 10 LiTFSI",2024-10-04,"PCB print",2,1.89,1.1233,"PCB print",TRUE,"NO"
"SS_443",4.9261e-06,"PEGMEA","PEGDA",0.9,0.1,"Aerosil 380",4.29,"LiTFSI",10,"0.9 PEGMEA, 0.1 PEGDA, 4.29 aerosil 380, 10 LiTFSI",2024-10-04,"PCB print",2,1.89,1.1233,"PCB print",TRUE,"NO"
"SS_443",4.9505e-06,"PEGMEA","PEGDA",0.9,0.1,"Aerosil 380",4.29,"LiTFSI",10,"0.9 PEGMEA, 0.1 PEGDA, 4.29 aerosil 380, 10 LiTFSI",2024-10-04,"PCB print",2,1.89,1.1233,"PCB print",TRUE,"NO"
"SS_443",2.9197e-06,"PEGMEA","PEGDA",0.9,0.1,"Aerosil 380",4.29,"LiTFSI",10,"0.9 PEGMEA, 0.1 PEGDA, 4.29 aerosil 380, 10 LiTFSI",2024-10-04,"PCB print",2,1.89,1.1233,"PCB print",TRUE,"NO"
"SS_443",2.649e-06,"PEGMEA","PEGDA",0.9,0.1,"Aerosil 380",4.29,"LiTFSI",10,"0.9 PEGMEA, 0.1 PEGDA, 4.29 aerosil 380, 10 LiTFSI",2024-10-04,"PCB print",2,1.89,1.1233,"PCB print",TRUE,"NO"
"SS_444",2.8169e-06,"PEGMEA","PEGDA",0.9,0.1,"Aerosil 380",6.42,"LiTFSI",10,"0.9 PEGMEA, 0.1 PEGDA, 6.43 aerosil 380, 10 LiTFSI",2024-10-04,"PCB print",2,1.89,0.701,"PCB print",TRUE,"NO"
"SS_444",2.8369e-06,"PEGMEA","PEGDA",0.9,0.1,"Aerosil 380",6.42,"LiTFSI",10,"0.9 PEGMEA, 0.1 PEGDA, 6.43 aerosil 380, 10 LiTFSI",2024-10-04,"PCB print",2,1.89,0.701,"PCB print",TRUE,"NO"
"SS_444",3.4783e-06,"PEGMEA","PEGDA",0.9,0.1,"Aerosil 380",6.42,"LiTFSI",10,"0.9 PEGMEA, 0.1 PEGDA, 6.43 aerosil 380, 10 LiTFSI",2024-10-04,"PCB print",2,1.89,0.701,"PCB print",TRUE,"NO"
"SS_444",3.5714e-06,"PEGMEA","PEGDA",0.9,0.1,"Aerosil 380",6.42,"LiTFSI",10,"0.9 PEGMEA, 0.1 PEGDA, 6.43 aerosil 380, 10 LiTFSI",2024-10-04,"PCB print",2,1.89,0.701,"PCB print",TRUE,"NO"
"SS_444",4.7059e-06,"PEGMEA","PEGDA",0.9,0.1,"Aerosil 380",6.42,"LiTFSI",10,"0.9 PEGMEA, 0.1 PEGDA, 6.43 aerosil 380, 10 LiTFSI",2024-10-04,"PCB print",2,1.89,0.701,"PCB print",TRUE,"NO"
"SS_444",4.9261e-06,"PEGMEA","PEGDA",0.9,0.1,"Aerosil 380",6.42,"LiTFSI",10,"0.9 PEGMEA, 0.1 PEGDA, 6.43 aerosil 380, 10 LiTFSI",2024-10-04,"PCB print",2,1.89,0.701,"PCB print",TRUE,"NO"
"SS_444",3.1008e-06,"PEGMEA","PEGDA",0.9,0.1,"Aerosil 380",6.42,"LiTFSI",10,"0.9 PEGMEA, 0.1 PEGDA, 6.43 aerosil 380, 10 LiTFSI",2024-10-04,"PCB print",2,1.89,0.701,"PCB print",TRUE,"NO"
"SS_444",3.0303e-06,"PEGMEA","PEGDA",0.9,0.1,"Aerosil 380",6.42,"LiTFSI",10,"0.9 PEGMEA, 0.1 PEGDA, 6.43 aerosil 380, 10 LiTFSI",2024-10-04,"PCB print",2,1.89,0.701,"PCB print",TRUE,"NO"
"SS_445",4.2328e-06,"PEGMEA","PEGDA",0.9,0.1,"Aerosil 380",8.57,"LiTFSI",10,"0.9 PEGMEA, 0.1 PEGDA, 8.57 aerosil 380, 10 LiTFSI",2024-10-04,"PCB print",2,1.89,0.7073,"PCB print",TRUE,"NO"
"SS_445",4.3478e-06,"PEGMEA","PEGDA",0.9,0.1,"Aerosil 380",8.57,"LiTFSI",10,"0.9 PEGMEA, 0.1 PEGDA, 8.57 aerosil 380, 10 LiTFSI",2024-10-04,"PCB print",2,1.89,0.7073,"PCB print",TRUE,"NO"
"SS_445",3.9216e-06,"PEGMEA","PEGDA",0.9,0.1,"Aerosil 380",8.57,"LiTFSI",10,"0.9 PEGMEA, 0.1 PEGDA, 8.57 aerosil 380, 10 LiTFSI",2024-10-04,"PCB print",2,1.89,0.7073,"PCB print",TRUE,"NO"
"SS_445",3.8462e-06,"PEGMEA","PEGDA",0.9,0.1,"Aerosil 380",8.57,"LiTFSI",10,"0.9 PEGMEA, 0.1 PEGDA, 8.57 aerosil 380, 10 LiTFSI",2024-10-04,"PCB print",2,1.89,0.7073,"PCB print",TRUE,"NO"
"SS_445",5.4054e-06,"PEGMEA","PEGDA",0.9,0.1,"Aerosil 380",8.57,"LiTFSI",10,"0.9 PEGMEA, 0.1 PEGDA, 8.57 aerosil 380, 10 LiTFSI",2024-10-04,"PCB print",2,1.89,0.7073,"PCB print",TRUE,"NO"
"SS_445",5.5325e-06,"PEGMEA","PEGDA",0.9,0.1,"Aerosil 380",8.57,"LiTFSI",10,"0.9 PEGMEA, 0.1 PEGDA, 8.57 aerosil 380, 10 LiTFSI",2024-10-04,"PCB print",2,1.89,0.7073,"PCB print",TRUE,"NO"
"SS_445",3.5088e-06,"PEGMEA","PEGDA",0.9,0.1,"Aerosil 380",8.57,"LiTFSI",10,"0.9 PEGMEA, 0.1 PEGDA, 8.57 aerosil 380, 10 LiTFSI",2024-10-04,"PCB print",2,1.89,0.7073,"PCB print",TRUE,"NO"
"SS_445",3.2787e-06,"PEGMEA","PEGDA",0.9,0.1,"Aerosil 380",8.57,"LiTFSI",10,"0.9 PEGMEA, 0.1 PEGDA, 8.57 aerosil 380, 10 LiTFSI",2024-10-04,"PCB print",2,1.89,0.7073,"PCB print",TRUE,"NO"
"SS_446",4.111e-06,"PEGMEA","PEGDA",0.9,0.1,"Aerosil 380",10.7,"LiTFSI",10,"0.9 PEGMEA, 0.1 PEGDA, 10.7 aerosil 380, 10 LiTFSI",2024-10-04,"PCB print",2,1.89,1.1233,"PCB print",TRUE,"NO"
"SS_446",4.2239e-06,"PEGMEA","PEGDA",0.9,0.1,"Aerosil 380",10.7,"LiTFSI",10,"0.9 PEGMEA, 0.1 PEGDA, 10.7 aerosil 380, 10 LiTFSI",2024-10-04,"PCB print",2,1.89,1.1233,"PCB print",TRUE,"NO"
"SS_446",3.9604e-06,"PEGMEA","PEGDA",0.9,0.1,"Aerosil 380",10.7,"LiTFSI",10,"0.9 PEGMEA, 0.1 PEGDA, 10.7 aerosil 380, 10 LiTFSI",2024-10-04,"PCB print",2,1.89,1.1233,"PCB print",TRUE,"NO"
"SS_446",4.1152e-06,"PEGMEA","PEGDA",0.9,0.1,"Aerosil 380",10.7,"LiTFSI",10,"0.9 PEGMEA, 0.1 PEGDA, 10.7 aerosil 380, 10 LiTFSI",2024-10-04,"PCB print",2,1.89,1.1233,"PCB print",TRUE,"NO"
"SS_446",5.7887e-06,"PEGMEA","PEGDA",0.9,0.1,"Aerosil 380",10.7,"LiTFSI",10,"0.9 PEGMEA, 0.1 PEGDA, 10.7 aerosil 380, 10 LiTFSI",2024-10-04,"PCB print",2,1.89,1.1233,"PCB print",TRUE,"NO"
"SS_446",5.997e-06,"PEGMEA","PEGDA",0.9,0.1,"Aerosil 380",10.7,"LiTFSI",10,"0.9 PEGMEA, 0.1 PEGDA, 10.7 aerosil 380, 10 LiTFSI",2024-10-04,"PCB print",2,1.89,1.1233,"PCB print",TRUE,"NO"
"SS_446",3.8462e-06,"PEGMEA","PEGDA",0.9,0.1,"Aerosil 380",10.7,"LiTFSI",10,"0.9 PEGMEA, 0.1 PEGDA, 10.7 aerosil 380, 10 LiTFSI",2024-10-04,"PCB print",2,1.89,1.1233,"PCB print",TRUE,"NO"
"SS_446",3.7383e-06,"PEGMEA","PEGDA",0.9,0.1,"Aerosil 380",10.7,"LiTFSI",10,"0.9 PEGMEA, 0.1 PEGDA, 10.7 aerosil 380, 10 LiTFSI",2024-10-04,"PCB print",2,1.89,1.1233,"PCB print",TRUE,"NO"
"SS_447",4.4843e-06,"PEGMEA","PEGDA",0.9,0.1,"Aerosil 380",12.9,"LiTFSI",10,"0.9 PEGMEA, 0.1 PEGDA, 12.9 aerosil 380, 10 LiTFSI",2024-10-04,"PCB print",2,1.89,1.1233,"PCB print",TRUE,"NO"
"SS_447",4.3197e-06,"PEGMEA","PEGDA",0.9,0.1,"Aerosil 380",12.9,"LiTFSI",10,"0.9 PEGMEA, 0.1 PEGDA, 12.9 aerosil 380, 10 LiTFSI",2024-10-04,"PCB print",2,1.89,1.1233,"PCB print",TRUE,"NO"
"SS_447",4.6784e-06,"PEGMEA","PEGDA",0.9,0.1,"Aerosil 380",12.9,"LiTFSI",10,"0.9 PEGMEA, 0.1 PEGDA, 12.9 aerosil 380, 10 LiTFSI",2024-10-04,"PCB print",2,1.89,1.1233,"PCB print",TRUE,"NO"
"SS_447",4.8193e-06,"PEGMEA","PEGDA",0.9,0.1,"Aerosil 380",12.9,"LiTFSI",10,"0.9 PEGMEA, 0.1 PEGDA, 12.9 aerosil 380, 10 LiTFSI",2024-10-04,"PCB print",2,1.89,1.1233,"PCB print",TRUE,"NO"
"SS_447",6.8729e-06,"PEGMEA","PEGDA",0.9,0.1,"Aerosil 380",12.9,"LiTFSI",10,"0.9 PEGMEA, 0.1 PEGDA, 12.9 aerosil 380, 10 LiTFSI",2024-10-04,"PCB print",2,1.89,1.1233,"PCB print",TRUE,"NO"
"SS_447",7.3529e-06,"PEGMEA","PEGDA",0.9,0.1,"Aerosil 380",12.9,"LiTFSI",10,"0.9 PEGMEA, 0.1 PEGDA, 12.9 aerosil 380, 10 LiTFSI",2024-10-04,"PCB print",2,1.89,1.1233,"PCB print",TRUE,"NO"
"SS_447",4.5506e-06,"PEGMEA","PEGDA",0.9,0.1,"Aerosil 380",12.9,"LiTFSI",10,"0.9 PEGMEA, 0.1 PEGDA, 12.9 aerosil 380, 10 LiTFSI",2024-10-04,"PCB print",2,1.89,1.1233,"PCB print",TRUE,"NO"
"SS_447",4.5249e-06,"PEGMEA","PEGDA",0.9,0.1,"Aerosil 380",12.9,"LiTFSI",10,"0.9 PEGMEA, 0.1 PEGDA, 12.9 aerosil 380, 10 LiTFSI",2024-10-04,"PCB print",2,1.89,1.1233,"PCB print",TRUE,"NO"
"SS_448",1.4388e-07,"PEGMEA","PEGDA",0.9,0.1,"Aerosil 380",15,"LiTFSI",10,"0.9 PEGMEA, 0.1 PEGDA, 15 aerosil 380, 10 LiTFSI",2024-10-04,"PCB print",2,1.89,1.1233,"PCB print",TRUE,"NO"
"SS_448",2.0619e-06,"PEGMEA","PEGDA",0.9,0.1,"Aerosil 380",15,"LiTFSI",10,"0.9 PEGMEA, 0.1 PEGDA, 15 aerosil 380, 10 LiTFSI",2024-10-04,"PCB print",2,1.89,1.1233,"PCB print",TRUE,"NO"
"SS_448",1.444e-06,"PEGMEA","PEGDA",0.9,0.1,"Aerosil 380",15,"LiTFSI",10,"0.9 PEGMEA, 0.1 PEGDA, 15 aerosil 380, 10 LiTFSI",2024-10-04,"PCB print",2,1.89,1.1233,"PCB print",TRUE,"NO"
"SS_448",1.7621e-06,"PEGMEA","PEGDA",0.9,0.1,"Aerosil 380",15,"LiTFSI",10,"0.9 PEGMEA, 0.1 PEGDA, 15 aerosil 380, 10 LiTFSI",2024-10-04,"PCB print",2,1.89,1.1233,"PCB print",TRUE,"NO"
"SS_448",5.3619e-08,"PEGMEA","PEGDA",0.9,0.1,"Aerosil 380",15,"LiTFSI",10,"0.9 PEGMEA, 0.1 PEGDA, 15 aerosil 380, 10 LiTFSI",2024-10-04,"PCB print",2,1.89,1.1233,"PCB print",TRUE,"NO"
"SS_448",8.0808e-08,"PEGMEA","PEGDA",0.9,0.1,"Aerosil 380",15,"LiTFSI",10,"0.9 PEGMEA, 0.1 PEGDA, 15 aerosil 380, 10 LiTFSI",2024-10-04,"PCB print",2,1.89,1.1233,"PCB print",TRUE,"NO"
"SS_448",2.8571e-06,"PEGMEA","PEGDA",0.9,0.1,"Aerosil 380",15,"LiTFSI",10,"0.9 PEGMEA, 0.1 PEGDA, 15 aerosil 380, 10 LiTFSI",2024-10-04,"PCB print",2,1.89,1.1233,"PCB print",TRUE,"NO"
"SS_448",2.8369e-06,"PEGMEA","PEGDA",0.9,0.1,"Aerosil 380",15,"LiTFSI",10,"0.9 PEGMEA, 0.1 PEGDA, 15 aerosil 380, 10 LiTFSI",2024-10-04,"PCB print",2,1.89,1.1233,"PCB print",TRUE,"NO"
"SS_453",2.5157e-06,"PEGMEA","PEGDA",0.9,0.1,"Aerosil 380",15,"LiTFSI",20,"0.9 PEGMEA, 0.1 PEGDA, 15 aerosil 380, 20 LiTFSI",2024-09-19,"PCB print",2,1.89,1,"PCB print",TRUE,"NO"
"SS_453",2.3392e-06,"PEGMEA","PEGDA",0.9,0.1,"Aerosil 380",15,"LiTFSI",20,"0.9 PEGMEA, 0.1 PEGDA, 15 aerosil 380, 20 LiTFSI",2024-09-19,"PCB print",2,1.89,1,"PCB print",TRUE,"NO"
"SS_453",4.2508e-06,"PEGMEA","PEGDA",0.9,0.1,"Aerosil 380",15,"LiTFSI",20,"0.9 PEGMEA, 0.1 PEGDA, 15 aerosil 380, 20 LiTFSI",2024-09-19,"PCB print",2,1.89,1,"PCB print",TRUE,"NO"
"SS_453",1.7316e-06,"PEGMEA","PEGDA",0.9,0.1,"Aerosil 380",15,"LiTFSI",20,"0.9 PEGMEA, 0.1 PEGDA, 15 aerosil 380, 20 LiTFSI",2024-09-19,"PCB print",2,1.89,1,"PCB print",TRUE,"NO"
"SS_454",1.108e-06,"PEGMEA","PEGDA",0.9,0.1,"Aerosil 380",10.7,"LiTFSI",20,"0.9 PEGMEA, 0.1 PEGDA, 10.7 aerosil 380, 20 LiTFSI",2024-09-19,"PCB print",2,1.89,1.1067,"PCB print",TRUE,"NO"
"SS_454",2.3392e-06,"PEGMEA","PEGDA",0.9,0.1,"Aerosil 380",10.7,"LiTFSI",20,"0.9 PEGMEA, 0.1 PEGDA, 10.7 aerosil 380, 20 LiTFSI",2024-09-19,"PCB print",2,1.89,1.1067,"PCB print",TRUE,"NO"
"SS_454",4.3057e-06,"PEGMEA","PEGDA",0.9,0.1,"Aerosil 380",10.7,"LiTFSI",20,"0.9 PEGMEA, 0.1 PEGDA, 10.7 aerosil 380, 20 LiTFSI",2024-09-19,"PCB print",2,1.89,1.1067,"PCB print",TRUE,"NO"
"SS_454",4.9689e-06,"PEGMEA","PEGDA",0.9,0.1,"Aerosil 380",10.7,"LiTFSI",20,"0.9 PEGMEA, 0.1 PEGDA, 10.7 aerosil 380, 20 LiTFSI",2024-09-19,"PCB print",2,1.89,1.1067,"PCB print",TRUE,"NO"
"SS_48",5.1348e-06,"PEGMEA","PEGDA",0.9,0.1,"Aerosil 380",15,"LiTFSI",20,"0.9 PEGMEA, 0.1 PEGDA, 15 aerosil 380, 20 LiTFSI",2023-11-17,"PCB print",2,0.028,1.08,"PCB print",TRUE,"NO"
"SS_48",5.6497e-06,"PEGMEA","PEGDA",0.9,0.1,"Aerosil 380",15,"LiTFSI",20,"0.9 PEGMEA, 0.1 PEGDA, 15 aerosil 380, 20 LiTFSI",2023-11-17,"PCB print",2,0.028,1.08,"PCB print",TRUE,"NO"
"SS_48",5.6101e-06,"PEGMEA","PEGDA",0.9,0.1,"Aerosil 380",15,"LiTFSI",20,"0.9 PEGMEA, 0.1 PEGDA, 15 aerosil 380, 20 LiTFSI",2023-11-17,"PCB print",2,0.028,1.08,"PCB print",TRUE,"NO"
"SS_49",6.9085e-06,"PEGMEA","PEGDA",0.9,0.1,"Aerosil 380",12.9,"LiTFSI",20,"0.9 PEGMEA, 0.1 PEGDA, 12.9 aerosil 380, 20 LiTFSI",2023-11-17,"PCB print",2,0.028,1.0367,"PCB print",TRUE,"NO"
"SS_49",6.7682e-06,"PEGMEA","PEGDA",0.9,0.1,"Aerosil 380",12.9,"LiTFSI",20,"0.9 PEGMEA, 0.1 PEGDA, 12.9 aerosil 380, 20 LiTFSI",2023-11-17,"PCB print",2,0.028,1.0367,"PCB print",TRUE,"NO"
"SS_49",6.9565e-06,"PEGMEA","PEGDA",0.9,0.1,"Aerosil 380",12.9,"LiTFSI",20,"0.9 PEGMEA, 0.1 PEGDA, 12.9 aerosil 380, 20 LiTFSI",2023-11-17,"PCB print",2,0.028,1.0367,"PCB print",TRUE,"NO"
"SS_51",6.5574e-06,"PEGMEA","PEGDA",0.9,0.1,"Aerosil 380",8.57,"LiTFSI",20,"0.9 PEGMEA, 0.1 PEGDA, 8.57 aerosil 380, 20 LiTFSI",2023-11-17,"PCB print",2,0.028,1.1233,"PCB print",TRUE,"NO"
"SS_51",6.6335e-06,"PEGMEA","PEGDA",0.9,0.1,"Aerosil 380",8.57,"LiTFSI",20,"0.9 PEGMEA, 0.1 PEGDA, 8.57 aerosil 380, 20 LiTFSI",2023-11-17,"PCB print",2,0.028,1.1233,"PCB print",TRUE,"NO"
"SS_51",6.6335e-06,"PEGMEA","PEGDA",0.9,0.1,"Aerosil 380",8.57,"LiTFSI",20,"0.9 PEGMEA, 0.1 PEGDA, 8.57 aerosil 380, 20 LiTFSI",2023-11-17,"PCB print",2,0.028,1.1233,"PCB print",TRUE,"NO"
"SS_52",5.4348e-06,"PEGMEA","PEGDA",0.9,0.1,"Aerosil 380",6.42,"LiTFSI",20,"0.9 PEGMEA, 0.1 PEGDA, 6.43 aerosil 380, 20 LiTFSI",2023-11-17,"PCB print",2,0.028,1,"PCB print",TRUE,"NO"
"SS_52",5.3908e-06,"PEGMEA","PEGDA",0.9,0.1,"Aerosil 380",6.42,"LiTFSI",20,"0.9 PEGMEA, 0.1 PEGDA, 6.43 aerosil 380, 20 LiTFSI",2023-11-17,"PCB print",2,0.028,1,"PCB print",TRUE,"NO"
"SS_52",5.698e-06,"PEGMEA","PEGDA",0.9,0.1,"Aerosil 380",6.42,"LiTFSI",20,"0.9 PEGMEA, 0.1 PEGDA, 6.43 aerosil 380, 20 LiTFSI",2023-11-17,"PCB print",2,0.028,1,"PCB print",TRUE,"NO"
"SS_53",5.8824e-06,"PEGMEA","PEGDA",0.9,0.1,"Aerosil 380",4.29,"LiTFSI",20,"0.9 PEGMEA, 0.1 PEGDA, 4.29 aerosil 380, 20 LiTFSI",2023-11-17,"PCB print",2,0.028,1.11,"PCB print",TRUE,"NO"
"SS_53",5.7307e-06,"PEGMEA","PEGDA",0.9,0.1,"Aerosil 380",4.29,"LiTFSI",20,"0.9 PEGMEA, 0.1 PEGDA, 4.29 aerosil 380, 20 LiTFSI",2023-11-17,"PCB print",2,0.028,1.11,"PCB print",TRUE,"NO"
"SS_53",5.571e-06,"PEGMEA","PEGDA",0.9,0.1,"Aerosil 380",4.29,"LiTFSI",20,"0.9 PEGMEA, 0.1 PEGDA, 4.29 aerosil 380, 20 LiTFSI",2023-11-17,"PCB print",2,0.028,1.11,"PCB print",TRUE,"NO"
"SS_54",4.896e-06,"PEGMEA","PEGDA",0.9,0.1,"Aerosil 380",2.14,"LiTFSI",20,"0.9 PEGMEA, 0.1 PEGDA, 2.14 aerosil 380, 20 LiTFSI",2023-11-17,"PCB print",2,0.028,1.2433,"PCB print",TRUE,"NO"
"SS_54",4.6296e-06,"PEGMEA","PEGDA",0.9,0.1,"Aerosil 380",2.14,"LiTFSI",20,"0.9 PEGMEA, 0.1 PEGDA, 2.14 aerosil 380, 20 LiTFSI",2023-11-17,"PCB print",2,0.028,1.2433,"PCB print",TRUE,"NO"
"SS_54",5.2425e-06,"PEGMEA","PEGDA",0.9,0.1,"Aerosil 380",2.14,"LiTFSI",20,"0.9 PEGMEA, 0.1 PEGDA, 2.14 aerosil 380, 20 LiTFSI",2023-11-17,"PCB print",2,0.028,1.2433,"PCB print",TRUE,"NO"
"SS_55",6.25e-06,"PEGMEA","PEGDA",0.9,0.1,"Aerosil 380",0,"LiTFSI",20,"0.9 PEGMEA, 0.1 PEGDA, 0 aerosil 380, 20 LiTFSI",2023-11-17,"PCB print",2,0.028,1.0533,"PCB print",TRUE,"NO"
"SS_55",6.1538e-06,"PEGMEA","PEGDA",0.9,0.1,"Aerosil 380",0,"LiTFSI",20,"0.9 PEGMEA, 0.1 PEGDA, 0 aerosil 380, 20 LiTFSI",2023-11-17,"PCB print",2,0.028,1.0533,"PCB print",TRUE,"NO"
"SS_55",6.1824e-06,"PEGMEA","PEGDA",0.9,0.1,"Aerosil 380",0,"LiTFSI",20,"0.9 PEGMEA, 0.1 PEGDA, 0 aerosil 380, 20 LiTFSI",2023-11-17,"PCB print",2,0.028,1.0533,"PCB print",TRUE,"NO"
"SS_56",1.7167e-07,"PEGMEA","PEGDA",0.9,0.1,"Aerosil 380",15,"LiTFSI",20,"0.9 PEGMEA, 0.1 PEGDA, 15 aerosil 380, 20 LiTFSI",2023-11-17,"PCB print",2,0.028,1.7833,"PCB print",TRUE,"NO"
"SS_56",2.649e-07,"PEGMEA","PEGDA",0.9,0.1,"Aerosil 380",15,"LiTFSI",20,"0.9 PEGMEA, 0.1 PEGDA, 15 aerosil 380, 20 LiTFSI",2023-11-17,"PCB print",2,0.028,1.7833,"PCB print",TRUE,"NO"
"SS_56",1.7391e-07,"PEGMEA","PEGDA",0.9,0.1,"Aerosil 380",15,"LiTFSI",20,"0.9 PEGMEA, 0.1 PEGDA, 15 aerosil 380, 20 LiTFSI",2023-11-17,"PCB print",2,0.028,1.7833,"PCB print",TRUE,"NO"
"SS_56",1.6194e-07,"PEGMEA","PEGDA",0.9,0.1,"Aerosil 380",15,"LiTFSI",20,"0.9 PEGMEA, 0.1 PEGDA, 15 aerosil 380, 20 LiTFSI",2023-11-17,"PCB print",2,0.028,1.7833,"PCB print",TRUE,"NO"
"SS_57",5.0314e-06,"PEGMEA","PEGDA",0.9,0.1,"Aerosil 380",12.9,"LiTFSI",20,"0.9 PEGMEA, 0.1 PEGDA, 12.9 aerosil 380, 20 LiTFSI",2023-11-17,"PCB print",2,0.028,1.0433,"PCB print",TRUE,"NO"
"SS_57",6.2112e-06,"PEGMEA","PEGDA",0.9,0.1,"Aerosil 380",12.9,"LiTFSI",20,"0.9 PEGMEA, 0.1 PEGDA, 12.9 aerosil 380, 20 LiTFSI",2023-11-17,"PCB print",2,0.028,1.0433,"PCB print",TRUE,"NO"
"SS_57",6.0423e-06,"PEGMEA","PEGDA",0.9,0.1,"Aerosil 380",12.9,"LiTFSI",20,"0.9 PEGMEA, 0.1 PEGDA, 12.9 aerosil 380, 20 LiTFSI",2023-11-17,"PCB print",2,0.028,1.0433,"PCB print",TRUE,"NO"
"SS_57",5.298e-06,"PEGMEA","PEGDA",0.9,0.1,"Aerosil 380",12.9,"LiTFSI",20,"0.9 PEGMEA, 0.1 PEGDA, 12.9 aerosil 380, 20 LiTFSI",2023-11-17,"PCB print",2,0.028,1.0433,"PCB print",TRUE,"NO"
"SS_58",3.9604e-06,"PEGMEA","PEGDA",0.9,0.1,"Aerosil 380",10.7,"LiTFSI",20,"0.9 PEGMEA, 0.1 PEGDA, 10.7 aerosil 380, 20 LiTFSI",2023-11-17,"PCB print",2,0.028,2.3067,"PCB print",TRUE,"NO"
"SS_58",2.9412e-06,"PEGMEA","PEGDA",0.9,0.1,"Aerosil 380",10.7,"LiTFSI",20,"0.9 PEGMEA, 0.1 PEGDA, 10.7 aerosil 380, 20 LiTFSI",2023-11-17,"PCB print",2,0.028,2.3067,"PCB print",TRUE,"NO"
"SS_59",1.4599e-06,"PEGMEA","PEGDA",0.9,0.1,"Aerosil 380",8.57,"LiTFSI",20,"0.9 PEGMEA, 0.1 PEGDA, 8.57 aerosil 380, 20 LiTFSI",2023-11-17,"PCB print",2,0.028,1.56,"PCB print",TRUE,"NO"
"SS_59",6.079e-06,"PEGMEA","PEGDA",0.9,0.1,"Aerosil 380",8.57,"LiTFSI",20,"0.9 PEGMEA, 0.1 PEGDA, 8.57 aerosil 380, 20 LiTFSI",2023-11-17,"PCB print",2,0.028,1.56,"PCB print",TRUE,"NO"
"SS_60",3.1746e-07,"PEGMEA","PEGDA",0.9,0.1,"Aerosil 380",6.42,"LiTFSI",20,"0.9 PEGMEA, 0.1 PEGDA, 6.43 aerosil 380, 20 LiTFSI",2023-11-17,"PCB print",2,0.028,1.3867,"PCB print",TRUE,"NO"
"SS_60",4.8193e-06,"PEGMEA","PEGDA",0.9,0.1,"Aerosil 380",6.42,"LiTFSI",20,"0.9 PEGMEA, 0.1 PEGDA, 6.43 aerosil 380, 20 LiTFSI",2023-11-17,"PCB print",2,0.028,1.3867,"PCB print",TRUE,"NO"
"SS_61",3.6697e-06,"PEGMEA","PEGDA",0.9,0.1,"Aerosil 380",4.29,"LiTFSI",20,"0.9 PEGMEA, 0.1 PEGDA, 4.29 aerosil 380, 20 LiTFSI",2023-11-17,"PCB print",2,0.028,1.44,"PCB print",TRUE,"NO"
"SS_62",3.6364e-06,"PEGMEA","PEGDA",0.9,0.1,"Aerosil 380",2.14,"LiTFSI",20,"0.9 PEGMEA, 0.1 PEGDA, 2.14 aerosil 380, 20 LiTFSI",2023-11-17,"PCB print",2,0.028,1.1433,"PCB print",TRUE,"NO"
"SS_62",3.5714e-06,"PEGMEA","PEGDA",0.9,0.1,"Aerosil 380",2.14,"LiTFSI",20,"0.9 PEGMEA, 0.1 PEGDA, 2.14 aerosil 380, 20 LiTFSI",2023-11-17,"PCB print",2,0.028,1.1433,"PCB print",TRUE,"NO"
"SS_62",3.5398e-06,"PEGMEA","PEGDA",0.9,0.1,"Aerosil 380",2.14,"LiTFSI",20,"0.9 PEGMEA, 0.1 PEGDA, 2.14 aerosil 380, 20 LiTFSI",2023-11-17,"PCB print",2,0.028,1.1433,"PCB print",TRUE,"NO"
"SS_63",3.7037e-06,"PEGMEA","PEGDA",0.9,0.1,"Aerosil 380",0,"LiTFSI",20,"0.9 PEGMEA, 0.1 PEGDA, 0 aerosil 380, 20 LiTFSI",2023-11-17,"PCB print",2,0.028,1.48,"PCB print",TRUE,"NO"
"SS_63",3.7383e-06,"PEGMEA","PEGDA",0.9,0.1,"Aerosil 380",0,"LiTFSI",20,"0.9 PEGMEA, 0.1 PEGDA, 0 aerosil 380, 20 LiTFSI",2023-11-17,"PCB print",2,0.028,1.48,"PCB print",TRUE,"NO"
"SS_63",3.7037e-06,"PEGMEA","PEGDA",0.9,0.1,"Aerosil 380",0,"LiTFSI",20,"0.9 PEGMEA, 0.1 PEGDA, 0 aerosil 380, 20 LiTFSI",2023-11-17,"PCB print",2,0.028,1.48,"PCB print",TRUE,"NO"
"SS_88",2.1164e-06,"PEGMEA","PEGDA",0.9,0.1,"Aerosil 380",15,"LiTFSI",20,"0.9 PEGMEA, 0.1 PEGDA, 15 aerosil 380, 20 LiTFSI",2023-12-14,"PCB print",2,0.028,1.3067,"PCB print",TRUE,"NO"
"SS_88",2.2099e-06,"PEGMEA","PEGDA",0.9,0.1,"Aerosil 380",15,"LiTFSI",20,"0.9 PEGMEA, 0.1 PEGDA, 15 aerosil 380, 20 LiTFSI",2023-12-14,"PCB print",2,0.028,1.3067,"PCB print",TRUE,"NO"
"SS_88",2.0725e-06,"PEGMEA","PEGDA",0.9,0.1,"Aerosil 380",15,"LiTFSI",20,"0.9 PEGMEA, 0.1 PEGDA, 15 aerosil 380, 20 LiTFSI",2023-12-14,"PCB print",2,0.028,1.3067,"PCB print",TRUE,"NO"
"SS_88",2.139e-06,"PEGMEA","PEGDA",0.9,0.1,"Aerosil 380",15,"LiTFSI",20,"0.9 PEGMEA, 0.1 PEGDA, 15 aerosil 380, 20 LiTFSI",2023-12-14,"PCB print",2,0.028,1.3067,"PCB print",TRUE,"NO"
"SS_88",2.5974e-06,"PEGMEA","PEGDA",0.9,0.1,"Aerosil 380",15,"LiTFSI",20,"0.9 PEGMEA, 0.1 PEGDA, 15 aerosil 380, 20 LiTFSI",2023-12-14,"PCB print",2,0.028,1.3067,"PCB print",TRUE,"NO"
"SS_88",2.649e-06,"PEGMEA","PEGDA",0.9,0.1,"Aerosil 380",15,"LiTFSI",20,"0.9 PEGMEA, 0.1 PEGDA, 15 aerosil 380, 20 LiTFSI",2023-12-14,"PCB print",2,0.028,1.3067,"PCB print",TRUE,"NO"
"SS_88",2.5157e-06,"PEGMEA","PEGDA",0.9,0.1,"Aerosil 380",15,"LiTFSI",20,"0.9 PEGMEA, 0.1 PEGDA, 15 aerosil 380, 20 LiTFSI",2023-12-14,"PCB print",2,0.028,1.3067,"PCB print",TRUE,"NO"
"SS_88",2.5478e-06,"PEGMEA","PEGDA",0.9,0.1,"Aerosil 380",15,"LiTFSI",20,"0.9 PEGMEA, 0.1 PEGDA, 15 aerosil 380, 20 LiTFSI",2023-12-14,"PCB print",2,0.028,1.3067,"PCB print",TRUE,"NO"
"SS_88",3.6036e-06,"PEGMEA","PEGDA",0.9,0.1,"Aerosil 380",15,"LiTFSI",20,"0.9 PEGMEA, 0.1 PEGDA, 15 aerosil 380, 20 LiTFSI",2023-12-14,"PCB print",2,0.028,1.3067,"PCB print",TRUE,"NO"
"SS_88",3.6697e-06,"PEGMEA","PEGDA",0.9,0.1,"Aerosil 380",15,"LiTFSI",20,"0.9 PEGMEA, 0.1 PEGDA, 15 aerosil 380, 20 LiTFSI",2023-12-14,"PCB print",2,0.028,1.3067,"PCB print",TRUE,"NO"
"SS_88",3.6697e-06,"PEGMEA","PEGDA",0.9,0.1,"Aerosil 380",15,"LiTFSI",20,"0.9 PEGMEA, 0.1 PEGDA, 15 aerosil 380, 20 LiTFSI",2023-12-14,"PCB print",2,0.028,1.3067,"PCB print",TRUE,"NO"
"SS_88",3.6697e-06,"PEGMEA","PEGDA",0.9,0.1,"Aerosil 380",15,"LiTFSI",20,"0.9 PEGMEA, 0.1 PEGDA, 15 aerosil 380, 20 LiTFSI",2023-12-14,"PCB print",2,0.028,1.3067,"PCB print",TRUE,"NO"
"SS_89",1.9802e-06,"PEGMEA","PEGDA",0.9,0.1,"Aerosil 380",12.9,"LiTFSI",20,"0.9 PEGMEA, 0.1 PEGDA, 12.9 aerosil 380, 20 LiTFSI",2023-12-14,"PCB print",2,0.028,1.1133,"PCB print",TRUE,"NO"
"SS_89",2.0408e-06,"PEGMEA","PEGDA",0.9,0.1,"Aerosil 380",12.9,"LiTFSI",20,"0.9 PEGMEA, 0.1 PEGDA, 12.9 aerosil 380, 20 LiTFSI",2023-12-14,"PCB print",2,0.028,1.1133,"PCB print",TRUE,"NO"
"SS_89",2.0408e-06,"PEGMEA","PEGDA",0.9,0.1,"Aerosil 380",12.9,"LiTFSI",20,"0.9 PEGMEA, 0.1 PEGDA, 12.9 aerosil 380, 20 LiTFSI",2023-12-14,"PCB print",2,0.028,1.1133,"PCB print",TRUE,"NO"
"SS_89",2.0305e-06,"PEGMEA","PEGDA",0.9,0.1,"Aerosil 380",12.9,"LiTFSI",20,"0.9 PEGMEA, 0.1 PEGDA, 12.9 aerosil 380, 20 LiTFSI",2023-12-14,"PCB print",2,0.028,1.1133,"PCB print",TRUE,"NO"
"SS_89",2.381e-06,"PEGMEA","PEGDA",0.9,0.1,"Aerosil 380",12.9,"LiTFSI",20,"0.9 PEGMEA, 0.1 PEGDA, 12.9 aerosil 380, 20 LiTFSI",2023-12-14,"PCB print",2,0.028,1.1133,"PCB print",TRUE,"NO"
"SS_89",2.5478e-06,"PEGMEA","PEGDA",0.9,0.1,"Aerosil 380",12.9,"LiTFSI",20,"0.9 PEGMEA, 0.1 PEGDA, 12.9 aerosil 380, 20 LiTFSI",2023-12-14,"PCB print",2,0.028,1.1133,"PCB print",TRUE,"NO"
"SS_89",2.4691e-06,"PEGMEA","PEGDA",0.9,0.1,"Aerosil 380",12.9,"LiTFSI",20,"0.9 PEGMEA, 0.1 PEGDA, 12.9 aerosil 380, 20 LiTFSI",2023-12-14,"PCB print",2,0.028,1.1133,"PCB print",TRUE,"NO"
"SS_89",2.4845e-06,"PEGMEA","PEGDA",0.9,0.1,"Aerosil 380",12.9,"LiTFSI",20,"0.9 PEGMEA, 0.1 PEGDA, 12.9 aerosil 380, 20 LiTFSI",2023-12-14,"PCB print",2,0.028,1.1133,"PCB print",TRUE,"NO"
"SS_89",3.5088e-06,"PEGMEA","PEGDA",0.9,0.1,"Aerosil 380",12.9,"LiTFSI",20,"0.9 PEGMEA, 0.1 PEGDA, 12.9 aerosil 380, 20 LiTFSI",2023-12-14,"PCB print",2,0.028,1.1133,"PCB print",TRUE,"NO"
"SS_89",3.4483e-06,"PEGMEA","PEGDA",0.9,0.1,"Aerosil 380",12.9,"LiTFSI",20,"0.9 PEGMEA, 0.1 PEGDA, 12.9 aerosil 380, 20 LiTFSI",2023-12-14,"PCB print",2,0.028,1.1133,"PCB print",TRUE,"NO"
"SS_89",3.4483e-06,"PEGMEA","PEGDA",0.9,0.1,"Aerosil 380",12.9,"LiTFSI",20,"0.9 PEGMEA, 0.1 PEGDA, 12.9 aerosil 380, 20 LiTFSI",2023-12-14,"PCB print",2,0.028,1.1133,"PCB print",TRUE,"NO"
"SS_89",3.4483e-06,"PEGMEA","PEGDA",0.9,0.1,"Aerosil 380",12.9,"LiTFSI",20,"0.9 PEGMEA, 0.1 PEGDA, 12.9 aerosil 380, 20 LiTFSI",2023-12-14,"PCB print",2,0.028,1.1133,"PCB print",TRUE,"NO"
"SS_90",2.2346e-06,"PEGMEA","PEGDA",0.9,0.1,"Aerosil 380",10.7,"LiTFSI",20,"0.9 PEGMEA, 0.1 PEGDA, 10.7 aerosil 380, 20 LiTFSI",2023-12-14,"PCB print",2,0.028,2.05,"PCB print",TRUE,"NO"
"SS_90",2.2989e-06,"PEGMEA","PEGDA",0.9,0.1,"Aerosil 380",10.7,"LiTFSI",20,"0.9 PEGMEA, 0.1 PEGDA, 10.7 aerosil 380, 20 LiTFSI",2023-12-14,"PCB print",2,0.028,2.05,"PCB print",TRUE,"NO"
"SS_90",2.1622e-06,"PEGMEA","PEGDA",0.9,0.1,"Aerosil 380",10.7,"LiTFSI",20,"0.9 PEGMEA, 0.1 PEGDA, 10.7 aerosil 380, 20 LiTFSI",2023-12-14,"PCB print",2,0.028,2.05,"PCB print",TRUE,"NO"
"SS_90",2.2989e-06,"PEGMEA","PEGDA",0.9,0.1,"Aerosil 380",10.7,"LiTFSI",20,"0.9 PEGMEA, 0.1 PEGDA, 10.7 aerosil 380, 20 LiTFSI",2023-12-14,"PCB print",2,0.028,2.05,"PCB print",TRUE,"NO"
"SS_90",2.0513e-06,"PEGMEA","PEGDA",0.9,0.1,"Aerosil 380",10.7,"LiTFSI",20,"0.9 PEGMEA, 0.1 PEGDA, 10.7 aerosil 380, 20 LiTFSI",2023-12-14,"PCB print",2,0.028,2.05,"PCB print",TRUE,"NO"
"SS_90",2.1277e-06,"PEGMEA","PEGDA",0.9,0.1,"Aerosil 380",10.7,"LiTFSI",20,"0.9 PEGMEA, 0.1 PEGDA, 10.7 aerosil 380, 20 LiTFSI",2023-12-14,"PCB print",2,0.028,2.05,"PCB print",TRUE,"NO"
"SS_90",2.1739e-06,"PEGMEA","PEGDA",0.9,0.1,"Aerosil 380",10.7,"LiTFSI",20,"0.9 PEGMEA, 0.1 PEGDA, 10.7 aerosil 380, 20 LiTFSI",2023-12-14,"PCB print",2,0.028,2.05,"PCB print",TRUE,"NO"
"SS_90",2.0942e-06,"PEGMEA","PEGDA",0.9,0.1,"Aerosil 380",10.7,"LiTFSI",20,"0.9 PEGMEA, 0.1 PEGDA, 10.7 aerosil 380, 20 LiTFSI",2023-12-14,"PCB print",2,0.028,2.05,"PCB print",TRUE,"NO"
"SS_90",3.125e-06,"PEGMEA","PEGDA",0.9,0.1,"Aerosil 380",10.7,"LiTFSI",20,"0.9 PEGMEA, 0.1 PEGDA, 10.7 aerosil 380, 20 LiTFSI",2023-12-14,"PCB print",2,0.028,2.05,"PCB print",TRUE,"NO"
"SS_90",3.3333e-06,"PEGMEA","PEGDA",0.9,0.1,"Aerosil 380",10.7,"LiTFSI",20,"0.9 PEGMEA, 0.1 PEGDA, 10.7 aerosil 380, 20 LiTFSI",2023-12-14,"PCB print",2,0.028,2.05,"PCB print",TRUE,"NO"
"SS_90",3.252e-06,"PEGMEA","PEGDA",0.9,0.1,"Aerosil 380",10.7,"LiTFSI",20,"0.9 PEGMEA, 0.1 PEGDA, 10.7 aerosil 380, 20 LiTFSI",2023-12-14,"PCB print",2,0.028,2.05,"PCB print",TRUE,"NO"
"SS_90",3.3613e-06,"PEGMEA","PEGDA",0.9,0.1,"Aerosil 380",10.7,"LiTFSI",20,"0.9 PEGMEA, 0.1 PEGDA, 10.7 aerosil 380, 20 LiTFSI",2023-12-14,"PCB print",2,0.028,2.05,"PCB print",TRUE,"NO"
"SS_91",4.2644e-06,"PEGMEA","PEGDA",0.9,0.1,"Aerosil 380",8.57,"LiTFSI",20,"0.9 PEGMEA, 0.1 PEGDA, 8.57 aerosil 380, 20 LiTFSI",2023-12-14,"PCB print",2,0.028,1.2367,"PCB print",TRUE,"NO"
"SS_91",3.9216e-06,"PEGMEA","PEGDA",0.9,0.1,"Aerosil 380",8.57,"LiTFSI",20,"0.9 PEGMEA, 0.1 PEGDA, 8.57 aerosil 380, 20 LiTFSI",2023-12-14,"PCB print",2,0.028,1.2367,"PCB print",TRUE,"NO"
"SS_91",4.884e-06,"PEGMEA","PEGDA",0.9,0.1,"Aerosil 380",8.57,"LiTFSI",20,"0.9 PEGMEA, 0.1 PEGDA, 8.57 aerosil 380, 20 LiTFSI",2023-12-14,"PCB print",2,0.028,1.2367,"PCB print",TRUE,"NO"
"SS_91",3.6036e-06,"PEGMEA","PEGDA",0.9,0.1,"Aerosil 380",8.57,"LiTFSI",20,"0.9 PEGMEA, 0.1 PEGDA, 8.57 aerosil 380, 20 LiTFSI",2023-12-14,"PCB print",2,0.028,1.2367,"PCB print",TRUE,"NO"
"SS_91",2.454e-06,"PEGMEA","PEGDA",0.9,0.1,"Aerosil 380",8.57,"LiTFSI",20,"0.9 PEGMEA, 0.1 PEGDA, 8.57 aerosil 380, 20 LiTFSI",2023-12-14,"PCB print",2,0.028,1.2367,"PCB print",TRUE,"NO"
"SS_91",2.3529e-06,"PEGMEA","PEGDA",0.9,0.1,"Aerosil 380",8.57,"LiTFSI",20,"0.9 PEGMEA, 0.1 PEGDA, 8.57 aerosil 380, 20 LiTFSI",2023-12-14,"PCB print",2,0.028,1.2367,"PCB print",TRUE,"NO"
"SS_91",2.5316e-06,"PEGMEA","PEGDA",0.9,0.1,"Aerosil 380",8.57,"LiTFSI",20,"0.9 PEGMEA, 0.1 PEGDA, 8.57 aerosil 380, 20 LiTFSI",2023-12-14,"PCB print",2,0.028,1.2367,"PCB print",TRUE,"NO"
"SS_91",3.5088e-06,"PEGMEA","PEGDA",0.9,0.1,"Aerosil 380",8.57,"LiTFSI",20,"0.9 PEGMEA, 0.1 PEGDA, 8.57 aerosil 380, 20 LiTFSI",2023-12-14,"PCB print",2,0.028,1.2367,"PCB print",TRUE,"NO"
"SS_91",3.3058e-06,"PEGMEA","PEGDA",0.9,0.1,"Aerosil 380",8.57,"LiTFSI",20,"0.9 PEGMEA, 0.1 PEGDA, 8.57 aerosil 380, 20 LiTFSI",2023-12-14,"PCB print",2,0.028,1.2367,"PCB print",TRUE,"NO"
"SS_91",3.252e-06,"PEGMEA","PEGDA",0.9,0.1,"Aerosil 380",8.57,"LiTFSI",20,"0.9 PEGMEA, 0.1 PEGDA, 8.57 aerosil 380, 20 LiTFSI",2023-12-14,"PCB print",2,0.028,1.2367,"PCB print",TRUE,"NO"
"SS_91",3.4483e-06,"PEGMEA","PEGDA",0.9,0.1,"Aerosil 380",8.57,"LiTFSI",20,"0.9 PEGMEA, 0.1 PEGDA, 8.57 aerosil 380, 20 LiTFSI",2023-12-14,"PCB print",2,0.028,1.2367,"PCB print",TRUE,"NO"
"SS_92",3.7037e-06,"PEGMEA","PEGDA",0.9,0.1,"Aerosil 380",6.42,"LiTFSI",20,"0.9 PEGMEA, 0.1 PEGDA, 6.43 aerosil 380, 20 LiTFSI",2023-12-14,"PCB print",2,0.028,1.4333,"PCB print",TRUE,"NO"
"SS_92",4.2017e-06,"PEGMEA","PEGDA",0.9,0.1,"Aerosil 380",6.42,"LiTFSI",20,"0.9 PEGMEA, 0.1 PEGDA, 6.43 aerosil 380, 20 LiTFSI",2023-12-14,"PCB print",2,0.028,1.4333,"PCB print",TRUE,"NO"
"SS_92",5.472e-06,"PEGMEA","PEGDA",0.9,0.1,"Aerosil 380",6.42,"LiTFSI",20,"0.9 PEGMEA, 0.1 PEGDA, 6.43 aerosil 380, 20 LiTFSI",2023-12-14,"PCB print",2,0.028,1.4333,"PCB print",TRUE,"NO"
"SS_92",4.3908e-06,"PEGMEA","PEGDA",0.9,0.1,"Aerosil 380",6.42,"LiTFSI",20,"0.9 PEGMEA, 0.1 PEGDA, 6.43 aerosil 380, 20 LiTFSI",2023-12-14,"PCB print",2,0.028,1.4333,"PCB print",TRUE,"NO"
"SS_92",2.6667e-06,"PEGMEA","PEGDA",0.9,0.1,"Aerosil 380",6.42,"LiTFSI",20,"0.9 PEGMEA, 0.1 PEGDA, 6.43 aerosil 380, 20 LiTFSI",2023-12-14,"PCB print",2,0.028,1.4333,"PCB print",TRUE,"NO"
"SS_92",2.8777e-06,"PEGMEA","PEGDA",0.9,0.1,"Aerosil 380",6.42,"LiTFSI",20,"0.9 PEGMEA, 0.1 PEGDA, 6.43 aerosil 380, 20 LiTFSI",2023-12-14,"PCB print",2,0.028,1.4333,"PCB print",TRUE,"NO"
"SS_92",5.3836e-06,"PEGMEA","PEGDA",0.9,0.1,"Aerosil 380",6.42,"LiTFSI",20,"0.9 PEGMEA, 0.1 PEGDA, 6.43 aerosil 380, 20 LiTFSI",2023-12-14,"PCB print",2,0.028,1.4333,"PCB print",TRUE,"NO"
"SS_92",2.4845e-06,"PEGMEA","PEGDA",0.9,0.1,"Aerosil 380",6.42,"LiTFSI",20,"0.9 PEGMEA, 0.1 PEGDA, 6.43 aerosil 380, 20 LiTFSI",2023-12-14,"PCB print",2,0.028,1.4333,"PCB print",TRUE,"NO"
"SS_92",5.7554e-06,"PEGMEA","PEGDA",0.9,0.1,"Aerosil 380",6.42,"LiTFSI",20,"0.9 PEGMEA, 0.1 PEGDA, 6.43 aerosil 380, 20 LiTFSI",2023-12-14,"PCB print",2,0.028,1.4333,"PCB print",TRUE,"NO"
"SS_92",4.9875e-06,"PEGMEA","PEGDA",0.9,0.1,"Aerosil 380",6.42,"LiTFSI",20,"0.9 PEGMEA, 0.1 PEGDA, 6.43 aerosil 380, 20 LiTFSI",2023-12-14,"PCB print",2,0.028,1.4333,"PCB print",TRUE,"NO"
"SS_92",4.878e-06,"PEGMEA","PEGDA",0.9,0.1,"Aerosil 380",6.42,"LiTFSI",20,"0.9 PEGMEA, 0.1 PEGDA, 6.43 aerosil 380, 20 LiTFSI",2023-12-14,"PCB print",2,0.028,1.4333,"PCB print",TRUE,"NO"
"SS_92",5.8737e-06,"PEGMEA","PEGDA",0.9,0.1,"Aerosil 380",6.42,"LiTFSI",20,"0.9 PEGMEA, 0.1 PEGDA, 6.43 aerosil 380, 20 LiTFSI",2023-12-14,"PCB print",2,0.028,1.4333,"PCB print",TRUE,"NO"
"SS_93",2.3256e-06,"PEGMEA","PEGDA",0.9,0.1,"Aerosil 380",4.29,"LiTFSI",20,"0.9 PEGMEA, 0.1 PEGDA, 4.29 aerosil 380, 20 LiTFSI",2023-12-14,"PCB print",2,0.028,1.4833,"PCB print",TRUE,"NO"
"SS_93",2.3392e-06,"PEGMEA","PEGDA",0.9,0.1,"Aerosil 380",4.29,"LiTFSI",20,"0.9 PEGMEA, 0.1 PEGDA, 4.29 aerosil 380, 20 LiTFSI",2023-12-14,"PCB print",2,0.028,1.4833,"PCB print",TRUE,"NO"
"SS_93",2.1739e-06,"PEGMEA","PEGDA",0.9,0.1,"Aerosil 380",4.29,"LiTFSI",20,"0.9 PEGMEA, 0.1 PEGDA, 4.29 aerosil 380, 20 LiTFSI",2023-12-14,"PCB print",2,0.028,1.4833,"PCB print",TRUE,"NO"
"SS_93",2.454e-06,"PEGMEA","PEGDA",0.9,0.1,"Aerosil 380",4.29,"LiTFSI",20,"0.9 PEGMEA, 0.1 PEGDA, 4.29 aerosil 380, 20 LiTFSI",2023-12-14,"PCB print",2,0.028,1.4833,"PCB print",TRUE,"NO"
"SS_93",3.7383e-06,"PEGMEA","PEGDA",0.9,0.1,"Aerosil 380",4.29,"LiTFSI",20,"0.9 PEGMEA, 0.1 PEGDA, 4.29 aerosil 380, 20 LiTFSI",2023-12-14,"PCB print",2,0.028,1.4833,"PCB print",TRUE,"NO"
"SS_93",2.9851e-06,"PEGMEA","PEGDA",0.9,0.1,"Aerosil 380",4.29,"LiTFSI",20,"0.9 PEGMEA, 0.1 PEGDA, 4.29 aerosil 380, 20 LiTFSI",2023-12-14,"PCB print",2,0.028,1.4833,"PCB print",TRUE,"NO"
"SS_93",5.7554e-06,"PEGMEA","PEGDA",0.9,0.1,"Aerosil 380",4.29,"LiTFSI",20,"0.9 PEGMEA, 0.1 PEGDA, 4.29 aerosil 380, 20 LiTFSI",2023-12-14,"PCB print",2,0.028,1.4833,"PCB print",TRUE,"NO"
"SS_93",5.698e-06,"PEGMEA","PEGDA",0.9,0.1,"Aerosil 380",4.29,"LiTFSI",20,"0.9 PEGMEA, 0.1 PEGDA, 4.29 aerosil 380, 20 LiTFSI",2023-12-14,"PCB print",2,0.028,1.4833,"PCB print",TRUE,"NO"
"SS_93",4.0404e-06,"PEGMEA","PEGDA",0.9,0.1,"Aerosil 380",4.29,"LiTFSI",20,"0.9 PEGMEA, 0.1 PEGDA, 4.29 aerosil 380, 20 LiTFSI",2023-12-14,"PCB print",2,0.028,1.4833,"PCB print",TRUE,"NO"
"SS_93",3.5088e-06,"PEGMEA","PEGDA",0.9,0.1,"Aerosil 380",4.29,"LiTFSI",20,"0.9 PEGMEA, 0.1 PEGDA, 4.29 aerosil 380, 20 LiTFSI",2023-12-14,"PCB print",2,0.028,1.4833,"PCB print",TRUE,"NO"
"SS_93",3.7383e-06,"PEGMEA","PEGDA",0.9,0.1,"Aerosil 380",4.29,"LiTFSI",20,"0.9 PEGMEA, 0.1 PEGDA, 4.29 aerosil 380, 20 LiTFSI",2023-12-14,"PCB print",2,0.028,1.4833,"PCB print",TRUE,"NO"
"SS_93",8.8496e-06,"PEGMEA","PEGDA",0.9,0.1,"Aerosil 380",4.29,"LiTFSI",20,"0.9 PEGMEA, 0.1 PEGDA, 4.29 aerosil 380, 20 LiTFSI",2023-12-14,"PCB print",2,0.028,1.4833,"PCB print",TRUE,"NO"
"SS_94",2.4242e-06,"PEGMEA","PEGDA",0.9,0.1,"Aerosil 380",2.14,"LiTFSI",20,"0.9 PEGMEA, 0.1 PEGDA, 2.14 aerosil 380, 20 LiTFSI",2023-12-14,"PCB print",2,0.028,1.5,"PCB print",TRUE,"NO"
"SS_94",2.1858e-06,"PEGMEA","PEGDA",0.9,0.1,"Aerosil 380",2.14,"LiTFSI",20,"0.9 PEGMEA, 0.1 PEGDA, 2.14 aerosil 380, 20 LiTFSI",2023-12-14,"PCB print",2,0.028,1.5,"PCB print",TRUE,"NO"
"SS_94",2.2727e-06,"PEGMEA","PEGDA",0.9,0.1,"Aerosil 380",2.14,"LiTFSI",20,"0.9 PEGMEA, 0.1 PEGDA, 2.14 aerosil 380, 20 LiTFSI",2023-12-14,"PCB print",2,0.028,1.5,"PCB print",TRUE,"NO"
"SS_94",2.3529e-06,"PEGMEA","PEGDA",0.9,0.1,"Aerosil 380",2.14,"LiTFSI",20,"0.9 PEGMEA, 0.1 PEGDA, 2.14 aerosil 380, 20 LiTFSI",2023-12-14,"PCB print",2,0.028,1.5,"PCB print",TRUE,"NO"
"SS_94",2.5316e-06,"PEGMEA","PEGDA",0.9,0.1,"Aerosil 380",2.14,"LiTFSI",20,"0.9 PEGMEA, 0.1 PEGDA, 2.14 aerosil 380, 20 LiTFSI",2023-12-14,"PCB print",2,0.028,1.5,"PCB print",TRUE,"NO"
"SS_94",2.649e-06,"PEGMEA","PEGDA",0.9,0.1,"Aerosil 380",2.14,"LiTFSI",20,"0.9 PEGMEA, 0.1 PEGDA, 2.14 aerosil 380, 20 LiTFSI",2023-12-14,"PCB print",2,0.028,1.5,"PCB print",TRUE,"NO"
"SS_94",2.3952e-06,"PEGMEA","PEGDA",0.9,0.1,"Aerosil 380",2.14,"LiTFSI",20,"0.9 PEGMEA, 0.1 PEGDA, 2.14 aerosil 380, 20 LiTFSI",2023-12-14,"PCB print",2,0.028,1.5,"PCB print",TRUE,"NO"
"SS_94",2.6667e-06,"PEGMEA","PEGDA",0.9,0.1,"Aerosil 380",2.14,"LiTFSI",20,"0.9 PEGMEA, 0.1 PEGDA, 2.14 aerosil 380, 20 LiTFSI",2023-12-14,"PCB print",2,0.028,1.5,"PCB print",TRUE,"NO"
"SS_94",3.8095e-06,"PEGMEA","PEGDA",0.9,0.1,"Aerosil 380",2.14,"LiTFSI",20,"0.9 PEGMEA, 0.1 PEGDA, 2.14 aerosil 380, 20 LiTFSI",2023-12-14,"PCB print",2,0.028,1.5,"PCB print",TRUE,"NO"
"SS_94",3.6036e-06,"PEGMEA","PEGDA",0.9,0.1,"Aerosil 380",2.14,"LiTFSI",20,"0.9 PEGMEA, 0.1 PEGDA, 2.14 aerosil 380, 20 LiTFSI",2023-12-14,"PCB print",2,0.028,1.5,"PCB print",TRUE,"NO"
"SS_94",3.6036e-06,"PEGMEA","PEGDA",0.9,0.1,"Aerosil 380",2.14,"LiTFSI",20,"0.9 PEGMEA, 0.1 PEGDA, 2.14 aerosil 380, 20 LiTFSI",2023-12-14,"PCB print",2,0.028,1.5,"PCB print",TRUE,"NO"
"SS_94",3.6036e-06,"PEGMEA","PEGDA",0.9,0.1,"Aerosil 380",2.14,"LiTFSI",20,"0.9 PEGMEA, 0.1 PEGDA, 2.14 aerosil 380, 20 LiTFSI",2023-12-14,"PCB print",2,0.028,1.5,"PCB print",TRUE,"NO"
"SS_95",2.2727e-06,"PEGMEA","PEGDA",0.9,0.1,"Aerosil 380",0,"LiTFSI",20,"0.9 PEGMEA, 0.1 PEGDA, 0 aerosil 380, 20 LiTFSI",2023-12-14,"PCB print",2,0.028,1.32,"PCB print",TRUE,"NO"
"SS_95",2.2857e-06,"PEGMEA","PEGDA",0.9,0.1,"Aerosil 380",0,"LiTFSI",20,"0.9 PEGMEA, 0.1 PEGDA, 0 aerosil 380, 20 LiTFSI",2023-12-14,"PCB print",2,0.028,1.32,"PCB print",TRUE,"NO"
"SS_95",2.2346e-06,"PEGMEA","PEGDA",0.9,0.1,"Aerosil 380",0,"LiTFSI",20,"0.9 PEGMEA, 0.1 PEGDA, 0 aerosil 380, 20 LiTFSI",2023-12-14,"PCB print",2,0.028,1.32,"PCB print",TRUE,"NO"
"SS_95",2.2222e-06,"PEGMEA","PEGDA",0.9,0.1,"Aerosil 380",0,"LiTFSI",20,"0.9 PEGMEA, 0.1 PEGDA, 0 aerosil 380, 20 LiTFSI",2023-12-14,"PCB print",2,0.028,1.32,"PCB print",TRUE,"NO"
"SS_95",2.649e-06,"PEGMEA","PEGDA",0.9,0.1,"Aerosil 380",0,"LiTFSI",20,"0.9 PEGMEA, 0.1 PEGDA, 0 aerosil 380, 20 LiTFSI",2023-12-14,"PCB print",2,0.028,1.32,"PCB print",TRUE,"NO"
"SS_95",2.5478e-06,"PEGMEA","PEGDA",0.9,0.1,"Aerosil 380",0,"LiTFSI",20,"0.9 PEGMEA, 0.1 PEGDA, 0 aerosil 380, 20 LiTFSI",2023-12-14,"PCB print",2,0.028,1.32,"PCB print",TRUE,"NO"
"SS_95",2.6144e-06,"PEGMEA","PEGDA",0.9,0.1,"Aerosil 380",0,"LiTFSI",20,"0.9 PEGMEA, 0.1 PEGDA, 0 aerosil 380, 20 LiTFSI",2023-12-14,"PCB print",2,0.028,1.32,"PCB print",TRUE,"NO"
"SS_95",2.7211e-06,"PEGMEA","PEGDA",0.9,0.1,"Aerosil 380",0,"LiTFSI",20,"0.9 PEGMEA, 0.1 PEGDA, 0 aerosil 380, 20 LiTFSI",2023-12-14,"PCB print",2,0.028,1.32,"PCB print",TRUE,"NO"
"SS_95",2.7397e-06,"PEGMEA","PEGDA",0.9,0.1,"Aerosil 380",0,"LiTFSI",20,"0.9 PEGMEA, 0.1 PEGDA, 0 aerosil 380, 20 LiTFSI",2023-12-14,"PCB print",2,0.028,1.32,"PCB print",TRUE,"NO"
"SS_95",2.6316e-06,"PEGMEA","PEGDA",0.9,0.1,"Aerosil 380",0,"LiTFSI",20,"0.9 PEGMEA, 0.1 PEGDA, 0 aerosil 380, 20 LiTFSI",2023-12-14,"PCB print",2,0.028,1.32,"PCB print",TRUE,"NO"
"SS_95",2.7211e-06,"PEGMEA","PEGDA",0.9,0.1,"Aerosil 380",0,"LiTFSI",20,"0.9 PEGMEA, 0.1 PEGDA, 0 aerosil 380, 20 LiTFSI",2023-12-14,"PCB print",2,0.028,1.32,"PCB print",TRUE,"NO"
"SS_95",2.7397e-06,"PEGMEA","PEGDA",0.9,0.1,"Aerosil 380",0,"LiTFSI",20,"0.9 PEGMEA, 0.1 PEGDA, 0 aerosil 380, 20 LiTFSI",2023-12-14,"PCB print",2,0.028,1.32,"PCB print",TRUE,"NO"
"SS_96",1.6807e-06,"PEGMEA","PEGDA",0.9,0.1,"Aerosil 380",15,"LiTFSI",20,"0.9 PEGMEA, 0.1 PEGDA, 15 aerosil 380, 20 LiTFSI",2023-12-14,"PCB print",2,0.028,1.8167,"PCB print",TRUE,"NO"
"SS_96",1.8605e-06,"PEGMEA","PEGDA",0.9,0.1,"Aerosil 380",15,"LiTFSI",20,"0.9 PEGMEA, 0.1 PEGDA, 15 aerosil 380, 20 LiTFSI",2023-12-14,"PCB print",2,0.028,1.8167,"PCB print",TRUE,"NO"
"SS_96",1.8433e-06,"PEGMEA","PEGDA",0.9,0.1,"Aerosil 380",15,"LiTFSI",20,"0.9 PEGMEA, 0.1 PEGDA, 15 aerosil 380, 20 LiTFSI",2023-12-14,"PCB print",2,0.028,1.8167,"PCB print",TRUE,"NO"
"SS_96",1.9048e-06,"PEGMEA","PEGDA",0.9,0.1,"Aerosil 380",15,"LiTFSI",20,"0.9 PEGMEA, 0.1 PEGDA, 15 aerosil 380, 20 LiTFSI",2023-12-14,"PCB print",2,0.028,1.8167,"PCB print",TRUE,"NO"
"SS_96",2.381e-06,"PEGMEA","PEGDA",0.9,0.1,"Aerosil 380",15,"LiTFSI",20,"0.9 PEGMEA, 0.1 PEGDA, 15 aerosil 380, 20 LiTFSI",2023-12-14,"PCB print",2,0.028,1.8167,"PCB print",TRUE,"NO"
"SS_96",2.439e-06,"PEGMEA","PEGDA",0.9,0.1,"Aerosil 380",15,"LiTFSI",20,"0.9 PEGMEA, 0.1 PEGDA, 15 aerosil 380, 20 LiTFSI",2023-12-14,"PCB print",2,0.028,1.8167,"PCB print",TRUE,"NO"
"SS_96",2.2599e-06,"PEGMEA","PEGDA",0.9,0.1,"Aerosil 380",15,"LiTFSI",20,"0.9 PEGMEA, 0.1 PEGDA, 15 aerosil 380, 20 LiTFSI",2023-12-14,"PCB print",2,0.028,1.8167,"PCB print",TRUE,"NO"
"SS_96",2.454e-06,"PEGMEA","PEGDA",0.9,0.1,"Aerosil 380",15,"LiTFSI",20,"0.9 PEGMEA, 0.1 PEGDA, 15 aerosil 380, 20 LiTFSI",2023-12-14,"PCB print",2,0.028,1.8167,"PCB print",TRUE,"NO"
"SS_96",3.4783e-06,"PEGMEA","PEGDA",0.9,0.1,"Aerosil 380",15,"LiTFSI",20,"0.9 PEGMEA, 0.1 PEGDA, 15 aerosil 380, 20 LiTFSI",2023-12-14,"PCB print",2,0.028,1.8167,"PCB print",TRUE,"NO"
"SS_96",3.6364e-06,"PEGMEA","PEGDA",0.9,0.1,"Aerosil 380",15,"LiTFSI",20,"0.9 PEGMEA, 0.1 PEGDA, 15 aerosil 380, 20 LiTFSI",2023-12-14,"PCB print",2,0.028,1.8167,"PCB print",TRUE,"NO"
