Repository: Jay2-davic/SPOC_code

# Studying-Polymers-on a-Chip (SPOC) Data Cleaning and Processing
Author: Jay Jimenez jimenez45@llnl.gov

# Project Description

The SPOC project aims to establish an automated, high-throughput experimentation workflow to screen solid state polymer electrolytes. This repository contains code to reproduce the data cleaning workflow, data processing, and active learning for the SPOC project. Electrochemical impedance spectroscopy processing code is included as a Python file which was used to determine bulk ionic conductivities.

File: output/pe_data_with_flags.csv (part 21 of 27)
"sample_ID","ionic_conductivity_final","fcomp_mat1","fcomp_mat2","fcomp_mat1_ratio","fcomp_mat2_ratio","fcomp_additive","fcomp_additive_wt_pct","fcomp_salt","fcomp_salt_wt_pct","fcomp_formulation","date_casted","cast_type","fab_method","area_cm2","spe_thickness_avg","print_type","flag_for_removal","validation"
"SS_96",3.4783e-06,"PEGMEA","PEGDA",0.9,0.1,"Aerosil 380",15,"LiTFSI",20,"0.9 PEGMEA, 0.1 PEGDA, 15 aerosil 380, 20 LiTFSI",2023-12-14,"PCB print",2,0.028,1.8167,"PCB print",TRUE,"NO"
"SS_96",3.5398e-06,"PEGMEA","PEGDA",0.9,0.1,"Aerosil 380",15,"LiTFSI",20,"0.9 PEGMEA, 0.1 PEGDA, 15 aerosil 380, 20 LiTFSI",2023-12-14,"PCB print",2,0.028,1.8167,"PCB print",TRUE,"NO"
"SS_97",2.2346e-06,"PEGMEA","PEGDA",0.9,0.1,"Aerosil 380",12.9,"LiTFSI",20,"0.9 PEGMEA, 0.1 PEGDA, 12.9 aerosil 380, 20 LiTFSI",2023-12-14,"PCB print",2,0.028,1.55,"PCB print",TRUE,"NO"
"SS_97",2.1164e-06,"PEGMEA","PEGDA",0.9,0.1,"Aerosil 380",12.9,"LiTFSI",20,"0.9 PEGMEA, 0.1 PEGDA, 12.9 aerosil 380, 20 LiTFSI",2023-12-14,"PCB print",2,0.028,1.55,"PCB print",TRUE,"NO"
"SS_97",2.1505e-06,"PEGMEA","PEGDA",0.9,0.1,"Aerosil 380",12.9,"LiTFSI",20,"0.9 PEGMEA, 0.1 PEGDA, 12.9 aerosil 380, 20 LiTFSI",2023-12-14,"PCB print",2,0.028,1.55,"PCB print",TRUE,"NO"
"SS_97",2.3121e-06,"PEGMEA","PEGDA",0.9,0.1,"Aerosil 380",12.9,"LiTFSI",20,"0.9 PEGMEA, 0.1 PEGDA, 12.9 aerosil 380, 20 LiTFSI",2023-12-14,"PCB print",2,0.028,1.55,"PCB print",TRUE,"NO"
"SS_97",2.3529e-06,"PEGMEA","PEGDA",0.9,0.1,"Aerosil 380",12.9,"LiTFSI",20,"0.9 PEGMEA, 0.1 PEGDA, 12.9 aerosil 380, 20 LiTFSI",2023-12-14,"PCB print",2,0.028,1.55,"PCB print",TRUE,"NO"
"SS_97",2.3669e-06,"PEGMEA","PEGDA",0.9,0.1,"Aerosil 380",12.9,"LiTFSI",20,"0.9 PEGMEA, 0.1 PEGDA, 12.9 aerosil 380, 20 LiTFSI",2023-12-14,"PCB print",2,0.028,1.55,"PCB print",TRUE,"NO"
"SS_97",2.3952e-06,"PEGMEA","PEGDA",0.9,0.1,"Aerosil 380",12.9,"LiTFSI",20,"0.9 PEGMEA, 0.1 PEGDA, 12.9 aerosil 380, 20 LiTFSI",2023-12-14,"PCB print",2,0.028,1.55,"PCB print",TRUE,"NO"
"SS_97",2.3392e-06,"PEGMEA","PEGDA",0.9,0.1,"Aerosil 380",12.9,"LiTFSI",20,"0.9 PEGMEA, 0.1 PEGDA, 12.9 aerosil 380, 20 LiTFSI",2023-12-14,"PCB print",2,0.028,1.55,"PCB print",TRUE,"NO"
"SS_97",3.4483e-06,"PEGMEA","PEGDA",0.9,0.1,"Aerosil 380",12.9,"LiTFSI",20,"0.9 PEGMEA, 0.1 PEGDA, 12.9 aerosil 380, 20 LiTFSI",2023-12-14,"PCB print",2,0.028,1.55,"PCB print",TRUE,"NO"
"SS_97",3.3058e-06,"PEGMEA","PEGDA",0.9,0.1,"Aerosil 380",12.9,"LiTFSI",20,"0.9 PEGMEA, 0.1 PEGDA, 12.9 aerosil 380, 20 LiTFSI",2023-12-14,"PCB print",2,0.028,1.55,"PCB print",TRUE,"NO"
"SS_97",3.3898e-06,"PEGMEA","PEGDA",0.9,0.1,"Aerosil 380",12.9,"LiTFSI",20,"0.9 PEGMEA, 0.1 PEGDA, 12.9 aerosil 380, 20 LiTFSI",2023-12-14,"PCB print",2,0.028,1.55,"PCB print",TRUE,"NO"
"SS_97",3.3058e-06,"PEGMEA","PEGDA",0.9,0.1,"Aerosil 380",12.9,"LiTFSI",20,"0.9 PEGMEA, 0.1 PEGDA, 12.9 aerosil 380, 20 LiTFSI",2023-12-14,"PCB print",2,0.028,1.55,"PCB print",TRUE,"NO"
"SS_98",2.5478e-06,"PEGMEA","PEGDA",0.9,0.1,"Aerosil 380",10.7,"LiTFSI",20,"0.9 PEGMEA, 0.1 PEGDA, 10.7 aerosil 380, 20 LiTFSI",2023-12-14,"PCB print",2,0.028,1.45,"PCB print",TRUE,"NO"
"SS_98",2.4242e-06,"PEGMEA","PEGDA",0.9,0.1,"Aerosil 380",10.7,"LiTFSI",20,"0.9 PEGMEA, 0.1 PEGDA, 10.7 aerosil 380, 20 LiTFSI",2023-12-14,"PCB print",2,0.028,1.45,"PCB print",TRUE,"NO"
"SS_98",2.439e-06,"PEGMEA","PEGDA",0.9,0.1,"Aerosil 380",10.7,"LiTFSI",20,"0.9 PEGMEA, 0.1 PEGDA, 10.7 aerosil 380, 20 LiTFSI",2023-12-14,"PCB print",2,0.028,1.45,"PCB print",TRUE,"NO"
"SS_98",2.5157e-06,"PEGMEA","PEGDA",0.9,0.1,"Aerosil 380",10.7,"LiTFSI",20,"0.9 PEGMEA, 0.1 PEGDA, 10.7 aerosil 380, 20 LiTFSI",2023-12-14,"PCB print",2,0.028,1.45,"PCB print",TRUE,"NO"
"SS_98",2.7586e-06,"PEGMEA","PEGDA",0.9,0.1,"Aerosil 380",10.7,"LiTFSI",20,"0.9 PEGMEA, 0.1 PEGDA, 10.7 aerosil 380, 20 LiTFSI",2023-12-14,"PCB print",2,0.028,1.45,"PCB print",TRUE,"NO"
"SS_98",2.8369e-06,"PEGMEA","PEGDA",0.9,0.1,"Aerosil 380",10.7,"LiTFSI",20,"0.9 PEGMEA, 0.1 PEGDA, 10.7 aerosil 380, 20 LiTFSI",2023-12-14,"PCB print",2,0.028,1.45,"PCB print",TRUE,"NO"
"SS_98",2.8571e-06,"PEGMEA","PEGDA",0.9,0.1,"Aerosil 380",10.7,"LiTFSI",20,"0.9 PEGMEA, 0.1 PEGDA, 10.7 aerosil 380, 20 LiTFSI",2023-12-14,"PCB print",2,0.028,1.45,"PCB print",TRUE,"NO"
"SS_98",2.7211e-06,"PEGMEA","PEGDA",0.9,0.1,"Aerosil 380",10.7,"LiTFSI",20,"0.9 PEGMEA, 0.1 PEGDA, 10.7 aerosil 380, 20 LiTFSI",2023-12-14,"PCB print",2,0.028,1.45,"PCB print",TRUE,"NO"
"SS_98",3.9216e-06,"PEGMEA","PEGDA",0.9,0.1,"Aerosil 380",10.7,"LiTFSI",20,"0.9 PEGMEA, 0.1 PEGDA, 10.7 aerosil 380, 20 LiTFSI",2023-12-14,"PCB print",2,0.028,1.45,"PCB print",TRUE,"NO"
"SS_98",3.8095e-06,"PEGMEA","PEGDA",0.9,0.1,"Aerosil 380",10.7,"LiTFSI",20,"0.9 PEGMEA, 0.1 PEGDA, 10.7 aerosil 380, 20 LiTFSI",2023-12-14,"PCB print",2,0.028,1.45,"PCB print",TRUE,"NO"
"SS_98",3.8095e-06,"PEGMEA","PEGDA",0.9,0.1,"Aerosil 380",10.7,"LiTFSI",20,"0.9 PEGMEA, 0.1 PEGDA, 10.7 aerosil 380, 20 LiTFSI",2023-12-14,"PCB print",2,0.028,1.45,"PCB print",TRUE,"NO"
"SS_98",3.9604e-06,"PEGMEA","PEGDA",0.9,0.1,"Aerosil 380",10.7,"LiTFSI",20,"0.9 PEGMEA, 0.1 PEGDA, 10.7 aerosil 380, 20 LiTFSI",2023-12-14,"PCB print",2,0.028,1.45,"PCB print",TRUE,"NO"
"SS_99",2.1277e-06,"PEGMEA","PEGDA",0.9,0.1,"Aerosil 380",8.57,"LiTFSI",20,"0.9 PEGMEA, 0.1 PEGDA, 8.57 aerosil 380, 20 LiTFSI",2023-12-14,"PCB print",2,0.028,1.4867,"PCB print",TRUE,"NO"
"SS_99",2.1505e-06,"PEGMEA","PEGDA",0.9,0.1,"Aerosil 380",8.57,"LiTFSI",20,"0.9 PEGMEA, 0.1 PEGDA, 8.57 aerosil 380, 20 LiTFSI",2023-12-14,"PCB print",2,0.028,1.4867,"PCB print",TRUE,"NO"
"SS_99",2.1622e-06,"PEGMEA","PEGDA",0.9,0.1,"Aerosil 380",8.57,"LiTFSI",20,"0.9 PEGMEA, 0.1 PEGDA, 8.57 aerosil 380, 20 LiTFSI",2023-12-14,"PCB print",2,0.028,1.4867,"PCB print",TRUE,"NO"
"SS_99",2.3256e-06,"PEGMEA","PEGDA",0.9,0.1,"Aerosil 380",8.57,"LiTFSI",20,"0.9 PEGMEA, 0.1 PEGDA, 8.57 aerosil 380, 20 LiTFSI",2023-12-14,"PCB print",2,0.028,1.4867,"PCB print",TRUE,"NO"
"SS_99",2.7778e-06,"PEGMEA","PEGDA",0.9,0.1,"Aerosil 380",8.57,"LiTFSI",20,"0.9 PEGMEA, 0.1 PEGDA, 8.57 aerosil 380, 20 LiTFSI",2023-12-14,"PCB print",2,0.028,1.4867,"PCB print",TRUE,"NO"
"SS_99",2.6846e-06,"PEGMEA","PEGDA",0.9,0.1,"Aerosil 380",8.57,"LiTFSI",20,"0.9 PEGMEA, 0.1 PEGDA, 8.57 aerosil 380, 20 LiTFSI",2023-12-14,"PCB print",2,0.028,1.4867,"PCB print",TRUE,"NO"
"SS_99",2.6846e-06,"PEGMEA","PEGDA",0.9,0.1,"Aerosil 380",8.57,"LiTFSI",20,"0.9 PEGMEA, 0.1 PEGDA, 8.57 aerosil 380, 20 LiTFSI",2023-12-14,"PCB print",2,0.028,1.4867,"PCB print",TRUE,"NO"
"SS_99",2.6667e-06,"PEGMEA","PEGDA",0.9,0.1,"Aerosil 380",8.57,"LiTFSI",20,"0.9 PEGMEA, 0.1 PEGDA, 8.57 aerosil 380, 20 LiTFSI",2023-12-14,"PCB print",2,0.028,1.4867,"PCB print",TRUE,"NO"
"SS_99",3.8095e-06,"PEGMEA","PEGDA",0.9,0.1,"Aerosil 380",8.57,"LiTFSI",20,"0.9 PEGMEA, 0.1 PEGDA, 8.57 aerosil 380, 20 LiTFSI",2023-12-14,"PCB print",2,0.028,1.4867,"PCB print",TRUE,"NO"
"SS_99",3.9604e-06,"PEGMEA","PEGDA",0.9,0.1,"Aerosil 380",8.57,"LiTFSI",20,"0.9 PEGMEA, 0.1 PEGDA, 8.57 aerosil 380, 20 LiTFSI",2023-12-14,"PCB print",2,0.028,1.4867,"PCB print",TRUE,"NO"
"SS_99",4.0733e-06,"PEGMEA","PEGDA",0.9,0.1,"Aerosil 380",8.57,"LiTFSI",20,"0.9 PEGMEA, 0.1 PEGDA, 8.57 aerosil 380, 20 LiTFSI",2023-12-14,"PCB print",2,0.028,1.4867,"PCB print",TRUE,"NO"
"SS_99",3.9604e-06,"PEGMEA","PEGDA",0.9,0.1,"Aerosil 380",8.57,"LiTFSI",20,"0.9 PEGMEA, 0.1 PEGDA, 8.57 aerosil 380, 20 LiTFSI",2023-12-14,"PCB print",2,0.028,1.4867,"PCB print",TRUE,"NO"
"SSna_101",2.4845e-06,"PEGMEA","PEGDA",0.9,0.1,"Aerosil 380",5,"NaTFSI",20,"0.9 PEGMEA, 0.1 PEGDA, 5 aerosil 380, 20 NaTFSI",2024-05-22,"PCB print",3,0.028,0.8567,"PCB print",TRUE,"NO"
"SSna_101",2.3529e-06,"PEGMEA","PEGDA",0.9,0.1,"Aerosil 380",5,"NaTFSI",20,"0.9 PEGMEA, 0.1 PEGDA, 5 aerosil 380, 20 NaTFSI",2024-05-22,"PCB print",3,0.028,0.8567,"PCB print",TRUE,"NO"
"SSna_101",2.7027e-06,"PEGMEA","PEGDA",0.9,0.1,"Aerosil 380",5,"NaTFSI",20,"0.9 PEGMEA, 0.1 PEGDA, 5 aerosil 380, 20 NaTFSI",2024-05-22,"PCB print",3,0.028,0.8567,"PCB print",TRUE,"NO"
"SSna_101",2.6667e-06,"PEGMEA","PEGDA",0.9,0.1,"Aerosil 380",5,"NaTFSI",20,"0.9 PEGMEA, 0.1 PEGDA, 5 aerosil 380, 20 NaTFSI",2024-05-22,"PCB print",3,0.028,0.8567,"PCB print",TRUE,"NO"
"SSna_101",3.7736e-06,"PEGMEA","PEGDA",0.9,0.1,"Aerosil 380",5,"NaTFSI",20,"0.9 PEGMEA, 0.1 PEGDA, 5 aerosil 380, 20 NaTFSI",2024-05-22,"PCB print",3,0.028,0.8567,"PCB print",TRUE,"NO"
"SSna_101",3.8462e-06,"PEGMEA","PEGDA",0.9,0.1,"Aerosil 380",5,"NaTFSI",20,"0.9 PEGMEA, 0.1 PEGDA, 5 aerosil 380, 20 NaTFSI",2024-05-22,"PCB print",3,0.028,0.8567,"PCB print",TRUE,"NO"
"SSna_101",2.6846e-06,"PEGMEA","PEGDA",0.9,0.1,"Aerosil 380",5,"NaTFSI",20,"0.9 PEGMEA, 0.1 PEGDA, 5 aerosil 380, 20 NaTFSI",2024-05-22,"PCB print",3,0.028,0.8567,"PCB print",TRUE,"NO"
"SSna_101",2.439e-06,"PEGMEA","PEGDA",0.9,0.1,"Aerosil 380",5,"NaTFSI",20,"0.9 PEGMEA, 0.1 PEGDA, 5 aerosil 380, 20 NaTFSI",2024-05-22,"PCB print",3,0.028,0.8567,"PCB print",TRUE,"NO"
"SSna_102",2.0513e-06,"PEGMEA","PEGDA",0.9,0.1,"Aerosil 380",5,"NaTFSI",17.1,"0.9 PEGMEA, 0.1 PEGDA, 5 aerosil 380, 17.1 NaTFSI",2024-05-22,"PCB print",3,0.028,0.6767,"PCB print",TRUE,"NO"
"SSna_102",2.0202e-06,"PEGMEA","PEGDA",0.9,0.1,"Aerosil 380",5,"NaTFSI",17.1,"0.9 PEGMEA, 0.1 PEGDA, 5 aerosil 380, 17.1 NaTFSI",2024-05-22,"PCB print",3,0.028,0.6767,"PCB print",TRUE,"NO"
"SSna_102",2.7397e-06,"PEGMEA","PEGDA",0.9,0.1,"Aerosil 380",5,"NaTFSI",17.1,"0.9 PEGMEA, 0.1 PEGDA, 5 aerosil 380, 17.1 NaTFSI",2024-05-22,"PCB print",3,0.028,0.6767,"PCB print",TRUE,"NO"
"SSna_102",2.5974e-06,"PEGMEA","PEGDA",0.9,0.1,"Aerosil 380",5,"NaTFSI",17.1,"0.9 PEGMEA, 0.1 PEGDA, 5 aerosil 380, 17.1 NaTFSI",2024-05-22,"PCB print",3,0.028,0.6767,"PCB print",TRUE,"NO"
"SSna_102",3.7037e-06,"PEGMEA","PEGDA",0.9,0.1,"Aerosil 380",5,"NaTFSI",17.1,"0.9 PEGMEA, 0.1 PEGDA, 5 aerosil 380, 17.1 NaTFSI",2024-05-22,"PCB print",3,0.028,0.6767,"PCB print",TRUE,"NO"
"SSna_102",3.7736e-06,"PEGMEA","PEGDA",0.9,0.1,"Aerosil 380",5,"NaTFSI",17.1,"0.9 PEGMEA, 0.1 PEGDA, 5 aerosil 380, 17.1 NaTFSI",2024-05-22,"PCB print",3,0.028,0.6767,"PCB print",TRUE,"NO"
"SSna_102",2.3256e-06,"PEGMEA","PEGDA",0.9,0.1,"Aerosil 380",5,"NaTFSI",17.1,"0.9 PEGMEA, 0.1 PEGDA, 5 aerosil 380, 17.1 NaTFSI",2024-05-22,"PCB print",3,0.028,0.6767,"PCB print",TRUE,"NO"
"SSna_102",2.3952e-06,"PEGMEA","PEGDA",0.9,0.1,"Aerosil 380",5,"NaTFSI",17.1,"0.9 PEGMEA, 0.1 PEGDA, 5 aerosil 380, 17.1 NaTFSI",2024-05-22,"PCB print",3,0.028,0.6767,"PCB print",TRUE,"NO"
"SSna_103",1.4981e-06,"PEGMEA","PEGDA",0.9,0.1,"Aerosil 380",5,"NaTFSI",14.3,"0.9 PEGMEA, 0.1 PEGDA, 5 aerosil 380, 14.3 NaTFSI",2024-05-22,"PCB print",3,0.028,0.79,"PCB print",TRUE,"NO"
"SSna_103",1.5385e-06,"PEGMEA","PEGDA",0.9,0.1,"Aerosil 380",5,"NaTFSI",14.3,"0.9 PEGMEA, 0.1 PEGDA, 5 aerosil 380, 14.3 NaTFSI",2024-05-22,"PCB print",3,0.028,0.79,"PCB print",TRUE,"NO"
"SSna_103",1.9512e-06,"PEGMEA","PEGDA",0.9,0.1,"Aerosil 380",5,"NaTFSI",14.3,"0.9 PEGMEA, 0.1 PEGDA, 5 aerosil 380, 14.3 NaTFSI",2024-05-22,"PCB print",3,0.028,0.79,"PCB print",TRUE,"NO"
"SSna_103",2.0202e-06,"PEGMEA","PEGDA",0.9,0.1,"Aerosil 380",5,"NaTFSI",14.3,"0.9 PEGMEA, 0.1 PEGDA, 5 aerosil 380, 14.3 NaTFSI",2024-05-22,"PCB print",3,0.028,0.79,"PCB print",TRUE,"NO"
"SSna_103",2.7211e-06,"PEGMEA","PEGDA",0.9,0.1,"Aerosil 380",5,"NaTFSI",14.3,"0.9 PEGMEA, 0.1 PEGDA, 5 aerosil 380, 14.3 NaTFSI",2024-05-22,"PCB print",3,0.028,0.79,"PCB print",TRUE,"NO"
"SSna_103",2.8169e-06,"PEGMEA","PEGDA",0.9,0.1,"Aerosil 380",5,"NaTFSI",14.3,"0.9 PEGMEA, 0.1 PEGDA, 5 aerosil 380, 14.3 NaTFSI",2024-05-22,"PCB print",3,0.028,0.79,"PCB print",TRUE,"NO"
"SSna_103",1.6064e-06,"PEGMEA","PEGDA",0.9,0.1,"Aerosil 380",5,"NaTFSI",14.3,"0.9 PEGMEA, 0.1 PEGDA, 5 aerosil 380, 14.3 NaTFSI",2024-05-22,"PCB print",3,0.028,0.79,"PCB print",TRUE,"NO"
"SSna_103",1.7621e-06,"PEGMEA","PEGDA",0.9,0.1,"Aerosil 380",5,"NaTFSI",14.3,"0.9 PEGMEA, 0.1 PEGDA, 5 aerosil 380, 14.3 NaTFSI",2024-05-22,"PCB print",3,0.028,0.79,"PCB print",TRUE,"NO"
"SSna_104",1.5152e-06,"PEGMEA","PEGDA",0.9,0.1,"Aerosil 380",5,"NaTFSI",11.4,"0.9 PEGMEA, 0.1 PEGDA, 5 aerosil 380, 11.4 NaTFSI",2024-05-22,"PCB print",3,0.028,0.7767,"PCB print",TRUE,"NO"
"SSna_104",1.4925e-06,"PEGMEA","PEGDA",0.9,0.1,"Aerosil 380",5,"NaTFSI",11.4,"0.9 PEGMEA, 0.1 PEGDA, 5 aerosil 380, 11.4 NaTFSI",2024-05-22,"PCB print",3,0.028,0.7767,"PCB print",TRUE,"NO"
"SSna_104",2.0619e-06,"PEGMEA","PEGDA",0.9,0.1,"Aerosil 380",5,"NaTFSI",11.4,"0.9 PEGMEA, 0.1 PEGDA, 5 aerosil 380, 11.4 NaTFSI",2024-05-22,"PCB print",3,0.028,0.7767,"PCB print",TRUE,"NO"
"SSna_104",2e-06,"PEGMEA","PEGDA",0.9,0.1,"Aerosil 380",5,"NaTFSI",11.4,"0.9 PEGMEA, 0.1 PEGDA, 5 aerosil 380, 11.4 NaTFSI",2024-05-22,"PCB print",3,0.028,0.7767,"PCB print",TRUE,"NO"
"SSna_104",2.6846e-06,"PEGMEA","PEGDA",0.9,0.1,"Aerosil 380",5,"NaTFSI",11.4,"0.9 PEGMEA, 0.1 PEGDA, 5 aerosil 380, 11.4 NaTFSI",2024-05-22,"PCB print",3,0.028,0.7767,"PCB print",TRUE,"NO"
"SSna_104",2.8777e-06,"PEGMEA","PEGDA",0.9,0.1,"Aerosil 380",5,"NaTFSI",11.4,"0.9 PEGMEA, 0.1 PEGDA, 5 aerosil 380, 11.4 NaTFSI",2024-05-22,"PCB print",3,0.028,0.7767,"PCB print",TRUE,"NO"
"SSna_104",1.5209e-06,"PEGMEA","PEGDA",0.9,0.1,"Aerosil 380",5,"NaTFSI",11.4,"0.9 PEGMEA, 0.1 PEGDA, 5 aerosil 380, 11.4 NaTFSI",2024-05-22,"PCB print",3,0.028,0.7767,"PCB print",TRUE,"NO"
"SSna_104",1.5385e-06,"PEGMEA","PEGDA",0.9,0.1,"Aerosil 380",5,"NaTFSI",11.4,"0.9 PEGMEA, 0.1 PEGDA, 5 aerosil 380, 11.4 NaTFSI",2024-05-22,"PCB print",3,0.028,0.7767,"PCB print",TRUE,"NO"
"SSna_105",1.1628e-06,"PEGMEA","PEGDA",0.9,0.1,"Aerosil 380",5,"NaTFSI",8.57,"0.9 PEGMEA, 0.1 PEGDA, 5 aerosil 380, 8.57 NaTFSI",2024-05-22,"PCB print",3,0.028,0.8867,"PCB print",TRUE,"NO"
"SSna_105",1.173e-06,"PEGMEA","PEGDA",0.9,0.1,"Aerosil 380",5,"NaTFSI",8.57,"0.9 PEGMEA, 0.1 PEGDA, 5 aerosil 380, 8.57 NaTFSI",2024-05-22,"PCB print",3,0.028,0.8867,"PCB print",TRUE,"NO"
"SSna_105",1.5152e-06,"PEGMEA","PEGDA",0.9,0.1,"Aerosil 380",5,"NaTFSI",8.57,"0.9 PEGMEA, 0.1 PEGDA, 5 aerosil 380, 8.57 NaTFSI",2024-05-22,"PCB print",3,0.028,0.8867,"PCB print",TRUE,"NO"
"SSna_105",1.3514e-06,"PEGMEA","PEGDA",0.9,0.1,"Aerosil 380",5,"NaTFSI",8.57,"0.9 PEGMEA, 0.1 PEGDA, 5 aerosil 380, 8.57 NaTFSI",2024-05-22,"PCB print",3,0.028,0.8867,"PCB print",TRUE,"NO"
"SSna_105",2.0619e-06,"PEGMEA","PEGDA",0.9,0.1,"Aerosil 380",5,"NaTFSI",8.57,"0.9 PEGMEA, 0.1 PEGDA, 5 aerosil 380, 8.57 NaTFSI",2024-05-22,"PCB print",3,0.028,0.8867,"PCB print",TRUE,"NO"
"SSna_105",1.9417e-06,"PEGMEA","PEGDA",0.9,0.1,"Aerosil 380",5,"NaTFSI",8.57,"0.9 PEGMEA, 0.1 PEGDA, 5 aerosil 380, 8.57 NaTFSI",2024-05-22,"PCB print",3,0.028,0.8867,"PCB print",TRUE,"NO"
"SSna_105",1.2158e-06,"PEGMEA","PEGDA",0.9,0.1,"Aerosil 380",5,"NaTFSI",8.57,"0.9 PEGMEA, 0.1 PEGDA, 5 aerosil 380, 8.57 NaTFSI",2024-05-22,"PCB print",3,0.028,0.8867,"PCB print",TRUE,"NO"
"SSna_105",1.2346e-06,"PEGMEA","PEGDA",0.9,0.1,"Aerosil 380",5,"NaTFSI",8.57,"0.9 PEGMEA, 0.1 PEGDA, 5 aerosil 380, 8.57 NaTFSI",2024-05-22,"PCB print",3,0.028,0.8867,"PCB print",TRUE,"NO"
"SSna_106",6.7227e-07,"PEGMEA","PEGDA",0.9,0.1,"Aerosil 380",5,"NaTFSI",5.71,"0.9 PEGMEA, 0.1 PEGDA, 5 aerosil 380, 5.71 NaTFSI",2024-05-22,"PCB print",3,0.028,1.0533,"PCB print",TRUE,"NO"
"SSna_106",6.9204e-07,"PEGMEA","PEGDA",0.9,0.1,"Aerosil 380",5,"NaTFSI",5.71,"0.9 PEGMEA, 0.1 PEGDA, 5 aerosil 380, 5.71 NaTFSI",2024-05-22,"PCB print",3,0.028,1.0533,"PCB print",TRUE,"NO"
"SSna_106",9.8765e-07,"PEGMEA","PEGDA",0.9,0.1,"Aerosil 380",5,"NaTFSI",5.71,"0.9 PEGMEA, 0.1 PEGDA, 5 aerosil 380, 5.71 NaTFSI",2024-05-22,"PCB print",3,0.028,1.0533,"PCB print",TRUE,"NO"
"SSna_106",9.7324e-07,"PEGMEA","PEGDA",0.9,0.1,"Aerosil 380",5,"NaTFSI",5.71,"0.9 PEGMEA, 0.1 PEGDA, 5 aerosil 380, 5.71 NaTFSI",2024-05-22,"PCB print",3,0.028,1.0533,"PCB print",TRUE,"NO"
"SSna_106",1.3986e-06,"PEGMEA","PEGDA",0.9,0.1,"Aerosil 380",5,"NaTFSI",5.71,"0.9 PEGMEA, 0.1 PEGDA, 5 aerosil 380, 5.71 NaTFSI",2024-05-22,"PCB print",3,0.028,1.0533,"PCB print",TRUE,"NO"
"SSna_106",1.3986e-06,"PEGMEA","PEGDA",0.9,0.1,"Aerosil 380",5,"NaTFSI",5.71,"0.9 PEGMEA, 0.1 PEGDA, 5 aerosil 380, 5.71 NaTFSI",2024-05-22,"PCB print",3,0.028,1.0533,"PCB print",TRUE,"NO"
"SSna_106",9.1324e-07,"PEGMEA","PEGDA",0.9,0.1,"Aerosil 380",5,"NaTFSI",5.71,"0.9 PEGMEA, 0.1 PEGDA, 5 aerosil 380, 5.71 NaTFSI",2024-05-22,"PCB print",3,0.028,1.0533,"PCB print",TRUE,"NO"
"SSna_106",9.3023e-07,"PEGMEA","PEGDA",0.9,0.1,"Aerosil 380",5,"NaTFSI",5.71,"0.9 PEGMEA, 0.1 PEGDA, 5 aerosil 380, 5.71 NaTFSI",2024-05-22,"PCB print",3,0.028,1.0533,"PCB print",TRUE,"NO"
"SSna_107",4.5767e-07,"PEGMEA","PEGDA",0.9,0.1,"Aerosil 380",5,"NaTFSI",2.86,"0.9 PEGMEA, 0.1 PEGDA, 5 aerosil 380, 2.86 NaTFSI",2024-05-22,"PCB print",3,0.028,0.7767,"PCB print",TRUE,"NO"
"SSna_107",4.8193e-07,"PEGMEA","PEGDA",0.9,0.1,"Aerosil 380",5,"NaTFSI",2.86,"0.9 PEGMEA, 0.1 PEGDA, 5 aerosil 380, 2.86 NaTFSI",2024-05-22,"PCB print",3,0.028,0.7767,"PCB print",TRUE,"NO"
"SSna_107",6.483e-07,"PEGMEA","PEGDA",0.9,0.1,"Aerosil 380",5,"NaTFSI",2.86,"0.9 PEGMEA, 0.1 PEGDA, 5 aerosil 380, 2.86 NaTFSI",2024-05-22,"PCB print",3,0.028,0.7767,"PCB print",TRUE,"NO"
"SSna_107",6.4205e-07,"PEGMEA","PEGDA",0.9,0.1,"Aerosil 380",5,"NaTFSI",2.86,"0.9 PEGMEA, 0.1 PEGDA, 5 aerosil 380, 2.86 NaTFSI",2024-05-22,"PCB print",3,0.028,0.7767,"PCB print",TRUE,"NO"
"SSna_107",8.7527e-07,"PEGMEA","PEGDA",0.9,0.1,"Aerosil 380",5,"NaTFSI",2.86,"0.9 PEGMEA, 0.1 PEGDA, 5 aerosil 380, 2.86 NaTFSI",2024-05-22,"PCB print",3,0.028,0.7767,"PCB print",TRUE,"NO"
"SSna_107",8.5653e-07,"PEGMEA","PEGDA",0.9,0.1,"Aerosil 380",5,"NaTFSI",2.86,"0.9 PEGMEA, 0.1 PEGDA, 5 aerosil 380, 2.86 NaTFSI",2024-05-22,"PCB print",3,0.028,0.7767,"PCB print",TRUE,"NO"
"SSna_107",4.9875e-07,"PEGMEA","PEGDA",0.9,0.1,"Aerosil 380",5,"NaTFSI",2.86,"0.9 PEGMEA, 0.1 PEGDA, 5 aerosil 380, 2.86 NaTFSI",2024-05-22,"PCB print",3,0.028,0.7767,"PCB print",TRUE,"NO"
"SSna_107",4.9938e-07,"PEGMEA","PEGDA",0.9,0.1,"Aerosil 380",5,"NaTFSI",2.86,"0.9 PEGMEA, 0.1 PEGDA, 5 aerosil 380, 2.86 NaTFSI",2024-05-22,"PCB print",3,0.028,0.7767,"PCB print",TRUE,"NO"
"SSna_108",1.6327e-08,"PEGMEA","PEGDA",0.9,0.1,"Aerosil 380",5,"NaTFSI",0,"0.9 PEGMEA, 0.1 PEGDA, 5 aerosil 380, 0 NaTFSI",2024-05-22,"PCB print",3,0.028,0.7733,"PCB print",TRUE,"NO"
"SSna_108",1.6667e-08,"PEGMEA","PEGDA",0.9,0.1,"Aerosil 380",5,"NaTFSI",0,"0.9 PEGMEA, 0.1 PEGDA, 5 aerosil 380, 0 NaTFSI",2024-05-22,"PCB print",3,0.028,0.7733,"PCB print",TRUE,"NO"
"SSna_108",1.8349e-08,"PEGMEA","PEGDA",0.9,0.1,"Aerosil 380",5,"NaTFSI",0,"0.9 PEGMEA, 0.1 PEGDA, 5 aerosil 380, 0 NaTFSI",2024-05-22,"PCB print",3,0.028,0.7733,"PCB print",TRUE,"NO"
"SSna_108",1.6667e-08,"PEGMEA","PEGDA",0.9,0.1,"Aerosil 380",5,"NaTFSI",0,"0.9 PEGMEA, 0.1 PEGDA, 5 aerosil 380, 0 NaTFSI",2024-05-22,"PCB print",3,0.028,0.7733,"PCB print",TRUE,"NO"
"SSna_108",2.0833e-08,"PEGMEA","PEGDA",0.9,0.1,"Aerosil 380",5,"NaTFSI",0,"0.9 PEGMEA, 0.1 PEGDA, 5 aerosil 380, 0 NaTFSI",2024-05-22,"PCB print",3,0.028,0.7733,"PCB print",TRUE,"NO"
"SSna_108",2.0202e-08,"PEGMEA","PEGDA",0.9,0.1,"Aerosil 380",5,"NaTFSI",0,"0.9 PEGMEA, 0.1 PEGDA, 5 aerosil 380, 0 NaTFSI",2024-05-22,"PCB print",3,0.028,0.7733,"PCB print",TRUE,"NO"
"SSna_108",1.6949e-08,"PEGMEA","PEGDA",0.9,0.1,"Aerosil 380",5,"NaTFSI",0,"0.9 PEGMEA, 0.1 PEGDA, 5 aerosil 380, 0 NaTFSI",2024-05-22,"PCB print",3,0.028,0.7733,"PCB print",TRUE,"NO"
"SSna_108",1.8519e-08,"PEGMEA","PEGDA",0.9,0.1,"Aerosil 380",5,"NaTFSI",0,"0.9 PEGMEA, 0.1 PEGDA, 5 aerosil 380, 0 NaTFSI",2024-05-22,"PCB print",3,0.028,0.7733,"PCB print",TRUE,"NO"
"SSna_109",1.6529e-06,"PEGMEA","PEGDA",0.9,0.1,"Aerosil 380",5,"NaTFSI",20,"0.9 PEGMEA, 0.1 PEGDA, 5 aerosil 380, 20 NaTFSI",2024-05-22,"PCB print",3,0.028,1.0533,"PCB print",TRUE,"NO"
"SSna_109",1.6598e-06,"PEGMEA","PEGDA",0.9,0.1,"Aerosil 380",5,"NaTFSI",20,"0.9 PEGMEA, 0.1 PEGDA, 5 aerosil 380, 20 NaTFSI",2024-05-22,"PCB print",3,0.028,1.0533,"PCB print",TRUE,"NO"
"SSna_109",1.7544e-06,"PEGMEA","PEGDA",0.9,0.1,"Aerosil 380",5,"NaTFSI",20,"0.9 PEGMEA, 0.1 PEGDA, 5 aerosil 380, 20 NaTFSI",2024-05-22,"PCB print",3,0.028,1.0533,"PCB print",TRUE,"NO"
"SSna_109",1.7699e-06,"PEGMEA","PEGDA",0.9,0.1,"Aerosil 380",5,"NaTFSI",20,"0.9 PEGMEA, 0.1 PEGDA, 5 aerosil 380, 20 NaTFSI",2024-05-22,"PCB print",3,0.028,1.0533,"PCB print",TRUE,"NO"
"SSna_109",2.6316e-06,"PEGMEA","PEGDA",0.9,0.1,"Aerosil 380",5,"NaTFSI",20,"0.9 PEGMEA, 0.1 PEGDA, 5 aerosil 380, 20 NaTFSI",2024-05-22,"PCB print",3,0.028,1.0533,"PCB print",TRUE,"NO"
"SSna_109",2.649e-06,"PEGMEA","PEGDA",0.9,0.1,"Aerosil 380",5,"NaTFSI",20,"0.9 PEGMEA, 0.1 PEGDA, 5 aerosil 380, 20 NaTFSI",2024-05-22,"PCB print",3,0.028,1.0533,"PCB print",TRUE,"NO"
"SSna_109",1.6194e-06,"PEGMEA","PEGDA",0.9,0.1,"Aerosil 380",5,"NaTFSI",20,"0.9 PEGMEA, 0.1 PEGDA, 5 aerosil 380, 20 NaTFSI",2024-05-22,"PCB print",3,0.028,1.0533,"PCB print",TRUE,"NO"
"SSna_109",1.626e-06,"PEGMEA","PEGDA",0.9,0.1,"Aerosil 380",5,"NaTFSI",20,"0.9 PEGMEA, 0.1 PEGDA, 5 aerosil 380, 20 NaTFSI",2024-05-22,"PCB print",3,0.028,1.0533,"PCB print",TRUE,"NO"
"SSna_110",1.5564e-06,"PEGMEA","PEGDA",0.9,0.1,"Aerosil 380",5,"NaTFSI",17.1,"0.9 PEGMEA, 0.1 PEGDA, 5 aerosil 380, 17.1 NaTFSI",2024-05-22,"PCB print",3,0.028,0.8567,"PCB print",TRUE,"NO"
"SSna_110",1.7167e-06,"PEGMEA","PEGDA",0.9,0.1,"Aerosil 380",5,"NaTFSI",17.1,"0.9 PEGMEA, 0.1 PEGDA, 5 aerosil 380, 17.1 NaTFSI",2024-05-22,"PCB print",3,0.028,0.8567,"PCB print",TRUE,"NO"
"SSna_110",1.8692e-06,"PEGMEA","PEGDA",0.9,0.1,"Aerosil 380",5,"NaTFSI",17.1,"0.9 PEGMEA, 0.1 PEGDA, 5 aerosil 380, 17.1 NaTFSI",2024-05-22,"PCB print",3,0.028,0.8567,"PCB print",TRUE,"NO"
"SSna_110",1.9231e-06,"PEGMEA","PEGDA",0.9,0.1,"Aerosil 380",5,"NaTFSI",17.1,"0.9 PEGMEA, 0.1 PEGDA, 5 aerosil 380, 17.1 NaTFSI",2024-05-22,"PCB print",3,0.028,0.8567,"PCB print",TRUE,"NO"
"SSna_110",2.9412e-06,"PEGMEA","PEGDA",0.9,0.1,"Aerosil 380",5,"NaTFSI",17.1,"0.9 PEGMEA, 0.1 PEGDA, 5 aerosil 380, 17.1 NaTFSI",2024-05-22,"PCB print",3,0.028,0.8567,"PCB print",TRUE,"NO"
"SSna_110",2.8777e-06,"PEGMEA","PEGDA",0.9,0.1,"Aerosil 380",5,"NaTFSI",17.1,"0.9 PEGMEA, 0.1 PEGDA, 5 aerosil 380, 17.1 NaTFSI",2024-05-22,"PCB print",3,0.028,0.8567,"PCB print",TRUE,"NO"
"SSna_110",1.6529e-06,"PEGMEA","PEGDA",0.9,0.1,"Aerosil 380",5,"NaTFSI",17.1,"0.9 PEGMEA, 0.1 PEGDA, 5 aerosil 380, 17.1 NaTFSI",2024-05-22,"PCB print",3,0.028,0.8567,"PCB print",TRUE,"NO"
"SSna_110",1.6393e-06,"PEGMEA","PEGDA",0.9,0.1,"Aerosil 380",5,"NaTFSI",17.1,"0.9 PEGMEA, 0.1 PEGDA, 5 aerosil 380, 17.1 NaTFSI",2024-05-22,"PCB print",3,0.028,0.8567,"PCB print",TRUE,"NO"
"SSna_111",1.6064e-06,"PEGMEA","PEGDA",0.9,0.1,"Aerosil 380",5,"NaTFSI",14.3,"0.9 PEGMEA, 0.1 PEGDA, 5 aerosil 380, 14.3 NaTFSI",2024-05-22,"PCB print",3,0.028,0.75,"PCB print",TRUE,"NO"
"SSna_111",1.5936e-06,"PEGMEA","PEGDA",0.9,0.1,"Aerosil 380",5,"NaTFSI",14.3,"0.9 PEGMEA, 0.1 PEGDA, 5 aerosil 380, 14.3 NaTFSI",2024-05-22,"PCB print",3,0.028,0.75,"PCB print",TRUE,"NO"
"SSna_111",2.0305e-06,"PEGMEA","PEGDA",0.9,0.1,"Aerosil 380",5,"NaTFSI",14.3,"0.9 PEGMEA, 0.1 PEGDA, 5 aerosil 380, 14.3 NaTFSI",2024-05-22,"PCB print",3,0.028,0.75,"PCB print",TRUE,"NO"
"SSna_111",2.1978e-06,"PEGMEA","PEGDA",0.9,0.1,"Aerosil 380",5,"NaTFSI",14.3,"0.9 PEGMEA, 0.1 PEGDA, 5 aerosil 380, 14.3 NaTFSI",2024-05-22,"PCB print",3,0.028,0.75,"PCB print",TRUE,"NO"
"SSna_111",2.8571e-06,"PEGMEA","PEGDA",0.9,0.1,"Aerosil 380",5,"NaTFSI",14.3,"0.9 PEGMEA, 0.1 PEGDA, 5 aerosil 380, 14.3 NaTFSI",2024-05-22,"PCB print",3,0.028,0.75,"PCB print",TRUE,"NO"
"SSna_111",2.9412e-06,"PEGMEA","PEGDA",0.9,0.1,"Aerosil 380",5,"NaTFSI",14.3,"0.9 PEGMEA, 0.1 PEGDA, 5 aerosil 380, 14.3 NaTFSI",2024-05-22,"PCB print",3,0.028,0.75,"PCB print",TRUE,"NO"
"SSna_111",1.7094e-06,"PEGMEA","PEGDA",0.9,0.1,"Aerosil 380",5,"NaTFSI",14.3,"0.9 PEGMEA, 0.1 PEGDA, 5 aerosil 380, 14.3 NaTFSI",2024-05-22,"PCB print",3,0.028,0.75,"PCB print",TRUE,"NO"
"SSna_111",1.7467e-06,"PEGMEA","PEGDA",0.9,0.1,"Aerosil 380",5,"NaTFSI",14.3,"0.9 PEGMEA, 0.1 PEGDA, 5 aerosil 380, 14.3 NaTFSI",2024-05-22,"PCB print",3,0.028,0.75,"PCB print",TRUE,"NO"
"SSna_112",1.9231e-06,"PEGMEA","PEGDA",0.9,0.1,"Aerosil 380",5,"NaTFSI",11.4,"0.9 PEGMEA, 0.1 PEGDA, 5 aerosil 380, 11.4 NaTFSI",2024-05-22,"PCB print",3,0.028,0.76,"PCB print",TRUE,"NO"
"SSna_112",1.9324e-06,"PEGMEA","PEGDA",0.9,0.1,"Aerosil 380",5,"NaTFSI",11.4,"0.9 PEGMEA, 0.1 PEGDA, 5 aerosil 380, 11.4 NaTFSI",2024-05-22,"PCB print",3,0.028,0.76,"PCB print",TRUE,"NO"
"SSna_112",2.0408e-06,"PEGMEA","PEGDA",0.9,0.1,"Aerosil 380",5,"NaTFSI",11.4,"0.9 PEGMEA, 0.1 PEGDA, 5 aerosil 380, 11.4 NaTFSI",2024-05-22,"PCB print",3,0.028,0.76,"PCB print",TRUE,"NO"
"SSna_112",2.0101e-06,"PEGMEA","PEGDA",0.9,0.1,"Aerosil 380",5,"NaTFSI",11.4,"0.9 PEGMEA, 0.1 PEGDA, 5 aerosil 380, 11.4 NaTFSI",2024-05-22,"PCB print",3,0.028,0.76,"PCB print",TRUE,"NO"
"SSna_112",2.649e-06,"PEGMEA","PEGDA",0.9,0.1,"Aerosil 380",5,"NaTFSI",11.4,"0.9 PEGMEA, 0.1 PEGDA, 5 aerosil 380, 11.4 NaTFSI",2024-05-22,"PCB print",3,0.028,0.76,"PCB print",TRUE,"NO"
"SSna_112",2.6667e-06,"PEGMEA","PEGDA",0.9,0.1,"Aerosil 380",5,"NaTFSI",11.4,"0.9 PEGMEA, 0.1 PEGDA, 5 aerosil 380, 11.4 NaTFSI",2024-05-22,"PCB print",3,0.028,0.76,"PCB print",TRUE,"NO"
"SSna_112",1.2987e-06,"PEGMEA","PEGDA",0.9,0.1,"Aerosil 380",5,"NaTFSI",11.4,"0.9 PEGMEA, 0.1 PEGDA, 5 aerosil 380, 11.4 NaTFSI",2024-05-22,"PCB print",3,0.028,0.76,"PCB print",TRUE,"NO"
"SSna_112",1.3514e-06,"PEGMEA","PEGDA",0.9,0.1,"Aerosil 380",5,"NaTFSI",11.4,"0.9 PEGMEA, 0.1 PEGDA, 5 aerosil 380, 11.4 NaTFSI",2024-05-22,"PCB print",3,0.028,0.76,"PCB print",TRUE,"NO"
"SSna_113",1.476e-06,"PEGMEA","PEGDA",0.9,0.1,"Aerosil 380",5,"NaTFSI",8.57,"0.9 PEGMEA, 0.1 PEGDA, 5 aerosil 380, 8.57 NaTFSI",2024-05-22,"PCB print",3,0.028,0.6667,"PCB print",TRUE,"NO"
"SSna_113",1.4184e-06,"PEGMEA","PEGDA",0.9,0.1,"Aerosil 380",5,"NaTFSI",8.57,"0.9 PEGMEA, 0.1 PEGDA, 5 aerosil 380, 8.57 NaTFSI",2024-05-22,"PCB print",3,0.028,0.6667,"PCB print",TRUE,"NO"
"SSna_113",1.8018e-06,"PEGMEA","PEGDA",0.9,0.1,"Aerosil 380",5,"NaTFSI",8.57,"0.9 PEGMEA, 0.1 PEGDA, 5 aerosil 380, 8.57 NaTFSI",2024-05-22,"PCB print",3,0.028,0.6667,"PCB print",TRUE,"NO"
"SSna_113",1.7241e-06,"PEGMEA","PEGDA",0.9,0.1,"Aerosil 380",5,"NaTFSI",8.57,"0.9 PEGMEA, 0.1 PEGDA, 5 aerosil 380, 8.57 NaTFSI",2024-05-22,"PCB print",3,0.028,0.6667,"PCB print",TRUE,"NO"
"SSna_113",2.5316e-06,"PEGMEA","PEGDA",0.9,0.1,"Aerosil 380",5,"NaTFSI",8.57,"0.9 PEGMEA, 0.1 PEGDA, 5 aerosil 380, 8.57 NaTFSI",2024-05-22,"PCB print",3,0.028,0.6667,"PCB print",TRUE,"NO"
"SSna_113",2.381e-06,"PEGMEA","PEGDA",0.9,0.1,"Aerosil 380",5,"NaTFSI",8.57,"0.9 PEGMEA, 0.1 PEGDA, 5 aerosil 380, 8.57 NaTFSI",2024-05-22,"PCB print",3,0.028,0.6667,"PCB print",TRUE,"NO"
"SSna_113",1.25e-06,"PEGMEA","PEGDA",0.9,0.1,"Aerosil 380",5,"NaTFSI",8.57,"0.9 PEGMEA, 0.1 PEGDA, 5 aerosil 380, 8.57 NaTFSI",2024-05-22,"PCB print",3,0.028,0.6667,"PCB print",TRUE,"NO"
"SSna_113",1.1765e-06,"PEGMEA","PEGDA",0.9,0.1,"Aerosil 380",5,"NaTFSI",8.57,"0.9 PEGMEA, 0.1 PEGDA, 5 aerosil 380, 8.57 NaTFSI",2024-05-22,"PCB print",3,0.028,0.6667,"PCB print",TRUE,"NO"
"SSna_114",9.2593e-07,"PEGMEA","PEGDA",0.9,0.1,"Aerosil 380",5,"NaTFSI",5.71,"0.9 PEGMEA, 0.1 PEGDA, 5 aerosil 380, 5.71 NaTFSI",2024-05-22,"PCB print",3,0.028,0.7667,"PCB print",TRUE,"NO"
"SSna_114",9.434e-07,"PEGMEA","PEGDA",0.9,0.1,"Aerosil 380",5,"NaTFSI",5.71,"0.9 PEGMEA, 0.1 PEGDA, 5 aerosil 380, 5.71 NaTFSI",2024-05-22,"PCB print",3,0.028,0.7667,"PCB print",TRUE,"NO"
"SSna_114",1.3333e-06,"PEGMEA","PEGDA",0.9,0.1,"Aerosil 380",5,"NaTFSI",5.71,"0.9 PEGMEA, 0.1 PEGDA, 5 aerosil 380, 5.71 NaTFSI",2024-05-22,"PCB print",3,0.028,0.7667,"PCB print",TRUE,"NO"
"SSna_114",1.3115e-06,"PEGMEA","PEGDA",0.9,0.1,"Aerosil 380",5,"NaTFSI",5.71,"0.9 PEGMEA, 0.1 PEGDA, 5 aerosil 380, 5.71 NaTFSI",2024-05-22,"PCB print",3,0.028,0.7667,"PCB print",TRUE,"NO"
"SSna_114",1.8018e-06,"PEGMEA","PEGDA",0.9,0.1,"Aerosil 380",5,"NaTFSI",5.71,"0.9 PEGMEA, 0.1 PEGDA, 5 aerosil 380, 5.71 NaTFSI",2024-05-22,"PCB print",3,0.028,0.7667,"PCB print",TRUE,"NO"
"SSna_114",1.8182e-06,"PEGMEA","PEGDA",0.9,0.1,"Aerosil 380",5,"NaTFSI",5.71,"0.9 PEGMEA, 0.1 PEGDA, 5 aerosil 380, 5.71 NaTFSI",2024-05-22,"PCB print",3,0.028,0.7667,"PCB print",TRUE,"NO"
"SSna_114",1.005e-06,"PEGMEA","PEGDA",0.9,0.1,"Aerosil 380",5,"NaTFSI",5.71,"0.9 PEGMEA, 0.1 PEGDA, 5 aerosil 380, 5.71 NaTFSI",2024-05-22,"PCB print",3,0.028,0.7667,"PCB print",TRUE,"NO"
"SSna_114",9.901e-07,"PEGMEA","PEGDA",0.9,0.1,"Aerosil 380",5,"NaTFSI",5.71,"0.9 PEGMEA, 0.1 PEGDA, 5 aerosil 380, 5.71 NaTFSI",2024-05-22,"PCB print",3,0.028,0.7667,"PCB print",TRUE,"NO"
"SSna_115",5.0505e-07,"PEGMEA","PEGDA",0.9,0.1,"Aerosil 380",5,"NaTFSI",2.86,"0.9 PEGMEA, 0.1 PEGDA, 5 aerosil 380, 2.86 NaTFSI",2024-05-22,"PCB print",3,0.028,0.86,"PCB print",TRUE,"NO"
"SSna_115",5.3405e-07,"PEGMEA","PEGDA",0.9,0.1,"Aerosil 380",5,"NaTFSI",2.86,"0.9 PEGMEA, 0.1 PEGDA, 5 aerosil 380, 2.86 NaTFSI",2024-05-22,"PCB print",3,0.028,0.86,"PCB print",TRUE,"NO"
"SSna_115",6.7002e-07,"PEGMEA","PEGDA",0.9,0.1,"Aerosil 380",5,"NaTFSI",2.86,"0.9 PEGMEA, 0.1 PEGDA, 5 aerosil 380, 2.86 NaTFSI",2024-05-22,"PCB print",3,0.028,0.86,"PCB print",TRUE,"NO"
"SSna_115",6.8493e-07,"PEGMEA","PEGDA",0.9,0.1,"Aerosil 380",5,"NaTFSI",2.86,"0.9 PEGMEA, 0.1 PEGDA, 5 aerosil 380, 2.86 NaTFSI",2024-05-22,"PCB print",3,0.028,0.86,"PCB print",TRUE,"NO"
"SSna_115",7.2333e-07,"PEGMEA","PEGDA",0.9,0.1,"Aerosil 380",5,"NaTFSI",2.86,"0.9 PEGMEA, 0.1 PEGDA, 5 aerosil 380, 2.86 NaTFSI",2024-05-22,"PCB print",3,0.028,0.86,"PCB print",TRUE,"NO"
"SSna_115",7.1685e-07,"PEGMEA","PEGDA",0.9,0.1,"Aerosil 380",5,"NaTFSI",2.86,"0.9 PEGMEA, 0.1 PEGDA, 5 aerosil 380, 2.86 NaTFSI",2024-05-22,"PCB print",3,0.028,0.86,"PCB print",TRUE,"NO"
"SSna_115",5.5788e-07,"PEGMEA","PEGDA",0.9,0.1,"Aerosil 380",5,"NaTFSI",2.86,"0.9 PEGMEA, 0.1 PEGDA, 5 aerosil 380, 2.86 NaTFSI",2024-05-22,"PCB print",3,0.028,0.86,"PCB print",TRUE,"NO"
"SSna_115",5.5249e-07,"PEGMEA","PEGDA",0.9,0.1,"Aerosil 380",5,"NaTFSI",2.86,"0.9 PEGMEA, 0.1 PEGDA, 5 aerosil 380, 2.86 NaTFSI",2024-05-22,"PCB print",3,0.028,0.86,"PCB print",TRUE,"NO"
"SSna_116",1.8692e-08,"PEGMEA","PEGDA",0.9,0.1,"Aerosil 380",5,"NaTFSI",0,"0.9 PEGMEA, 0.1 PEGDA, 5 aerosil 380, 0 NaTFSI",2024-05-22,"PCB print",3,0.028,0.83,"PCB print",TRUE,"NO"
"SSna_116",2.0619e-08,"PEGMEA","PEGDA",0.9,0.1,"Aerosil 380",5,"NaTFSI",0,"0.9 PEGMEA, 0.1 PEGDA, 5 aerosil 380, 0 NaTFSI",2024-05-22,"PCB print",3,0.028,0.83,"PCB print",TRUE,"NO"
"SSna_116",2.5641e-08,"PEGMEA","PEGDA",0.9,0.1,"Aerosil 380",5,"NaTFSI",0,"0.9 PEGMEA, 0.1 PEGDA, 5 aerosil 380, 0 NaTFSI",2024-05-22,"PCB print",3,0.028,0.83,"PCB print",TRUE,"NO"
"SSna_116",2.3256e-08,"PEGMEA","PEGDA",0.9,0.1,"Aerosil 380",5,"NaTFSI",0,"0.9 PEGMEA, 0.1 PEGDA, 5 aerosil 380, 0 NaTFSI",2024-05-22,"PCB print",3,0.028,0.83,"PCB print",TRUE,"NO"
"SSna_116",2.5806e-08,"PEGMEA","PEGDA",0.9,0.1,"Aerosil 380",5,"NaTFSI",0,"0.9 PEGMEA, 0.1 PEGDA, 5 aerosil 380, 0 NaTFSI",2024-05-22,"PCB print",3,0.028,0.83,"PCB print",TRUE,"NO"
"SSna_116",2.6846e-08,"PEGMEA","PEGDA",0.9,0.1,"Aerosil 380",5,"NaTFSI",0,"0.9 PEGMEA, 0.1 PEGDA, 5 aerosil 380, 0 NaTFSI",2024-05-22,"PCB print",3,0.028,0.83,"PCB print",TRUE,"NO"
"SSna_116",2.3952e-08,"PEGMEA","PEGDA",0.9,0.1,"Aerosil 380",5,"NaTFSI",0,"0.9 PEGMEA, 0.1 PEGDA, 5 aerosil 380, 0 NaTFSI",2024-05-22,"PCB print",3,0.028,0.83,"PCB print",TRUE,"NO"
"SSna_116",3.7037e-08,"PEGMEA","PEGDA",0.9,0.1,"Aerosil 380",5,"NaTFSI",0,"0.9 PEGMEA, 0.1 PEGDA, 5 aerosil 380, 0 NaTFSI",2024-05-22,"PCB print",3,0.028,0.83,"PCB print",TRUE,"NO"
"SSna_133",1.0444e-06,"PEGMEA","PEGDA",0.9,0.1,"Aerosil 380",10,"NaTFSI",20,"0.9 PEGMEA, 0.1 PEGDA, 10 aerosil 380, 20 NaTFSI",2024-06-04,"PCB print",3,0.028,1.3267,"PCB print",TRUE,"NO"
"SSna_133",1.0811e-06,"PEGMEA","PEGDA",0.9,0.1,"Aerosil 380",10,"NaTFSI",20,"0.9 PEGMEA, 0.1 PEGDA, 10 aerosil 380, 20 NaTFSI",2024-06-04,"PCB print",3,0.028,1.3267,"PCB print",TRUE,"NO"
"SSna_133",1.2158e-06,"PEGMEA","PEGDA",0.9,0.1,"Aerosil 380",10,"NaTFSI",20,"0.9 PEGMEA, 0.1 PEGDA, 10 aerosil 380, 20 NaTFSI",2024-06-04,"PCB print",3,0.028,1.3267,"PCB print",TRUE,"NO"
"SSna_133",1.2698e-06,"PEGMEA","PEGDA",0.9,0.1,"Aerosil 380",10,"NaTFSI",20,"0.9 PEGMEA, 0.1 PEGDA, 10 aerosil 380, 20 NaTFSI",2024-06-04,"PCB print",3,0.028,1.3267,"PCB print",TRUE,"NO"
"SSna_133",1.4706e-06,"PEGMEA","PEGDA",0.9,0.1,"Aerosil 380",10,"NaTFSI",20,"0.9 PEGMEA, 0.1 PEGDA, 10 aerosil 380, 20 NaTFSI",2024-06-04,"PCB print",3,0.028,1.3267,"PCB print",TRUE,"NO"
"SSna_133",1.5038e-06,"PEGMEA","PEGDA",0.9,0.1,"Aerosil 380",10,"NaTFSI",20,"0.9 PEGMEA, 0.1 PEGDA, 10 aerosil 380, 20 NaTFSI",2024-06-04,"PCB print",3,0.028,1.3267,"PCB print",TRUE,"NO"
"SSna_133",7.5614e-07,"PEGMEA","PEGDA",0.9,0.1,"Aerosil 380",10,"NaTFSI",20,"0.9 PEGMEA, 0.1 PEGDA, 10 aerosil 380, 20 NaTFSI",2024-06-04,"PCB print",3,0.028,1.3267,"PCB print",TRUE,"NO"
"SSna_133",7.4906e-07,"PEGMEA","PEGDA",0.9,0.1,"Aerosil 380",10,"NaTFSI",20,"0.9 PEGMEA, 0.1 PEGDA, 10 aerosil 380, 20 NaTFSI",2024-06-04,"PCB print",3,0.028,1.3267,"PCB print",TRUE,"NO"
"SSna_134",6.5574e-07,"PEGMEA","PEGDA",0.9,0.1,"Aerosil 380",10,"NaTFSI",17.1,"0.9 PEGMEA, 0.1 PEGDA, 10 aerosil 380, 17.1 NaTFSI",2024-06-04,"PCB print",3,0.028,0.9033,"PCB print",TRUE,"NO"
"SSna_134",7.619e-07,"PEGMEA","PEGDA",0.9,0.1,"Aerosil 380",10,"NaTFSI",17.1,"0.9 PEGMEA, 0.1 PEGDA, 10 aerosil 380, 17.1 NaTFSI",2024-06-04,"PCB print",3,0.028,0.9033,"PCB print",TRUE,"NO"
"SSna_134",6.483e-07,"PEGMEA","PEGDA",0.9,0.1,"Aerosil 380",10,"NaTFSI",17.1,"0.9 PEGMEA, 0.1 PEGDA, 10 aerosil 380, 17.1 NaTFSI",2024-06-04,"PCB print",3,0.028,0.9033,"PCB print",TRUE,"NO"
"SSna_134",7.4349e-07,"PEGMEA","PEGDA",0.9,0.1,"Aerosil 380",10,"NaTFSI",17.1,"0.9 PEGMEA, 0.1 PEGDA, 10 aerosil 380, 17.1 NaTFSI",2024-06-04,"PCB print",3,0.028,0.9033,"PCB print",TRUE,"NO"
"SSna_134",1.5385e-06,"PEGMEA","PEGDA",0.9,0.1,"Aerosil 380",10,"NaTFSI",17.1,"0.9 PEGMEA, 0.1 PEGDA, 10 aerosil 380, 17.1 NaTFSI",2024-06-04,"PCB print",3,0.028,0.9033,"PCB print",TRUE,"NO"
"SSna_134",1.6598e-06,"PEGMEA","PEGDA",0.9,0.1,"Aerosil 380",10,"NaTFSI",17.1,"0.9 PEGMEA, 0.1 PEGDA, 10 aerosil 380, 17.1 NaTFSI",2024-06-04,"PCB print",3,0.028,0.9033,"PCB print",TRUE,"NO"
"SSna_134",1.0471e-06,"PEGMEA","PEGDA",0.9,0.1,"Aerosil 380",10,"NaTFSI",17.1,"0.9 PEGMEA, 0.1 PEGDA, 10 aerosil 380, 17.1 NaTFSI",2024-06-04,"PCB print",3,0.028,0.9033,"PCB print",TRUE,"NO"
"SSna_134",1.0526e-06,"PEGMEA","PEGDA",0.9,0.1,"Aerosil 380",10,"NaTFSI",17.1,"0.9 PEGMEA, 0.1 PEGDA, 10 aerosil 380, 17.1 NaTFSI",2024-06-04,"PCB print",3,0.028,0.9033,"PCB print",TRUE,"NO"
"SSna_135",1.5094e-06,"PEGMEA","PEGDA",0.9,0.1,"Aerosil 380",10,"NaTFSI",14.3,"0.9 PEGMEA, 0.1 PEGDA, 10 aerosil 380, 14.3 NaTFSI",2024-06-04,"PCB print",3,0.028,0.75,"PCB print",TRUE,"NO"
"SSna_135",1.4337e-06,"PEGMEA","PEGDA",0.9,0.1,"Aerosil 380",10,"NaTFSI",14.3,"0.9 PEGMEA, 0.1 PEGDA, 10 aerosil 380, 14.3 NaTFSI",2024-06-04,"PCB print",3,0.028,0.75,"PCB print",TRUE,"NO"
"SSna_135",1.5444e-06,"PEGMEA","PEGDA",0.9,0.1,"Aerosil 380",10,"NaTFSI",14.3,"0.9 PEGMEA, 0.1 PEGDA, 10 aerosil 380, 14.3 NaTFSI",2024-06-04,"PCB print",3,0.028,0.75,"PCB print",TRUE,"NO"
"SSna_135",1.4493e-06,"PEGMEA","PEGDA",0.9,0.1,"Aerosil 380",10,"NaTFSI",14.3,"0.9 PEGMEA, 0.1 PEGDA, 10 aerosil 380, 14.3 NaTFSI",2024-06-04,"PCB print",3,0.028,0.75,"PCB print",TRUE,"NO"
"SSna_135",2.0725e-06,"PEGMEA","PEGDA",0.9,0.1,"Aerosil 380",10,"NaTFSI",14.3,"0.9 PEGMEA, 0.1 PEGDA, 10 aerosil 380, 14.3 NaTFSI",2024-06-04,"PCB print",3,0.028,0.75,"PCB print",TRUE,"NO"
"SSna_135",2.0305e-06,"PEGMEA","PEGDA",0.9,0.1,"Aerosil 380",10,"NaTFSI",14.3,"0.9 PEGMEA, 0.1 PEGDA, 10 aerosil 380, 14.3 NaTFSI",2024-06-04,"PCB print",3,0.028,0.75,"PCB print",TRUE,"NO"
"SSna_135",2.0101e-06,"PEGMEA","PEGDA",0.9,0.1,"Aerosil 380",10,"NaTFSI",14.3,"0.9 PEGMEA, 0.1 PEGDA, 10 aerosil 380, 14.3 NaTFSI",2024-06-04,"PCB print",3,0.028,0.75,"PCB print",TRUE,"NO"
"SSna_135",1.9608e-06,"PEGMEA","PEGDA",0.9,0.1,"Aerosil 380",10,"NaTFSI",14.3,"0.9 PEGMEA, 0.1 PEGDA, 10 aerosil 380, 14.3 NaTFSI",2024-06-04,"PCB print",3,0.028,0.75,"PCB print",TRUE,"NO"
"SSna_136",1.4815e-06,"PEGMEA","PEGDA",0.9,0.1,"Aerosil 380",10,"NaTFSI",11.4,"0.9 PEGMEA, 0.1 PEGDA, 10 aerosil 380, 11.4 NaTFSI",2024-06-04,"PCB print",3,0.028,0.8,"PCB print",TRUE,"NO"
"SSna_136",1.4652e-06,"PEGMEA","PEGDA",0.9,0.1,"Aerosil 380",10,"NaTFSI",11.4,"0.9 PEGMEA, 0.1 PEGDA, 10 aerosil 380, 11.4 NaTFSI",2024-06-04,"PCB print",3,0.028,0.8,"PCB print",TRUE,"NO"
"SSna_136",1.3889e-06,"PEGMEA","PEGDA",0.9,0.1,"Aerosil 380",10,"NaTFSI",11.4,"0.9 PEGMEA, 0.1 PEGDA, 10 aerosil 380, 11.4 NaTFSI",2024-06-04,"PCB print",3,0.028,0.8,"PCB print",TRUE,"NO"
"SSna_136",1.3746e-06,"PEGMEA","PEGDA",0.9,0.1,"Aerosil 380",10,"NaTFSI",11.4,"0.9 PEGMEA, 0.1 PEGDA, 10 aerosil 380, 11.4 NaTFSI",2024-06-04,"PCB print",3,0.028,0.8,"PCB print",TRUE,"NO"
"SSna_136",2.0833e-06,"PEGMEA","PEGDA",0.9,0.1,"Aerosil 380",10,"NaTFSI",11.4,"0.9 PEGMEA, 0.1 PEGDA, 10 aerosil 380, 11.4 NaTFSI",2024-06-04,"PCB print",3,0.028,0.8,"PCB print",TRUE,"NO"
"SSna_136",1.9608e-06,"PEGMEA","PEGDA",0.9,0.1,"Aerosil 380",10,"NaTFSI",11.4,"0.9 PEGMEA, 0.1 PEGDA, 10 aerosil 380, 11.4 NaTFSI",2024-06-04,"PCB print",3,0.028,0.8,"PCB print",TRUE,"NO"
"SSna_136",1.6129e-06,"PEGMEA","PEGDA",0.9,0.1,"Aerosil 380",10,"NaTFSI",11.4,"0.9 PEGMEA, 0.1 PEGDA, 10 aerosil 380, 11.4 NaTFSI",2024-06-04,"PCB print",3,0.028,0.8,"PCB print",TRUE,"NO"
"SSna_136",1.5748e-06,"PEGMEA","PEGDA",0.9,0.1,"Aerosil 380",10,"NaTFSI",11.4,"0.9 PEGMEA, 0.1 PEGDA, 10 aerosil 380, 11.4 NaTFSI",2024-06-04,"PCB print",3,0.028,0.8,"PCB print",TRUE,"NO"
"SSna_137",3.4483e-07,"PEGMEA","PEGDA",0.9,0.1,"Aerosil 380",10,"NaTFSI",8.57,"0.9 PEGMEA, 0.1 PEGDA, 10 aerosil 380, 8.57 NaTFSI",2024-06-04,"PCB print",3,0.028,1,"PCB print",TRUE,"NO"
"SSna_137",3.2787e-07,"PEGMEA","PEGDA",0.9,0.1,"Aerosil 380",10,"NaTFSI",8.57,"0.9 PEGMEA, 0.1 PEGDA, 10 aerosil 380, 8.57 NaTFSI",2024-06-04,"PCB print",3,0.028,1,"PCB print",TRUE,"NO"
"SSna_137",4.2553e-07,"PEGMEA","PEGDA",0.9,0.1,"Aerosil 380",10,"NaTFSI",8.57,"0.9 PEGMEA, 0.1 PEGDA, 10 aerosil 380, 8.57 NaTFSI",2024-06-04,"PCB print",3,0.028,1,"PCB print",TRUE,"NO"
"SSna_137",5.0378e-07,"PEGMEA","PEGDA",0.9,0.1,"Aerosil 380",10,"NaTFSI",8.57,"0.9 PEGMEA, 0.1 PEGDA, 10 aerosil 380, 8.57 NaTFSI",2024-06-04,"PCB print",3,0.028,1,"PCB print",TRUE,"NO"
"SSna_137",6.1824e-07,"PEGMEA","PEGDA",0.9,0.1,"Aerosil 380",10,"NaTFSI",8.57,"0.9 PEGMEA, 0.1 PEGDA, 10 aerosil 380, 8.57 NaTFSI",2024-06-04,"PCB print",3,0.028,1,"PCB print",TRUE,"NO"
"SSna_137",6.4516e-07,"PEGMEA","PEGDA",0.9,0.1,"Aerosil 380",10,"NaTFSI",8.57,"0.9 PEGMEA, 0.1 PEGDA, 10 aerosil 380, 8.57 NaTFSI",2024-06-04,"PCB print",3,0.028,1,"PCB print",TRUE,"NO"
"SSna_137",5.0761e-07,"PEGMEA","PEGDA",0.9,0.1,"Aerosil 380",10,"NaTFSI",8.57,"0.9 PEGMEA, 0.1 PEGDA, 10 aerosil 380, 8.57 NaTFSI",2024-06-04,"PCB print",3,0.028,1,"PCB print",TRUE,"NO"
"SSna_137",5.1216e-07,"PEGMEA","PEGDA",0.9,0.1,"Aerosil 380",10,"NaTFSI",8.57,"0.9 PEGMEA, 0.1 PEGDA, 10 aerosil 380, 8.57 NaTFSI",2024-06-04,"PCB print",3,0.028,1,"PCB print",TRUE,"NO"
"SSna_138",1.0638e-06,"PEGMEA","PEGDA",0.9,0.1,"Aerosil 380",10,"NaTFSI",5.71,"0.9 PEGMEA, 0.1 PEGDA, 10 aerosil 380, 5.71 NaTFSI",2024-06-04,"PCB print",3,0.028,0.91,"PCB print",TRUE,"NO"
"SSna_138",1.0929e-06,"PEGMEA","PEGDA",0.9,0.1,"Aerosil 380",10,"NaTFSI",5.71,"0.9 PEGMEA, 0.1 PEGDA, 10 aerosil 380, 5.71 NaTFSI",2024-06-04,"PCB print",3,0.028,0.91,"PCB print",TRUE,"NO"
"SSna_138",1.3029e-06,"PEGMEA","PEGDA",0.9,0.1,"Aerosil 380",10,"NaTFSI",5.71,"0.9 PEGMEA, 0.1 PEGDA, 10 aerosil 380, 5.71 NaTFSI",2024-06-04,"PCB print",3,0.028,0.91,"PCB print",TRUE,"NO"
"SSna_138",1.3245e-06,"PEGMEA","PEGDA",0.9,0.1,"Aerosil 380",10,"NaTFSI",5.71,"0.9 PEGMEA, 0.1 PEGDA, 10 aerosil 380, 5.71 NaTFSI",2024-06-04,"PCB print",3,0.028,0.91,"PCB print",TRUE,"NO"
"SSna_138",1.7467e-06,"PEGMEA","PEGDA",0.9,0.1,"Aerosil 380",10,"NaTFSI",5.71,"0.9 PEGMEA, 0.1 PEGDA, 10 aerosil 380, 5.71 NaTFSI",2024-06-04,"PCB print",3,0.028,0.91,"PCB print",TRUE,"NO"
"SSna_138",1.5936e-06,"PEGMEA","PEGDA",0.9,0.1,"Aerosil 380",10,"NaTFSI",5.71,"0.9 PEGMEA, 0.1 PEGDA, 10 aerosil 380, 5.71 NaTFSI",2024-06-04,"PCB print",3,0.028,0.91,"PCB print",TRUE,"NO"
"SSna_138",1.2195e-06,"PEGMEA","PEGDA",0.9,0.1,"Aerosil 380",10,"NaTFSI",5.71,"0.9 PEGMEA, 0.1 PEGDA, 10 aerosil 380, 5.71 NaTFSI",2024-06-04,"PCB print",3,0.028,0.91,"PCB print",TRUE,"NO"
