Repository: Jay2-davic/SPOC_code

# Studying-Polymers-on a-Chip (SPOC) Data Cleaning and Processing
Author: Jay Jimenez jimenez45@llnl.gov

# Project Description

The SPOC project aims to establish an automated, high-throughput experimentation workflow to screen solid state polymer electrolytes. This repository contains code to reproduce the data cleaning workflow, data processing, and active learning for the SPOC project. Electrochemical impedance spectroscopy processing code is included as a Python file which was used to determine bulk ionic conductivities.

File: output/pe_data_with_flags.csv (part 22 of 27)
"sample_ID","ionic_conductivity_final","fcomp_mat1","fcomp_mat2","fcomp_mat1_ratio","fcomp_mat2_ratio","fcomp_additive","fcomp_additive_wt_pct","fcomp_salt","fcomp_salt_wt_pct","fcomp_formulation","date_casted","cast_type","fab_method","area_cm2","spe_thickness_avg","print_type","flag_for_removal","validation"
"SSna_138",1.1765e-06,"PEGMEA","PEGDA",0.9,0.1,"Aerosil 380",10,"NaTFSI",5.71,"0.9 PEGMEA, 0.1 PEGDA, 10 aerosil 380, 5.71 NaTFSI",2024-06-04,"PCB print",3,0.028,0.91,"PCB print",TRUE,"NO"
"SSna_139",1.1527e-06,"PEGMEA","PEGDA",0.9,0.1,"Aerosil 380",10,"NaTFSI",2.86,"0.9 PEGMEA, 0.1 PEGDA, 10 aerosil 380, 2.86 NaTFSI",2024-06-04,"PCB print",3,0.028,0.6803,"PCB print",TRUE,"NO"
"SSna_139",1.1494e-06,"PEGMEA","PEGDA",0.9,0.1,"Aerosil 380",10,"NaTFSI",2.86,"0.9 PEGMEA, 0.1 PEGDA, 10 aerosil 380, 2.86 NaTFSI",2024-06-04,"PCB print",3,0.028,0.6803,"PCB print",TRUE,"NO"
"SSna_139",1.278e-06,"PEGMEA","PEGDA",0.9,0.1,"Aerosil 380",10,"NaTFSI",2.86,"0.9 PEGMEA, 0.1 PEGDA, 10 aerosil 380, 2.86 NaTFSI",2024-06-04,"PCB print",3,0.028,0.6803,"PCB print",TRUE,"NO"
"SSna_139",1.3514e-06,"PEGMEA","PEGDA",0.9,0.1,"Aerosil 380",10,"NaTFSI",2.86,"0.9 PEGMEA, 0.1 PEGDA, 10 aerosil 380, 2.86 NaTFSI",2024-06-04,"PCB print",3,0.028,0.6803,"PCB print",TRUE,"NO"
"SSna_139",1.9608e-06,"PEGMEA","PEGDA",0.9,0.1,"Aerosil 380",10,"NaTFSI",2.86,"0.9 PEGMEA, 0.1 PEGDA, 10 aerosil 380, 2.86 NaTFSI",2024-06-04,"PCB print",3,0.028,0.6803,"PCB print",TRUE,"NO"
"SSna_139",1.9802e-06,"PEGMEA","PEGDA",0.9,0.1,"Aerosil 380",10,"NaTFSI",2.86,"0.9 PEGMEA, 0.1 PEGDA, 10 aerosil 380, 2.86 NaTFSI",2024-06-04,"PCB print",3,0.028,0.6803,"PCB print",TRUE,"NO"
"SSna_139",1.1799e-06,"PEGMEA","PEGDA",0.9,0.1,"Aerosil 380",10,"NaTFSI",2.86,"0.9 PEGMEA, 0.1 PEGDA, 10 aerosil 380, 2.86 NaTFSI",2024-06-04,"PCB print",3,0.028,0.6803,"PCB print",TRUE,"NO"
"SSna_139",1.1494e-06,"PEGMEA","PEGDA",0.9,0.1,"Aerosil 380",10,"NaTFSI",2.86,"0.9 PEGMEA, 0.1 PEGDA, 10 aerosil 380, 2.86 NaTFSI",2024-06-04,"PCB print",3,0.028,0.6803,"PCB print",TRUE,"NO"
"SSna_141",1.3245e-06,"PEGMEA","PEGDA",0.9,0.1,"Aerosil 380",10,"NaTFSI",20,"0.9 PEGMEA, 0.1 PEGDA, 10 aerosil 380, 20 NaTFSI",2024-06-04,"PCB print",3,0.028,0.9133,"PCB print",TRUE,"NO"
"SSna_141",1.3793e-06,"PEGMEA","PEGDA",0.9,0.1,"Aerosil 380",10,"NaTFSI",20,"0.9 PEGMEA, 0.1 PEGDA, 10 aerosil 380, 20 NaTFSI",2024-06-04,"PCB print",3,0.028,0.9133,"PCB print",TRUE,"NO"
"SSna_141",1.8433e-06,"PEGMEA","PEGDA",0.9,0.1,"Aerosil 380",10,"NaTFSI",20,"0.9 PEGMEA, 0.1 PEGDA, 10 aerosil 380, 20 NaTFSI",2024-06-04,"PCB print",3,0.028,0.9133,"PCB print",TRUE,"NO"
"SSna_141",1.7778e-06,"PEGMEA","PEGDA",0.9,0.1,"Aerosil 380",10,"NaTFSI",20,"0.9 PEGMEA, 0.1 PEGDA, 10 aerosil 380, 20 NaTFSI",2024-06-04,"PCB print",3,0.028,0.9133,"PCB print",TRUE,"NO"
"SSna_141",2.5974e-06,"PEGMEA","PEGDA",0.9,0.1,"Aerosil 380",10,"NaTFSI",20,"0.9 PEGMEA, 0.1 PEGDA, 10 aerosil 380, 20 NaTFSI",2024-06-04,"PCB print",3,0.028,0.9133,"PCB print",TRUE,"NO"
"SSna_141",2.5806e-06,"PEGMEA","PEGDA",0.9,0.1,"Aerosil 380",10,"NaTFSI",20,"0.9 PEGMEA, 0.1 PEGDA, 10 aerosil 380, 20 NaTFSI",2024-06-04,"PCB print",3,0.028,0.9133,"PCB print",TRUE,"NO"
"SSna_141",1.81e-06,"PEGMEA","PEGDA",0.9,0.1,"Aerosil 380",10,"NaTFSI",20,"0.9 PEGMEA, 0.1 PEGDA, 10 aerosil 380, 20 NaTFSI",2024-06-04,"PCB print",3,0.028,0.9133,"PCB print",TRUE,"NO"
"SSna_141",1.9324e-06,"PEGMEA","PEGDA",0.9,0.1,"Aerosil 380",10,"NaTFSI",20,"0.9 PEGMEA, 0.1 PEGDA, 10 aerosil 380, 20 NaTFSI",2024-06-04,"PCB print",3,0.028,0.9133,"PCB print",TRUE,"NO"
"SSna_142",1.7544e-06,"PEGMEA","PEGDA",0.9,0.1,"Aerosil 380",10,"NaTFSI",17.1,"0.9 PEGMEA, 0.1 PEGDA, 10 aerosil 380, 17.1 NaTFSI",2024-06-04,"PCB print",3,0.028,0.84,"PCB print",TRUE,"NO"
"SSna_142",1.8692e-06,"PEGMEA","PEGDA",0.9,0.1,"Aerosil 380",10,"NaTFSI",17.1,"0.9 PEGMEA, 0.1 PEGDA, 10 aerosil 380, 17.1 NaTFSI",2024-06-04,"PCB print",3,0.028,0.84,"PCB print",TRUE,"NO"
"SSna_142",1.8265e-06,"PEGMEA","PEGDA",0.9,0.1,"Aerosil 380",10,"NaTFSI",17.1,"0.9 PEGMEA, 0.1 PEGDA, 10 aerosil 380, 17.1 NaTFSI",2024-06-04,"PCB print",3,0.028,0.84,"PCB print",TRUE,"NO"
"SSna_142",1.8018e-06,"PEGMEA","PEGDA",0.9,0.1,"Aerosil 380",10,"NaTFSI",17.1,"0.9 PEGMEA, 0.1 PEGDA, 10 aerosil 380, 17.1 NaTFSI",2024-06-04,"PCB print",3,0.028,0.84,"PCB print",TRUE,"NO"
"SSna_142",2.8986e-06,"PEGMEA","PEGDA",0.9,0.1,"Aerosil 380",10,"NaTFSI",17.1,"0.9 PEGMEA, 0.1 PEGDA, 10 aerosil 380, 17.1 NaTFSI",2024-06-04,"PCB print",3,0.028,0.84,"PCB print",TRUE,"NO"
"SSna_142",2.9412e-06,"PEGMEA","PEGDA",0.9,0.1,"Aerosil 380",10,"NaTFSI",17.1,"0.9 PEGMEA, 0.1 PEGDA, 10 aerosil 380, 17.1 NaTFSI",2024-06-04,"PCB print",3,0.028,0.84,"PCB print",TRUE,"NO"
"SSna_142",1.5686e-06,"PEGMEA","PEGDA",0.9,0.1,"Aerosil 380",10,"NaTFSI",17.1,"0.9 PEGMEA, 0.1 PEGDA, 10 aerosil 380, 17.1 NaTFSI",2024-06-04,"PCB print",3,0.028,0.84,"PCB print",TRUE,"NO"
"SSna_142",1.3986e-06,"PEGMEA","PEGDA",0.9,0.1,"Aerosil 380",10,"NaTFSI",17.1,"0.9 PEGMEA, 0.1 PEGDA, 10 aerosil 380, 17.1 NaTFSI",2024-06-04,"PCB print",3,0.028,0.84,"PCB print",TRUE,"NO"
"SSna_143",1.7621e-06,"PEGMEA","PEGDA",0.9,0.1,"Aerosil 380",10,"NaTFSI",14.3,"0.9 PEGMEA, 0.1 PEGDA, 10 aerosil 380, 14.3 NaTFSI",2024-06-04,"PCB print",3,0.028,0.7933,"PCB print",TRUE,"NO"
"SSna_143",1.626e-06,"PEGMEA","PEGDA",0.9,0.1,"Aerosil 380",10,"NaTFSI",14.3,"0.9 PEGMEA, 0.1 PEGDA, 10 aerosil 380, 14.3 NaTFSI",2024-06-04,"PCB print",3,0.028,0.7933,"PCB print",TRUE,"NO"
"SSna_143",2.1053e-06,"PEGMEA","PEGDA",0.9,0.1,"Aerosil 380",10,"NaTFSI",14.3,"0.9 PEGMEA, 0.1 PEGDA, 10 aerosil 380, 14.3 NaTFSI",2024-06-04,"PCB print",3,0.028,0.7933,"PCB print",TRUE,"NO"
"SSna_143",1.9231e-06,"PEGMEA","PEGDA",0.9,0.1,"Aerosil 380",10,"NaTFSI",14.3,"0.9 PEGMEA, 0.1 PEGDA, 10 aerosil 380, 14.3 NaTFSI",2024-06-04,"PCB print",3,0.028,0.7933,"PCB print",TRUE,"NO"
"SSna_143",2.9197e-06,"PEGMEA","PEGDA",0.9,0.1,"Aerosil 380",10,"NaTFSI",14.3,"0.9 PEGMEA, 0.1 PEGDA, 10 aerosil 380, 14.3 NaTFSI",2024-06-04,"PCB print",3,0.028,0.7933,"PCB print",TRUE,"NO"
"SSna_143",2.649e-06,"PEGMEA","PEGDA",0.9,0.1,"Aerosil 380",10,"NaTFSI",14.3,"0.9 PEGMEA, 0.1 PEGDA, 10 aerosil 380, 14.3 NaTFSI",2024-06-04,"PCB print",3,0.028,0.7933,"PCB print",TRUE,"NO"
"SSna_143",1.6949e-06,"PEGMEA","PEGDA",0.9,0.1,"Aerosil 380",10,"NaTFSI",14.3,"0.9 PEGMEA, 0.1 PEGDA, 10 aerosil 380, 14.3 NaTFSI",2024-06-04,"PCB print",3,0.028,0.7933,"PCB print",TRUE,"NO"
"SSna_143",1.6878e-06,"PEGMEA","PEGDA",0.9,0.1,"Aerosil 380",10,"NaTFSI",14.3,"0.9 PEGMEA, 0.1 PEGDA, 10 aerosil 380, 14.3 NaTFSI",2024-06-04,"PCB print",3,0.028,0.7933,"PCB print",TRUE,"NO"
"SSna_144",1.6461e-06,"PEGMEA","PEGDA",0.9,0.1,"Aerosil 380",10,"NaTFSI",11.4,"0.9 PEGMEA, 0.1 PEGDA, 10 aerosil 380, 11.4 NaTFSI",2024-06-04,"PCB print",3,0.028,0.7167,"PCB print",TRUE,"NO"
"SSna_144",1.8779e-06,"PEGMEA","PEGDA",0.9,0.1,"Aerosil 380",10,"NaTFSI",11.4,"0.9 PEGMEA, 0.1 PEGDA, 10 aerosil 380, 11.4 NaTFSI",2024-06-04,"PCB print",3,0.028,0.7167,"PCB print",TRUE,"NO"
"SSna_144",1.8957e-06,"PEGMEA","PEGDA",0.9,0.1,"Aerosil 380",10,"NaTFSI",11.4,"0.9 PEGMEA, 0.1 PEGDA, 10 aerosil 380, 11.4 NaTFSI",2024-06-04,"PCB print",3,0.028,0.7167,"PCB print",TRUE,"NO"
"SSna_144",1.81e-06,"PEGMEA","PEGDA",0.9,0.1,"Aerosil 380",10,"NaTFSI",11.4,"0.9 PEGMEA, 0.1 PEGDA, 10 aerosil 380, 11.4 NaTFSI",2024-06-04,"PCB print",3,0.028,0.7167,"PCB print",TRUE,"NO"
"SSna_144",2.7778e-06,"PEGMEA","PEGDA",0.9,0.1,"Aerosil 380",10,"NaTFSI",11.4,"0.9 PEGMEA, 0.1 PEGDA, 10 aerosil 380, 11.4 NaTFSI",2024-06-04,"PCB print",3,0.028,0.7167,"PCB print",TRUE,"NO"
"SSna_144",2.7027e-06,"PEGMEA","PEGDA",0.9,0.1,"Aerosil 380",10,"NaTFSI",11.4,"0.9 PEGMEA, 0.1 PEGDA, 10 aerosil 380, 11.4 NaTFSI",2024-06-04,"PCB print",3,0.028,0.7167,"PCB print",TRUE,"NO"
"SSna_144",1.8957e-06,"PEGMEA","PEGDA",0.9,0.1,"Aerosil 380",10,"NaTFSI",11.4,"0.9 PEGMEA, 0.1 PEGDA, 10 aerosil 380, 11.4 NaTFSI",2024-06-04,"PCB print",3,0.028,0.7167,"PCB print",TRUE,"NO"
"SSna_144",1.8868e-06,"PEGMEA","PEGDA",0.9,0.1,"Aerosil 380",10,"NaTFSI",11.4,"0.9 PEGMEA, 0.1 PEGDA, 10 aerosil 380, 11.4 NaTFSI",2024-06-04,"PCB print",3,0.028,0.7167,"PCB print",TRUE,"NO"
"SSna_145",1.1561e-06,"PEGMEA","PEGDA",0.9,0.1,"Aerosil 380",10,"NaTFSI",8.57,"0.9 PEGMEA, 0.1 PEGDA, 10 aerosil 380, 8.57 NaTFSI",2024-06-04,"PCB print",3,0.028,0.86,"PCB print",TRUE,"NO"
"SSna_145",1.1662e-06,"PEGMEA","PEGDA",0.9,0.1,"Aerosil 380",10,"NaTFSI",8.57,"0.9 PEGMEA, 0.1 PEGDA, 10 aerosil 380, 8.57 NaTFSI",2024-06-04,"PCB print",3,0.028,0.86,"PCB print",TRUE,"NO"
"SSna_145",1.5564e-06,"PEGMEA","PEGDA",0.9,0.1,"Aerosil 380",10,"NaTFSI",8.57,"0.9 PEGMEA, 0.1 PEGDA, 10 aerosil 380, 8.57 NaTFSI",2024-06-04,"PCB print",3,0.028,0.86,"PCB print",TRUE,"NO"
"SSna_145",1.5209e-06,"PEGMEA","PEGDA",0.9,0.1,"Aerosil 380",10,"NaTFSI",8.57,"0.9 PEGMEA, 0.1 PEGDA, 10 aerosil 380, 8.57 NaTFSI",2024-06-04,"PCB print",3,0.028,0.86,"PCB print",TRUE,"NO"
"SSna_145",2.2989e-06,"PEGMEA","PEGDA",0.9,0.1,"Aerosil 380",10,"NaTFSI",8.57,"0.9 PEGMEA, 0.1 PEGDA, 10 aerosil 380, 8.57 NaTFSI",2024-06-04,"PCB print",3,0.028,0.86,"PCB print",TRUE,"NO"
"SSna_145",2.3529e-06,"PEGMEA","PEGDA",0.9,0.1,"Aerosil 380",10,"NaTFSI",8.57,"0.9 PEGMEA, 0.1 PEGDA, 10 aerosil 380, 8.57 NaTFSI",2024-06-04,"PCB print",3,0.028,0.86,"PCB print",TRUE,"NO"
"SSna_145",1.2422e-06,"PEGMEA","PEGDA",0.9,0.1,"Aerosil 380",10,"NaTFSI",8.57,"0.9 PEGMEA, 0.1 PEGDA, 10 aerosil 380, 8.57 NaTFSI",2024-06-04,"PCB print",3,0.028,0.86,"PCB print",TRUE,"NO"
"SSna_145",1.2862e-06,"PEGMEA","PEGDA",0.9,0.1,"Aerosil 380",10,"NaTFSI",8.57,"0.9 PEGMEA, 0.1 PEGDA, 10 aerosil 380, 8.57 NaTFSI",2024-06-04,"PCB print",3,0.028,0.86,"PCB print",TRUE,"NO"
"SSna_146",9.1324e-07,"PEGMEA","PEGDA",0.9,0.1,"Aerosil 380",10,"NaTFSI",5.71,"0.9 PEGMEA, 0.1 PEGDA, 10 aerosil 380, 5.71 NaTFSI",2024-06-04,"PCB print",3,0.028,0.8367,"PCB print",TRUE,"NO"
"SSna_146",8.9686e-07,"PEGMEA","PEGDA",0.9,0.1,"Aerosil 380",10,"NaTFSI",5.71,"0.9 PEGMEA, 0.1 PEGDA, 10 aerosil 380, 5.71 NaTFSI",2024-06-04,"PCB print",3,0.028,0.8367,"PCB print",TRUE,"NO"
"SSna_146",1.1765e-06,"PEGMEA","PEGDA",0.9,0.1,"Aerosil 380",10,"NaTFSI",5.71,"0.9 PEGMEA, 0.1 PEGDA, 10 aerosil 380, 5.71 NaTFSI",2024-06-04,"PCB print",3,0.028,0.8367,"PCB print",TRUE,"NO"
"SSna_146",1.1799e-06,"PEGMEA","PEGDA",0.9,0.1,"Aerosil 380",10,"NaTFSI",5.71,"0.9 PEGMEA, 0.1 PEGDA, 10 aerosil 380, 5.71 NaTFSI",2024-06-04,"PCB print",3,0.028,0.8367,"PCB print",TRUE,"NO"
"SSna_146",1.5209e-06,"PEGMEA","PEGDA",0.9,0.1,"Aerosil 380",10,"NaTFSI",5.71,"0.9 PEGMEA, 0.1 PEGDA, 10 aerosil 380, 5.71 NaTFSI",2024-06-04,"PCB print",3,0.028,0.8367,"PCB print",TRUE,"NO"
"SSna_146",1.5326e-06,"PEGMEA","PEGDA",0.9,0.1,"Aerosil 380",10,"NaTFSI",5.71,"0.9 PEGMEA, 0.1 PEGDA, 10 aerosil 380, 5.71 NaTFSI",2024-06-04,"PCB print",3,0.028,0.8367,"PCB print",TRUE,"NO"
"SSna_146",1.0309e-06,"PEGMEA","PEGDA",0.9,0.1,"Aerosil 380",10,"NaTFSI",5.71,"0.9 PEGMEA, 0.1 PEGDA, 10 aerosil 380, 5.71 NaTFSI",2024-06-04,"PCB print",3,0.028,0.8367,"PCB print",TRUE,"NO"
"SSna_146",1.0554e-06,"PEGMEA","PEGDA",0.9,0.1,"Aerosil 380",10,"NaTFSI",5.71,"0.9 PEGMEA, 0.1 PEGDA, 10 aerosil 380, 5.71 NaTFSI",2024-06-04,"PCB print",3,0.028,0.8367,"PCB print",TRUE,"NO"
"SSna_147",5.6577e-07,"PEGMEA","PEGDA",0.9,0.1,"Aerosil 380",10,"NaTFSI",2.86,"0.9 PEGMEA, 0.1 PEGDA, 10 aerosil 380, 2.86 NaTFSI",2024-06-04,"PCB print",3,0.028,0.8333,"PCB print",TRUE,"NO"
"SSna_147",5.3191e-07,"PEGMEA","PEGDA",0.9,0.1,"Aerosil 380",10,"NaTFSI",2.86,"0.9 PEGMEA, 0.1 PEGDA, 10 aerosil 380, 2.86 NaTFSI",2024-06-04,"PCB print",3,0.028,0.8333,"PCB print",TRUE,"NO"
"SSna_147",6.0514e-07,"PEGMEA","PEGDA",0.9,0.1,"Aerosil 380",10,"NaTFSI",2.86,"0.9 PEGMEA, 0.1 PEGDA, 10 aerosil 380, 2.86 NaTFSI",2024-06-04,"PCB print",3,0.028,0.8333,"PCB print",TRUE,"NO"
"SSna_147",6.1162e-07,"PEGMEA","PEGDA",0.9,0.1,"Aerosil 380",10,"NaTFSI",2.86,"0.9 PEGMEA, 0.1 PEGDA, 10 aerosil 380, 2.86 NaTFSI",2024-06-04,"PCB print",3,0.028,0.8333,"PCB print",TRUE,"NO"
"SSna_147",8.4926e-07,"PEGMEA","PEGDA",0.9,0.1,"Aerosil 380",10,"NaTFSI",2.86,"0.9 PEGMEA, 0.1 PEGDA, 10 aerosil 380, 2.86 NaTFSI",2024-06-04,"PCB print",3,0.028,0.8333,"PCB print",TRUE,"NO"
"SSna_147",8.2474e-07,"PEGMEA","PEGDA",0.9,0.1,"Aerosil 380",10,"NaTFSI",2.86,"0.9 PEGMEA, 0.1 PEGDA, 10 aerosil 380, 2.86 NaTFSI",2024-06-04,"PCB print",3,0.028,0.8333,"PCB print",TRUE,"NO"
"SSna_147",5.5096e-07,"PEGMEA","PEGDA",0.9,0.1,"Aerosil 380",10,"NaTFSI",2.86,"0.9 PEGMEA, 0.1 PEGDA, 10 aerosil 380, 2.86 NaTFSI",2024-06-04,"PCB print",3,0.028,0.8333,"PCB print",TRUE,"NO"
"SSna_147",5.5479e-07,"PEGMEA","PEGDA",0.9,0.1,"Aerosil 380",10,"NaTFSI",2.86,"0.9 PEGMEA, 0.1 PEGDA, 10 aerosil 380, 2.86 NaTFSI",2024-06-04,"PCB print",3,0.028,0.8333,"PCB print",TRUE,"NO"
"SSna_148",3.7037e-08,"PEGMEA","PEGDA",0.9,0.1,"Aerosil 380",10,"NaTFSI",0,"0.9 PEGMEA, 0.1 PEGDA, 10 aerosil 380, 0 NaTFSI",2024-06-04,"PCB print",3,0.028,0.7967,"PCB print",TRUE,"NO"
"SSna_148",3.8462e-08,"PEGMEA","PEGDA",0.9,0.1,"Aerosil 380",10,"NaTFSI",0,"0.9 PEGMEA, 0.1 PEGDA, 10 aerosil 380, 0 NaTFSI",2024-06-04,"PCB print",3,0.028,0.7967,"PCB print",TRUE,"NO"
"SSna_148",4.1322e-08,"PEGMEA","PEGDA",0.9,0.1,"Aerosil 380",10,"NaTFSI",0,"0.9 PEGMEA, 0.1 PEGDA, 10 aerosil 380, 0 NaTFSI",2024-06-04,"PCB print",3,0.028,0.7967,"PCB print",TRUE,"NO"
"SSna_148",3.8095e-08,"PEGMEA","PEGDA",0.9,0.1,"Aerosil 380",10,"NaTFSI",0,"0.9 PEGMEA, 0.1 PEGDA, 10 aerosil 380, 0 NaTFSI",2024-06-04,"PCB print",3,0.028,0.7967,"PCB print",TRUE,"NO"
"SSna_148",4.7506e-08,"PEGMEA","PEGDA",0.9,0.1,"Aerosil 380",10,"NaTFSI",0,"0.9 PEGMEA, 0.1 PEGDA, 10 aerosil 380, 0 NaTFSI",2024-06-04,"PCB print",3,0.028,0.7967,"PCB print",TRUE,"NO"
"SSna_148",4.5872e-08,"PEGMEA","PEGDA",0.9,0.1,"Aerosil 380",10,"NaTFSI",0,"0.9 PEGMEA, 0.1 PEGDA, 10 aerosil 380, 0 NaTFSI",2024-06-04,"PCB print",3,0.028,0.7967,"PCB print",TRUE,"NO"
"SSna_148",3.5714e-08,"PEGMEA","PEGDA",0.9,0.1,"Aerosil 380",10,"NaTFSI",0,"0.9 PEGMEA, 0.1 PEGDA, 10 aerosil 380, 0 NaTFSI",2024-06-04,"PCB print",3,0.028,0.7967,"PCB print",TRUE,"NO"
"SSna_148",4.1754e-08,"PEGMEA","PEGDA",0.9,0.1,"Aerosil 380",10,"NaTFSI",0,"0.9 PEGMEA, 0.1 PEGDA, 10 aerosil 380, 0 NaTFSI",2024-06-04,"PCB print",3,0.028,0.7967,"PCB print",TRUE,"NO"
"SSna_149",2.1858e-06,"PEGMEA","PEGDA",0.9,0.1,"Aerosil 380",10,"NaTFSI",20,"0.9 PEGMEA, 0.1 PEGDA, 10 aerosil 380, 20 NaTFSI",2024-06-10,"PCB print",3,0.028,0.9033,"PCB print",TRUE,"NO"
"SSna_149",1.9802e-06,"PEGMEA","PEGDA",0.9,0.1,"Aerosil 380",10,"NaTFSI",20,"0.9 PEGMEA, 0.1 PEGDA, 10 aerosil 380, 20 NaTFSI",2024-06-10,"PCB print",3,0.028,0.9033,"PCB print",TRUE,"NO"
"SSna_149",2.439e-06,"PEGMEA","PEGDA",0.9,0.1,"Aerosil 380",10,"NaTFSI",20,"0.9 PEGMEA, 0.1 PEGDA, 10 aerosil 380, 20 NaTFSI",2024-06-10,"PCB print",3,0.028,0.9033,"PCB print",TRUE,"NO"
"SSna_149",2.4242e-06,"PEGMEA","PEGDA",0.9,0.1,"Aerosil 380",10,"NaTFSI",20,"0.9 PEGMEA, 0.1 PEGDA, 10 aerosil 380, 20 NaTFSI",2024-06-10,"PCB print",3,0.028,0.9033,"PCB print",TRUE,"NO"
"SSna_150",1.8957e-06,"PEGMEA","PEGDA",0.9,0.1,"Aerosil 380",10,"NaTFSI",17.1,"0.9 PEGMEA, 0.1 PEGDA, 10 aerosil 380, 17.1 NaTFSI",2024-06-10,"PCB print",3,0.028,0.6333,"PCB print",TRUE,"NO"
"SSna_150",1.9048e-06,"PEGMEA","PEGDA",0.9,0.1,"Aerosil 380",10,"NaTFSI",17.1,"0.9 PEGMEA, 0.1 PEGDA, 10 aerosil 380, 17.1 NaTFSI",2024-06-10,"PCB print",3,0.028,0.6333,"PCB print",TRUE,"NO"
"SSna_150",2.4845e-06,"PEGMEA","PEGDA",0.9,0.1,"Aerosil 380",10,"NaTFSI",17.1,"0.9 PEGMEA, 0.1 PEGDA, 10 aerosil 380, 17.1 NaTFSI",2024-06-10,"PCB print",3,0.028,0.6333,"PCB print",TRUE,"NO"
"SSna_150",2.2857e-06,"PEGMEA","PEGDA",0.9,0.1,"Aerosil 380",10,"NaTFSI",17.1,"0.9 PEGMEA, 0.1 PEGDA, 10 aerosil 380, 17.1 NaTFSI",2024-06-10,"PCB print",3,0.028,0.6333,"PCB print",TRUE,"NO"
"SSna_150",3.2258e-06,"PEGMEA","PEGDA",0.9,0.1,"Aerosil 380",10,"NaTFSI",17.1,"0.9 PEGMEA, 0.1 PEGDA, 10 aerosil 380, 17.1 NaTFSI",2024-06-10,"PCB print",3,0.028,0.6333,"PCB print",TRUE,"NO"
"SSna_150",3.252e-06,"PEGMEA","PEGDA",0.9,0.1,"Aerosil 380",10,"NaTFSI",17.1,"0.9 PEGMEA, 0.1 PEGDA, 10 aerosil 380, 17.1 NaTFSI",2024-06-10,"PCB print",3,0.028,0.6333,"PCB print",TRUE,"NO"
"SSna_150",2.2727e-06,"PEGMEA","PEGDA",0.9,0.1,"Aerosil 380",10,"NaTFSI",17.1,"0.9 PEGMEA, 0.1 PEGDA, 10 aerosil 380, 17.1 NaTFSI",2024-06-10,"PCB print",3,0.028,0.6333,"PCB print",TRUE,"NO"
"SSna_150",2.2099e-06,"PEGMEA","PEGDA",0.9,0.1,"Aerosil 380",10,"NaTFSI",17.1,"0.9 PEGMEA, 0.1 PEGDA, 10 aerosil 380, 17.1 NaTFSI",2024-06-10,"PCB print",3,0.028,0.6333,"PCB print",TRUE,"NO"
"SSna_151",1.2618e-06,"PEGMEA","PEGDA",0.9,0.1,"Aerosil 380",10,"NaTFSI",14.3,"0.9 PEGMEA, 0.1 PEGDA, 10 aerosil 380, 14.3 NaTFSI",2024-06-10,"PCB print",3,0.028,0.8733,"PCB print",TRUE,"NO"
"SSna_151",1.2539e-06,"PEGMEA","PEGDA",0.9,0.1,"Aerosil 380",10,"NaTFSI",14.3,"0.9 PEGMEA, 0.1 PEGDA, 10 aerosil 380, 14.3 NaTFSI",2024-06-10,"PCB print",3,0.028,0.8733,"PCB print",TRUE,"NO"
"SSna_151",1.7467e-06,"PEGMEA","PEGDA",0.9,0.1,"Aerosil 380",10,"NaTFSI",14.3,"0.9 PEGMEA, 0.1 PEGDA, 10 aerosil 380, 14.3 NaTFSI",2024-06-10,"PCB print",3,0.028,0.8733,"PCB print",TRUE,"NO"
"SSna_151",1.7094e-06,"PEGMEA","PEGDA",0.9,0.1,"Aerosil 380",10,"NaTFSI",14.3,"0.9 PEGMEA, 0.1 PEGDA, 10 aerosil 380, 14.3 NaTFSI",2024-06-10,"PCB print",3,0.028,0.8733,"PCB print",TRUE,"NO"
"SSna_151",2.439e-06,"PEGMEA","PEGDA",0.9,0.1,"Aerosil 380",10,"NaTFSI",14.3,"0.9 PEGMEA, 0.1 PEGDA, 10 aerosil 380, 14.3 NaTFSI",2024-06-10,"PCB print",3,0.028,0.8733,"PCB print",TRUE,"NO"
"SSna_151",2.5157e-06,"PEGMEA","PEGDA",0.9,0.1,"Aerosil 380",10,"NaTFSI",14.3,"0.9 PEGMEA, 0.1 PEGDA, 10 aerosil 380, 14.3 NaTFSI",2024-06-10,"PCB print",3,0.028,0.8733,"PCB print",TRUE,"NO"
"SSna_151",1.5625e-06,"PEGMEA","PEGDA",0.9,0.1,"Aerosil 380",10,"NaTFSI",14.3,"0.9 PEGMEA, 0.1 PEGDA, 10 aerosil 380, 14.3 NaTFSI",2024-06-10,"PCB print",3,0.028,0.8733,"PCB print",TRUE,"NO"
"SSna_151",1.6064e-06,"PEGMEA","PEGDA",0.9,0.1,"Aerosil 380",10,"NaTFSI",14.3,"0.9 PEGMEA, 0.1 PEGDA, 10 aerosil 380, 14.3 NaTFSI",2024-06-10,"PCB print",3,0.028,0.8733,"PCB print",TRUE,"NO"
"SSna_152",1.173e-06,"PEGMEA","PEGDA",0.9,0.1,"Aerosil 380",10,"NaTFSI",11.4,"0.9 PEGMEA, 0.1 PEGDA, 10 aerosil 380, 11.4 NaTFSI",2024-06-10,"PCB print",3,0.028,0.8867,"PCB print",TRUE,"NO"
"SSna_152",1.2422e-06,"PEGMEA","PEGDA",0.9,0.1,"Aerosil 380",10,"NaTFSI",11.4,"0.9 PEGMEA, 0.1 PEGDA, 10 aerosil 380, 11.4 NaTFSI",2024-06-10,"PCB print",3,0.028,0.8867,"PCB print",TRUE,"NO"
"SSna_152",1.581e-06,"PEGMEA","PEGDA",0.9,0.1,"Aerosil 380",10,"NaTFSI",11.4,"0.9 PEGMEA, 0.1 PEGDA, 10 aerosil 380, 11.4 NaTFSI",2024-06-10,"PCB print",3,0.028,0.8867,"PCB print",TRUE,"NO"
"SSna_152",1.6393e-06,"PEGMEA","PEGDA",0.9,0.1,"Aerosil 380",10,"NaTFSI",11.4,"0.9 PEGMEA, 0.1 PEGDA, 10 aerosil 380, 11.4 NaTFSI",2024-06-10,"PCB print",3,0.028,0.8867,"PCB print",TRUE,"NO"
"SSna_152",2.3392e-06,"PEGMEA","PEGDA",0.9,0.1,"Aerosil 380",10,"NaTFSI",11.4,"0.9 PEGMEA, 0.1 PEGDA, 10 aerosil 380, 11.4 NaTFSI",2024-06-10,"PCB print",3,0.028,0.8867,"PCB print",TRUE,"NO"
"SSna_152",2.4242e-06,"PEGMEA","PEGDA",0.9,0.1,"Aerosil 380",10,"NaTFSI",11.4,"0.9 PEGMEA, 0.1 PEGDA, 10 aerosil 380, 11.4 NaTFSI",2024-06-10,"PCB print",3,0.028,0.8867,"PCB print",TRUE,"NO"
"SSna_152",1.2821e-06,"PEGMEA","PEGDA",0.9,0.1,"Aerosil 380",10,"NaTFSI",11.4,"0.9 PEGMEA, 0.1 PEGDA, 10 aerosil 380, 11.4 NaTFSI",2024-06-10,"PCB print",3,0.028,0.8867,"PCB print",TRUE,"NO"
"SSna_152",1.3158e-06,"PEGMEA","PEGDA",0.9,0.1,"Aerosil 380",10,"NaTFSI",11.4,"0.9 PEGMEA, 0.1 PEGDA, 10 aerosil 380, 11.4 NaTFSI",2024-06-10,"PCB print",3,0.028,0.8867,"PCB print",TRUE,"NO"
"SSna_153",1.0127e-06,"PEGMEA","PEGDA",0.9,0.1,"Aerosil 380",10,"NaTFSI",8.57,"0.9 PEGMEA, 0.1 PEGDA, 10 aerosil 380, 8.57 NaTFSI",2024-06-10,"PCB print",3,0.028,0.9267,"PCB print",TRUE,"NO"
"SSna_153",1.0256e-06,"PEGMEA","PEGDA",0.9,0.1,"Aerosil 380",10,"NaTFSI",8.57,"0.9 PEGMEA, 0.1 PEGDA, 10 aerosil 380, 8.57 NaTFSI",2024-06-10,"PCB print",3,0.028,0.9267,"PCB print",TRUE,"NO"
"SSna_153",1.626e-06,"PEGMEA","PEGDA",0.9,0.1,"Aerosil 380",10,"NaTFSI",8.57,"0.9 PEGMEA, 0.1 PEGDA, 10 aerosil 380, 8.57 NaTFSI",2024-06-10,"PCB print",3,0.028,0.9267,"PCB print",TRUE,"NO"
"SSna_153",1.4815e-06,"PEGMEA","PEGDA",0.9,0.1,"Aerosil 380",10,"NaTFSI",8.57,"0.9 PEGMEA, 0.1 PEGDA, 10 aerosil 380, 8.57 NaTFSI",2024-06-10,"PCB print",3,0.028,0.9267,"PCB print",TRUE,"NO"
"SSna_153",2.2472e-06,"PEGMEA","PEGDA",0.9,0.1,"Aerosil 380",10,"NaTFSI",8.57,"0.9 PEGMEA, 0.1 PEGDA, 10 aerosil 380, 8.57 NaTFSI",2024-06-10,"PCB print",3,0.028,0.9267,"PCB print",TRUE,"NO"
"SSna_153",2.2099e-06,"PEGMEA","PEGDA",0.9,0.1,"Aerosil 380",10,"NaTFSI",8.57,"0.9 PEGMEA, 0.1 PEGDA, 10 aerosil 380, 8.57 NaTFSI",2024-06-10,"PCB print",3,0.028,0.9267,"PCB print",TRUE,"NO"
"SSna_153",1.0582e-06,"PEGMEA","PEGDA",0.9,0.1,"Aerosil 380",10,"NaTFSI",8.57,"0.9 PEGMEA, 0.1 PEGDA, 10 aerosil 380, 8.57 NaTFSI",2024-06-10,"PCB print",3,0.028,0.9267,"PCB print",TRUE,"NO"
"SSna_153",9.9751e-07,"PEGMEA","PEGDA",0.9,0.1,"Aerosil 380",10,"NaTFSI",8.57,"0.9 PEGMEA, 0.1 PEGDA, 10 aerosil 380, 8.57 NaTFSI",2024-06-10,"PCB print",3,0.028,0.9267,"PCB print",TRUE,"NO"
"SSna_154",5.7803e-07,"PEGMEA","PEGDA",0.9,0.1,"Aerosil 380",10,"NaTFSI",5.71,"0.9 PEGMEA, 0.1 PEGDA, 10 aerosil 380, 5.71 NaTFSI",2024-06-10,"PCB print",3,0.028,0.9333,"PCB print",TRUE,"NO"
"SSna_154",5.4054e-07,"PEGMEA","PEGDA",0.9,0.1,"Aerosil 380",10,"NaTFSI",5.71,"0.9 PEGMEA, 0.1 PEGDA, 10 aerosil 380, 5.71 NaTFSI",2024-06-10,"PCB print",3,0.028,0.9333,"PCB print",TRUE,"NO"
"SSna_154",1.0724e-06,"PEGMEA","PEGDA",0.9,0.1,"Aerosil 380",10,"NaTFSI",5.71,"0.9 PEGMEA, 0.1 PEGDA, 10 aerosil 380, 5.71 NaTFSI",2024-06-10,"PCB print",3,0.028,0.9333,"PCB print",TRUE,"NO"
"SSna_154",1.0724e-06,"PEGMEA","PEGDA",0.9,0.1,"Aerosil 380",10,"NaTFSI",5.71,"0.9 PEGMEA, 0.1 PEGDA, 10 aerosil 380, 5.71 NaTFSI",2024-06-10,"PCB print",3,0.028,0.9333,"PCB print",TRUE,"NO"
"SSna_154",1.5326e-06,"PEGMEA","PEGDA",0.9,0.1,"Aerosil 380",10,"NaTFSI",5.71,"0.9 PEGMEA, 0.1 PEGDA, 10 aerosil 380, 5.71 NaTFSI",2024-06-10,"PCB print",3,0.028,0.9333,"PCB print",TRUE,"NO"
"SSna_154",1.5873e-06,"PEGMEA","PEGDA",0.9,0.1,"Aerosil 380",10,"NaTFSI",5.71,"0.9 PEGMEA, 0.1 PEGDA, 10 aerosil 380, 5.71 NaTFSI",2024-06-10,"PCB print",3,0.028,0.9333,"PCB print",TRUE,"NO"
"SSna_154",8.658e-07,"PEGMEA","PEGDA",0.9,0.1,"Aerosil 380",10,"NaTFSI",5.71,"0.9 PEGMEA, 0.1 PEGDA, 10 aerosil 380, 5.71 NaTFSI",2024-06-10,"PCB print",3,0.028,0.9333,"PCB print",TRUE,"NO"
"SSna_154",8.9686e-07,"PEGMEA","PEGDA",0.9,0.1,"Aerosil 380",10,"NaTFSI",5.71,"0.9 PEGMEA, 0.1 PEGDA, 10 aerosil 380, 5.71 NaTFSI",2024-06-10,"PCB print",3,0.028,0.9333,"PCB print",TRUE,"NO"
"SSna_155",2.7211e-07,"PEGMEA","PEGDA",0.9,0.1,"Aerosil 380",10,"NaTFSI",2.86,"0.9 PEGMEA, 0.1 PEGDA, 10 aerosil 380, 2.86 NaTFSI",2024-06-10,"PCB print",3,0.028,1.0933,"PCB print",TRUE,"NO"
"SSna_155",3.0303e-07,"PEGMEA","PEGDA",0.9,0.1,"Aerosil 380",10,"NaTFSI",2.86,"0.9 PEGMEA, 0.1 PEGDA, 10 aerosil 380, 2.86 NaTFSI",2024-06-10,"PCB print",3,0.028,1.0933,"PCB print",TRUE,"NO"
"SSna_155",3.7037e-07,"PEGMEA","PEGDA",0.9,0.1,"Aerosil 380",10,"NaTFSI",2.86,"0.9 PEGMEA, 0.1 PEGDA, 10 aerosil 380, 2.86 NaTFSI",2024-06-10,"PCB print",3,0.028,1.0933,"PCB print",TRUE,"NO"
"SSna_155",3.7037e-07,"PEGMEA","PEGDA",0.9,0.1,"Aerosil 380",10,"NaTFSI",2.86,"0.9 PEGMEA, 0.1 PEGDA, 10 aerosil 380, 2.86 NaTFSI",2024-06-10,"PCB print",3,0.028,1.0933,"PCB print",TRUE,"NO"
"SSna_155",5.6899e-07,"PEGMEA","PEGDA",0.9,0.1,"Aerosil 380",10,"NaTFSI",2.86,"0.9 PEGMEA, 0.1 PEGDA, 10 aerosil 380, 2.86 NaTFSI",2024-06-10,"PCB print",3,0.028,1.0933,"PCB print",TRUE,"NO"
"SSna_155",5.3691e-07,"PEGMEA","PEGDA",0.9,0.1,"Aerosil 380",10,"NaTFSI",2.86,"0.9 PEGMEA, 0.1 PEGDA, 10 aerosil 380, 2.86 NaTFSI",2024-06-10,"PCB print",3,0.028,1.0933,"PCB print",TRUE,"NO"
"SSna_155",4.3668e-07,"PEGMEA","PEGDA",0.9,0.1,"Aerosil 380",10,"NaTFSI",2.86,"0.9 PEGMEA, 0.1 PEGDA, 10 aerosil 380, 2.86 NaTFSI",2024-06-10,"PCB print",3,0.028,1.0933,"PCB print",TRUE,"NO"
"SSna_155",4.6566e-07,"PEGMEA","PEGDA",0.9,0.1,"Aerosil 380",10,"NaTFSI",2.86,"0.9 PEGMEA, 0.1 PEGDA, 10 aerosil 380, 2.86 NaTFSI",2024-06-10,"PCB print",3,0.028,1.0933,"PCB print",TRUE,"NO"
"SSna_156",4.1754e-08,"PEGMEA","PEGDA",0.9,0.1,"Aerosil 380",10,"NaTFSI",0,"0.9 PEGMEA, 0.1 PEGDA, 10 aerosil 380, 0 NaTFSI",2024-06-10,"PCB print",3,0.028,0.5333,"PCB print",TRUE,"NO"
"SSna_156",4.315e-08,"PEGMEA","PEGDA",0.9,0.1,"Aerosil 380",10,"NaTFSI",0,"0.9 PEGMEA, 0.1 PEGDA, 10 aerosil 380, 0 NaTFSI",2024-06-10,"PCB print",3,0.028,0.5333,"PCB print",TRUE,"NO"
"SSna_156",4.2965e-08,"PEGMEA","PEGDA",0.9,0.1,"Aerosil 380",10,"NaTFSI",0,"0.9 PEGMEA, 0.1 PEGDA, 10 aerosil 380, 0 NaTFSI",2024-06-10,"PCB print",3,0.028,0.5333,"PCB print",TRUE,"NO"
"SSna_156",4.0486e-08,"PEGMEA","PEGDA",0.9,0.1,"Aerosil 380",10,"NaTFSI",0,"0.9 PEGMEA, 0.1 PEGDA, 10 aerosil 380, 0 NaTFSI",2024-06-10,"PCB print",3,0.028,0.5333,"PCB print",TRUE,"NO"
"SSna_156",6.3492e-08,"PEGMEA","PEGDA",0.9,0.1,"Aerosil 380",10,"NaTFSI",0,"0.9 PEGMEA, 0.1 PEGDA, 10 aerosil 380, 0 NaTFSI",2024-06-10,"PCB print",3,0.028,0.5333,"PCB print",TRUE,"NO"
"SSna_156",4.415e-08,"PEGMEA","PEGDA",0.9,0.1,"Aerosil 380",10,"NaTFSI",0,"0.9 PEGMEA, 0.1 PEGDA, 10 aerosil 380, 0 NaTFSI",2024-06-10,"PCB print",3,0.028,0.5333,"PCB print",TRUE,"NO"
"SSna_156",3.4483e-08,"PEGMEA","PEGDA",0.9,0.1,"Aerosil 380",10,"NaTFSI",0,"0.9 PEGMEA, 0.1 PEGDA, 10 aerosil 380, 0 NaTFSI",2024-06-10,"PCB print",3,0.028,0.5333,"PCB print",TRUE,"NO"
"SSna_156",4e-08,"PEGMEA","PEGDA",0.9,0.1,"Aerosil 380",10,"NaTFSI",0,"0.9 PEGMEA, 0.1 PEGDA, 10 aerosil 380, 0 NaTFSI",2024-06-10,"PCB print",3,0.028,0.5333,"PCB print",TRUE,"NO"
"SSna_157",1.9417e-06,"PEGMEA","PEGDA",0.9,0.1,"Aerosil 380",10,"NaTFSI",20,"0.9 PEGMEA, 0.1 PEGDA, 10 aerosil 380, 20 NaTFSI",2024-06-10,"PCB print",3,0.028,0.81,"PCB print",TRUE,"NO"
"SSna_157",2.1053e-06,"PEGMEA","PEGDA",0.9,0.1,"Aerosil 380",10,"NaTFSI",20,"0.9 PEGMEA, 0.1 PEGDA, 10 aerosil 380, 20 NaTFSI",2024-06-10,"PCB print",3,0.028,0.81,"PCB print",TRUE,"NO"
"SSna_157",2.9851e-06,"PEGMEA","PEGDA",0.9,0.1,"Aerosil 380",10,"NaTFSI",20,"0.9 PEGMEA, 0.1 PEGDA, 10 aerosil 380, 20 NaTFSI",2024-06-10,"PCB print",3,0.028,0.81,"PCB print",TRUE,"NO"
"SSna_157",2.8369e-06,"PEGMEA","PEGDA",0.9,0.1,"Aerosil 380",10,"NaTFSI",20,"0.9 PEGMEA, 0.1 PEGDA, 10 aerosil 380, 20 NaTFSI",2024-06-10,"PCB print",3,0.028,0.81,"PCB print",TRUE,"NO"
"SSna_157",3.8095e-06,"PEGMEA","PEGDA",0.9,0.1,"Aerosil 380",10,"NaTFSI",20,"0.9 PEGMEA, 0.1 PEGDA, 10 aerosil 380, 20 NaTFSI",2024-06-10,"PCB print",3,0.028,0.81,"PCB print",TRUE,"NO"
"SSna_157",3.8835e-06,"PEGMEA","PEGDA",0.9,0.1,"Aerosil 380",10,"NaTFSI",20,"0.9 PEGMEA, 0.1 PEGDA, 10 aerosil 380, 20 NaTFSI",2024-06-10,"PCB print",3,0.028,0.81,"PCB print",TRUE,"NO"
"SSna_157",2.0408e-06,"PEGMEA","PEGDA",0.9,0.1,"Aerosil 380",10,"NaTFSI",20,"0.9 PEGMEA, 0.1 PEGDA, 10 aerosil 380, 20 NaTFSI",2024-06-10,"PCB print",3,0.028,0.81,"PCB print",TRUE,"NO"
"SSna_157",1.7544e-06,"PEGMEA","PEGDA",0.9,0.1,"Aerosil 380",10,"NaTFSI",20,"0.9 PEGMEA, 0.1 PEGDA, 10 aerosil 380, 20 NaTFSI",2024-06-10,"PCB print",3,0.028,0.81,"PCB print",TRUE,"NO"
"SSna_158",1.7467e-06,"PEGMEA","PEGDA",0.9,0.1,"Aerosil 380",10,"NaTFSI",17.1,"0.9 PEGMEA, 0.1 PEGDA, 10 aerosil 380, 17.1 NaTFSI",2024-06-10,"PCB print",3,0.028,0.8467,"PCB print",TRUE,"NO"
"SSna_158",1.9231e-06,"PEGMEA","PEGDA",0.9,0.1,"Aerosil 380",10,"NaTFSI",17.1,"0.9 PEGMEA, 0.1 PEGDA, 10 aerosil 380, 17.1 NaTFSI",2024-06-10,"PCB print",3,0.028,0.8467,"PCB print",TRUE,"NO"
"SSna_158",3.0075e-06,"PEGMEA","PEGDA",0.9,0.1,"Aerosil 380",10,"NaTFSI",17.1,"0.9 PEGMEA, 0.1 PEGDA, 10 aerosil 380, 17.1 NaTFSI",2024-06-10,"PCB print",3,0.028,0.8467,"PCB print",TRUE,"NO"
"SSna_158",3.1008e-06,"PEGMEA","PEGDA",0.9,0.1,"Aerosil 380",10,"NaTFSI",17.1,"0.9 PEGMEA, 0.1 PEGDA, 10 aerosil 380, 17.1 NaTFSI",2024-06-10,"PCB print",3,0.028,0.8467,"PCB print",TRUE,"NO"
"SSna_158",4.1494e-06,"PEGMEA","PEGDA",0.9,0.1,"Aerosil 380",10,"NaTFSI",17.1,"0.9 PEGMEA, 0.1 PEGDA, 10 aerosil 380, 17.1 NaTFSI",2024-06-10,"PCB print",3,0.028,0.8467,"PCB print",TRUE,"NO"
"SSna_158",4.0816e-06,"PEGMEA","PEGDA",0.9,0.1,"Aerosil 380",10,"NaTFSI",17.1,"0.9 PEGMEA, 0.1 PEGDA, 10 aerosil 380, 17.1 NaTFSI",2024-06-10,"PCB print",3,0.028,0.8467,"PCB print",TRUE,"NO"
"SSna_158",2.3952e-06,"PEGMEA","PEGDA",0.9,0.1,"Aerosil 380",10,"NaTFSI",17.1,"0.9 PEGMEA, 0.1 PEGDA, 10 aerosil 380, 17.1 NaTFSI",2024-06-10,"PCB print",3,0.028,0.8467,"PCB print",TRUE,"NO"
"SSna_158",2.3669e-06,"PEGMEA","PEGDA",0.9,0.1,"Aerosil 380",10,"NaTFSI",17.1,"0.9 PEGMEA, 0.1 PEGDA, 10 aerosil 380, 17.1 NaTFSI",2024-06-10,"PCB print",3,0.028,0.8467,"PCB print",TRUE,"NO"
"SSna_159",1.9704e-06,"PEGMEA","PEGDA",0.9,0.1,"Aerosil 380",10,"NaTFSI",14.3,"0.9 PEGMEA, 0.1 PEGDA, 10 aerosil 380, 14.3 NaTFSI",2024-06-10,"PCB print",3,0.028,0.9433,"PCB print",TRUE,"NO"
"SSna_159",1.9231e-06,"PEGMEA","PEGDA",0.9,0.1,"Aerosil 380",10,"NaTFSI",14.3,"0.9 PEGMEA, 0.1 PEGDA, 10 aerosil 380, 14.3 NaTFSI",2024-06-10,"PCB print",3,0.028,0.9433,"PCB print",TRUE,"NO"
"SSna_159",2.8571e-06,"PEGMEA","PEGDA",0.9,0.1,"Aerosil 380",10,"NaTFSI",14.3,"0.9 PEGMEA, 0.1 PEGDA, 10 aerosil 380, 14.3 NaTFSI",2024-06-10,"PCB print",3,0.028,0.9433,"PCB print",TRUE,"NO"
"SSna_159",2.8777e-06,"PEGMEA","PEGDA",0.9,0.1,"Aerosil 380",10,"NaTFSI",14.3,"0.9 PEGMEA, 0.1 PEGDA, 10 aerosil 380, 14.3 NaTFSI",2024-06-10,"PCB print",3,0.028,0.9433,"PCB print",TRUE,"NO"
"SSna_159",3.7383e-06,"PEGMEA","PEGDA",0.9,0.1,"Aerosil 380",10,"NaTFSI",14.3,"0.9 PEGMEA, 0.1 PEGDA, 10 aerosil 380, 14.3 NaTFSI",2024-06-10,"PCB print",3,0.028,0.9433,"PCB print",TRUE,"NO"
"SSna_159",3.9604e-06,"PEGMEA","PEGDA",0.9,0.1,"Aerosil 380",10,"NaTFSI",14.3,"0.9 PEGMEA, 0.1 PEGDA, 10 aerosil 380, 14.3 NaTFSI",2024-06-10,"PCB print",3,0.028,0.9433,"PCB print",TRUE,"NO"
"SSna_159",2.0619e-06,"PEGMEA","PEGDA",0.9,0.1,"Aerosil 380",10,"NaTFSI",14.3,"0.9 PEGMEA, 0.1 PEGDA, 10 aerosil 380, 14.3 NaTFSI",2024-06-10,"PCB print",3,0.028,0.9433,"PCB print",TRUE,"NO"
"SSna_159",1.9324e-06,"PEGMEA","PEGDA",0.9,0.1,"Aerosil 380",10,"NaTFSI",14.3,"0.9 PEGMEA, 0.1 PEGDA, 10 aerosil 380, 14.3 NaTFSI",2024-06-10,"PCB print",3,0.028,0.9433,"PCB print",TRUE,"NO"
"SSna_160",1.4235e-06,"PEGMEA","PEGDA",0.9,0.1,"Aerosil 380",10,"NaTFSI",11.4,"0.9 PEGMEA, 0.1 PEGDA, 10 aerosil 380, 11.4 NaTFSI",2024-06-10,"PCB print",3,0.028,0.85,"PCB print",TRUE,"NO"
"SSna_160",1.3652e-06,"PEGMEA","PEGDA",0.9,0.1,"Aerosil 380",10,"NaTFSI",11.4,"0.9 PEGMEA, 0.1 PEGDA, 10 aerosil 380, 11.4 NaTFSI",2024-06-10,"PCB print",3,0.028,0.85,"PCB print",TRUE,"NO"
"SSna_160",1.81e-06,"PEGMEA","PEGDA",0.9,0.1,"Aerosil 380",10,"NaTFSI",11.4,"0.9 PEGMEA, 0.1 PEGDA, 10 aerosil 380, 11.4 NaTFSI",2024-06-10,"PCB print",3,0.028,0.85,"PCB print",TRUE,"NO"
"SSna_160",1.8349e-06,"PEGMEA","PEGDA",0.9,0.1,"Aerosil 380",10,"NaTFSI",11.4,"0.9 PEGMEA, 0.1 PEGDA, 10 aerosil 380, 11.4 NaTFSI",2024-06-10,"PCB print",3,0.028,0.85,"PCB print",TRUE,"NO"
"SSna_160",2.454e-06,"PEGMEA","PEGDA",0.9,0.1,"Aerosil 380",10,"NaTFSI",11.4,"0.9 PEGMEA, 0.1 PEGDA, 10 aerosil 380, 11.4 NaTFSI",2024-06-10,"PCB print",3,0.028,0.85,"PCB print",TRUE,"NO"
"SSna_160",2.4691e-06,"PEGMEA","PEGDA",0.9,0.1,"Aerosil 380",10,"NaTFSI",11.4,"0.9 PEGMEA, 0.1 PEGDA, 10 aerosil 380, 11.4 NaTFSI",2024-06-10,"PCB print",3,0.028,0.85,"PCB print",TRUE,"NO"
"SSna_161",1.2945e-06,"PEGMEA","PEGDA",0.9,0.1,"Aerosil 380",10,"NaTFSI",8.57,"0.9 PEGMEA, 0.1 PEGDA, 10 aerosil 380, 8.57 NaTFSI",2024-06-10,"PCB print",3,0.028,0.8467,"PCB print",TRUE,"NO"
"SSna_161",1.3201e-06,"PEGMEA","PEGDA",0.9,0.1,"Aerosil 380",10,"NaTFSI",8.57,"0.9 PEGMEA, 0.1 PEGDA, 10 aerosil 380, 8.57 NaTFSI",2024-06-10,"PCB print",3,0.028,0.8467,"PCB print",TRUE,"NO"
"SSna_161",1.8265e-06,"PEGMEA","PEGDA",0.9,0.1,"Aerosil 380",10,"NaTFSI",8.57,"0.9 PEGMEA, 0.1 PEGDA, 10 aerosil 380, 8.57 NaTFSI",2024-06-10,"PCB print",3,0.028,0.8467,"PCB print",TRUE,"NO"
"SSna_161",1.8519e-06,"PEGMEA","PEGDA",0.9,0.1,"Aerosil 380",10,"NaTFSI",8.57,"0.9 PEGMEA, 0.1 PEGDA, 10 aerosil 380, 8.57 NaTFSI",2024-06-10,"PCB print",3,0.028,0.8467,"PCB print",TRUE,"NO"
"SSna_161",2.381e-06,"PEGMEA","PEGDA",0.9,0.1,"Aerosil 380",10,"NaTFSI",8.57,"0.9 PEGMEA, 0.1 PEGDA, 10 aerosil 380, 8.57 NaTFSI",2024-06-10,"PCB print",3,0.028,0.8467,"PCB print",TRUE,"NO"
"SSna_161",2.2727e-06,"PEGMEA","PEGDA",0.9,0.1,"Aerosil 380",10,"NaTFSI",8.57,"0.9 PEGMEA, 0.1 PEGDA, 10 aerosil 380, 8.57 NaTFSI",2024-06-10,"PCB print",3,0.028,0.8467,"PCB print",TRUE,"NO"
"SSna_161",9.8765e-07,"PEGMEA","PEGDA",0.9,0.1,"Aerosil 380",10,"NaTFSI",8.57,"0.9 PEGMEA, 0.1 PEGDA, 10 aerosil 380, 8.57 NaTFSI",2024-06-10,"PCB print",3,0.028,0.8467,"PCB print",TRUE,"NO"
"SSna_161",1.0256e-06,"PEGMEA","PEGDA",0.9,0.1,"Aerosil 380",10,"NaTFSI",8.57,"0.9 PEGMEA, 0.1 PEGDA, 10 aerosil 380, 8.57 NaTFSI",2024-06-10,"PCB print",3,0.028,0.8467,"PCB print",TRUE,"NO"
"SSna_162",1.5444e-06,"PEGMEA","PEGDA",0.9,0.1,"Aerosil 380",10,"NaTFSI",5.71,"0.9 PEGMEA, 0.1 PEGDA, 10 aerosil 380, 5.71 NaTFSI",2024-06-10,"PCB print",3,0.028,0.93,"PCB print",TRUE,"NO"
"SSna_162",1.3986e-06,"PEGMEA","PEGDA",0.9,0.1,"Aerosil 380",10,"NaTFSI",5.71,"0.9 PEGMEA, 0.1 PEGDA, 10 aerosil 380, 5.71 NaTFSI",2024-06-10,"PCB print",3,0.028,0.93,"PCB print",TRUE,"NO"
"SSna_162",1.6667e-06,"PEGMEA","PEGDA",0.9,0.1,"Aerosil 380",10,"NaTFSI",5.71,"0.9 PEGMEA, 0.1 PEGDA, 10 aerosil 380, 5.71 NaTFSI",2024-06-10,"PCB print",3,0.028,0.93,"PCB print",TRUE,"NO"
"SSna_162",1.7241e-06,"PEGMEA","PEGDA",0.9,0.1,"Aerosil 380",10,"NaTFSI",5.71,"0.9 PEGMEA, 0.1 PEGDA, 10 aerosil 380, 5.71 NaTFSI",2024-06-10,"PCB print",3,0.028,0.93,"PCB print",TRUE,"NO"
"SSna_162",2.381e-06,"PEGMEA","PEGDA",0.9,0.1,"Aerosil 380",10,"NaTFSI",5.71,"0.9 PEGMEA, 0.1 PEGDA, 10 aerosil 380, 5.71 NaTFSI",2024-06-10,"PCB print",3,0.028,0.93,"PCB print",TRUE,"NO"
"SSna_162",2.2599e-06,"PEGMEA","PEGDA",0.9,0.1,"Aerosil 380",10,"NaTFSI",5.71,"0.9 PEGMEA, 0.1 PEGDA, 10 aerosil 380, 5.71 NaTFSI",2024-06-10,"PCB print",3,0.028,0.93,"PCB print",TRUE,"NO"
"SSna_162",1.023e-06,"PEGMEA","PEGDA",0.9,0.1,"Aerosil 380",10,"NaTFSI",5.71,"0.9 PEGMEA, 0.1 PEGDA, 10 aerosil 380, 5.71 NaTFSI",2024-06-10,"PCB print",3,0.028,0.93,"PCB print",TRUE,"NO"
"SSna_162",1.084e-06,"PEGMEA","PEGDA",0.9,0.1,"Aerosil 380",10,"NaTFSI",5.71,"0.9 PEGMEA, 0.1 PEGDA, 10 aerosil 380, 5.71 NaTFSI",2024-06-10,"PCB print",3,0.028,0.93,"PCB print",TRUE,"NO"
"SSna_163",5.8224e-07,"PEGMEA","PEGDA",0.9,0.1,"Aerosil 380",10,"NaTFSI",2.86,"0.9 PEGMEA, 0.1 PEGDA, 10 aerosil 380, 2.86 NaTFSI",2024-06-10,"PCB print",3,0.028,0.8,"PCB print",TRUE,"NO"
"SSna_163",6.2402e-07,"PEGMEA","PEGDA",0.9,0.1,"Aerosil 380",10,"NaTFSI",2.86,"0.9 PEGMEA, 0.1 PEGDA, 10 aerosil 380, 2.86 NaTFSI",2024-06-10,"PCB print",3,0.028,0.8,"PCB print",TRUE,"NO"
"SSna_163",9.5465e-07,"PEGMEA","PEGDA",0.9,0.1,"Aerosil 380",10,"NaTFSI",2.86,"0.9 PEGMEA, 0.1 PEGDA, 10 aerosil 380, 2.86 NaTFSI",2024-06-10,"PCB print",3,0.028,0.8,"PCB print",TRUE,"NO"
"SSna_163",9.4787e-07,"PEGMEA","PEGDA",0.9,0.1,"Aerosil 380",10,"NaTFSI",2.86,"0.9 PEGMEA, 0.1 PEGDA, 10 aerosil 380, 2.86 NaTFSI",2024-06-10,"PCB print",3,0.028,0.8,"PCB print",TRUE,"NO"
"SSna_163",1.2821e-06,"PEGMEA","PEGDA",0.9,0.1,"Aerosil 380",10,"NaTFSI",2.86,"0.9 PEGMEA, 0.1 PEGDA, 10 aerosil 380, 2.86 NaTFSI",2024-06-10,"PCB print",3,0.028,0.8,"PCB print",TRUE,"NO"
"SSna_163",1.2903e-06,"PEGMEA","PEGDA",0.9,0.1,"Aerosil 380",10,"NaTFSI",2.86,"0.9 PEGMEA, 0.1 PEGDA, 10 aerosil 380, 2.86 NaTFSI",2024-06-10,"PCB print",3,0.028,0.8,"PCB print",TRUE,"NO"
"SSna_163",7.9681e-07,"PEGMEA","PEGDA",0.9,0.1,"Aerosil 380",10,"NaTFSI",2.86,"0.9 PEGMEA, 0.1 PEGDA, 10 aerosil 380, 2.86 NaTFSI",2024-06-10,"PCB print",3,0.028,0.8,"PCB print",TRUE,"NO"
"SSna_163",8.0808e-07,"PEGMEA","PEGDA",0.9,0.1,"Aerosil 380",10,"NaTFSI",2.86,"0.9 PEGMEA, 0.1 PEGDA, 10 aerosil 380, 2.86 NaTFSI",2024-06-10,"PCB print",3,0.028,0.8,"PCB print",TRUE,"NO"
"SSna_17",2.3256e-07,"PEGMEA","PEGDA",0.9,0.1,"Aerosil 380",5,"NaTFSI",0,"0.9 PEGMEA, 0.1 PEGDA, 5 aerosil 380, 0 NaTFSI",2024-04-15,"PCB print",3,0.028,0.69,"PCB print",TRUE,"NO"
"SSna_17",2.139e-07,"PEGMEA","PEGDA",0.9,0.1,"Aerosil 380",5,"NaTFSI",0,"0.9 PEGMEA, 0.1 PEGDA, 5 aerosil 380, 0 NaTFSI",2024-04-15,"PCB print",3,0.028,0.69,"PCB print",TRUE,"NO"
"SSna_17",2.3121e-07,"PEGMEA","PEGDA",0.9,0.1,"Aerosil 380",5,"NaTFSI",0,"0.9 PEGMEA, 0.1 PEGDA, 5 aerosil 380, 0 NaTFSI",2024-04-15,"PCB print",3,0.028,0.69,"PCB print",TRUE,"NO"
"SSna_17",2.2727e-07,"PEGMEA","PEGDA",0.9,0.1,"Aerosil 380",5,"NaTFSI",0,"0.9 PEGMEA, 0.1 PEGDA, 5 aerosil 380, 0 NaTFSI",2024-04-15,"PCB print",3,0.028,0.69,"PCB print",TRUE,"NO"
"SSna_17",3.2e-07,"PEGMEA","PEGDA",0.9,0.1,"Aerosil 380",5,"NaTFSI",0,"0.9 PEGMEA, 0.1 PEGDA, 5 aerosil 380, 0 NaTFSI",2024-04-15,"PCB print",3,0.028,0.69,"PCB print",TRUE,"NO"
"SSna_17",3.2e-07,"PEGMEA","PEGDA",0.9,0.1,"Aerosil 380",5,"NaTFSI",0,"0.9 PEGMEA, 0.1 PEGDA, 5 aerosil 380, 0 NaTFSI",2024-04-15,"PCB print",3,0.028,0.69,"PCB print",TRUE,"NO"
"SSna_17",1.105e-07,"PEGMEA","PEGDA",0.9,0.1,"Aerosil 380",5,"NaTFSI",0,"0.9 PEGMEA, 0.1 PEGDA, 5 aerosil 380, 0 NaTFSI",2024-04-15,"PCB print",3,0.028,0.69,"PCB print",TRUE,"NO"
"SSna_17",1.2539e-07,"PEGMEA","PEGDA",0.9,0.1,"Aerosil 380",5,"NaTFSI",0,"0.9 PEGMEA, 0.1 PEGDA, 5 aerosil 380, 0 NaTFSI",2024-04-15,"PCB print",3,0.028,0.69,"PCB print",TRUE,"NO"
"SSna_176",9.4563e-09,"PEGMEA","PEGDA",0.9,0.1,"Aerosil 380",6.42,"LiTFSI",10,"0.9 PEGMEA, 0.1 PEGDA, 6.43 aerosil 380, 10 LiTFSI",2024-07-02,"PCB print",3,0.028,0.94,"PCB print",TRUE,"NO"
"SSna_18",4.89e-07,"PEGMEA","PEGDA",0.9,0.1,"Aerosil 380",5,"NaTFSI",2.86,"0.9 PEGMEA, 0.1 PEGDA, 5 aerosil 380, 2.86 NaTFSI",2024-04-15,"PCB print",3,0.028,0.6867,"PCB print",TRUE,"NO"
"SSna_18",4.4693e-07,"PEGMEA","PEGDA",0.9,0.1,"Aerosil 380",5,"NaTFSI",2.86,"0.9 PEGMEA, 0.1 PEGDA, 5 aerosil 380, 2.86 NaTFSI",2024-04-15,"PCB print",3,0.028,0.6867,"PCB print",TRUE,"NO"
"SSna_18",9.434e-07,"PEGMEA","PEGDA",0.9,0.1,"Aerosil 380",5,"NaTFSI",2.86,"0.9 PEGMEA, 0.1 PEGDA, 5 aerosil 380, 2.86 NaTFSI",2024-04-15,"PCB print",3,0.028,0.6867,"PCB print",TRUE,"NO"
"SSna_18",9.7561e-07,"PEGMEA","PEGDA",0.9,0.1,"Aerosil 380",5,"NaTFSI",2.86,"0.9 PEGMEA, 0.1 PEGDA, 5 aerosil 380, 2.86 NaTFSI",2024-04-15,"PCB print",3,0.028,0.6867,"PCB print",TRUE,"NO"
"SSna_18",9.9256e-07,"PEGMEA","PEGDA",0.9,0.1,"Aerosil 380",5,"NaTFSI",2.86,"0.9 PEGMEA, 0.1 PEGDA, 5 aerosil 380, 2.86 NaTFSI",2024-04-15,"PCB print",3,0.028,0.6867,"PCB print",TRUE,"NO"
"SSna_18",1.0899e-06,"PEGMEA","PEGDA",0.9,0.1,"Aerosil 380",5,"NaTFSI",2.86,"0.9 PEGMEA, 0.1 PEGDA, 5 aerosil 380, 2.86 NaTFSI",2024-04-15,"PCB print",3,0.028,0.6867,"PCB print",TRUE,"NO"
"SSna_18",8.7146e-07,"PEGMEA","PEGDA",0.9,0.1,"Aerosil 380",5,"NaTFSI",2.86,"0.9 PEGMEA, 0.1 PEGDA, 5 aerosil 380, 2.86 NaTFSI",2024-04-15,"PCB print",3,0.028,0.6867,"PCB print",TRUE,"NO"
"SSna_18",9.1116e-07,"PEGMEA","PEGDA",0.9,0.1,"Aerosil 380",5,"NaTFSI",2.86,"0.9 PEGMEA, 0.1 PEGDA, 5 aerosil 380, 2.86 NaTFSI",2024-04-15,"PCB print",3,0.028,0.6867,"PCB print",TRUE,"NO"
"SSna_19",1.2821e-06,"PEGMEA","PEGDA",0.9,0.1,"Aerosil 380",5,"NaTFSI",5.71,"0.9 PEGMEA, 0.1 PEGDA, 5 aerosil 380, 5.71 NaTFSI",2024-04-15,"PCB print",3,0.028,0.3833,"PCB print",TRUE,"NO"
"SSna_19",1.2085e-06,"PEGMEA","PEGDA",0.9,0.1,"Aerosil 380",5,"NaTFSI",5.71,"0.9 PEGMEA, 0.1 PEGDA, 5 aerosil 380, 5.71 NaTFSI",2024-04-15,"PCB print",3,0.028,0.3833,"PCB print",TRUE,"NO"
"SSna_19",2.2599e-06,"PEGMEA","PEGDA",0.9,0.1,"Aerosil 380",5,"NaTFSI",5.71,"0.9 PEGMEA, 0.1 PEGDA, 5 aerosil 380, 5.71 NaTFSI",2024-04-15,"PCB print",3,0.028,0.3833,"PCB print",TRUE,"NO"
"SSna_19",2.1858e-06,"PEGMEA","PEGDA",0.9,0.1,"Aerosil 380",5,"NaTFSI",5.71,"0.9 PEGMEA, 0.1 PEGDA, 5 aerosil 380, 5.71 NaTFSI",2024-04-15,"PCB print",3,0.028,0.3833,"PCB print",TRUE,"NO"
"SSna_19",2.2599e-06,"PEGMEA","PEGDA",0.9,0.1,"Aerosil 380",5,"NaTFSI",5.71,"0.9 PEGMEA, 0.1 PEGDA, 5 aerosil 380, 5.71 NaTFSI",2024-04-15,"PCB print",3,0.028,0.3833,"PCB print",TRUE,"NO"
"SSna_19",2.2727e-06,"PEGMEA","PEGDA",0.9,0.1,"Aerosil 380",5,"NaTFSI",5.71,"0.9 PEGMEA, 0.1 PEGDA, 5 aerosil 380, 5.71 NaTFSI",2024-04-15,"PCB print",3,0.028,0.3833,"PCB print",TRUE,"NO"
"SSna_19",4.0692e-09,"PEGMEA","PEGDA",0.9,0.1,"Aerosil 380",5,"NaTFSI",5.71,"0.9 PEGMEA, 0.1 PEGDA, 5 aerosil 380, 5.71 NaTFSI",2024-04-15,"PCB print",3,0.028,0.3833,"PCB print",TRUE,"NO"
