Repository: Jay2-davic/SPOC_code

# Studying-Polymers-on a-Chip (SPOC) Data Cleaning and Processing
Author: Jay Jimenez jimenez45@llnl.gov

# Project Description

The SPOC project aims to establish an automated, high-throughput experimentation workflow to screen solid state polymer electrolytes. This repository contains code to reproduce the data cleaning workflow, data processing, and active learning for the SPOC project. Electrochemical impedance spectroscopy processing code is included as a Python file which was used to determine bulk ionic conductivities.

File: output/pe_data_with_flags.csv (part 23 of 27)
"sample_ID","ionic_conductivity_final","fcomp_mat1","fcomp_mat2","fcomp_mat1_ratio","fcomp_mat2_ratio","fcomp_additive","fcomp_additive_wt_pct","fcomp_salt","fcomp_salt_wt_pct","fcomp_formulation","date_casted","cast_type","fab_method","area_cm2","spe_thickness_avg","print_type","flag_for_removal","validation"
"SSna_19",3.5398e-09,"PEGMEA","PEGDA",0.9,0.1,"Aerosil 380",5,"NaTFSI",5.71,"0.9 PEGMEA, 0.1 PEGDA, 5 aerosil 380, 5.71 NaTFSI",2024-04-15,"PCB print",3,0.028,0.3833,"PCB print",TRUE,"NO"
"SSna_20",3.6036e-06,"PEGMEA","PEGDA",0.9,0.1,"Aerosil 380",5,"NaTFSI",8.57,"0.9 PEGMEA, 0.1 PEGDA, 5 aerosil 380, 8.57 NaTFSI",2024-04-15,"PCB print",3,0.028,0.9367,"PCB print",TRUE,"NO"
"SSna_20",3.4783e-06,"PEGMEA","PEGDA",0.9,0.1,"Aerosil 380",5,"NaTFSI",8.57,"0.9 PEGMEA, 0.1 PEGDA, 5 aerosil 380, 8.57 NaTFSI",2024-04-15,"PCB print",3,0.028,0.9367,"PCB print",TRUE,"NO"
"SSna_20",4.7059e-06,"PEGMEA","PEGDA",0.9,0.1,"Aerosil 380",5,"NaTFSI",8.57,"0.9 PEGMEA, 0.1 PEGDA, 5 aerosil 380, 8.57 NaTFSI",2024-04-15,"PCB print",3,0.028,0.9367,"PCB print",TRUE,"NO"
"SSna_20",4.7962e-06,"PEGMEA","PEGDA",0.9,0.1,"Aerosil 380",5,"NaTFSI",8.57,"0.9 PEGMEA, 0.1 PEGDA, 5 aerosil 380, 8.57 NaTFSI",2024-04-15,"PCB print",3,0.028,0.9367,"PCB print",TRUE,"NO"
"SSna_20",6.4103e-06,"PEGMEA","PEGDA",0.9,0.1,"Aerosil 380",5,"NaTFSI",8.57,"0.9 PEGMEA, 0.1 PEGDA, 5 aerosil 380, 8.57 NaTFSI",2024-04-15,"PCB print",3,0.028,0.9367,"PCB print",TRUE,"NO"
"SSna_20",6.2893e-06,"PEGMEA","PEGDA",0.9,0.1,"Aerosil 380",5,"NaTFSI",8.57,"0.9 PEGMEA, 0.1 PEGDA, 5 aerosil 380, 8.57 NaTFSI",2024-04-15,"PCB print",3,0.028,0.9367,"PCB print",TRUE,"NO"
"SSna_20",3.125e-06,"PEGMEA","PEGDA",0.9,0.1,"Aerosil 380",5,"NaTFSI",8.57,"0.9 PEGMEA, 0.1 PEGDA, 5 aerosil 380, 8.57 NaTFSI",2024-04-15,"PCB print",3,0.028,0.9367,"PCB print",TRUE,"NO"
"SSna_20",2.9851e-06,"PEGMEA","PEGDA",0.9,0.1,"Aerosil 380",5,"NaTFSI",8.57,"0.9 PEGMEA, 0.1 PEGDA, 5 aerosil 380, 8.57 NaTFSI",2024-04-15,"PCB print",3,0.028,0.9367,"PCB print",TRUE,"NO"
"SSna_21",3.6364e-06,"PEGMEA","PEGDA",0.9,0.1,"Aerosil 380",5,"NaTFSI",11.4,"0.9 PEGMEA, 0.1 PEGDA, 5 aerosil 380, 11.4 NaTFSI",2024-04-15,"PCB print",3,0.028,0.74,"PCB print",TRUE,"NO"
"SSna_21",3.6364e-06,"PEGMEA","PEGDA",0.9,0.1,"Aerosil 380",5,"NaTFSI",11.4,"0.9 PEGMEA, 0.1 PEGDA, 5 aerosil 380, 11.4 NaTFSI",2024-04-15,"PCB print",3,0.028,0.74,"PCB print",TRUE,"NO"
"SSna_21",4.603e-06,"PEGMEA","PEGDA",0.9,0.1,"Aerosil 380",5,"NaTFSI",11.4,"0.9 PEGMEA, 0.1 PEGDA, 5 aerosil 380, 11.4 NaTFSI",2024-04-15,"PCB print",3,0.028,0.74,"PCB print",TRUE,"NO"
"SSna_21",4.3956e-06,"PEGMEA","PEGDA",0.9,0.1,"Aerosil 380",5,"NaTFSI",11.4,"0.9 PEGMEA, 0.1 PEGDA, 5 aerosil 380, 11.4 NaTFSI",2024-04-15,"PCB print",3,0.028,0.74,"PCB print",TRUE,"NO"
"SSna_21",6.1824e-06,"PEGMEA","PEGDA",0.9,0.1,"Aerosil 380",5,"NaTFSI",11.4,"0.9 PEGMEA, 0.1 PEGDA, 5 aerosil 380, 11.4 NaTFSI",2024-04-15,"PCB print",3,0.028,0.74,"PCB print",TRUE,"NO"
"SSna_21",6.015e-06,"PEGMEA","PEGDA",0.9,0.1,"Aerosil 380",5,"NaTFSI",11.4,"0.9 PEGMEA, 0.1 PEGDA, 5 aerosil 380, 11.4 NaTFSI",2024-04-15,"PCB print",3,0.028,0.74,"PCB print",TRUE,"NO"
"SSna_21",3.1008e-06,"PEGMEA","PEGDA",0.9,0.1,"Aerosil 380",5,"NaTFSI",11.4,"0.9 PEGMEA, 0.1 PEGDA, 5 aerosil 380, 11.4 NaTFSI",2024-04-15,"PCB print",3,0.028,0.74,"PCB print",TRUE,"NO"
"SSna_21",3.2787e-06,"PEGMEA","PEGDA",0.9,0.1,"Aerosil 380",5,"NaTFSI",11.4,"0.9 PEGMEA, 0.1 PEGDA, 5 aerosil 380, 11.4 NaTFSI",2024-04-15,"PCB print",3,0.028,0.74,"PCB print",TRUE,"NO"
"SSna_22",4.4643e-06,"PEGMEA","PEGDA",0.9,0.1,"Aerosil 380",5,"NaTFSI",14.3,"0.9 PEGMEA, 0.1 PEGDA, 5 aerosil 380, 14.3 NaTFSI",2024-04-15,"PCB print",3,0.028,0.64,"PCB print",TRUE,"NO"
"SSna_22",4.3103e-06,"PEGMEA","PEGDA",0.9,0.1,"Aerosil 380",5,"NaTFSI",14.3,"0.9 PEGMEA, 0.1 PEGDA, 5 aerosil 380, 14.3 NaTFSI",2024-04-15,"PCB print",3,0.028,0.64,"PCB print",TRUE,"NO"
"SSna_22",6.0241e-06,"PEGMEA","PEGDA",0.9,0.1,"Aerosil 380",5,"NaTFSI",14.3,"0.9 PEGMEA, 0.1 PEGDA, 5 aerosil 380, 14.3 NaTFSI",2024-04-15,"PCB print",3,0.028,0.64,"PCB print",TRUE,"NO"
"SSna_22",6.192e-06,"PEGMEA","PEGDA",0.9,0.1,"Aerosil 380",5,"NaTFSI",14.3,"0.9 PEGMEA, 0.1 PEGDA, 5 aerosil 380, 14.3 NaTFSI",2024-04-15,"PCB print",3,0.028,0.64,"PCB print",TRUE,"NO"
"SSna_22",4.5198e-06,"PEGMEA","PEGDA",0.9,0.1,"Aerosil 380",5,"NaTFSI",14.3,"0.9 PEGMEA, 0.1 PEGDA, 5 aerosil 380, 14.3 NaTFSI",2024-04-15,"PCB print",3,0.028,0.64,"PCB print",TRUE,"NO"
"SSna_22",4.2105e-06,"PEGMEA","PEGDA",0.9,0.1,"Aerosil 380",5,"NaTFSI",14.3,"0.9 PEGMEA, 0.1 PEGDA, 5 aerosil 380, 14.3 NaTFSI",2024-04-15,"PCB print",3,0.028,0.64,"PCB print",TRUE,"NO"
"SSna_22",4.1797e-06,"PEGMEA","PEGDA",0.9,0.1,"Aerosil 380",5,"NaTFSI",14.3,"0.9 PEGMEA, 0.1 PEGDA, 5 aerosil 380, 14.3 NaTFSI",2024-04-15,"PCB print",3,0.028,0.64,"PCB print",TRUE,"NO"
"SSna_22",3.9604e-06,"PEGMEA","PEGDA",0.9,0.1,"Aerosil 380",5,"NaTFSI",14.3,"0.9 PEGMEA, 0.1 PEGDA, 5 aerosil 380, 14.3 NaTFSI",2024-04-15,"PCB print",3,0.028,0.64,"PCB print",TRUE,"NO"
"SSna_227",5.8565e-06,"PEGMEA","PEGDA",0.9,0.1,"Aerosil 380",0,"LiTFSI",30,"0.9 PEGMEA, 0.1 PEGDA, 0 aerosil 380, 30 LiTFSI",2024-07-22,"PCB print",3,0.028,0.6233,"PCB print",TRUE,"NO"
"SSna_227",5.9084e-06,"PEGMEA","PEGDA",0.9,0.1,"Aerosil 380",0,"LiTFSI",30,"0.9 PEGMEA, 0.1 PEGDA, 0 aerosil 380, 30 LiTFSI",2024-07-22,"PCB print",3,0.028,0.6233,"PCB print",TRUE,"NO"
"SSna_227",4.4053e-06,"PEGMEA","PEGDA",0.9,0.1,"Aerosil 380",0,"LiTFSI",30,"0.9 PEGMEA, 0.1 PEGDA, 0 aerosil 380, 30 LiTFSI",2024-07-22,"PCB print",3,0.028,0.6233,"PCB print",TRUE,"NO"
"SSna_227",4.779e-06,"PEGMEA","PEGDA",0.9,0.1,"Aerosil 380",0,"LiTFSI",30,"0.9 PEGMEA, 0.1 PEGDA, 0 aerosil 380, 30 LiTFSI",2024-07-22,"PCB print",3,0.028,0.6233,"PCB print",TRUE,"NO"
"SSna_227",6.6116e-06,"PEGMEA","PEGDA",0.9,0.1,"Aerosil 380",0,"LiTFSI",30,"0.9 PEGMEA, 0.1 PEGDA, 0 aerosil 380, 30 LiTFSI",2024-07-22,"PCB print",3,0.028,0.6233,"PCB print",TRUE,"NO"
"SSna_227",6.8729e-06,"PEGMEA","PEGDA",0.9,0.1,"Aerosil 380",0,"LiTFSI",30,"0.9 PEGMEA, 0.1 PEGDA, 0 aerosil 380, 30 LiTFSI",2024-07-22,"PCB print",3,0.028,0.6233,"PCB print",TRUE,"NO"
"SSna_227",4.9261e-06,"PEGMEA","PEGDA",0.9,0.1,"Aerosil 380",0,"LiTFSI",30,"0.9 PEGMEA, 0.1 PEGDA, 0 aerosil 380, 30 LiTFSI",2024-07-22,"PCB print",3,0.028,0.6233,"PCB print",TRUE,"NO"
"SSna_227",5.4348e-06,"PEGMEA","PEGDA",0.9,0.1,"Aerosil 380",0,"LiTFSI",30,"0.9 PEGMEA, 0.1 PEGDA, 0 aerosil 380, 30 LiTFSI",2024-07-22,"PCB print",3,0.028,0.6233,"PCB print",TRUE,"NO"
"SSna_228",5.3191e-06,"PEGMEA","PEGDA",0.9,0.1,"Aerosil 380",0,"LiTFSI",25.7,"0.9 PEGMEA, 0.1 PEGDA, 0 aerosil 380, 25.7 LiTFSI",2024-07-22,"PCB print",3,0.028,0.5867,"PCB print",TRUE,"NO"
"SSna_228",5.1151e-06,"PEGMEA","PEGDA",0.9,0.1,"Aerosil 380",0,"LiTFSI",25.7,"0.9 PEGMEA, 0.1 PEGDA, 0 aerosil 380, 25.7 LiTFSI",2024-07-22,"PCB print",3,0.028,0.5867,"PCB print",TRUE,"NO"
"SSna_228",5.3908e-06,"PEGMEA","PEGDA",0.9,0.1,"Aerosil 380",0,"LiTFSI",25.7,"0.9 PEGMEA, 0.1 PEGDA, 0 aerosil 380, 25.7 LiTFSI",2024-07-22,"PCB print",3,0.028,0.5867,"PCB print",TRUE,"NO"
"SSna_228",5.3908e-06,"PEGMEA","PEGDA",0.9,0.1,"Aerosil 380",0,"LiTFSI",25.7,"0.9 PEGMEA, 0.1 PEGDA, 0 aerosil 380, 25.7 LiTFSI",2024-07-22,"PCB print",3,0.028,0.5867,"PCB print",TRUE,"NO"
"SSna_228",5.7803e-06,"PEGMEA","PEGDA",0.9,0.1,"Aerosil 380",0,"LiTFSI",25.7,"0.9 PEGMEA, 0.1 PEGDA, 0 aerosil 380, 25.7 LiTFSI",2024-07-22,"PCB print",3,0.028,0.5867,"PCB print",TRUE,"NO"
"SSna_228",5.7471e-06,"PEGMEA","PEGDA",0.9,0.1,"Aerosil 380",0,"LiTFSI",25.7,"0.9 PEGMEA, 0.1 PEGDA, 0 aerosil 380, 25.7 LiTFSI",2024-07-22,"PCB print",3,0.028,0.5867,"PCB print",TRUE,"NO"
"SSna_228",2.7778e-06,"PEGMEA","PEGDA",0.9,0.1,"Aerosil 380",0,"LiTFSI",25.7,"0.9 PEGMEA, 0.1 PEGDA, 0 aerosil 380, 25.7 LiTFSI",2024-07-22,"PCB print",3,0.028,0.5867,"PCB print",TRUE,"NO"
"SSna_228",2.7397e-06,"PEGMEA","PEGDA",0.9,0.1,"Aerosil 380",0,"LiTFSI",25.7,"0.9 PEGMEA, 0.1 PEGDA, 0 aerosil 380, 25.7 LiTFSI",2024-07-22,"PCB print",3,0.028,0.5867,"PCB print",TRUE,"NO"
"SSna_229",1.3115e-07,"PEGMEA","PEGDA",0.9,0.1,"Aerosil 380",0,"LiTFSI",21.4,"0.9 PEGMEA, 0.1 PEGDA, 0 aerosil 380, 21.4 LiTFSI",2024-07-22,"PCB print",3,0.028,0.63,"PCB print",TRUE,"NO"
"SSna_229",1.444e-07,"PEGMEA","PEGDA",0.9,0.1,"Aerosil 380",0,"LiTFSI",21.4,"0.9 PEGMEA, 0.1 PEGDA, 0 aerosil 380, 21.4 LiTFSI",2024-07-22,"PCB print",3,0.028,0.63,"PCB print",TRUE,"NO"
"SSna_229",5.2562e-06,"PEGMEA","PEGDA",0.9,0.1,"Aerosil 380",0,"LiTFSI",21.4,"0.9 PEGMEA, 0.1 PEGDA, 0 aerosil 380, 21.4 LiTFSI",2024-07-22,"PCB print",3,0.028,0.63,"PCB print",TRUE,"NO"
"SSna_229",5.5402e-06,"PEGMEA","PEGDA",0.9,0.1,"Aerosil 380",0,"LiTFSI",21.4,"0.9 PEGMEA, 0.1 PEGDA, 0 aerosil 380, 21.4 LiTFSI",2024-07-22,"PCB print",3,0.028,0.63,"PCB print",TRUE,"NO"
"SSna_229",7.4766e-06,"PEGMEA","PEGDA",0.9,0.1,"Aerosil 380",0,"LiTFSI",21.4,"0.9 PEGMEA, 0.1 PEGDA, 0 aerosil 380, 21.4 LiTFSI",2024-07-22,"PCB print",3,0.028,0.63,"PCB print",TRUE,"NO"
"SSna_229",7.3394e-06,"PEGMEA","PEGDA",0.9,0.1,"Aerosil 380",0,"LiTFSI",21.4,"0.9 PEGMEA, 0.1 PEGDA, 0 aerosil 380, 21.4 LiTFSI",2024-07-22,"PCB print",3,0.028,0.63,"PCB print",TRUE,"NO"
"SSna_229",4.0692e-06,"PEGMEA","PEGDA",0.9,0.1,"Aerosil 380",0,"LiTFSI",21.4,"0.9 PEGMEA, 0.1 PEGDA, 0 aerosil 380, 21.4 LiTFSI",2024-07-22,"PCB print",3,0.028,0.63,"PCB print",TRUE,"NO"
"SSna_229",4.065e-06,"PEGMEA","PEGDA",0.9,0.1,"Aerosil 380",0,"LiTFSI",21.4,"0.9 PEGMEA, 0.1 PEGDA, 0 aerosil 380, 21.4 LiTFSI",2024-07-22,"PCB print",3,0.028,0.63,"PCB print",TRUE,"NO"
"SSna_23",3.7383e-06,"PEGMEA","PEGDA",0.9,0.1,"Aerosil 380",5,"NaTFSI",17.1,"0.9 PEGMEA, 0.1 PEGDA, 5 aerosil 380, 17.1 NaTFSI",2024-04-15,"PCB print",3,0.028,0.4167,"PCB print",TRUE,"NO"
"SSna_23",3.7383e-06,"PEGMEA","PEGDA",0.9,0.1,"Aerosil 380",5,"NaTFSI",17.1,"0.9 PEGMEA, 0.1 PEGDA, 5 aerosil 380, 17.1 NaTFSI",2024-04-15,"PCB print",3,0.028,0.4167,"PCB print",TRUE,"NO"
"SSna_23",5.4054e-06,"PEGMEA","PEGDA",0.9,0.1,"Aerosil 380",5,"NaTFSI",17.1,"0.9 PEGMEA, 0.1 PEGDA, 5 aerosil 380, 17.1 NaTFSI",2024-04-15,"PCB print",3,0.028,0.4167,"PCB print",TRUE,"NO"
"SSna_23",5.291e-06,"PEGMEA","PEGDA",0.9,0.1,"Aerosil 380",5,"NaTFSI",17.1,"0.9 PEGMEA, 0.1 PEGDA, 5 aerosil 380, 17.1 NaTFSI",2024-04-15,"PCB print",3,0.028,0.4167,"PCB print",TRUE,"NO"
"SSna_23",4.1451e-06,"PEGMEA","PEGDA",0.9,0.1,"Aerosil 380",5,"NaTFSI",17.1,"0.9 PEGMEA, 0.1 PEGDA, 5 aerosil 380, 17.1 NaTFSI",2024-04-15,"PCB print",3,0.028,0.4167,"PCB print",TRUE,"NO"
"SSna_23",4.386e-06,"PEGMEA","PEGDA",0.9,0.1,"Aerosil 380",5,"NaTFSI",17.1,"0.9 PEGMEA, 0.1 PEGDA, 5 aerosil 380, 17.1 NaTFSI",2024-04-15,"PCB print",3,0.028,0.4167,"PCB print",TRUE,"NO"
"SSna_230",4.884e-06,"PEGMEA","PEGDA",0.9,0.1,"Aerosil 380",0,"LiTFSI",17.1,"0.9 PEGMEA, 0.1 PEGDA, 0 aerosil 380, 17.1 LiTFSI",2024-07-22,"PCB print",3,0.028,0.7733,"PCB print",TRUE,"NO"
"SSna_230",4.5977e-06,"PEGMEA","PEGDA",0.9,0.1,"Aerosil 380",0,"LiTFSI",17.1,"0.9 PEGMEA, 0.1 PEGDA, 0 aerosil 380, 17.1 LiTFSI",2024-07-22,"PCB print",3,0.028,0.7733,"PCB print",TRUE,"NO"
"SSna_230",5.2562e-06,"PEGMEA","PEGDA",0.9,0.1,"Aerosil 380",0,"LiTFSI",17.1,"0.9 PEGMEA, 0.1 PEGDA, 0 aerosil 380, 17.1 LiTFSI",2024-07-22,"PCB print",3,0.028,0.7733,"PCB print",TRUE,"NO"
"SSna_230",5.0955e-06,"PEGMEA","PEGDA",0.9,0.1,"Aerosil 380",0,"LiTFSI",17.1,"0.9 PEGMEA, 0.1 PEGDA, 0 aerosil 380, 17.1 LiTFSI",2024-07-22,"PCB print",3,0.028,0.7733,"PCB print",TRUE,"NO"
"SSna_230",7.3665e-06,"PEGMEA","PEGDA",0.9,0.1,"Aerosil 380",0,"LiTFSI",17.1,"0.9 PEGMEA, 0.1 PEGDA, 0 aerosil 380, 17.1 LiTFSI",2024-07-22,"PCB print",3,0.028,0.7733,"PCB print",TRUE,"NO"
"SSna_230",7.4766e-06,"PEGMEA","PEGDA",0.9,0.1,"Aerosil 380",0,"LiTFSI",17.1,"0.9 PEGMEA, 0.1 PEGDA, 0 aerosil 380, 17.1 LiTFSI",2024-07-22,"PCB print",3,0.028,0.7733,"PCB print",TRUE,"NO"
"SSna_230",4.1754e-06,"PEGMEA","PEGDA",0.9,0.1,"Aerosil 380",0,"LiTFSI",17.1,"0.9 PEGMEA, 0.1 PEGDA, 0 aerosil 380, 17.1 LiTFSI",2024-07-22,"PCB print",3,0.028,0.7733,"PCB print",TRUE,"NO"
"SSna_230",4.603e-06,"PEGMEA","PEGDA",0.9,0.1,"Aerosil 380",0,"LiTFSI",17.1,"0.9 PEGMEA, 0.1 PEGDA, 0 aerosil 380, 17.1 LiTFSI",2024-07-22,"PCB print",3,0.028,0.7733,"PCB print",TRUE,"NO"
"SSna_231",4.2463e-06,"PEGMEA","PEGDA",0.9,0.1,"Aerosil 380",0,"LiTFSI",12.9,"0.9 PEGMEA, 0.1 PEGDA, 0 aerosil 380, 12.9 LiTFSI",2024-07-22,"PCB print",3,0.028,0.65,"PCB print",TRUE,"NO"
"SSna_231",4.315e-06,"PEGMEA","PEGDA",0.9,0.1,"Aerosil 380",0,"LiTFSI",12.9,"0.9 PEGMEA, 0.1 PEGDA, 0 aerosil 380, 12.9 LiTFSI",2024-07-22,"PCB print",3,0.028,0.65,"PCB print",TRUE,"NO"
"SSna_231",4.4693e-06,"PEGMEA","PEGDA",0.9,0.1,"Aerosil 380",0,"LiTFSI",12.9,"0.9 PEGMEA, 0.1 PEGDA, 0 aerosil 380, 12.9 LiTFSI",2024-07-22,"PCB print",3,0.028,0.65,"PCB print",TRUE,"NO"
"SSna_231",4.6458e-06,"PEGMEA","PEGDA",0.9,0.1,"Aerosil 380",0,"LiTFSI",12.9,"0.9 PEGMEA, 0.1 PEGDA, 0 aerosil 380, 12.9 LiTFSI",2024-07-22,"PCB print",3,0.028,0.65,"PCB print",TRUE,"NO"
"SSna_231",5.997e-06,"PEGMEA","PEGDA",0.9,0.1,"Aerosil 380",0,"LiTFSI",12.9,"0.9 PEGMEA, 0.1 PEGDA, 0 aerosil 380, 12.9 LiTFSI",2024-07-22,"PCB print",3,0.028,0.65,"PCB print",TRUE,"NO"
"SSna_231",6.4935e-06,"PEGMEA","PEGDA",0.9,0.1,"Aerosil 380",0,"LiTFSI",12.9,"0.9 PEGMEA, 0.1 PEGDA, 0 aerosil 380, 12.9 LiTFSI",2024-07-22,"PCB print",3,0.028,0.65,"PCB print",TRUE,"NO"
"SSna_231",3.5088e-06,"PEGMEA","PEGDA",0.9,0.1,"Aerosil 380",0,"LiTFSI",12.9,"0.9 PEGMEA, 0.1 PEGDA, 0 aerosil 380, 12.9 LiTFSI",2024-07-22,"PCB print",3,0.028,0.65,"PCB print",TRUE,"NO"
"SSna_231",3.5398e-06,"PEGMEA","PEGDA",0.9,0.1,"Aerosil 380",0,"LiTFSI",12.9,"0.9 PEGMEA, 0.1 PEGDA, 0 aerosil 380, 12.9 LiTFSI",2024-07-22,"PCB print",3,0.028,0.65,"PCB print",TRUE,"NO"
"SSna_232",4.1841e-06,"PEGMEA","PEGDA",0.9,0.1,"Aerosil 380",0,"LiTFSI",8.57,"0.9 PEGMEA, 0.1 PEGDA, 0 aerosil 380, 8.57 LiTFSI",2024-07-22,"PCB print",3,0.028,0.7567,"PCB print",TRUE,"NO"
"SSna_232",4.1754e-06,"PEGMEA","PEGDA",0.9,0.1,"Aerosil 380",0,"LiTFSI",8.57,"0.9 PEGMEA, 0.1 PEGDA, 0 aerosil 380, 8.57 LiTFSI",2024-07-22,"PCB print",3,0.028,0.7567,"PCB print",TRUE,"NO"
"SSna_232",3.8835e-06,"PEGMEA","PEGDA",0.9,0.1,"Aerosil 380",0,"LiTFSI",8.57,"0.9 PEGMEA, 0.1 PEGDA, 0 aerosil 380, 8.57 LiTFSI",2024-07-22,"PCB print",3,0.028,0.7567,"PCB print",TRUE,"NO"
"SSna_232",3.7383e-06,"PEGMEA","PEGDA",0.9,0.1,"Aerosil 380",0,"LiTFSI",8.57,"0.9 PEGMEA, 0.1 PEGDA, 0 aerosil 380, 8.57 LiTFSI",2024-07-22,"PCB print",3,0.028,0.7567,"PCB print",TRUE,"NO"
"SSna_232",5.1216e-06,"PEGMEA","PEGDA",0.9,0.1,"Aerosil 380",0,"LiTFSI",8.57,"0.9 PEGMEA, 0.1 PEGDA, 0 aerosil 380, 8.57 LiTFSI",2024-07-22,"PCB print",3,0.028,0.7567,"PCB print",TRUE,"NO"
"SSna_232",5.3121e-06,"PEGMEA","PEGDA",0.9,0.1,"Aerosil 380",0,"LiTFSI",8.57,"0.9 PEGMEA, 0.1 PEGDA, 0 aerosil 380, 8.57 LiTFSI",2024-07-22,"PCB print",3,0.028,0.7567,"PCB print",TRUE,"NO"
"SSna_232",2.7397e-06,"PEGMEA","PEGDA",0.9,0.1,"Aerosil 380",0,"LiTFSI",8.57,"0.9 PEGMEA, 0.1 PEGDA, 0 aerosil 380, 8.57 LiTFSI",2024-07-22,"PCB print",3,0.028,0.7567,"PCB print",TRUE,"NO"
"SSna_232",2.8169e-06,"PEGMEA","PEGDA",0.9,0.1,"Aerosil 380",0,"LiTFSI",8.57,"0.9 PEGMEA, 0.1 PEGDA, 0 aerosil 380, 8.57 LiTFSI",2024-07-22,"PCB print",3,0.028,0.7567,"PCB print",TRUE,"NO"
"SSna_233",2.439e-06,"PEGMEA","PEGDA",0.9,0.1,"Aerosil 380",0,"LiTFSI",4.29,"0.9 PEGMEA, 0.1 PEGDA, 0 aerosil 380, 4.29 LiTFSI",2024-07-22,"PCB print",3,0.028,0.7333,"PCB print",TRUE,"NO"
"SSna_233",2.2727e-06,"PEGMEA","PEGDA",0.9,0.1,"Aerosil 380",0,"LiTFSI",4.29,"0.9 PEGMEA, 0.1 PEGDA, 0 aerosil 380, 4.29 LiTFSI",2024-07-22,"PCB print",3,0.028,0.7333,"PCB print",TRUE,"NO"
"SSna_233",1.7778e-06,"PEGMEA","PEGDA",0.9,0.1,"Aerosil 380",0,"LiTFSI",4.29,"0.9 PEGMEA, 0.1 PEGDA, 0 aerosil 380, 4.29 LiTFSI",2024-07-22,"PCB print",3,0.028,0.7333,"PCB print",TRUE,"NO"
"SSna_233",1.8433e-06,"PEGMEA","PEGDA",0.9,0.1,"Aerosil 380",0,"LiTFSI",4.29,"0.9 PEGMEA, 0.1 PEGDA, 0 aerosil 380, 4.29 LiTFSI",2024-07-22,"PCB print",3,0.028,0.7333,"PCB print",TRUE,"NO"
"SSna_233",2.6667e-06,"PEGMEA","PEGDA",0.9,0.1,"Aerosil 380",0,"LiTFSI",4.29,"0.9 PEGMEA, 0.1 PEGDA, 0 aerosil 380, 4.29 LiTFSI",2024-07-22,"PCB print",3,0.028,0.7333,"PCB print",TRUE,"NO"
"SSna_233",2.6667e-06,"PEGMEA","PEGDA",0.9,0.1,"Aerosil 380",0,"LiTFSI",4.29,"0.9 PEGMEA, 0.1 PEGDA, 0 aerosil 380, 4.29 LiTFSI",2024-07-22,"PCB print",3,0.028,0.7333,"PCB print",TRUE,"NO"
"SSna_233",1.5564e-06,"PEGMEA","PEGDA",0.9,0.1,"Aerosil 380",0,"LiTFSI",4.29,"0.9 PEGMEA, 0.1 PEGDA, 0 aerosil 380, 4.29 LiTFSI",2024-07-22,"PCB print",3,0.028,0.7333,"PCB print",TRUE,"NO"
"SSna_233",1.5504e-06,"PEGMEA","PEGDA",0.9,0.1,"Aerosil 380",0,"LiTFSI",4.29,"0.9 PEGMEA, 0.1 PEGDA, 0 aerosil 380, 4.29 LiTFSI",2024-07-22,"PCB print",3,0.028,0.7333,"PCB print",TRUE,"NO"
"SSna_234",2.4691e-08,"PEGMEA","PEGDA",0.9,0.1,"Aerosil 380",0,"LiTFSI",0,"0.9 PEGMEA, 0.1 PEGDA, 0 aerosil 380, 0 LiTFSI",2024-07-22,"PCB print",3,0.028,0.6733,"PCB print",TRUE,"NO"
"SSna_234",2.5478e-08,"PEGMEA","PEGDA",0.9,0.1,"Aerosil 380",0,"LiTFSI",0,"0.9 PEGMEA, 0.1 PEGDA, 0 aerosil 380, 0 LiTFSI",2024-07-22,"PCB print",3,0.028,0.6733,"PCB print",TRUE,"NO"
"SSna_234",2.0305e-08,"PEGMEA","PEGDA",0.9,0.1,"Aerosil 380",0,"LiTFSI",0,"0.9 PEGMEA, 0.1 PEGDA, 0 aerosil 380, 0 LiTFSI",2024-07-22,"PCB print",3,0.028,0.6733,"PCB print",TRUE,"NO"
"SSna_234",2.454e-08,"PEGMEA","PEGDA",0.9,0.1,"Aerosil 380",0,"LiTFSI",0,"0.9 PEGMEA, 0.1 PEGDA, 0 aerosil 380, 0 LiTFSI",2024-07-22,"PCB print",3,0.028,0.6733,"PCB print",TRUE,"NO"
"SSna_234",2.1739e-08,"PEGMEA","PEGDA",0.9,0.1,"Aerosil 380",0,"LiTFSI",0,"0.9 PEGMEA, 0.1 PEGDA, 0 aerosil 380, 0 LiTFSI",2024-07-22,"PCB print",3,0.028,0.6733,"PCB print",TRUE,"NO"
"SSna_234",2.2727e-08,"PEGMEA","PEGDA",0.9,0.1,"Aerosil 380",0,"LiTFSI",0,"0.9 PEGMEA, 0.1 PEGDA, 0 aerosil 380, 0 LiTFSI",2024-07-22,"PCB print",3,0.028,0.6733,"PCB print",TRUE,"NO"
"SSna_234",2.0725e-08,"PEGMEA","PEGDA",0.9,0.1,"Aerosil 380",0,"LiTFSI",0,"0.9 PEGMEA, 0.1 PEGDA, 0 aerosil 380, 0 LiTFSI",2024-07-22,"PCB print",3,0.028,0.6733,"PCB print",TRUE,"NO"
"SSna_234",2.3392e-08,"PEGMEA","PEGDA",0.9,0.1,"Aerosil 380",0,"LiTFSI",0,"0.9 PEGMEA, 0.1 PEGDA, 0 aerosil 380, 0 LiTFSI",2024-07-22,"PCB print",3,0.028,0.6733,"PCB print",TRUE,"NO"
"SSna_235",2.3392e-08,"PEGMEA","PEGDA",0.9,0.1,"Aerosil 380",0,"LiTFSI",30,"0.9 PEGMEA, 0.1 PEGDA, 0 aerosil 380, 30 LiTFSI",2024-07-22,"PCB print",3,0.028,0.5967,"PCB print",TRUE,"NO"
"SSna_235",2.2989e-08,"PEGMEA","PEGDA",0.9,0.1,"Aerosil 380",0,"LiTFSI",30,"0.9 PEGMEA, 0.1 PEGDA, 0 aerosil 380, 30 LiTFSI",2024-07-22,"PCB print",3,0.028,0.5967,"PCB print",TRUE,"NO"
"SSna_235",2.3952e-08,"PEGMEA","PEGDA",0.9,0.1,"Aerosil 380",0,"LiTFSI",30,"0.9 PEGMEA, 0.1 PEGDA, 0 aerosil 380, 30 LiTFSI",2024-07-22,"PCB print",3,0.028,0.5967,"PCB print",TRUE,"NO"
"SSna_235",2.5478e-08,"PEGMEA","PEGDA",0.9,0.1,"Aerosil 380",0,"LiTFSI",30,"0.9 PEGMEA, 0.1 PEGDA, 0 aerosil 380, 30 LiTFSI",2024-07-22,"PCB print",3,0.028,0.5967,"PCB print",TRUE,"NO"
"SSna_235",2.3392e-08,"PEGMEA","PEGDA",0.9,0.1,"Aerosil 380",0,"LiTFSI",30,"0.9 PEGMEA, 0.1 PEGDA, 0 aerosil 380, 30 LiTFSI",2024-07-22,"PCB print",3,0.028,0.5967,"PCB print",TRUE,"NO"
"SSna_235",2.0725e-08,"PEGMEA","PEGDA",0.9,0.1,"Aerosil 380",0,"LiTFSI",30,"0.9 PEGMEA, 0.1 PEGDA, 0 aerosil 380, 30 LiTFSI",2024-07-22,"PCB print",3,0.028,0.5967,"PCB print",TRUE,"NO"
"SSna_235",2.5e-08,"PEGMEA","PEGDA",0.9,0.1,"Aerosil 380",0,"LiTFSI",30,"0.9 PEGMEA, 0.1 PEGDA, 0 aerosil 380, 30 LiTFSI",2024-07-22,"PCB print",3,0.028,0.5967,"PCB print",TRUE,"NO"
"SSna_235",2.2472e-08,"PEGMEA","PEGDA",0.9,0.1,"Aerosil 380",0,"LiTFSI",30,"0.9 PEGMEA, 0.1 PEGDA, 0 aerosil 380, 30 LiTFSI",2024-07-22,"PCB print",3,0.028,0.5967,"PCB print",TRUE,"NO"
"SSna_236",2.3392e-08,"PEGMEA","PEGDA",0.9,0.1,"Aerosil 380",0,"LiTFSI",25.7,"0.9 PEGMEA, 0.1 PEGDA, 0 aerosil 380, 25.7 LiTFSI",2024-07-22,"PCB print",3,0.028,0.7733,"PCB print",TRUE,"NO"
"SSna_236",2.2346e-08,"PEGMEA","PEGDA",0.9,0.1,"Aerosil 380",0,"LiTFSI",25.7,"0.9 PEGMEA, 0.1 PEGDA, 0 aerosil 380, 25.7 LiTFSI",2024-07-22,"PCB print",3,0.028,0.7733,"PCB print",TRUE,"NO"
"SSna_236",2.6316e-08,"PEGMEA","PEGDA",0.9,0.1,"Aerosil 380",0,"LiTFSI",25.7,"0.9 PEGMEA, 0.1 PEGDA, 0 aerosil 380, 25.7 LiTFSI",2024-07-22,"PCB print",3,0.028,0.7733,"PCB print",TRUE,"NO"
"SSna_236",2.3669e-08,"PEGMEA","PEGDA",0.9,0.1,"Aerosil 380",0,"LiTFSI",25.7,"0.9 PEGMEA, 0.1 PEGDA, 0 aerosil 380, 25.7 LiTFSI",2024-07-22,"PCB print",3,0.028,0.7733,"PCB print",TRUE,"NO"
"SSna_236",2.3529e-08,"PEGMEA","PEGDA",0.9,0.1,"Aerosil 380",0,"LiTFSI",25.7,"0.9 PEGMEA, 0.1 PEGDA, 0 aerosil 380, 25.7 LiTFSI",2024-07-22,"PCB print",3,0.028,0.7733,"PCB print",TRUE,"NO"
"SSna_236",3.0769e-08,"PEGMEA","PEGDA",0.9,0.1,"Aerosil 380",0,"LiTFSI",25.7,"0.9 PEGMEA, 0.1 PEGDA, 0 aerosil 380, 25.7 LiTFSI",2024-07-22,"PCB print",3,0.028,0.7733,"PCB print",TRUE,"NO"
"SSna_236",2.3121e-08,"PEGMEA","PEGDA",0.9,0.1,"Aerosil 380",0,"LiTFSI",25.7,"0.9 PEGMEA, 0.1 PEGDA, 0 aerosil 380, 25.7 LiTFSI",2024-07-22,"PCB print",3,0.028,0.7733,"PCB print",TRUE,"NO"
"SSna_236",2.2346e-08,"PEGMEA","PEGDA",0.9,0.1,"Aerosil 380",0,"LiTFSI",25.7,"0.9 PEGMEA, 0.1 PEGDA, 0 aerosil 380, 25.7 LiTFSI",2024-07-22,"PCB print",3,0.028,0.7733,"PCB print",TRUE,"NO"
"SSna_237",2.3256e-08,"PEGMEA","PEGDA",0.9,0.1,"Aerosil 380",0,"LiTFSI",21.4,"0.9 PEGMEA, 0.1 PEGDA, 0 aerosil 380, 21.4 LiTFSI",2024-07-22,"PCB print",3,0.028,0.8067,"PCB print",TRUE,"NO"
"SSna_237",2.6667e-08,"PEGMEA","PEGDA",0.9,0.1,"Aerosil 380",0,"LiTFSI",21.4,"0.9 PEGMEA, 0.1 PEGDA, 0 aerosil 380, 21.4 LiTFSI",2024-07-22,"PCB print",3,0.028,0.8067,"PCB print",TRUE,"NO"
"SSna_237",2.5316e-08,"PEGMEA","PEGDA",0.9,0.1,"Aerosil 380",0,"LiTFSI",21.4,"0.9 PEGMEA, 0.1 PEGDA, 0 aerosil 380, 21.4 LiTFSI",2024-07-22,"PCB print",3,0.028,0.8067,"PCB print",TRUE,"NO"
"SSna_237",2.2599e-08,"PEGMEA","PEGDA",0.9,0.1,"Aerosil 380",0,"LiTFSI",21.4,"0.9 PEGMEA, 0.1 PEGDA, 0 aerosil 380, 21.4 LiTFSI",2024-07-22,"PCB print",3,0.028,0.8067,"PCB print",TRUE,"NO"
"SSna_237",2.2472e-08,"PEGMEA","PEGDA",0.9,0.1,"Aerosil 380",0,"LiTFSI",21.4,"0.9 PEGMEA, 0.1 PEGDA, 0 aerosil 380, 21.4 LiTFSI",2024-07-22,"PCB print",3,0.028,0.8067,"PCB print",TRUE,"NO"
"SSna_237",2.439e-08,"PEGMEA","PEGDA",0.9,0.1,"Aerosil 380",0,"LiTFSI",21.4,"0.9 PEGMEA, 0.1 PEGDA, 0 aerosil 380, 21.4 LiTFSI",2024-07-22,"PCB print",3,0.028,0.8067,"PCB print",TRUE,"NO"
"SSna_237",2.3392e-08,"PEGMEA","PEGDA",0.9,0.1,"Aerosil 380",0,"LiTFSI",21.4,"0.9 PEGMEA, 0.1 PEGDA, 0 aerosil 380, 21.4 LiTFSI",2024-07-22,"PCB print",3,0.028,0.8067,"PCB print",TRUE,"NO"
"SSna_237",2.3529e-08,"PEGMEA","PEGDA",0.9,0.1,"Aerosil 380",0,"LiTFSI",21.4,"0.9 PEGMEA, 0.1 PEGDA, 0 aerosil 380, 21.4 LiTFSI",2024-07-22,"PCB print",3,0.028,0.8067,"PCB print",TRUE,"NO"
"SSna_238",2.381e-08,"PEGMEA","PEGDA",0.9,0.1,"Aerosil 380",0,"LiTFSI",17.1,"0.9 PEGMEA, 0.1 PEGDA, 0 aerosil 380, 17.1 LiTFSI",2024-07-22,"PCB print",3,0.028,0.8267,"PCB print",TRUE,"NO"
"SSna_238",2.5157e-08,"PEGMEA","PEGDA",0.9,0.1,"Aerosil 380",0,"LiTFSI",17.1,"0.9 PEGMEA, 0.1 PEGDA, 0 aerosil 380, 17.1 LiTFSI",2024-07-22,"PCB print",3,0.028,0.8267,"PCB print",TRUE,"NO"
"SSna_238",2.1622e-08,"PEGMEA","PEGDA",0.9,0.1,"Aerosil 380",0,"LiTFSI",17.1,"0.9 PEGMEA, 0.1 PEGDA, 0 aerosil 380, 17.1 LiTFSI",2024-07-22,"PCB print",3,0.028,0.8267,"PCB print",TRUE,"NO"
"SSna_238",2.5157e-08,"PEGMEA","PEGDA",0.9,0.1,"Aerosil 380",0,"LiTFSI",17.1,"0.9 PEGMEA, 0.1 PEGDA, 0 aerosil 380, 17.1 LiTFSI",2024-07-22,"PCB print",3,0.028,0.8267,"PCB print",TRUE,"NO"
"SSna_238",2.3529e-08,"PEGMEA","PEGDA",0.9,0.1,"Aerosil 380",0,"LiTFSI",17.1,"0.9 PEGMEA, 0.1 PEGDA, 0 aerosil 380, 17.1 LiTFSI",2024-07-22,"PCB print",3,0.028,0.8267,"PCB print",TRUE,"NO"
"SSna_238",2.2099e-08,"PEGMEA","PEGDA",0.9,0.1,"Aerosil 380",0,"LiTFSI",17.1,"0.9 PEGMEA, 0.1 PEGDA, 0 aerosil 380, 17.1 LiTFSI",2024-07-22,"PCB print",3,0.028,0.8267,"PCB print",TRUE,"NO"
"SSna_238",2.2989e-08,"PEGMEA","PEGDA",0.9,0.1,"Aerosil 380",0,"LiTFSI",17.1,"0.9 PEGMEA, 0.1 PEGDA, 0 aerosil 380, 17.1 LiTFSI",2024-07-22,"PCB print",3,0.028,0.8267,"PCB print",TRUE,"NO"
"SSna_238",2.3256e-08,"PEGMEA","PEGDA",0.9,0.1,"Aerosil 380",0,"LiTFSI",17.1,"0.9 PEGMEA, 0.1 PEGDA, 0 aerosil 380, 17.1 LiTFSI",2024-07-22,"PCB print",3,0.028,0.8267,"PCB print",TRUE,"NO"
"SSna_239",2.2989e-08,"PEGMEA","PEGDA",0.9,0.1,"Aerosil 380",0,"LiTFSI",12.9,"0.9 PEGMEA, 0.1 PEGDA, 0 aerosil 380, 12.9 LiTFSI",2024-07-22,"PCB print",3,0.028,0.9367,"PCB print",TRUE,"NO"
"SSna_239",2.3256e-08,"PEGMEA","PEGDA",0.9,0.1,"Aerosil 380",0,"LiTFSI",12.9,"0.9 PEGMEA, 0.1 PEGDA, 0 aerosil 380, 12.9 LiTFSI",2024-07-22,"PCB print",3,0.028,0.9367,"PCB print",TRUE,"NO"
"SSna_239",2.381e-08,"PEGMEA","PEGDA",0.9,0.1,"Aerosil 380",0,"LiTFSI",12.9,"0.9 PEGMEA, 0.1 PEGDA, 0 aerosil 380, 12.9 LiTFSI",2024-07-22,"PCB print",3,0.028,0.9367,"PCB print",TRUE,"NO"
"SSna_239",2.3256e-08,"PEGMEA","PEGDA",0.9,0.1,"Aerosil 380",0,"LiTFSI",12.9,"0.9 PEGMEA, 0.1 PEGDA, 0 aerosil 380, 12.9 LiTFSI",2024-07-22,"PCB print",3,0.028,0.9367,"PCB print",TRUE,"NO"
"SSna_239",2.3529e-08,"PEGMEA","PEGDA",0.9,0.1,"Aerosil 380",0,"LiTFSI",12.9,"0.9 PEGMEA, 0.1 PEGDA, 0 aerosil 380, 12.9 LiTFSI",2024-07-22,"PCB print",3,0.028,0.9367,"PCB print",TRUE,"NO"
"SSna_239",2.3256e-08,"PEGMEA","PEGDA",0.9,0.1,"Aerosil 380",0,"LiTFSI",12.9,"0.9 PEGMEA, 0.1 PEGDA, 0 aerosil 380, 12.9 LiTFSI",2024-07-22,"PCB print",3,0.028,0.9367,"PCB print",TRUE,"NO"
"SSna_239",2.7027e-08,"PEGMEA","PEGDA",0.9,0.1,"Aerosil 380",0,"LiTFSI",12.9,"0.9 PEGMEA, 0.1 PEGDA, 0 aerosil 380, 12.9 LiTFSI",2024-07-22,"PCB print",3,0.028,0.9367,"PCB print",TRUE,"NO"
"SSna_239",2.439e-08,"PEGMEA","PEGDA",0.9,0.1,"Aerosil 380",0,"LiTFSI",12.9,"0.9 PEGMEA, 0.1 PEGDA, 0 aerosil 380, 12.9 LiTFSI",2024-07-22,"PCB print",3,0.028,0.9367,"PCB print",TRUE,"NO"
"SSna_24",3.7037e-06,"PEGMEA","PEGDA",0.9,0.1,"Aerosil 380",5,"NaTFSI",20,"0.9 PEGMEA, 0.1 PEGDA, 5 aerosil 380, 20 NaTFSI",2024-04-15,"PCB print",3,0.028,0.48,"PCB print",TRUE,"NO"
"SSna_24",3.6697e-06,"PEGMEA","PEGDA",0.9,0.1,"Aerosil 380",5,"NaTFSI",20,"0.9 PEGMEA, 0.1 PEGDA, 5 aerosil 380, 20 NaTFSI",2024-04-15,"PCB print",3,0.028,0.48,"PCB print",TRUE,"NO"
"SSna_24",5.1813e-06,"PEGMEA","PEGDA",0.9,0.1,"Aerosil 380",5,"NaTFSI",20,"0.9 PEGMEA, 0.1 PEGDA, 5 aerosil 380, 20 NaTFSI",2024-04-15,"PCB print",3,0.028,0.48,"PCB print",TRUE,"NO"
"SSna_24",5.3476e-06,"PEGMEA","PEGDA",0.9,0.1,"Aerosil 380",5,"NaTFSI",20,"0.9 PEGMEA, 0.1 PEGDA, 5 aerosil 380, 20 NaTFSI",2024-04-15,"PCB print",3,0.028,0.48,"PCB print",TRUE,"NO"
"SSna_24",7.1429e-06,"PEGMEA","PEGDA",0.9,0.1,"Aerosil 380",5,"NaTFSI",20,"0.9 PEGMEA, 0.1 PEGDA, 5 aerosil 380, 20 NaTFSI",2024-04-15,"PCB print",3,0.028,0.48,"PCB print",TRUE,"NO"
"SSna_24",7.4349e-06,"PEGMEA","PEGDA",0.9,0.1,"Aerosil 380",5,"NaTFSI",20,"0.9 PEGMEA, 0.1 PEGDA, 5 aerosil 380, 20 NaTFSI",2024-04-15,"PCB print",3,0.028,0.48,"PCB print",TRUE,"NO"
"SSna_24",3.7037e-06,"PEGMEA","PEGDA",0.9,0.1,"Aerosil 380",5,"NaTFSI",20,"0.9 PEGMEA, 0.1 PEGDA, 5 aerosil 380, 20 NaTFSI",2024-04-15,"PCB print",3,0.028,0.48,"PCB print",TRUE,"NO"
"SSna_24",3.6697e-06,"PEGMEA","PEGDA",0.9,0.1,"Aerosil 380",5,"NaTFSI",20,"0.9 PEGMEA, 0.1 PEGDA, 5 aerosil 380, 20 NaTFSI",2024-04-15,"PCB print",3,0.028,0.48,"PCB print",TRUE,"NO"
"SSna_240",2.1622e-08,"PEGMEA","PEGDA",0.9,0.1,"Aerosil 380",0,"LiTFSI",8.57,"0.9 PEGMEA, 0.1 PEGDA, 0 aerosil 380, 8.57 LiTFSI",2024-07-22,"PCB print",3,0.028,0.8967,"PCB print",TRUE,"NO"
"SSna_240",2.2989e-08,"PEGMEA","PEGDA",0.9,0.1,"Aerosil 380",0,"LiTFSI",8.57,"0.9 PEGMEA, 0.1 PEGDA, 0 aerosil 380, 8.57 LiTFSI",2024-07-22,"PCB print",3,0.028,0.8967,"PCB print",TRUE,"NO"
"SSna_240",2.649e-08,"PEGMEA","PEGDA",0.9,0.1,"Aerosil 380",0,"LiTFSI",8.57,"0.9 PEGMEA, 0.1 PEGDA, 0 aerosil 380, 8.57 LiTFSI",2024-07-22,"PCB print",3,0.028,0.8967,"PCB print",TRUE,"NO"
"SSna_240",2.649e-08,"PEGMEA","PEGDA",0.9,0.1,"Aerosil 380",0,"LiTFSI",8.57,"0.9 PEGMEA, 0.1 PEGDA, 0 aerosil 380, 8.57 LiTFSI",2024-07-22,"PCB print",3,0.028,0.8967,"PCB print",TRUE,"NO"
"SSna_240",2.2989e-08,"PEGMEA","PEGDA",0.9,0.1,"Aerosil 380",0,"LiTFSI",8.57,"0.9 PEGMEA, 0.1 PEGDA, 0 aerosil 380, 8.57 LiTFSI",2024-07-22,"PCB print",3,0.028,0.8967,"PCB print",TRUE,"NO"
"SSna_240",2.439e-08,"PEGMEA","PEGDA",0.9,0.1,"Aerosil 380",0,"LiTFSI",8.57,"0.9 PEGMEA, 0.1 PEGDA, 0 aerosil 380, 8.57 LiTFSI",2024-07-22,"PCB print",3,0.028,0.8967,"PCB print",TRUE,"NO"
"SSna_240",2.5157e-08,"PEGMEA","PEGDA",0.9,0.1,"Aerosil 380",0,"LiTFSI",8.57,"0.9 PEGMEA, 0.1 PEGDA, 0 aerosil 380, 8.57 LiTFSI",2024-07-22,"PCB print",3,0.028,0.8967,"PCB print",TRUE,"NO"
"SSna_240",2.4242e-08,"PEGMEA","PEGDA",0.9,0.1,"Aerosil 380",0,"LiTFSI",8.57,"0.9 PEGMEA, 0.1 PEGDA, 0 aerosil 380, 8.57 LiTFSI",2024-07-22,"PCB print",3,0.028,0.8967,"PCB print",TRUE,"NO"
"SSna_241",2.3392e-08,"PEGMEA","PEGDA",0.9,0.1,"Aerosil 380",0,"LiTFSI",4.29,"0.9 PEGMEA, 0.1 PEGDA, 0 aerosil 380, 4.29 LiTFSI",2024-07-22,"PCB print",3,0.028,0.82,"PCB print",TRUE,"NO"
"SSna_241",2.6316e-08,"PEGMEA","PEGDA",0.9,0.1,"Aerosil 380",0,"LiTFSI",4.29,"0.9 PEGMEA, 0.1 PEGDA, 0 aerosil 380, 4.29 LiTFSI",2024-07-22,"PCB print",3,0.028,0.82,"PCB print",TRUE,"NO"
"SSna_241",2.649e-08,"PEGMEA","PEGDA",0.9,0.1,"Aerosil 380",0,"LiTFSI",4.29,"0.9 PEGMEA, 0.1 PEGDA, 0 aerosil 380, 4.29 LiTFSI",2024-07-22,"PCB print",3,0.028,0.82,"PCB print",TRUE,"NO"
"SSna_241",2.2346e-08,"PEGMEA","PEGDA",0.9,0.1,"Aerosil 380",0,"LiTFSI",4.29,"0.9 PEGMEA, 0.1 PEGDA, 0 aerosil 380, 4.29 LiTFSI",2024-07-22,"PCB print",3,0.028,0.82,"PCB print",TRUE,"NO"
"SSna_241",2.5e-08,"PEGMEA","PEGDA",0.9,0.1,"Aerosil 380",0,"LiTFSI",4.29,"0.9 PEGMEA, 0.1 PEGDA, 0 aerosil 380, 4.29 LiTFSI",2024-07-22,"PCB print",3,0.028,0.82,"PCB print",TRUE,"NO"
"SSna_241",2.0408e-08,"PEGMEA","PEGDA",0.9,0.1,"Aerosil 380",0,"LiTFSI",4.29,"0.9 PEGMEA, 0.1 PEGDA, 0 aerosil 380, 4.29 LiTFSI",2024-07-22,"PCB print",3,0.028,0.82,"PCB print",TRUE,"NO"
"SSna_241",2.4096e-08,"PEGMEA","PEGDA",0.9,0.1,"Aerosil 380",0,"LiTFSI",4.29,"0.9 PEGMEA, 0.1 PEGDA, 0 aerosil 380, 4.29 LiTFSI",2024-07-22,"PCB print",3,0.028,0.82,"PCB print",TRUE,"NO"
"SSna_241",2.1858e-08,"PEGMEA","PEGDA",0.9,0.1,"Aerosil 380",0,"LiTFSI",4.29,"0.9 PEGMEA, 0.1 PEGDA, 0 aerosil 380, 4.29 LiTFSI",2024-07-22,"PCB print",3,0.028,0.82,"PCB print",TRUE,"NO"
"SSna_242",2.439e-08,"PEGMEA","PEGDA",0.9,0.1,"Aerosil 380",0,"LiTFSI",0,"0.9 PEGMEA, 0.1 PEGDA, 0 aerosil 380, 0 LiTFSI",2024-07-22,"PCB print",3,0.028,0.74,"PCB print",TRUE,"NO"
"SSna_242",2.2599e-08,"PEGMEA","PEGDA",0.9,0.1,"Aerosil 380",0,"LiTFSI",0,"0.9 PEGMEA, 0.1 PEGDA, 0 aerosil 380, 0 LiTFSI",2024-07-22,"PCB print",3,0.028,0.74,"PCB print",TRUE,"NO"
"SSna_242",2.2727e-08,"PEGMEA","PEGDA",0.9,0.1,"Aerosil 380",0,"LiTFSI",0,"0.9 PEGMEA, 0.1 PEGDA, 0 aerosil 380, 0 LiTFSI",2024-07-22,"PCB print",3,0.028,0.74,"PCB print",TRUE,"NO"
"SSna_242",2.5641e-08,"PEGMEA","PEGDA",0.9,0.1,"Aerosil 380",0,"LiTFSI",0,"0.9 PEGMEA, 0.1 PEGDA, 0 aerosil 380, 0 LiTFSI",2024-07-22,"PCB print",3,0.028,0.74,"PCB print",TRUE,"NO"
"SSna_242",2.3529e-08,"PEGMEA","PEGDA",0.9,0.1,"Aerosil 380",0,"LiTFSI",0,"0.9 PEGMEA, 0.1 PEGDA, 0 aerosil 380, 0 LiTFSI",2024-07-22,"PCB print",3,0.028,0.74,"PCB print",TRUE,"NO"
"SSna_242",2.139e-08,"PEGMEA","PEGDA",0.9,0.1,"Aerosil 380",0,"LiTFSI",0,"0.9 PEGMEA, 0.1 PEGDA, 0 aerosil 380, 0 LiTFSI",2024-07-22,"PCB print",3,0.028,0.74,"PCB print",TRUE,"NO"
"SSna_242",2.3669e-08,"PEGMEA","PEGDA",0.9,0.1,"Aerosil 380",0,"LiTFSI",0,"0.9 PEGMEA, 0.1 PEGDA, 0 aerosil 380, 0 LiTFSI",2024-07-22,"PCB print",3,0.028,0.74,"PCB print",TRUE,"NO"
"SSna_242",2.2727e-08,"PEGMEA","PEGDA",0.9,0.1,"Aerosil 380",0,"LiTFSI",0,"0.9 PEGMEA, 0.1 PEGDA, 0 aerosil 380, 0 LiTFSI",2024-07-22,"PCB print",3,0.028,0.74,"PCB print",TRUE,"NO"
"SSna_243",2.2857e-08,"PEGMEA","PEGDA",0.9,0.1,"Aerosil 380",0,"LiTFSI",30,"0.9 PEGMEA, 0.1 PEGDA, 0 aerosil 380, 30 LiTFSI",2024-07-22,"PCB print",3,0.028,0.73,"PCB print",TRUE,"NO"
"SSna_243",2.3529e-08,"PEGMEA","PEGDA",0.9,0.1,"Aerosil 380",0,"LiTFSI",30,"0.9 PEGMEA, 0.1 PEGDA, 0 aerosil 380, 30 LiTFSI",2024-07-22,"PCB print",3,0.028,0.73,"PCB print",TRUE,"NO"
"SSna_243",2.7972e-08,"PEGMEA","PEGDA",0.9,0.1,"Aerosil 380",0,"LiTFSI",30,"0.9 PEGMEA, 0.1 PEGDA, 0 aerosil 380, 30 LiTFSI",2024-07-22,"PCB print",3,0.028,0.73,"PCB print",TRUE,"NO"
"SSna_243",2.0619e-08,"PEGMEA","PEGDA",0.9,0.1,"Aerosil 380",0,"LiTFSI",30,"0.9 PEGMEA, 0.1 PEGDA, 0 aerosil 380, 30 LiTFSI",2024-07-22,"PCB print",3,0.028,0.73,"PCB print",TRUE,"NO"
"SSna_243",2.3669e-08,"PEGMEA","PEGDA",0.9,0.1,"Aerosil 380",0,"LiTFSI",30,"0.9 PEGMEA, 0.1 PEGDA, 0 aerosil 380, 30 LiTFSI",2024-07-22,"PCB print",3,0.028,0.73,"PCB print",TRUE,"NO"
"SSna_243",2.1164e-08,"PEGMEA","PEGDA",0.9,0.1,"Aerosil 380",0,"LiTFSI",30,"0.9 PEGMEA, 0.1 PEGDA, 0 aerosil 380, 30 LiTFSI",2024-07-22,"PCB print",3,0.028,0.73,"PCB print",TRUE,"NO"
"SSna_243",2.381e-08,"PEGMEA","PEGDA",0.9,0.1,"Aerosil 380",0,"LiTFSI",30,"0.9 PEGMEA, 0.1 PEGDA, 0 aerosil 380, 30 LiTFSI",2024-07-22,"PCB print",3,0.028,0.73,"PCB print",TRUE,"NO"
"SSna_243",2.7027e-08,"PEGMEA","PEGDA",0.9,0.1,"Aerosil 380",0,"LiTFSI",30,"0.9 PEGMEA, 0.1 PEGDA, 0 aerosil 380, 30 LiTFSI",2024-07-22,"PCB print",3,0.028,0.73,"PCB print",TRUE,"NO"
"SSna_244",2.3256e-08,"PEGMEA","PEGDA",0.9,0.1,"Aerosil 380",0,"LiTFSI",25.7,"0.9 PEGMEA, 0.1 PEGDA, 0 aerosil 380, 25.7 LiTFSI",2024-07-22,"PCB print",3,0.028,0.7933,"PCB print",TRUE,"NO"
"SSna_244",2.2346e-08,"PEGMEA","PEGDA",0.9,0.1,"Aerosil 380",0,"LiTFSI",25.7,"0.9 PEGMEA, 0.1 PEGDA, 0 aerosil 380, 25.7 LiTFSI",2024-07-22,"PCB print",3,0.028,0.7933,"PCB print",TRUE,"NO"
"SSna_244",2.1277e-08,"PEGMEA","PEGDA",0.9,0.1,"Aerosil 380",0,"LiTFSI",25.7,"0.9 PEGMEA, 0.1 PEGDA, 0 aerosil 380, 25.7 LiTFSI",2024-07-22,"PCB print",3,0.028,0.7933,"PCB print",TRUE,"NO"
"SSna_244",2.3392e-08,"PEGMEA","PEGDA",0.9,0.1,"Aerosil 380",0,"LiTFSI",25.7,"0.9 PEGMEA, 0.1 PEGDA, 0 aerosil 380, 25.7 LiTFSI",2024-07-22,"PCB print",3,0.028,0.7933,"PCB print",TRUE,"NO"
"SSna_244",2.2472e-08,"PEGMEA","PEGDA",0.9,0.1,"Aerosil 380",0,"LiTFSI",25.7,"0.9 PEGMEA, 0.1 PEGDA, 0 aerosil 380, 25.7 LiTFSI",2024-07-22,"PCB print",3,0.028,0.7933,"PCB print",TRUE,"NO"
"SSna_244",2.2599e-08,"PEGMEA","PEGDA",0.9,0.1,"Aerosil 380",0,"LiTFSI",25.7,"0.9 PEGMEA, 0.1 PEGDA, 0 aerosil 380, 25.7 LiTFSI",2024-07-22,"PCB print",3,0.028,0.7933,"PCB print",TRUE,"NO"
"SSna_244",2.0833e-08,"PEGMEA","PEGDA",0.9,0.1,"Aerosil 380",0,"LiTFSI",25.7,"0.9 PEGMEA, 0.1 PEGDA, 0 aerosil 380, 25.7 LiTFSI",2024-07-22,"PCB print",3,0.028,0.7933,"PCB print",TRUE,"NO"
"SSna_244",2.1053e-08,"PEGMEA","PEGDA",0.9,0.1,"Aerosil 380",0,"LiTFSI",25.7,"0.9 PEGMEA, 0.1 PEGDA, 0 aerosil 380, 25.7 LiTFSI",2024-07-22,"PCB print",3,0.028,0.7933,"PCB print",TRUE,"NO"
"SSna_245",1.9417e-08,"PEGMEA","PEGDA",0.9,0.1,"Aerosil 380",0,"LiTFSI",21.4,"0.9 PEGMEA, 0.1 PEGDA, 0 aerosil 380, 21.4 LiTFSI",2024-07-22,"PCB print",3,0.028,0.73,"PCB print",TRUE,"NO"
"SSna_245",1.9231e-08,"PEGMEA","PEGDA",0.9,0.1,"Aerosil 380",0,"LiTFSI",21.4,"0.9 PEGMEA, 0.1 PEGDA, 0 aerosil 380, 21.4 LiTFSI",2024-07-22,"PCB print",3,0.028,0.73,"PCB print",TRUE,"NO"
"SSna_245",1.9324e-08,"PEGMEA","PEGDA",0.9,0.1,"Aerosil 380",0,"LiTFSI",21.4,"0.9 PEGMEA, 0.1 PEGDA, 0 aerosil 380, 21.4 LiTFSI",2024-07-22,"PCB print",3,0.028,0.73,"PCB print",TRUE,"NO"
"SSna_245",2.1622e-08,"PEGMEA","PEGDA",0.9,0.1,"Aerosil 380",0,"LiTFSI",21.4,"0.9 PEGMEA, 0.1 PEGDA, 0 aerosil 380, 21.4 LiTFSI",2024-07-22,"PCB print",3,0.028,0.73,"PCB print",TRUE,"NO"
"SSna_245",2.139e-08,"PEGMEA","PEGDA",0.9,0.1,"Aerosil 380",0,"LiTFSI",21.4,"0.9 PEGMEA, 0.1 PEGDA, 0 aerosil 380, 21.4 LiTFSI",2024-07-22,"PCB print",3,0.028,0.73,"PCB print",TRUE,"NO"
"SSna_245",1.9139e-08,"PEGMEA","PEGDA",0.9,0.1,"Aerosil 380",0,"LiTFSI",21.4,"0.9 PEGMEA, 0.1 PEGDA, 0 aerosil 380, 21.4 LiTFSI",2024-07-22,"PCB print",3,0.028,0.73,"PCB print",TRUE,"NO"
"SSna_245",1.8957e-08,"PEGMEA","PEGDA",0.9,0.1,"Aerosil 380",0,"LiTFSI",21.4,"0.9 PEGMEA, 0.1 PEGDA, 0 aerosil 380, 21.4 LiTFSI",2024-07-22,"PCB print",3,0.028,0.73,"PCB print",TRUE,"NO"
"SSna_245",2.2346e-08,"PEGMEA","PEGDA",0.9,0.1,"Aerosil 380",0,"LiTFSI",21.4,"0.9 PEGMEA, 0.1 PEGDA, 0 aerosil 380, 21.4 LiTFSI",2024-07-22,"PCB print",3,0.028,0.73,"PCB print",TRUE,"NO"
"SSna_246",2.0305e-08,"PEGMEA","PEGDA",0.9,0.1,"Aerosil 380",0,"LiTFSI",17.1,"0.9 PEGMEA, 0.1 PEGDA, 0 aerosil 380, 17.1 LiTFSI",2024-07-22,"PCB print",3,0.028,0.69,"PCB print",TRUE,"NO"
"SSna_246",1.8265e-08,"PEGMEA","PEGDA",0.9,0.1,"Aerosil 380",0,"LiTFSI",17.1,"0.9 PEGMEA, 0.1 PEGDA, 0 aerosil 380, 17.1 LiTFSI",2024-07-22,"PCB print",3,0.028,0.69,"PCB print",TRUE,"NO"
"SSna_246",1.7316e-08,"PEGMEA","PEGDA",0.9,0.1,"Aerosil 380",0,"LiTFSI",17.1,"0.9 PEGMEA, 0.1 PEGDA, 0 aerosil 380, 17.1 LiTFSI",2024-07-22,"PCB print",3,0.028,0.69,"PCB print",TRUE,"NO"
"SSna_246",2.0408e-08,"PEGMEA","PEGDA",0.9,0.1,"Aerosil 380",0,"LiTFSI",17.1,"0.9 PEGMEA, 0.1 PEGDA, 0 aerosil 380, 17.1 LiTFSI",2024-07-22,"PCB print",3,0.028,0.69,"PCB print",TRUE,"NO"
"SSna_246",2.1858e-08,"PEGMEA","PEGDA",0.9,0.1,"Aerosil 380",0,"LiTFSI",17.1,"0.9 PEGMEA, 0.1 PEGDA, 0 aerosil 380, 17.1 LiTFSI",2024-07-22,"PCB print",3,0.028,0.69,"PCB print",TRUE,"NO"
"SSna_246",2.3392e-08,"PEGMEA","PEGDA",0.9,0.1,"Aerosil 380",0,"LiTFSI",17.1,"0.9 PEGMEA, 0.1 PEGDA, 0 aerosil 380, 17.1 LiTFSI",2024-07-22,"PCB print",3,0.028,0.69,"PCB print",TRUE,"NO"
"SSna_246",2.1978e-08,"PEGMEA","PEGDA",0.9,0.1,"Aerosil 380",0,"LiTFSI",17.1,"0.9 PEGMEA, 0.1 PEGDA, 0 aerosil 380, 17.1 LiTFSI",2024-07-22,"PCB print",3,0.028,0.69,"PCB print",TRUE,"NO"
"SSna_246",2.0101e-08,"PEGMEA","PEGDA",0.9,0.1,"Aerosil 380",0,"LiTFSI",17.1,"0.9 PEGMEA, 0.1 PEGDA, 0 aerosil 380, 17.1 LiTFSI",2024-07-22,"PCB print",3,0.028,0.69,"PCB print",TRUE,"NO"
"SSna_247",2e-08,"PEGMEA","PEGDA",0.9,0.1,"Aerosil 380",0,"LiTFSI",12.9,"0.9 PEGMEA, 0.1 PEGDA, 0 aerosil 380, 12.9 LiTFSI",2024-07-22,"PCB print",3,0.028,0.78,"PCB print",TRUE,"NO"
"SSna_247",2.0408e-08,"PEGMEA","PEGDA",0.9,0.1,"Aerosil 380",0,"LiTFSI",12.9,"0.9 PEGMEA, 0.1 PEGDA, 0 aerosil 380, 12.9 LiTFSI",2024-07-22,"PCB print",3,0.028,0.78,"PCB print",TRUE,"NO"
"SSna_247",1.9608e-08,"PEGMEA","PEGDA",0.9,0.1,"Aerosil 380",0,"LiTFSI",12.9,"0.9 PEGMEA, 0.1 PEGDA, 0 aerosil 380, 12.9 LiTFSI",2024-07-22,"PCB print",3,0.028,0.78,"PCB print",TRUE,"NO"
"SSna_247",1.8868e-08,"PEGMEA","PEGDA",0.9,0.1,"Aerosil 380",0,"LiTFSI",12.9,"0.9 PEGMEA, 0.1 PEGDA, 0 aerosil 380, 12.9 LiTFSI",2024-07-22,"PCB print",3,0.028,0.78,"PCB print",TRUE,"NO"
"SSna_247",1.8779e-08,"PEGMEA","PEGDA",0.9,0.1,"Aerosil 380",0,"LiTFSI",12.9,"0.9 PEGMEA, 0.1 PEGDA, 0 aerosil 380, 12.9 LiTFSI",2024-07-22,"PCB print",3,0.028,0.78,"PCB print",TRUE,"NO"
"SSna_247",1.6949e-08,"PEGMEA","PEGDA",0.9,0.1,"Aerosil 380",0,"LiTFSI",12.9,"0.9 PEGMEA, 0.1 PEGDA, 0 aerosil 380, 12.9 LiTFSI",2024-07-22,"PCB print",3,0.028,0.78,"PCB print",TRUE,"NO"
"SSna_247",2.2989e-08,"PEGMEA","PEGDA",0.9,0.1,"Aerosil 380",0,"LiTFSI",12.9,"0.9 PEGMEA, 0.1 PEGDA, 0 aerosil 380, 12.9 LiTFSI",2024-07-22,"PCB print",3,0.028,0.78,"PCB print",TRUE,"NO"
"SSna_247",1.9139e-08,"PEGMEA","PEGDA",0.9,0.1,"Aerosil 380",0,"LiTFSI",12.9,"0.9 PEGMEA, 0.1 PEGDA, 0 aerosil 380, 12.9 LiTFSI",2024-07-22,"PCB print",3,0.028,0.78,"PCB print",TRUE,"NO"
"SSna_248",1.8433e-08,"PEGMEA","PEGDA",0.9,0.1,"Aerosil 380",0,"LiTFSI",8.57,"0.9 PEGMEA, 0.1 PEGDA, 0 aerosil 380, 8.57 LiTFSI",2024-07-22,"PCB print",3,0.028,0.7733,"PCB print",TRUE,"NO"
"SSna_248",1.8265e-08,"PEGMEA","PEGDA",0.9,0.1,"Aerosil 380",0,"LiTFSI",8.57,"0.9 PEGMEA, 0.1 PEGDA, 0 aerosil 380, 8.57 LiTFSI",2024-07-22,"PCB print",3,0.028,0.7733,"PCB print",TRUE,"NO"
"SSna_248",2.0619e-08,"PEGMEA","PEGDA",0.9,0.1,"Aerosil 380",0,"LiTFSI",8.57,"0.9 PEGMEA, 0.1 PEGDA, 0 aerosil 380, 8.57 LiTFSI",2024-07-22,"PCB print",3,0.028,0.7733,"PCB print",TRUE,"NO"
"SSna_248",1.9608e-08,"PEGMEA","PEGDA",0.9,0.1,"Aerosil 380",0,"LiTFSI",8.57,"0.9 PEGMEA, 0.1 PEGDA, 0 aerosil 380, 8.57 LiTFSI",2024-07-22,"PCB print",3,0.028,0.7733,"PCB print",TRUE,"NO"
"SSna_248",2.0202e-08,"PEGMEA","PEGDA",0.9,0.1,"Aerosil 380",0,"LiTFSI",8.57,"0.9 PEGMEA, 0.1 PEGDA, 0 aerosil 380, 8.57 LiTFSI",2024-07-22,"PCB print",3,0.028,0.7733,"PCB print",TRUE,"NO"
"SSna_248",2.3669e-08,"PEGMEA","PEGDA",0.9,0.1,"Aerosil 380",0,"LiTFSI",8.57,"0.9 PEGMEA, 0.1 PEGDA, 0 aerosil 380, 8.57 LiTFSI",2024-07-22,"PCB print",3,0.028,0.7733,"PCB print",TRUE,"NO"
"SSna_248",2.0408e-08,"PEGMEA","PEGDA",0.9,0.1,"Aerosil 380",0,"LiTFSI",8.57,"0.9 PEGMEA, 0.1 PEGDA, 0 aerosil 380, 8.57 LiTFSI",2024-07-22,"PCB print",3,0.028,0.7733,"PCB print",TRUE,"NO"
