Repository: Jay2-davic/SPOC_code

# Studying-Polymers-on a-Chip (SPOC) Data Cleaning and Processing
Author: Jay Jimenez jimenez45@llnl.gov

# Project Description

The SPOC project aims to establish an automated, high-throughput experimentation workflow to screen solid state polymer electrolytes. This repository contains code to reproduce the data cleaning workflow, data processing, and active learning for the SPOC project. Electrochemical impedance spectroscopy processing code is included as a Python file which was used to determine bulk ionic conductivities.

File: output/pe_data_with_flags.csv (part 24 of 27)
"sample_ID","ionic_conductivity_final","fcomp_mat1","fcomp_mat2","fcomp_mat1_ratio","fcomp_mat2_ratio","fcomp_additive","fcomp_additive_wt_pct","fcomp_salt","fcomp_salt_wt_pct","fcomp_formulation","date_casted","cast_type","fab_method","area_cm2","spe_thickness_avg","print_type","flag_for_removal","validation"
"SSna_248",2.4242e-08,"PEGMEA","PEGDA",0.9,0.1,"Aerosil 380",0,"LiTFSI",8.57,"0.9 PEGMEA, 0.1 PEGDA, 0 aerosil 380, 8.57 LiTFSI",2024-07-22,"PCB print",3,0.028,0.7733,"PCB print",TRUE,"NO"
"SSna_249",2.0942e-08,"PEGMEA","PEGDA",0.9,0.1,"Aerosil 380",0,"LiTFSI",4.29,"0.9 PEGMEA, 0.1 PEGDA, 0 aerosil 380, 4.29 LiTFSI",2024-07-22,"PCB print",3,0.028,0.7333,"PCB print",TRUE,"NO"
"SSna_249",2.2599e-08,"PEGMEA","PEGDA",0.9,0.1,"Aerosil 380",0,"LiTFSI",4.29,"0.9 PEGMEA, 0.1 PEGDA, 0 aerosil 380, 4.29 LiTFSI",2024-07-22,"PCB print",3,0.028,0.7333,"PCB print",TRUE,"NO"
"SSna_249",2.0942e-08,"PEGMEA","PEGDA",0.9,0.1,"Aerosil 380",0,"LiTFSI",4.29,"0.9 PEGMEA, 0.1 PEGDA, 0 aerosil 380, 4.29 LiTFSI",2024-07-22,"PCB print",3,0.028,0.7333,"PCB print",TRUE,"NO"
"SSna_249",2.139e-08,"PEGMEA","PEGDA",0.9,0.1,"Aerosil 380",0,"LiTFSI",4.29,"0.9 PEGMEA, 0.1 PEGDA, 0 aerosil 380, 4.29 LiTFSI",2024-07-22,"PCB print",3,0.028,0.7333,"PCB print",TRUE,"NO"
"SSna_249",2.3529e-08,"PEGMEA","PEGDA",0.9,0.1,"Aerosil 380",0,"LiTFSI",4.29,"0.9 PEGMEA, 0.1 PEGDA, 0 aerosil 380, 4.29 LiTFSI",2024-07-22,"PCB print",3,0.028,0.7333,"PCB print",TRUE,"NO"
"SSna_249",2.381e-08,"PEGMEA","PEGDA",0.9,0.1,"Aerosil 380",0,"LiTFSI",4.29,"0.9 PEGMEA, 0.1 PEGDA, 0 aerosil 380, 4.29 LiTFSI",2024-07-22,"PCB print",3,0.028,0.7333,"PCB print",TRUE,"NO"
"SSna_249",2.1277e-08,"PEGMEA","PEGDA",0.9,0.1,"Aerosil 380",0,"LiTFSI",4.29,"0.9 PEGMEA, 0.1 PEGDA, 0 aerosil 380, 4.29 LiTFSI",2024-07-22,"PCB print",3,0.028,0.7333,"PCB print",TRUE,"NO"
"SSna_249",2.0833e-08,"PEGMEA","PEGDA",0.9,0.1,"Aerosil 380",0,"LiTFSI",4.29,"0.9 PEGMEA, 0.1 PEGDA, 0 aerosil 380, 4.29 LiTFSI",2024-07-22,"PCB print",3,0.028,0.7333,"PCB print",TRUE,"NO"
"SSna_25",2.7972e-06,"PEGMEA","PEGDA",0.9,0.1,"Aerosil 380",0,"NaTFSI",25,"0.9 PEGMEA, 0.1 PEGDA, 0 aerosil 380, 25 NaTFSI",2024-04-16,"PCB print",3,0.028,0.5567,"PCB print",TRUE,"NO"
"SSna_25",3.0769e-06,"PEGMEA","PEGDA",0.9,0.1,"Aerosil 380",0,"NaTFSI",25,"0.9 PEGMEA, 0.1 PEGDA, 0 aerosil 380, 25 NaTFSI",2024-04-16,"PCB print",3,0.028,0.5567,"PCB print",TRUE,"NO"
"SSna_25",4.896e-06,"PEGMEA","PEGDA",0.9,0.1,"Aerosil 380",0,"NaTFSI",25,"0.9 PEGMEA, 0.1 PEGDA, 0 aerosil 380, 25 NaTFSI",2024-04-16,"PCB print",3,0.028,0.5567,"PCB print",TRUE,"NO"
"SSna_25",4.7562e-06,"PEGMEA","PEGDA",0.9,0.1,"Aerosil 380",0,"NaTFSI",25,"0.9 PEGMEA, 0.1 PEGDA, 0 aerosil 380, 25 NaTFSI",2024-04-16,"PCB print",3,0.028,0.5567,"PCB print",TRUE,"NO"
"SSna_25",6.462e-06,"PEGMEA","PEGDA",0.9,0.1,"Aerosil 380",0,"NaTFSI",25,"0.9 PEGMEA, 0.1 PEGDA, 0 aerosil 380, 25 NaTFSI",2024-04-16,"PCB print",3,0.028,0.5567,"PCB print",TRUE,"NO"
"SSna_25",6.1728e-06,"PEGMEA","PEGDA",0.9,0.1,"Aerosil 380",0,"NaTFSI",25,"0.9 PEGMEA, 0.1 PEGDA, 0 aerosil 380, 25 NaTFSI",2024-04-16,"PCB print",3,0.028,0.5567,"PCB print",TRUE,"NO"
"SSna_25",2.6846e-06,"PEGMEA","PEGDA",0.9,0.1,"Aerosil 380",0,"NaTFSI",25,"0.9 PEGMEA, 0.1 PEGDA, 0 aerosil 380, 25 NaTFSI",2024-04-16,"PCB print",3,0.028,0.5567,"PCB print",TRUE,"NO"
"SSna_25",2.381e-06,"PEGMEA","PEGDA",0.9,0.1,"Aerosil 380",0,"NaTFSI",25,"0.9 PEGMEA, 0.1 PEGDA, 0 aerosil 380, 25 NaTFSI",2024-04-16,"PCB print",3,0.028,0.5567,"PCB print",TRUE,"NO"
"SSna_250",2.1978e-08,"PEGMEA","PEGDA",0.9,0.1,"Aerosil 380",0,"LiTFSI",0,"0.9 PEGMEA, 0.1 PEGDA, 0 aerosil 380, 0 LiTFSI",2024-07-22,"PCB print",3,0.028,0.64,"PCB print",TRUE,"NO"
"SSna_250",2.1978e-08,"PEGMEA","PEGDA",0.9,0.1,"Aerosil 380",0,"LiTFSI",0,"0.9 PEGMEA, 0.1 PEGDA, 0 aerosil 380, 0 LiTFSI",2024-07-22,"PCB print",3,0.028,0.64,"PCB print",TRUE,"NO"
"SSna_250",2.2099e-08,"PEGMEA","PEGDA",0.9,0.1,"Aerosil 380",0,"LiTFSI",0,"0.9 PEGMEA, 0.1 PEGDA, 0 aerosil 380, 0 LiTFSI",2024-07-22,"PCB print",3,0.028,0.64,"PCB print",TRUE,"NO"
"SSna_250",2.3392e-08,"PEGMEA","PEGDA",0.9,0.1,"Aerosil 380",0,"LiTFSI",0,"0.9 PEGMEA, 0.1 PEGDA, 0 aerosil 380, 0 LiTFSI",2024-07-22,"PCB print",3,0.028,0.64,"PCB print",TRUE,"NO"
"SSna_250",2.1164e-08,"PEGMEA","PEGDA",0.9,0.1,"Aerosil 380",0,"LiTFSI",0,"0.9 PEGMEA, 0.1 PEGDA, 0 aerosil 380, 0 LiTFSI",2024-07-22,"PCB print",3,0.028,0.64,"PCB print",TRUE,"NO"
"SSna_250",2.439e-08,"PEGMEA","PEGDA",0.9,0.1,"Aerosil 380",0,"LiTFSI",0,"0.9 PEGMEA, 0.1 PEGDA, 0 aerosil 380, 0 LiTFSI",2024-07-22,"PCB print",3,0.028,0.64,"PCB print",TRUE,"NO"
"SSna_250",2.3529e-08,"PEGMEA","PEGDA",0.9,0.1,"Aerosil 380",0,"LiTFSI",0,"0.9 PEGMEA, 0.1 PEGDA, 0 aerosil 380, 0 LiTFSI",2024-07-22,"PCB print",3,0.028,0.64,"PCB print",TRUE,"NO"
"SSna_250",2.0725e-08,"PEGMEA","PEGDA",0.9,0.1,"Aerosil 380",0,"LiTFSI",0,"0.9 PEGMEA, 0.1 PEGDA, 0 aerosil 380, 0 LiTFSI",2024-07-22,"PCB print",3,0.028,0.64,"PCB print",TRUE,"NO"
"SSna_26",1.8349e-06,"PEGMEA","PEGDA",0.9,0.1,"Aerosil 380",2,"NaTFSI",25.6,"0.9 PEGMEA, 0.1 PEGDA, 2 aerosil 380, 25.6 NaTFSI",2024-04-16,"PCB print",3,0.028,0.77,"PCB print",TRUE,"NO"
"SSna_26",1.9048e-06,"PEGMEA","PEGDA",0.9,0.1,"Aerosil 380",2,"NaTFSI",25.6,"0.9 PEGMEA, 0.1 PEGDA, 2 aerosil 380, 25.6 NaTFSI",2024-04-16,"PCB print",3,0.028,0.77,"PCB print",TRUE,"NO"
"SSna_26",2.6316e-06,"PEGMEA","PEGDA",0.9,0.1,"Aerosil 380",2,"NaTFSI",25.6,"0.9 PEGMEA, 0.1 PEGDA, 2 aerosil 380, 25.6 NaTFSI",2024-04-16,"PCB print",3,0.028,0.77,"PCB print",TRUE,"NO"
"SSna_26",2.8777e-06,"PEGMEA","PEGDA",0.9,0.1,"Aerosil 380",2,"NaTFSI",25.6,"0.9 PEGMEA, 0.1 PEGDA, 2 aerosil 380, 25.6 NaTFSI",2024-04-16,"PCB print",3,0.028,0.77,"PCB print",TRUE,"NO"
"SSna_26",6.9085e-06,"PEGMEA","PEGDA",0.9,0.1,"Aerosil 380",2,"NaTFSI",25.6,"0.9 PEGMEA, 0.1 PEGDA, 2 aerosil 380, 25.6 NaTFSI",2024-04-16,"PCB print",3,0.028,0.77,"PCB print",TRUE,"NO"
"SSna_26",6.993e-06,"PEGMEA","PEGDA",0.9,0.1,"Aerosil 380",2,"NaTFSI",25.6,"0.9 PEGMEA, 0.1 PEGDA, 2 aerosil 380, 25.6 NaTFSI",2024-04-16,"PCB print",3,0.028,0.77,"PCB print",TRUE,"NO"
"SSna_26",3.6697e-06,"PEGMEA","PEGDA",0.9,0.1,"Aerosil 380",2,"NaTFSI",25.6,"0.9 PEGMEA, 0.1 PEGDA, 2 aerosil 380, 25.6 NaTFSI",2024-04-16,"PCB print",3,0.028,0.77,"PCB print",TRUE,"NO"
"SSna_26",3.5088e-06,"PEGMEA","PEGDA",0.9,0.1,"Aerosil 380",2,"NaTFSI",25.6,"0.9 PEGMEA, 0.1 PEGDA, 2 aerosil 380, 25.6 NaTFSI",2024-04-16,"PCB print",3,0.028,0.77,"PCB print",TRUE,"NO"
"SSna_27",3.0534e-06,"PEGMEA","PEGDA",0.9,0.1,"Aerosil 380",4,"NaTFSI",26.1,"0.9 PEGMEA, 0.1 PEGDA, 4 aerosil 380, 26.1 NaTFSI",2024-04-16,"PCB print",3,0.028,0.7533,"PCB print",TRUE,"NO"
"SSna_27",3.3898e-06,"PEGMEA","PEGDA",0.9,0.1,"Aerosil 380",4,"NaTFSI",26.1,"0.9 PEGMEA, 0.1 PEGDA, 4 aerosil 380, 26.1 NaTFSI",2024-04-16,"PCB print",3,0.028,0.7533,"PCB print",TRUE,"NO"
"SSna_27",5.2356e-06,"PEGMEA","PEGDA",0.9,0.1,"Aerosil 380",4,"NaTFSI",26.1,"0.9 PEGMEA, 0.1 PEGDA, 4 aerosil 380, 26.1 NaTFSI",2024-04-16,"PCB print",3,0.028,0.7533,"PCB print",TRUE,"NO"
"SSna_27",5.2219e-06,"PEGMEA","PEGDA",0.9,0.1,"Aerosil 380",4,"NaTFSI",26.1,"0.9 PEGMEA, 0.1 PEGDA, 4 aerosil 380, 26.1 NaTFSI",2024-04-16,"PCB print",3,0.028,0.7533,"PCB print",TRUE,"NO"
"SSna_27",5.698e-06,"PEGMEA","PEGDA",0.9,0.1,"Aerosil 380",4,"NaTFSI",26.1,"0.9 PEGMEA, 0.1 PEGDA, 4 aerosil 380, 26.1 NaTFSI",2024-04-16,"PCB print",3,0.028,0.7533,"PCB print",TRUE,"NO"
"SSna_27",5.7637e-06,"PEGMEA","PEGDA",0.9,0.1,"Aerosil 380",4,"NaTFSI",26.1,"0.9 PEGMEA, 0.1 PEGDA, 4 aerosil 380, 26.1 NaTFSI",2024-04-16,"PCB print",3,0.028,0.7533,"PCB print",TRUE,"NO"
"SSna_27",3.6364e-06,"PEGMEA","PEGDA",0.9,0.1,"Aerosil 380",4,"NaTFSI",26.1,"0.9 PEGMEA, 0.1 PEGDA, 4 aerosil 380, 26.1 NaTFSI",2024-04-16,"PCB print",3,0.028,0.7533,"PCB print",TRUE,"NO"
"SSna_27",3.4783e-06,"PEGMEA","PEGDA",0.9,0.1,"Aerosil 380",4,"NaTFSI",26.1,"0.9 PEGMEA, 0.1 PEGDA, 4 aerosil 380, 26.1 NaTFSI",2024-04-16,"PCB print",3,0.028,0.7533,"PCB print",TRUE,"NO"
"SSna_274",1.3378e-06,"PEGMEA","PEGDA",0.9,0.1,"Aerosil 380",0,"LiTFSI",0,"0.9 PEGMEA, 0.1 PEGDA, 0 aerosil 380, 0 LiTFSI",2024-08-01,"PCB print",3,0.028,0.6733,"PCB print",TRUE,"NO"
"SSna_274",1.2739e-06,"PEGMEA","PEGDA",0.9,0.1,"Aerosil 380",0,"LiTFSI",0,"0.9 PEGMEA, 0.1 PEGDA, 0 aerosil 380, 0 LiTFSI",2024-08-01,"PCB print",3,0.028,0.6733,"PCB print",TRUE,"NO"
"SSna_274",1.2461e-06,"PEGMEA","PEGDA",0.9,0.1,"Aerosil 380",0,"LiTFSI",0,"0.9 PEGMEA, 0.1 PEGDA, 0 aerosil 380, 0 LiTFSI",2024-08-01,"PCB print",3,0.028,0.6733,"PCB print",TRUE,"NO"
"SSna_274",1.2987e-06,"PEGMEA","PEGDA",0.9,0.1,"Aerosil 380",0,"LiTFSI",0,"0.9 PEGMEA, 0.1 PEGDA, 0 aerosil 380, 0 LiTFSI",2024-08-01,"PCB print",3,0.028,0.6733,"PCB print",TRUE,"NO"
"SSna_274",1.0499e-06,"PEGMEA","PEGDA",0.9,0.1,"Aerosil 380",0,"LiTFSI",0,"0.9 PEGMEA, 0.1 PEGDA, 0 aerosil 380, 0 LiTFSI",2024-08-01,"PCB print",3,0.028,0.6733,"PCB print",TRUE,"NO"
"SSna_274",1.2579e-06,"PEGMEA","PEGDA",0.9,0.1,"Aerosil 380",0,"LiTFSI",0,"0.9 PEGMEA, 0.1 PEGDA, 0 aerosil 380, 0 LiTFSI",2024-08-01,"PCB print",3,0.028,0.6733,"PCB print",TRUE,"NO"
"SSna_274",9.5694e-07,"PEGMEA","PEGDA",0.9,0.1,"Aerosil 380",0,"LiTFSI",0,"0.9 PEGMEA, 0.1 PEGDA, 0 aerosil 380, 0 LiTFSI",2024-08-01,"PCB print",3,0.028,0.6733,"PCB print",TRUE,"NO"
"SSna_274",1.3072e-06,"PEGMEA","PEGDA",0.9,0.1,"Aerosil 380",0,"LiTFSI",0,"0.9 PEGMEA, 0.1 PEGDA, 0 aerosil 380, 0 LiTFSI",2024-08-01,"PCB print",3,0.028,0.6733,"PCB print",TRUE,"NO"
"SSna_28",3.6697e-06,"PEGMEA","PEGDA",0.9,0.1,"Aerosil 380",6,"NaTFSI",26.7,"0.9 PEGMEA, 0.1 PEGDA, 6 aerosil 380, 26.7 NaTFSI",2024-04-16,"PCB print",3,0.028,0.7567,"PCB print",TRUE,"NO"
"SSna_28",3.7037e-06,"PEGMEA","PEGDA",0.9,0.1,"Aerosil 380",6,"NaTFSI",26.7,"0.9 PEGMEA, 0.1 PEGDA, 6 aerosil 380, 26.7 NaTFSI",2024-04-16,"PCB print",3,0.028,0.7567,"PCB print",TRUE,"NO"
"SSna_28",3.4483e-06,"PEGMEA","PEGDA",0.9,0.1,"Aerosil 380",6,"NaTFSI",26.7,"0.9 PEGMEA, 0.1 PEGDA, 6 aerosil 380, 26.7 NaTFSI",2024-04-16,"PCB print",3,0.028,0.7567,"PCB print",TRUE,"NO"
"SSna_28",3.2787e-06,"PEGMEA","PEGDA",0.9,0.1,"Aerosil 380",6,"NaTFSI",26.7,"0.9 PEGMEA, 0.1 PEGDA, 6 aerosil 380, 26.7 NaTFSI",2024-04-16,"PCB print",3,0.028,0.7567,"PCB print",TRUE,"NO"
"SSna_28",5.848e-06,"PEGMEA","PEGDA",0.9,0.1,"Aerosil 380",6,"NaTFSI",26.7,"0.9 PEGMEA, 0.1 PEGDA, 6 aerosil 380, 26.7 NaTFSI",2024-04-16,"PCB print",3,0.028,0.7567,"PCB print",TRUE,"NO"
"SSna_28",5.8394e-06,"PEGMEA","PEGDA",0.9,0.1,"Aerosil 380",6,"NaTFSI",26.7,"0.9 PEGMEA, 0.1 PEGDA, 6 aerosil 380, 26.7 NaTFSI",2024-04-16,"PCB print",3,0.028,0.7567,"PCB print",TRUE,"NO"
"SSna_28",3.6364e-06,"PEGMEA","PEGDA",0.9,0.1,"Aerosil 380",6,"NaTFSI",26.7,"0.9 PEGMEA, 0.1 PEGDA, 6 aerosil 380, 26.7 NaTFSI",2024-04-16,"PCB print",3,0.028,0.7567,"PCB print",TRUE,"NO"
"SSna_28",3.8462e-06,"PEGMEA","PEGDA",0.9,0.1,"Aerosil 380",6,"NaTFSI",26.7,"0.9 PEGMEA, 0.1 PEGDA, 6 aerosil 380, 26.7 NaTFSI",2024-04-16,"PCB print",3,0.028,0.7567,"PCB print",TRUE,"NO"
"SSna_282",1.1527e-06,"PEGMEA","PEGDA",0.9,0.1,"Aerosil 380",0,"LiTFSI",0,"0.9 PEGMEA, 0.1 PEGDA, 0 aerosil 380, 0 LiTFSI",2024-08-01,"PCB print",3,0.028,0.74,"PCB print",TRUE,"NO"
"SSna_282",1.1396e-06,"PEGMEA","PEGDA",0.9,0.1,"Aerosil 380",0,"LiTFSI",0,"0.9 PEGMEA, 0.1 PEGDA, 0 aerosil 380, 0 LiTFSI",2024-08-01,"PCB print",3,0.028,0.74,"PCB print",TRUE,"NO"
"SSna_282",1.2308e-06,"PEGMEA","PEGDA",0.9,0.1,"Aerosil 380",0,"LiTFSI",0,"0.9 PEGMEA, 0.1 PEGDA, 0 aerosil 380, 0 LiTFSI",2024-08-01,"PCB print",3,0.028,0.74,"PCB print",TRUE,"NO"
"SSna_282",1.3652e-06,"PEGMEA","PEGDA",0.9,0.1,"Aerosil 380",0,"LiTFSI",0,"0.9 PEGMEA, 0.1 PEGDA, 0 aerosil 380, 0 LiTFSI",2024-08-01,"PCB print",3,0.028,0.74,"PCB print",TRUE,"NO"
"SSna_282",1.1765e-06,"PEGMEA","PEGDA",0.9,0.1,"Aerosil 380",0,"LiTFSI",0,"0.9 PEGMEA, 0.1 PEGDA, 0 aerosil 380, 0 LiTFSI",2024-08-01,"PCB print",3,0.028,0.74,"PCB print",TRUE,"NO"
"SSna_282",1.2012e-06,"PEGMEA","PEGDA",0.9,0.1,"Aerosil 380",0,"LiTFSI",0,"0.9 PEGMEA, 0.1 PEGDA, 0 aerosil 380, 0 LiTFSI",2024-08-01,"PCB print",3,0.028,0.74,"PCB print",TRUE,"NO"
"SSna_282",1.3289e-06,"PEGMEA","PEGDA",0.9,0.1,"Aerosil 380",0,"LiTFSI",0,"0.9 PEGMEA, 0.1 PEGDA, 0 aerosil 380, 0 LiTFSI",2024-08-01,"PCB print",3,0.028,0.74,"PCB print",TRUE,"NO"
"SSna_282",1.1111e-06,"PEGMEA","PEGDA",0.9,0.1,"Aerosil 380",0,"LiTFSI",0,"0.9 PEGMEA, 0.1 PEGDA, 0 aerosil 380, 0 LiTFSI",2024-08-01,"PCB print",3,0.028,0.74,"PCB print",TRUE,"NO"
"SSna_29",3.5088e-06,"PEGMEA","PEGDA",0.9,0.1,"Aerosil 380",8,"NaTFSI",27.3,"0.9 PEGMEA, 0.1 PEGDA, 8 aerosil 380, 27.3 NaTFSI",2024-04-16,"PCB print",3,0.028,0.5233,"PCB print",TRUE,"NO"
"SSna_29",3.6697e-06,"PEGMEA","PEGDA",0.9,0.1,"Aerosil 380",8,"NaTFSI",27.3,"0.9 PEGMEA, 0.1 PEGDA, 8 aerosil 380, 27.3 NaTFSI",2024-04-16,"PCB print",3,0.028,0.5233,"PCB print",TRUE,"NO"
"SSna_29",5.6738e-06,"PEGMEA","PEGDA",0.9,0.1,"Aerosil 380",8,"NaTFSI",27.3,"0.9 PEGMEA, 0.1 PEGDA, 8 aerosil 380, 27.3 NaTFSI",2024-04-16,"PCB print",3,0.028,0.5233,"PCB print",TRUE,"NO"
"SSna_29",5.6899e-06,"PEGMEA","PEGDA",0.9,0.1,"Aerosil 380",8,"NaTFSI",27.3,"0.9 PEGMEA, 0.1 PEGDA, 8 aerosil 380, 27.3 NaTFSI",2024-04-16,"PCB print",3,0.028,0.5233,"PCB print",TRUE,"NO"
"SSna_29",7.4627e-06,"PEGMEA","PEGDA",0.9,0.1,"Aerosil 380",8,"NaTFSI",27.3,"0.9 PEGMEA, 0.1 PEGDA, 8 aerosil 380, 27.3 NaTFSI",2024-04-16,"PCB print",3,0.028,0.5233,"PCB print",TRUE,"NO"
"SSna_29",7.8431e-06,"PEGMEA","PEGDA",0.9,0.1,"Aerosil 380",8,"NaTFSI",27.3,"0.9 PEGMEA, 0.1 PEGDA, 8 aerosil 380, 27.3 NaTFSI",2024-04-16,"PCB print",3,0.028,0.5233,"PCB print",TRUE,"NO"
"SSna_29",3.7383e-06,"PEGMEA","PEGDA",0.9,0.1,"Aerosil 380",8,"NaTFSI",27.3,"0.9 PEGMEA, 0.1 PEGDA, 8 aerosil 380, 27.3 NaTFSI",2024-04-16,"PCB print",3,0.028,0.5233,"PCB print",TRUE,"NO"
"SSna_29",3.9604e-06,"PEGMEA","PEGDA",0.9,0.1,"Aerosil 380",8,"NaTFSI",27.3,"0.9 PEGMEA, 0.1 PEGDA, 8 aerosil 380, 27.3 NaTFSI",2024-04-16,"PCB print",3,0.028,0.5233,"PCB print",TRUE,"NO"
"SSna_30",3.6364e-06,"PEGMEA","PEGDA",0.9,0.1,"Aerosil 380",10,"NaTFSI",27.9,"0.9 PEGMEA, 0.1 PEGDA, 10 aerosil 380, 27.9 NaTFSI",2024-04-16,"PCB print",3,0.028,0.5333,"PCB print",TRUE,"NO"
"SSna_30",3.6697e-06,"PEGMEA","PEGDA",0.9,0.1,"Aerosil 380",10,"NaTFSI",27.9,"0.9 PEGMEA, 0.1 PEGDA, 10 aerosil 380, 27.9 NaTFSI",2024-04-16,"PCB print",3,0.028,0.5333,"PCB print",TRUE,"NO"
"SSna_30",3.4783e-06,"PEGMEA","PEGDA",0.9,0.1,"Aerosil 380",10,"NaTFSI",27.9,"0.9 PEGMEA, 0.1 PEGDA, 10 aerosil 380, 27.9 NaTFSI",2024-04-16,"PCB print",3,0.028,0.5333,"PCB print",TRUE,"NO"
"SSna_30",5.1546e-06,"PEGMEA","PEGDA",0.9,0.1,"Aerosil 380",10,"NaTFSI",27.9,"0.9 PEGMEA, 0.1 PEGDA, 10 aerosil 380, 27.9 NaTFSI",2024-04-16,"PCB print",3,0.028,0.5333,"PCB print",TRUE,"NO"
"SSna_30",6.3391e-06,"PEGMEA","PEGDA",0.9,0.1,"Aerosil 380",10,"NaTFSI",27.9,"0.9 PEGMEA, 0.1 PEGDA, 10 aerosil 380, 27.9 NaTFSI",2024-04-16,"PCB print",3,0.028,0.5333,"PCB print",TRUE,"NO"
"SSna_30",6.6007e-06,"PEGMEA","PEGDA",0.9,0.1,"Aerosil 380",10,"NaTFSI",27.9,"0.9 PEGMEA, 0.1 PEGDA, 10 aerosil 380, 27.9 NaTFSI",2024-04-16,"PCB print",3,0.028,0.5333,"PCB print",TRUE,"NO"
"SSna_31",4.1026e-06,"PEGMEA","PEGDA",0.9,0.1,"Aerosil 380",12,"NaTFSI",28.4,"0.9 PEGMEA, 0.1 PEGDA, 12 aerosil 380, 28.4 NaTFSI",2024-04-16,"PCB print",3,0.028,0.4433,"PCB print",TRUE,"NO"
"SSna_31",3.9216e-06,"PEGMEA","PEGDA",0.9,0.1,"Aerosil 380",12,"NaTFSI",28.4,"0.9 PEGMEA, 0.1 PEGDA, 12 aerosil 380, 28.4 NaTFSI",2024-04-16,"PCB print",3,0.028,0.4433,"PCB print",TRUE,"NO"
"SSna_31",5.4054e-06,"PEGMEA","PEGDA",0.9,0.1,"Aerosil 380",12,"NaTFSI",28.4,"0.9 PEGMEA, 0.1 PEGDA, 12 aerosil 380, 28.4 NaTFSI",2024-04-16,"PCB print",3,0.028,0.4433,"PCB print",TRUE,"NO"
"SSna_31",5.3908e-06,"PEGMEA","PEGDA",0.9,0.1,"Aerosil 380",12,"NaTFSI",28.4,"0.9 PEGMEA, 0.1 PEGDA, 12 aerosil 380, 28.4 NaTFSI",2024-04-16,"PCB print",3,0.028,0.4433,"PCB print",TRUE,"NO"
"SSna_31",6.7227e-06,"PEGMEA","PEGDA",0.9,0.1,"Aerosil 380",12,"NaTFSI",28.4,"0.9 PEGMEA, 0.1 PEGDA, 12 aerosil 380, 28.4 NaTFSI",2024-04-16,"PCB print",3,0.028,0.4433,"PCB print",TRUE,"NO"
"SSna_31",6.9686e-06,"PEGMEA","PEGDA",0.9,0.1,"Aerosil 380",12,"NaTFSI",28.4,"0.9 PEGMEA, 0.1 PEGDA, 12 aerosil 380, 28.4 NaTFSI",2024-04-16,"PCB print",3,0.028,0.4433,"PCB print",TRUE,"NO"
"SSna_317",2e-04,"PEGMEA","PEGDA",0.9,0.1,"Aerosil 380",0,"LiTFSI",8.57,"0.9 PEGMEA, 0.1 PEGDA, 0 aerosil 380, 8.57 LiTFSI",2024-08-05,"PCB print",3,0.028,0.76,"PCB print",TRUE,"NO"
"SSna_32",3.4188e-06,"PEGMEA","PEGDA",0.9,0.1,"Aerosil 380",14,"NaTFSI",29,"0.9 PEGMEA, 0.1 PEGDA, 14 aerosil 380, 29 NaTFSI",2024-04-16,"PCB print",3,0.028,0.6767,"PCB print",TRUE,"NO"
"SSna_32",3.3333e-06,"PEGMEA","PEGDA",0.9,0.1,"Aerosil 380",14,"NaTFSI",29,"0.9 PEGMEA, 0.1 PEGDA, 14 aerosil 380, 29 NaTFSI",2024-04-16,"PCB print",3,0.028,0.6767,"PCB print",TRUE,"NO"
"SSna_32",5.148e-06,"PEGMEA","PEGDA",0.9,0.1,"Aerosil 380",14,"NaTFSI",29,"0.9 PEGMEA, 0.1 PEGDA, 14 aerosil 380, 29 NaTFSI",2024-04-16,"PCB print",3,0.028,0.6767,"PCB print",TRUE,"NO"
"SSna_32",4.6136e-06,"PEGMEA","PEGDA",0.9,0.1,"Aerosil 380",14,"NaTFSI",29,"0.9 PEGMEA, 0.1 PEGDA, 14 aerosil 380, 29 NaTFSI",2024-04-16,"PCB print",3,0.028,0.6767,"PCB print",TRUE,"NO"
"SSna_32",6.9324e-06,"PEGMEA","PEGDA",0.9,0.1,"Aerosil 380",14,"NaTFSI",29,"0.9 PEGMEA, 0.1 PEGDA, 14 aerosil 380, 29 NaTFSI",2024-04-16,"PCB print",3,0.028,0.6767,"PCB print",TRUE,"NO"
"SSna_32",7.0299e-06,"PEGMEA","PEGDA",0.9,0.1,"Aerosil 380",14,"NaTFSI",29,"0.9 PEGMEA, 0.1 PEGDA, 14 aerosil 380, 29 NaTFSI",2024-04-16,"PCB print",3,0.028,0.6767,"PCB print",TRUE,"NO"
"SSna_323",5.618e-07,"PEGMEA","PEGDA",0.9,0.1,"Aerosil 380",0,"LiTFSI",0,"0.9 PEGMEA, 0.1 PEGDA, 0 aerosil 380, 0 LiTFSI",2024-08-05,"PCB print",3,0.028,0.8833,"PCB print",TRUE,"NO"
"SSna_323",5.8737e-07,"PEGMEA","PEGDA",0.9,0.1,"Aerosil 380",0,"LiTFSI",0,"0.9 PEGMEA, 0.1 PEGDA, 0 aerosil 380, 0 LiTFSI",2024-08-05,"PCB print",3,0.028,0.8833,"PCB print",TRUE,"NO"
"SSna_323",5.1546e-07,"PEGMEA","PEGDA",0.9,0.1,"Aerosil 380",0,"LiTFSI",0,"0.9 PEGMEA, 0.1 PEGDA, 0 aerosil 380, 0 LiTFSI",2024-08-05,"PCB print",3,0.028,0.8833,"PCB print",TRUE,"NO"
"SSna_33",6.7227e-06,"PEGMEA","PEGDA",0.9,0.1,"Aerosil 380",0,"NaTFSI",25,"0.9 PEGMEA, 0.1 PEGDA, 0 aerosil 380, 25 NaTFSI",2024-04-16,"PCB print",3,0.028,0.93,"PCB print",TRUE,"NO"
"SSna_33",6.9565e-06,"PEGMEA","PEGDA",0.9,0.1,"Aerosil 380",0,"NaTFSI",25,"0.9 PEGMEA, 0.1 PEGDA, 0 aerosil 380, 25 NaTFSI",2024-04-16,"PCB print",3,0.028,0.93,"PCB print",TRUE,"NO"
"SSna_33",5.1086e-06,"PEGMEA","PEGDA",0.9,0.1,"Aerosil 380",0,"NaTFSI",25,"0.9 PEGMEA, 0.1 PEGDA, 0 aerosil 380, 25 NaTFSI",2024-04-16,"PCB print",3,0.028,0.93,"PCB print",TRUE,"NO"
"SSna_33",5e-06,"PEGMEA","PEGDA",0.9,0.1,"Aerosil 380",0,"NaTFSI",25,"0.9 PEGMEA, 0.1 PEGDA, 0 aerosil 380, 25 NaTFSI",2024-04-16,"PCB print",3,0.028,0.93,"PCB print",TRUE,"NO"
"SSna_33",3.4783e-06,"PEGMEA","PEGDA",0.9,0.1,"Aerosil 380",0,"NaTFSI",25,"0.9 PEGMEA, 0.1 PEGDA, 0 aerosil 380, 25 NaTFSI",2024-04-16,"PCB print",3,0.028,0.93,"PCB print",TRUE,"NO"
"SSna_33",3.3898e-06,"PEGMEA","PEGDA",0.9,0.1,"Aerosil 380",0,"NaTFSI",25,"0.9 PEGMEA, 0.1 PEGDA, 0 aerosil 380, 25 NaTFSI",2024-04-16,"PCB print",3,0.028,0.93,"PCB print",TRUE,"NO"
"SSna_331",5.1813e-07,"PEGMEA","PEGDA",0.9,0.1,"Aerosil 380",0,"LiTFSI",0,"0.9 PEGMEA, 0.1 PEGDA, 0 aerosil 380, 0 LiTFSI",2024-08-05,"PCB print",3,0.028,0.6367,"PCB print",TRUE,"NO"
"SSna_34",3.6036e-06,"PEGMEA","PEGDA",0.9,0.1,"Aerosil 380",2,"NaTFSI",25.6,"0.9 PEGMEA, 0.1 PEGDA, 2 aerosil 380, 25.6 NaTFSI",2024-04-16,"PCB print",3,0.028,0.6767,"PCB print",TRUE,"NO"
"SSna_34",3.6697e-06,"PEGMEA","PEGDA",0.9,0.1,"Aerosil 380",2,"NaTFSI",25.6,"0.9 PEGMEA, 0.1 PEGDA, 2 aerosil 380, 25.6 NaTFSI",2024-04-16,"PCB print",3,0.028,0.6767,"PCB print",TRUE,"NO"
"SSna_34",4.8135e-06,"PEGMEA","PEGDA",0.9,0.1,"Aerosil 380",2,"NaTFSI",25.6,"0.9 PEGMEA, 0.1 PEGDA, 2 aerosil 380, 25.6 NaTFSI",2024-04-16,"PCB print",3,0.028,0.6767,"PCB print",TRUE,"NO"
"SSna_34",4.6784e-06,"PEGMEA","PEGDA",0.9,0.1,"Aerosil 380",2,"NaTFSI",25.6,"0.9 PEGMEA, 0.1 PEGDA, 2 aerosil 380, 25.6 NaTFSI",2024-04-16,"PCB print",3,0.028,0.6767,"PCB print",TRUE,"NO"
"SSna_34",6.1633e-06,"PEGMEA","PEGDA",0.9,0.1,"Aerosil 380",2,"NaTFSI",25.6,"0.9 PEGMEA, 0.1 PEGDA, 2 aerosil 380, 25.6 NaTFSI",2024-04-16,"PCB print",3,0.028,0.6767,"PCB print",TRUE,"NO"
"SSna_34",6.2696e-06,"PEGMEA","PEGDA",0.9,0.1,"Aerosil 380",2,"NaTFSI",25.6,"0.9 PEGMEA, 0.1 PEGDA, 2 aerosil 380, 25.6 NaTFSI",2024-04-16,"PCB print",3,0.028,0.6767,"PCB print",TRUE,"NO"
"SSna_35",3.7736e-06,"PEGMEA","PEGDA",0.9,0.1,"Aerosil 380",4,"NaTFSI",26.1,"0.9 PEGMEA, 0.1 PEGDA, 4 aerosil 380, 26.1 NaTFSI",2024-04-16,"PCB print",3,0.028,0.7233,"PCB print",TRUE,"NO"
"SSna_35",3.6697e-06,"PEGMEA","PEGDA",0.9,0.1,"Aerosil 380",4,"NaTFSI",26.1,"0.9 PEGMEA, 0.1 PEGDA, 4 aerosil 380, 26.1 NaTFSI",2024-04-16,"PCB print",3,0.028,0.7233,"PCB print",TRUE,"NO"
"SSna_35",5.0063e-06,"PEGMEA","PEGDA",0.9,0.1,"Aerosil 380",4,"NaTFSI",26.1,"0.9 PEGMEA, 0.1 PEGDA, 4 aerosil 380, 26.1 NaTFSI",2024-04-16,"PCB print",3,0.028,0.7233,"PCB print",TRUE,"NO"
"SSna_35",5.0761e-06,"PEGMEA","PEGDA",0.9,0.1,"Aerosil 380",4,"NaTFSI",26.1,"0.9 PEGMEA, 0.1 PEGDA, 4 aerosil 380, 26.1 NaTFSI",2024-04-16,"PCB print",3,0.028,0.7233,"PCB print",TRUE,"NO"
"SSna_36",2.3952e-06,"PEGMEA","PEGDA",0.9,0.1,"Aerosil 380",6,"NaTFSI",26.7,"0.9 PEGMEA, 0.1 PEGDA, 6 aerosil 380, 26.7 NaTFSI",2024-04-16,"PCB print",3,0.028,0.7233,"PCB print",TRUE,"NO"
"SSna_36",2.5e-06,"PEGMEA","PEGDA",0.9,0.1,"Aerosil 380",6,"NaTFSI",26.7,"0.9 PEGMEA, 0.1 PEGDA, 6 aerosil 380, 26.7 NaTFSI",2024-04-16,"PCB print",3,0.028,0.7233,"PCB print",TRUE,"NO"
"SSna_36",3.3898e-06,"PEGMEA","PEGDA",0.9,0.1,"Aerosil 380",6,"NaTFSI",26.7,"0.9 PEGMEA, 0.1 PEGDA, 6 aerosil 380, 26.7 NaTFSI",2024-04-16,"PCB print",3,0.028,0.7233,"PCB print",TRUE,"NO"
"SSna_36",3.2787e-06,"PEGMEA","PEGDA",0.9,0.1,"Aerosil 380",6,"NaTFSI",26.7,"0.9 PEGMEA, 0.1 PEGDA, 6 aerosil 380, 26.7 NaTFSI",2024-04-16,"PCB print",3,0.028,0.7233,"PCB print",TRUE,"NO"
"SSna_36",4.7114e-06,"PEGMEA","PEGDA",0.9,0.1,"Aerosil 380",6,"NaTFSI",26.7,"0.9 PEGMEA, 0.1 PEGDA, 6 aerosil 380, 26.7 NaTFSI",2024-04-16,"PCB print",3,0.028,0.7233,"PCB print",TRUE,"NO"
"SSna_36",4.5662e-06,"PEGMEA","PEGDA",0.9,0.1,"Aerosil 380",6,"NaTFSI",26.7,"0.9 PEGMEA, 0.1 PEGDA, 6 aerosil 380, 26.7 NaTFSI",2024-04-16,"PCB print",3,0.028,0.7233,"PCB print",TRUE,"NO"
"SSna_37",2.5e-06,"PEGMEA","PEGDA",0.9,0.1,"Aerosil 380",8,"NaTFSI",27.3,"0.9 PEGMEA, 0.1 PEGDA, 8 aerosil 380, 27.3 NaTFSI",2024-04-16,"PCB print",3,0.028,0.7,"PCB print",TRUE,"NO"
"SSna_37",2.4096e-06,"PEGMEA","PEGDA",0.9,0.1,"Aerosil 380",8,"NaTFSI",27.3,"0.9 PEGMEA, 0.1 PEGDA, 8 aerosil 380, 27.3 NaTFSI",2024-04-16,"PCB print",3,0.028,0.7,"PCB print",TRUE,"NO"
"SSna_37",3.4483e-06,"PEGMEA","PEGDA",0.9,0.1,"Aerosil 380",8,"NaTFSI",27.3,"0.9 PEGMEA, 0.1 PEGDA, 8 aerosil 380, 27.3 NaTFSI",2024-04-16,"PCB print",3,0.028,0.7,"PCB print",TRUE,"NO"
"SSna_37",3.4783e-06,"PEGMEA","PEGDA",0.9,0.1,"Aerosil 380",8,"NaTFSI",27.3,"0.9 PEGMEA, 0.1 PEGDA, 8 aerosil 380, 27.3 NaTFSI",2024-04-16,"PCB print",3,0.028,0.7,"PCB print",TRUE,"NO"
"SSna_37",5.1613e-06,"PEGMEA","PEGDA",0.9,0.1,"Aerosil 380",8,"NaTFSI",27.3,"0.9 PEGMEA, 0.1 PEGDA, 8 aerosil 380, 27.3 NaTFSI",2024-04-16,"PCB print",3,0.028,0.7,"PCB print",TRUE,"NO"
"SSna_37",4.8662e-06,"PEGMEA","PEGDA",0.9,0.1,"Aerosil 380",8,"NaTFSI",27.3,"0.9 PEGMEA, 0.1 PEGDA, 8 aerosil 380, 27.3 NaTFSI",2024-04-16,"PCB print",3,0.028,0.7,"PCB print",TRUE,"NO"
"SSna_371",1.7467e-06,"PEGMEA","PEGDA",0.9,0.1,"Aerosil 380",0,"NaTFSI",0,"0.9 PEGMEA, 0.1 PEGDA, 0 aerosil 380, 0 NaTFSI",2024-08-15,"PCB print",3,0.028,0.6233,"PCB print",TRUE,"NO"
"SSna_371",1.7391e-06,"PEGMEA","PEGDA",0.9,0.1,"Aerosil 380",0,"NaTFSI",0,"0.9 PEGMEA, 0.1 PEGDA, 0 aerosil 380, 0 NaTFSI",2024-08-15,"PCB print",3,0.028,0.6233,"PCB print",TRUE,"NO"
"SSna_371",1.2422e-06,"PEGMEA","PEGDA",0.9,0.1,"Aerosil 380",0,"NaTFSI",0,"0.9 PEGMEA, 0.1 PEGDA, 0 aerosil 380, 0 NaTFSI",2024-08-15,"PCB print",3,0.028,0.6233,"PCB print",TRUE,"NO"
"SSna_371",7.2333e-07,"PEGMEA","PEGDA",0.9,0.1,"Aerosil 380",0,"NaTFSI",0,"0.9 PEGMEA, 0.1 PEGDA, 0 aerosil 380, 0 NaTFSI",2024-08-15,"PCB print",3,0.028,0.6233,"PCB print",TRUE,"NO"
"SSna_371",5.7225e-07,"PEGMEA","PEGDA",0.9,0.1,"Aerosil 380",0,"NaTFSI",0,"0.9 PEGMEA, 0.1 PEGDA, 0 aerosil 380, 0 NaTFSI",2024-08-15,"PCB print",3,0.028,0.6233,"PCB print",TRUE,"NO"
"SSna_371",6.5041e-07,"PEGMEA","PEGDA",0.9,0.1,"Aerosil 380",0,"NaTFSI",0,"0.9 PEGMEA, 0.1 PEGDA, 0 aerosil 380, 0 NaTFSI",2024-08-15,"PCB print",3,0.028,0.6233,"PCB print",TRUE,"NO"
"SSna_371",5.7887e-07,"PEGMEA","PEGDA",0.9,0.1,"Aerosil 380",0,"NaTFSI",0,"0.9 PEGMEA, 0.1 PEGDA, 0 aerosil 380, 0 NaTFSI",2024-08-15,"PCB print",3,0.028,0.6233,"PCB print",TRUE,"NO"
"SSna_371",4.9938e-07,"PEGMEA","PEGDA",0.9,0.1,"Aerosil 380",0,"NaTFSI",0,"0.9 PEGMEA, 0.1 PEGDA, 0 aerosil 380, 0 NaTFSI",2024-08-15,"PCB print",3,0.028,0.6233,"PCB print",TRUE,"NO"
"SSna_372",5.4274e-07,"PEGMEA","PEGDA",0.9,0.1,"Aerosil 380",1.43,"NaTFSI",0,"0.9 PEGMEA, 0.1 PEGDA, 1.43 aerosil 380, 0 NaTFSI",2024-08-15,"PCB print",3,0.028,0.5667,"PCB print",TRUE,"NO"
"SSna_372",5.4054e-07,"PEGMEA","PEGDA",0.9,0.1,"Aerosil 380",1.43,"NaTFSI",0,"0.9 PEGMEA, 0.1 PEGDA, 1.43 aerosil 380, 0 NaTFSI",2024-08-15,"PCB print",3,0.028,0.5667,"PCB print",TRUE,"NO"
"SSna_372",5.9701e-07,"PEGMEA","PEGDA",0.9,0.1,"Aerosil 380",1.43,"NaTFSI",0,"0.9 PEGMEA, 0.1 PEGDA, 1.43 aerosil 380, 0 NaTFSI",2024-08-15,"PCB print",3,0.028,0.5667,"PCB print",TRUE,"NO"
"SSna_372",5.168e-07,"PEGMEA","PEGDA",0.9,0.1,"Aerosil 380",1.43,"NaTFSI",0,"0.9 PEGMEA, 0.1 PEGDA, 1.43 aerosil 380, 0 NaTFSI",2024-08-15,"PCB print",3,0.028,0.5667,"PCB print",TRUE,"NO"
"SSna_372",4.9751e-07,"PEGMEA","PEGDA",0.9,0.1,"Aerosil 380",1.43,"NaTFSI",0,"0.9 PEGMEA, 0.1 PEGDA, 1.43 aerosil 380, 0 NaTFSI",2024-08-15,"PCB print",3,0.028,0.5667,"PCB print",TRUE,"NO"
"SSna_372",5.0125e-07,"PEGMEA","PEGDA",0.9,0.1,"Aerosil 380",1.43,"NaTFSI",0,"0.9 PEGMEA, 0.1 PEGDA, 1.43 aerosil 380, 0 NaTFSI",2024-08-15,"PCB print",3,0.028,0.5667,"PCB print",TRUE,"NO"
"SSna_372",4.7004e-07,"PEGMEA","PEGDA",0.9,0.1,"Aerosil 380",1.43,"NaTFSI",0,"0.9 PEGMEA, 0.1 PEGDA, 1.43 aerosil 380, 0 NaTFSI",2024-08-15,"PCB print",3,0.028,0.5667,"PCB print",TRUE,"NO"
"SSna_372",4.4793e-07,"PEGMEA","PEGDA",0.9,0.1,"Aerosil 380",1.43,"NaTFSI",0,"0.9 PEGMEA, 0.1 PEGDA, 1.43 aerosil 380, 0 NaTFSI",2024-08-15,"PCB print",3,0.028,0.5667,"PCB print",TRUE,"NO"
"SSna_373",4.3812e-07,"PEGMEA","PEGDA",0.9,0.1,"Aerosil 380",2.86,"NaTFSI",0,"0.9 PEGMEA, 0.1 PEGDA, 2.86 aerosil 380, 0 NaTFSI",2024-08-15,"PCB print",3,0.028,0.7267,"PCB print",TRUE,"NO"
"SSna_373",4.4944e-07,"PEGMEA","PEGDA",0.9,0.1,"Aerosil 380",2.86,"NaTFSI",0,"0.9 PEGMEA, 0.1 PEGDA, 2.86 aerosil 380, 0 NaTFSI",2024-08-15,"PCB print",3,0.028,0.7267,"PCB print",TRUE,"NO"
"SSna_373",3.8835e-07,"PEGMEA","PEGDA",0.9,0.1,"Aerosil 380",2.86,"NaTFSI",0,"0.9 PEGMEA, 0.1 PEGDA, 2.86 aerosil 380, 0 NaTFSI",2024-08-15,"PCB print",3,0.028,0.7267,"PCB print",TRUE,"NO"
"SSna_373",4.4944e-07,"PEGMEA","PEGDA",0.9,0.1,"Aerosil 380",2.86,"NaTFSI",0,"0.9 PEGMEA, 0.1 PEGDA, 2.86 aerosil 380, 0 NaTFSI",2024-08-15,"PCB print",3,0.028,0.7267,"PCB print",TRUE,"NO"
"SSna_373",4.5198e-07,"PEGMEA","PEGDA",0.9,0.1,"Aerosil 380",2.86,"NaTFSI",0,"0.9 PEGMEA, 0.1 PEGDA, 2.86 aerosil 380, 0 NaTFSI",2024-08-15,"PCB print",3,0.028,0.7267,"PCB print",TRUE,"NO"
"SSna_373",3.7383e-07,"PEGMEA","PEGDA",0.9,0.1,"Aerosil 380",2.86,"NaTFSI",0,"0.9 PEGMEA, 0.1 PEGDA, 2.86 aerosil 380, 0 NaTFSI",2024-08-15,"PCB print",3,0.028,0.7267,"PCB print",TRUE,"NO"
"SSna_373",4.0858e-07,"PEGMEA","PEGDA",0.9,0.1,"Aerosil 380",2.86,"NaTFSI",0,"0.9 PEGMEA, 0.1 PEGDA, 2.86 aerosil 380, 0 NaTFSI",2024-08-15,"PCB print",3,0.028,0.7267,"PCB print",TRUE,"NO"
"SSna_373",3.9604e-07,"PEGMEA","PEGDA",0.9,0.1,"Aerosil 380",2.86,"NaTFSI",0,"0.9 PEGMEA, 0.1 PEGDA, 2.86 aerosil 380, 0 NaTFSI",2024-08-15,"PCB print",3,0.028,0.7267,"PCB print",TRUE,"NO"
"SSna_374",3.9216e-07,"PEGMEA","PEGDA",0.9,0.1,"Aerosil 380",4.29,"NaTFSI",0,"0.9 PEGMEA, 0.1 PEGDA, 4.29 aerosil 380, 0 NaTFSI",2024-08-15,"PCB print",3,0.028,0.8467,"PCB print",TRUE,"NO"
"SSna_374",3.8462e-07,"PEGMEA","PEGDA",0.9,0.1,"Aerosil 380",4.29,"NaTFSI",0,"0.9 PEGMEA, 0.1 PEGDA, 4.29 aerosil 380, 0 NaTFSI",2024-08-15,"PCB print",3,0.028,0.8467,"PCB print",TRUE,"NO"
"SSna_374",4.8309e-07,"PEGMEA","PEGDA",0.9,0.1,"Aerosil 380",4.29,"NaTFSI",0,"0.9 PEGMEA, 0.1 PEGDA, 4.29 aerosil 380, 0 NaTFSI",2024-08-15,"PCB print",3,0.028,0.8467,"PCB print",TRUE,"NO"
"SSna_374",4.171e-07,"PEGMEA","PEGDA",0.9,0.1,"Aerosil 380",4.29,"NaTFSI",0,"0.9 PEGMEA, 0.1 PEGDA, 4.29 aerosil 380, 0 NaTFSI",2024-08-15,"PCB print",3,0.028,0.8467,"PCB print",TRUE,"NO"
"SSna_374",4.5872e-07,"PEGMEA","PEGDA",0.9,0.1,"Aerosil 380",4.29,"NaTFSI",0,"0.9 PEGMEA, 0.1 PEGDA, 4.29 aerosil 380, 0 NaTFSI",2024-08-15,"PCB print",3,0.028,0.8467,"PCB print",TRUE,"NO"
"SSna_374",4.1494e-07,"PEGMEA","PEGDA",0.9,0.1,"Aerosil 380",4.29,"NaTFSI",0,"0.9 PEGMEA, 0.1 PEGDA, 4.29 aerosil 380, 0 NaTFSI",2024-08-15,"PCB print",3,0.028,0.8467,"PCB print",TRUE,"NO"
"SSna_374",4.0201e-07,"PEGMEA","PEGDA",0.9,0.1,"Aerosil 380",4.29,"NaTFSI",0,"0.9 PEGMEA, 0.1 PEGDA, 4.29 aerosil 380, 0 NaTFSI",2024-08-15,"PCB print",3,0.028,0.8467,"PCB print",TRUE,"NO"
"SSna_374",4.0486e-07,"PEGMEA","PEGDA",0.9,0.1,"Aerosil 380",4.29,"NaTFSI",0,"0.9 PEGMEA, 0.1 PEGDA, 4.29 aerosil 380, 0 NaTFSI",2024-08-15,"PCB print",3,0.028,0.8467,"PCB print",TRUE,"NO"
"SSna_375",4.5403e-07,"PEGMEA","PEGDA",0.9,0.1,"Aerosil 380",5.71,"NaTFSI",0,"0.9 PEGMEA, 0.1 PEGDA, 5.71 aerosil 380, 0 NaTFSI",2024-08-15,"PCB print",3,0.028,0.7333,"PCB print",TRUE,"NO"
"SSna_375",3.7037e-07,"PEGMEA","PEGDA",0.9,0.1,"Aerosil 380",5.71,"NaTFSI",0,"0.9 PEGMEA, 0.1 PEGDA, 5.71 aerosil 380, 0 NaTFSI",2024-08-15,"PCB print",3,0.028,0.7333,"PCB print",TRUE,"NO"
"SSna_375",3.9216e-07,"PEGMEA","PEGDA",0.9,0.1,"Aerosil 380",5.71,"NaTFSI",0,"0.9 PEGMEA, 0.1 PEGDA, 5.71 aerosil 380, 0 NaTFSI",2024-08-15,"PCB print",3,0.028,0.7333,"PCB print",TRUE,"NO"
"SSna_376",3.7037e-07,"PEGMEA","PEGDA",0.9,0.1,"Aerosil 380",7.14,"NaTFSI",0,"0.9 PEGMEA, 0.1 PEGDA, 7.14 aerosil 380, 0 NaTFSI",2024-08-15,"PCB print",3,0.028,0.7233,"PCB print",TRUE,"NO"
"SSna_376",3.8462e-07,"PEGMEA","PEGDA",0.9,0.1,"Aerosil 380",7.14,"NaTFSI",0,"0.9 PEGMEA, 0.1 PEGDA, 7.14 aerosil 380, 0 NaTFSI",2024-08-15,"PCB print",3,0.028,0.7233,"PCB print",TRUE,"NO"
"SSna_376",3.4483e-07,"PEGMEA","PEGDA",0.9,0.1,"Aerosil 380",7.14,"NaTFSI",0,"0.9 PEGMEA, 0.1 PEGDA, 7.14 aerosil 380, 0 NaTFSI",2024-08-15,"PCB print",3,0.028,0.7233,"PCB print",TRUE,"NO"
"SSna_376",4.128e-07,"PEGMEA","PEGDA",0.9,0.1,"Aerosil 380",7.14,"NaTFSI",0,"0.9 PEGMEA, 0.1 PEGDA, 7.14 aerosil 380, 0 NaTFSI",2024-08-15,"PCB print",3,0.028,0.7233,"PCB print",TRUE,"NO"
"SSna_376",4.0445e-07,"PEGMEA","PEGDA",0.9,0.1,"Aerosil 380",7.14,"NaTFSI",0,"0.9 PEGMEA, 0.1 PEGDA, 7.14 aerosil 380, 0 NaTFSI",2024-08-15,"PCB print",3,0.028,0.7233,"PCB print",TRUE,"NO"
"SSna_376",4.2418e-07,"PEGMEA","PEGDA",0.9,0.1,"Aerosil 380",7.14,"NaTFSI",0,"0.9 PEGMEA, 0.1 PEGDA, 7.14 aerosil 380, 0 NaTFSI",2024-08-15,"PCB print",3,0.028,0.7233,"PCB print",TRUE,"NO"
"SSna_376",4.0241e-07,"PEGMEA","PEGDA",0.9,0.1,"Aerosil 380",7.14,"NaTFSI",0,"0.9 PEGMEA, 0.1 PEGDA, 7.14 aerosil 380, 0 NaTFSI",2024-08-15,"PCB print",3,0.028,0.7233,"PCB print",TRUE,"NO"
"SSna_376",3.6036e-07,"PEGMEA","PEGDA",0.9,0.1,"Aerosil 380",7.14,"NaTFSI",0,"0.9 PEGMEA, 0.1 PEGDA, 7.14 aerosil 380, 0 NaTFSI",2024-08-15,"PCB print",3,0.028,0.7233,"PCB print",TRUE,"NO"
"SSna_377",3.7736e-07,"PEGMEA","PEGDA",0.9,0.1,"Aerosil 380",8.57,"NaTFSI",0,"0.9 PEGMEA, 0.1 PEGDA, 8.57 aerosil 380, 0 NaTFSI",2024-08-15,"PCB print",3,0.028,1.01,"PCB print",TRUE,"NO"
"SSna_377",4e-07,"PEGMEA","PEGDA",0.9,0.1,"Aerosil 380",8.57,"NaTFSI",0,"0.9 PEGMEA, 0.1 PEGDA, 8.57 aerosil 380, 0 NaTFSI",2024-08-15,"PCB print",3,0.028,1.01,"PCB print",TRUE,"NO"
"SSna_377",4.0323e-07,"PEGMEA","PEGDA",0.9,0.1,"Aerosil 380",8.57,"NaTFSI",0,"0.9 PEGMEA, 0.1 PEGDA, 8.57 aerosil 380, 0 NaTFSI",2024-08-15,"PCB print",3,0.028,1.01,"PCB print",TRUE,"NO"
"SSna_377",4.2105e-07,"PEGMEA","PEGDA",0.9,0.1,"Aerosil 380",8.57,"NaTFSI",0,"0.9 PEGMEA, 0.1 PEGDA, 8.57 aerosil 380, 0 NaTFSI",2024-08-15,"PCB print",3,0.028,1.01,"PCB print",TRUE,"NO"
"SSna_377",4.0363e-07,"PEGMEA","PEGDA",0.9,0.1,"Aerosil 380",8.57,"NaTFSI",0,"0.9 PEGMEA, 0.1 PEGDA, 8.57 aerosil 380, 0 NaTFSI",2024-08-15,"PCB print",3,0.028,1.01,"PCB print",TRUE,"NO"
"SSna_377",4.2965e-07,"PEGMEA","PEGDA",0.9,0.1,"Aerosil 380",8.57,"NaTFSI",0,"0.9 PEGMEA, 0.1 PEGDA, 8.57 aerosil 380, 0 NaTFSI",2024-08-15,"PCB print",3,0.028,1.01,"PCB print",TRUE,"NO"
"SSna_377",3.9604e-07,"PEGMEA","PEGDA",0.9,0.1,"Aerosil 380",8.57,"NaTFSI",0,"0.9 PEGMEA, 0.1 PEGDA, 8.57 aerosil 380, 0 NaTFSI",2024-08-15,"PCB print",3,0.028,1.01,"PCB print",TRUE,"NO"
"SSna_377",4.111e-07,"PEGMEA","PEGDA",0.9,0.1,"Aerosil 380",8.57,"NaTFSI",0,"0.9 PEGMEA, 0.1 PEGDA, 8.57 aerosil 380, 0 NaTFSI",2024-08-15,"PCB print",3,0.028,1.01,"PCB print",TRUE,"NO"
"SSna_378",3.4188e-07,"PEGMEA","PEGDA",0.9,0.1,"Aerosil 380",10,"NaTFSI",0,"0.9 PEGMEA, 0.1 PEGDA, 10 aerosil 380, 0 NaTFSI",2024-08-15,"PCB print",3,0.028,0.7867,"PCB print",TRUE,"NO"
"SSna_378",3.8095e-07,"PEGMEA","PEGDA",0.9,0.1,"Aerosil 380",10,"NaTFSI",0,"0.9 PEGMEA, 0.1 PEGDA, 10 aerosil 380, 0 NaTFSI",2024-08-15,"PCB print",3,0.028,0.7867,"PCB print",TRUE,"NO"
"SSna_378",3.8835e-07,"PEGMEA","PEGDA",0.9,0.1,"Aerosil 380",10,"NaTFSI",0,"0.9 PEGMEA, 0.1 PEGDA, 10 aerosil 380, 0 NaTFSI",2024-08-15,"PCB print",3,0.028,0.7867,"PCB print",TRUE,"NO"
"SSna_378",4.2105e-07,"PEGMEA","PEGDA",0.9,0.1,"Aerosil 380",10,"NaTFSI",0,"0.9 PEGMEA, 0.1 PEGDA, 10 aerosil 380, 0 NaTFSI",2024-08-15,"PCB print",3,0.028,0.7867,"PCB print",TRUE,"NO"
"SSna_378",4.1152e-07,"PEGMEA","PEGDA",0.9,0.1,"Aerosil 380",10,"NaTFSI",0,"0.9 PEGMEA, 0.1 PEGDA, 10 aerosil 380, 0 NaTFSI",2024-08-15,"PCB print",3,0.028,0.7867,"PCB print",TRUE,"NO"
"SSna_378",4.0404e-07,"PEGMEA","PEGDA",0.9,0.1,"Aerosil 380",10,"NaTFSI",0,"0.9 PEGMEA, 0.1 PEGDA, 10 aerosil 380, 0 NaTFSI",2024-08-15,"PCB print",3,0.028,0.7867,"PCB print",TRUE,"NO"
"SSna_378",3.9216e-07,"PEGMEA","PEGDA",0.9,0.1,"Aerosil 380",10,"NaTFSI",0,"0.9 PEGMEA, 0.1 PEGDA, 10 aerosil 380, 0 NaTFSI",2024-08-15,"PCB print",3,0.028,0.7867,"PCB print",TRUE,"NO"
"SSna_378",3.2258e-07,"PEGMEA","PEGDA",0.9,0.1,"Aerosil 380",10,"NaTFSI",0,"0.9 PEGMEA, 0.1 PEGDA, 10 aerosil 380, 0 NaTFSI",2024-08-15,"PCB print",3,0.028,0.7867,"PCB print",TRUE,"NO"
"SSna_379",4.4101e-07,"PEGMEA","PEGDA",0.9,0.1,"Aerosil 380",0,"NaTFSI",0,"0.9 PEGMEA, 0.1 PEGDA, 0 aerosil 380, 0 NaTFSI",2024-08-15,"PCB print",3,0.028,0.6367,"PCB print",TRUE,"NO"
"SSna_379",3.9216e-07,"PEGMEA","PEGDA",0.9,0.1,"Aerosil 380",0,"NaTFSI",0,"0.9 PEGMEA, 0.1 PEGDA, 0 aerosil 380, 0 NaTFSI",2024-08-15,"PCB print",3,0.028,0.6367,"PCB print",TRUE,"NO"
"SSna_379",4.1237e-07,"PEGMEA","PEGDA",0.9,0.1,"Aerosil 380",0,"NaTFSI",0,"0.9 PEGMEA, 0.1 PEGDA, 0 aerosil 380, 0 NaTFSI",2024-08-15,"PCB print",3,0.028,0.6367,"PCB print",TRUE,"NO"
"SSna_379",4.1365e-07,"PEGMEA","PEGDA",0.9,0.1,"Aerosil 380",0,"NaTFSI",0,"0.9 PEGMEA, 0.1 PEGDA, 0 aerosil 380, 0 NaTFSI",2024-08-15,"PCB print",3,0.028,0.6367,"PCB print",TRUE,"NO"
"SSna_379",4.2918e-07,"PEGMEA","PEGDA",0.9,0.1,"Aerosil 380",0,"NaTFSI",0,"0.9 PEGMEA, 0.1 PEGDA, 0 aerosil 380, 0 NaTFSI",2024-08-15,"PCB print",3,0.028,0.6367,"PCB print",TRUE,"NO"
"SSna_379",3.8835e-07,"PEGMEA","PEGDA",0.9,0.1,"Aerosil 380",0,"NaTFSI",0,"0.9 PEGMEA, 0.1 PEGDA, 0 aerosil 380, 0 NaTFSI",2024-08-15,"PCB print",3,0.028,0.6367,"PCB print",TRUE,"NO"
"SSna_379",3.8835e-07,"PEGMEA","PEGDA",0.9,0.1,"Aerosil 380",0,"NaTFSI",0,"0.9 PEGMEA, 0.1 PEGDA, 0 aerosil 380, 0 NaTFSI",2024-08-15,"PCB print",3,0.028,0.6367,"PCB print",TRUE,"NO"
"SSna_379",3.7383e-07,"PEGMEA","PEGDA",0.9,0.1,"Aerosil 380",0,"NaTFSI",0,"0.9 PEGMEA, 0.1 PEGDA, 0 aerosil 380, 0 NaTFSI",2024-08-15,"PCB print",3,0.028,0.6367,"PCB print",TRUE,"NO"
"SSna_38",2.5e-06,"PEGMEA","PEGDA",0.9,0.1,"Aerosil 380",10,"NaTFSI",27.9,"0.9 PEGMEA, 0.1 PEGDA, 10 aerosil 380, 27.9 NaTFSI",2024-04-16,"PCB print",3,0.028,0.7467,"PCB print",TRUE,"NO"
"SSna_38",2.5806e-06,"PEGMEA","PEGDA",0.9,0.1,"Aerosil 380",10,"NaTFSI",27.9,"0.9 PEGMEA, 0.1 PEGDA, 10 aerosil 380, 27.9 NaTFSI",2024-04-16,"PCB print",3,0.028,0.7467,"PCB print",TRUE,"NO"
"SSna_38",3.9216e-06,"PEGMEA","PEGDA",0.9,0.1,"Aerosil 380",10,"NaTFSI",27.9,"0.9 PEGMEA, 0.1 PEGDA, 10 aerosil 380, 27.9 NaTFSI",2024-04-16,"PCB print",3,0.028,0.7467,"PCB print",TRUE,"NO"
"SSna_38",3.8462e-06,"PEGMEA","PEGDA",0.9,0.1,"Aerosil 380",10,"NaTFSI",27.9,"0.9 PEGMEA, 0.1 PEGDA, 10 aerosil 380, 27.9 NaTFSI",2024-04-16,"PCB print",3,0.028,0.7467,"PCB print",TRUE,"NO"
"SSna_38",4.9444e-06,"PEGMEA","PEGDA",0.9,0.1,"Aerosil 380",10,"NaTFSI",27.9,"0.9 PEGMEA, 0.1 PEGDA, 10 aerosil 380, 27.9 NaTFSI",2024-04-16,"PCB print",3,0.028,0.7467,"PCB print",TRUE,"NO"
"SSna_38",5.1881e-06,"PEGMEA","PEGDA",0.9,0.1,"Aerosil 380",10,"NaTFSI",27.9,"0.9 PEGMEA, 0.1 PEGDA, 10 aerosil 380, 27.9 NaTFSI",2024-04-16,"PCB print",3,0.028,0.7467,"PCB print",TRUE,"NO"
"SSna_380",3.3613e-07,"PEGMEA","PEGDA",0.9,0.1,"Aerosil 380",1.43,"NaTFSI",0,"0.9 PEGMEA, 0.1 PEGDA, 1.43 aerosil 380, 0 NaTFSI",2024-08-15,"PCB print",3,0.028,0.5167,"PCB print",TRUE,"NO"
"SSna_380",3.8462e-07,"PEGMEA","PEGDA",0.9,0.1,"Aerosil 380",1.43,"NaTFSI",0,"0.9 PEGMEA, 0.1 PEGDA, 1.43 aerosil 380, 0 NaTFSI",2024-08-15,"PCB print",3,0.028,0.5167,"PCB print",TRUE,"NO"
"SSna_380",4.0858e-07,"PEGMEA","PEGDA",0.9,0.1,"Aerosil 380",1.43,"NaTFSI",0,"0.9 PEGMEA, 0.1 PEGDA, 1.43 aerosil 380, 0 NaTFSI",2024-08-15,"PCB print",3,0.028,0.5167,"PCB print",TRUE,"NO"
"SSna_380",4.008e-07,"PEGMEA","PEGDA",0.9,0.1,"Aerosil 380",1.43,"NaTFSI",0,"0.9 PEGMEA, 0.1 PEGDA, 1.43 aerosil 380, 0 NaTFSI",2024-08-15,"PCB print",3,0.028,0.5167,"PCB print",TRUE,"NO"
"SSna_380",4.2373e-07,"PEGMEA","PEGDA",0.9,0.1,"Aerosil 380",1.43,"NaTFSI",0,"0.9 PEGMEA, 0.1 PEGDA, 1.43 aerosil 380, 0 NaTFSI",2024-08-15,"PCB print",3,0.028,0.5167,"PCB print",TRUE,"NO"
"SSna_380",3.9216e-07,"PEGMEA","PEGDA",0.9,0.1,"Aerosil 380",1.43,"NaTFSI",0,"0.9 PEGMEA, 0.1 PEGDA, 1.43 aerosil 380, 0 NaTFSI",2024-08-15,"PCB print",3,0.028,0.5167,"PCB print",TRUE,"NO"
"SSna_380",3.6697e-07,"PEGMEA","PEGDA",0.9,0.1,"Aerosil 380",1.43,"NaTFSI",0,"0.9 PEGMEA, 0.1 PEGDA, 1.43 aerosil 380, 0 NaTFSI",2024-08-15,"PCB print",3,0.028,0.5167,"PCB print",TRUE,"NO"
"SSna_380",3.2258e-07,"PEGMEA","PEGDA",0.9,0.1,"Aerosil 380",1.43,"NaTFSI",0,"0.9 PEGMEA, 0.1 PEGDA, 1.43 aerosil 380, 0 NaTFSI",2024-08-15,"PCB print",3,0.028,0.5167,"PCB print",TRUE,"NO"
"SSna_381",4.2239e-07,"PEGMEA","PEGDA",0.9,0.1,"Aerosil 380",2.86,"NaTFSI",0,"0.9 PEGMEA, 0.1 PEGDA, 2.86 aerosil 380, 0 NaTFSI",2024-08-15,"PCB print",3,0.028,0.58,"PCB print",TRUE,"NO"
"SSna_381",3.7037e-07,"PEGMEA","PEGDA",0.9,0.1,"Aerosil 380",2.86,"NaTFSI",0,"0.9 PEGMEA, 0.1 PEGDA, 2.86 aerosil 380, 0 NaTFSI",2024-08-15,"PCB print",3,0.028,0.58,"PCB print",TRUE,"NO"
"SSna_381",3.8095e-07,"PEGMEA","PEGDA",0.9,0.1,"Aerosil 380",2.86,"NaTFSI",0,"0.9 PEGMEA, 0.1 PEGDA, 2.86 aerosil 380, 0 NaTFSI",2024-08-15,"PCB print",3,0.028,0.58,"PCB print",TRUE,"NO"
"SSna_381",3.8095e-07,"PEGMEA","PEGDA",0.9,0.1,"Aerosil 380",2.86,"NaTFSI",0,"0.9 PEGMEA, 0.1 PEGDA, 2.86 aerosil 380, 0 NaTFSI",2024-08-15,"PCB print",3,0.028,0.58,"PCB print",TRUE,"NO"
"SSna_381",4.2328e-07,"PEGMEA","PEGDA",0.9,0.1,"Aerosil 380",2.86,"NaTFSI",0,"0.9 PEGMEA, 0.1 PEGDA, 2.86 aerosil 380, 0 NaTFSI",2024-08-15,"PCB print",3,0.028,0.58,"PCB print",TRUE,"NO"
"SSna_381",4.1365e-07,"PEGMEA","PEGDA",0.9,0.1,"Aerosil 380",2.86,"NaTFSI",0,"0.9 PEGMEA, 0.1 PEGDA, 2.86 aerosil 380, 0 NaTFSI",2024-08-15,"PCB print",3,0.028,0.58,"PCB print",TRUE,"NO"
"SSna_381",4.008e-07,"PEGMEA","PEGDA",0.9,0.1,"Aerosil 380",2.86,"NaTFSI",0,"0.9 PEGMEA, 0.1 PEGDA, 2.86 aerosil 380, 0 NaTFSI",2024-08-15,"PCB print",3,0.028,0.58,"PCB print",TRUE,"NO"
"SSna_381",4.3956e-07,"PEGMEA","PEGDA",0.9,0.1,"Aerosil 380",2.86,"NaTFSI",0,"0.9 PEGMEA, 0.1 PEGDA, 2.86 aerosil 380, 0 NaTFSI",2024-08-15,"PCB print",3,0.028,0.58,"PCB print",TRUE,"NO"
"SSna_382",4e-07,"PEGMEA","PEGDA",0.9,0.1,"Aerosil 380",4.29,"NaTFSI",0,"0.9 PEGMEA, 0.1 PEGDA, 4.29 aerosil 380, 0 NaTFSI",2024-08-15,"PCB print",3,0.028,0.49,"PCB print",TRUE,"NO"
