Repository: Jay2-davic/SPOC_code

# Studying-Polymers-on a-Chip (SPOC) Data Cleaning and Processing
Author: Jay Jimenez jimenez45@llnl.gov

# Project Description

The SPOC project aims to establish an automated, high-throughput experimentation workflow to screen solid state polymer electrolytes. This repository contains code to reproduce the data cleaning workflow, data processing, and active learning for the SPOC project. Electrochemical impedance spectroscopy processing code is included as a Python file which was used to determine bulk ionic conductivities.

File: output/pe_data_with_flags.csv (part 25 of 27)
"sample_ID","ionic_conductivity_final","fcomp_mat1","fcomp_mat2","fcomp_mat1_ratio","fcomp_mat2_ratio","fcomp_additive","fcomp_additive_wt_pct","fcomp_salt","fcomp_salt_wt_pct","fcomp_formulation","date_casted","cast_type","fab_method","area_cm2","spe_thickness_avg","print_type","flag_for_removal","validation"
"SSna_382",4.2918e-07,"PEGMEA","PEGDA",0.9,0.1,"Aerosil 380",4.29,"NaTFSI",0,"0.9 PEGMEA, 0.1 PEGDA, 4.29 aerosil 380, 0 NaTFSI",2024-08-15,"PCB print",3,0.028,0.49,"PCB print",TRUE,"NO"
"SSna_382",4e-07,"PEGMEA","PEGDA",0.9,0.1,"Aerosil 380",4.29,"NaTFSI",0,"0.9 PEGMEA, 0.1 PEGDA, 4.29 aerosil 380, 0 NaTFSI",2024-08-15,"PCB print",3,0.028,0.49,"PCB print",TRUE,"NO"
"SSna_382",3.9216e-07,"PEGMEA","PEGDA",0.9,0.1,"Aerosil 380",4.29,"NaTFSI",0,"0.9 PEGMEA, 0.1 PEGDA, 4.29 aerosil 380, 0 NaTFSI",2024-08-15,"PCB print",3,0.028,0.49,"PCB print",TRUE,"NO"
"SSna_382",3.8095e-07,"PEGMEA","PEGDA",0.9,0.1,"Aerosil 380",4.29,"NaTFSI",0,"0.9 PEGMEA, 0.1 PEGDA, 4.29 aerosil 380, 0 NaTFSI",2024-08-15,"PCB print",3,0.028,0.49,"PCB print",TRUE,"NO"
"SSna_382",4.1195e-07,"PEGMEA","PEGDA",0.9,0.1,"Aerosil 380",4.29,"NaTFSI",0,"0.9 PEGMEA, 0.1 PEGDA, 4.29 aerosil 380, 0 NaTFSI",2024-08-15,"PCB print",3,0.028,0.49,"PCB print",TRUE,"NO"
"SSna_382",4.2239e-07,"PEGMEA","PEGDA",0.9,0.1,"Aerosil 380",4.29,"NaTFSI",0,"0.9 PEGMEA, 0.1 PEGDA, 4.29 aerosil 380, 0 NaTFSI",2024-08-15,"PCB print",3,0.028,0.49,"PCB print",TRUE,"NO"
"SSna_382",4.0323e-07,"PEGMEA","PEGDA",0.9,0.1,"Aerosil 380",4.29,"NaTFSI",0,"0.9 PEGMEA, 0.1 PEGDA, 4.29 aerosil 380, 0 NaTFSI",2024-08-15,"PCB print",3,0.028,0.49,"PCB print",TRUE,"NO"
"SSna_383",3.6697e-07,"PEGMEA","PEGDA",0.9,0.1,"Aerosil 380",5.71,"NaTFSI",0,"0.9 PEGMEA, 0.1 PEGDA, 5.71 aerosil 380, 0 NaTFSI",2024-08-15,"PCB print",3,0.028,0.7167,"PCB print",TRUE,"NO"
"SSna_383",3.7736e-07,"PEGMEA","PEGDA",0.9,0.1,"Aerosil 380",5.71,"NaTFSI",0,"0.9 PEGMEA, 0.1 PEGDA, 5.71 aerosil 380, 0 NaTFSI",2024-08-15,"PCB print",3,0.028,0.7167,"PCB print",TRUE,"NO"
"SSna_383",4.09e-07,"PEGMEA","PEGDA",0.9,0.1,"Aerosil 380",5.71,"NaTFSI",0,"0.9 PEGMEA, 0.1 PEGDA, 5.71 aerosil 380, 0 NaTFSI",2024-08-15,"PCB print",3,0.028,0.7167,"PCB print",TRUE,"NO"
"SSna_383",3.4188e-07,"PEGMEA","PEGDA",0.9,0.1,"Aerosil 380",5.71,"NaTFSI",0,"0.9 PEGMEA, 0.1 PEGDA, 5.71 aerosil 380, 0 NaTFSI",2024-08-15,"PCB print",3,0.028,0.7167,"PCB print",TRUE,"NO"
"SSna_383",4.065e-07,"PEGMEA","PEGDA",0.9,0.1,"Aerosil 380",5.71,"NaTFSI",0,"0.9 PEGMEA, 0.1 PEGDA, 5.71 aerosil 380, 0 NaTFSI",2024-08-15,"PCB print",3,0.028,0.7167,"PCB print",TRUE,"NO"
"SSna_383",4.0486e-07,"PEGMEA","PEGDA",0.9,0.1,"Aerosil 380",5.71,"NaTFSI",0,"0.9 PEGMEA, 0.1 PEGDA, 5.71 aerosil 380, 0 NaTFSI",2024-08-15,"PCB print",3,0.028,0.7167,"PCB print",TRUE,"NO"
"SSna_383",4.1667e-07,"PEGMEA","PEGDA",0.9,0.1,"Aerosil 380",5.71,"NaTFSI",0,"0.9 PEGMEA, 0.1 PEGDA, 5.71 aerosil 380, 0 NaTFSI",2024-08-15,"PCB print",3,0.028,0.7167,"PCB print",TRUE,"NO"
"SSna_383",4.1068e-07,"PEGMEA","PEGDA",0.9,0.1,"Aerosil 380",5.71,"NaTFSI",0,"0.9 PEGMEA, 0.1 PEGDA, 5.71 aerosil 380, 0 NaTFSI",2024-08-15,"PCB print",3,0.028,0.7167,"PCB print",TRUE,"NO"
"SSna_384",3.9216e-07,"PEGMEA","PEGDA",0.9,0.1,"Aerosil 380",7.14,"NaTFSI",0,"0.9 PEGMEA, 0.1 PEGDA, 7.14 aerosil 380, 0 NaTFSI",2024-08-15,"PCB print",3,0.028,0.67,"PCB print",TRUE,"NO"
"SSna_384",4e-07,"PEGMEA","PEGDA",0.9,0.1,"Aerosil 380",7.14,"NaTFSI",0,"0.9 PEGMEA, 0.1 PEGDA, 7.14 aerosil 380, 0 NaTFSI",2024-08-15,"PCB print",3,0.028,0.67,"PCB print",TRUE,"NO"
"SSna_384",4.2283e-07,"PEGMEA","PEGDA",0.9,0.1,"Aerosil 380",7.14,"NaTFSI",0,"0.9 PEGMEA, 0.1 PEGDA, 7.14 aerosil 380, 0 NaTFSI",2024-08-15,"PCB print",3,0.028,0.67,"PCB print",TRUE,"NO"
"SSna_384",4.2328e-07,"PEGMEA","PEGDA",0.9,0.1,"Aerosil 380",7.14,"NaTFSI",0,"0.9 PEGMEA, 0.1 PEGDA, 7.14 aerosil 380, 0 NaTFSI",2024-08-15,"PCB print",3,0.028,0.67,"PCB print",TRUE,"NO"
"SSna_384",4.2283e-07,"PEGMEA","PEGDA",0.9,0.1,"Aerosil 380",7.14,"NaTFSI",0,"0.9 PEGMEA, 0.1 PEGDA, 7.14 aerosil 380, 0 NaTFSI",2024-08-15,"PCB print",3,0.028,0.67,"PCB print",TRUE,"NO"
"SSna_384",4.065e-07,"PEGMEA","PEGDA",0.9,0.1,"Aerosil 380",7.14,"NaTFSI",0,"0.9 PEGMEA, 0.1 PEGDA, 7.14 aerosil 380, 0 NaTFSI",2024-08-15,"PCB print",3,0.028,0.67,"PCB print",TRUE,"NO"
"SSna_384",3.6697e-07,"PEGMEA","PEGDA",0.9,0.1,"Aerosil 380",7.14,"NaTFSI",0,"0.9 PEGMEA, 0.1 PEGDA, 7.14 aerosil 380, 0 NaTFSI",2024-08-15,"PCB print",3,0.028,0.67,"PCB print",TRUE,"NO"
"SSna_384",3.9216e-07,"PEGMEA","PEGDA",0.9,0.1,"Aerosil 380",7.14,"NaTFSI",0,"0.9 PEGMEA, 0.1 PEGDA, 7.14 aerosil 380, 0 NaTFSI",2024-08-15,"PCB print",3,0.028,0.67,"PCB print",TRUE,"NO"
"SSna_385",3.8095e-07,"PEGMEA","PEGDA",0.9,0.1,"Aerosil 380",8.57,"NaTFSI",0,"0.9 PEGMEA, 0.1 PEGDA, 8.57 aerosil 380, 0 NaTFSI",2024-08-15,"PCB print",3,0.028,0.75,"PCB print",TRUE,"NO"
"SSna_385",3.252e-07,"PEGMEA","PEGDA",0.9,0.1,"Aerosil 380",8.57,"NaTFSI",0,"0.9 PEGMEA, 0.1 PEGDA, 8.57 aerosil 380, 0 NaTFSI",2024-08-15,"PCB print",3,0.028,0.75,"PCB print",TRUE,"NO"
"SSna_385",3.7383e-07,"PEGMEA","PEGDA",0.9,0.1,"Aerosil 380",8.57,"NaTFSI",0,"0.9 PEGMEA, 0.1 PEGDA, 8.57 aerosil 380, 0 NaTFSI",2024-08-15,"PCB print",3,0.028,0.75,"PCB print",TRUE,"NO"
"SSna_385",4.012e-07,"PEGMEA","PEGDA",0.9,0.1,"Aerosil 380",8.57,"NaTFSI",0,"0.9 PEGMEA, 0.1 PEGDA, 8.57 aerosil 380, 0 NaTFSI",2024-08-15,"PCB print",3,0.028,0.75,"PCB print",TRUE,"NO"
"SSna_385",3.4188e-07,"PEGMEA","PEGDA",0.9,0.1,"Aerosil 380",8.57,"NaTFSI",0,"0.9 PEGMEA, 0.1 PEGDA, 8.57 aerosil 380, 0 NaTFSI",2024-08-15,"PCB print",3,0.028,0.75,"PCB print",TRUE,"NO"
"SSna_385",3.6697e-07,"PEGMEA","PEGDA",0.9,0.1,"Aerosil 380",8.57,"NaTFSI",0,"0.9 PEGMEA, 0.1 PEGDA, 8.57 aerosil 380, 0 NaTFSI",2024-08-15,"PCB print",3,0.028,0.75,"PCB print",TRUE,"NO"
"SSna_385",3.7037e-07,"PEGMEA","PEGDA",0.9,0.1,"Aerosil 380",8.57,"NaTFSI",0,"0.9 PEGMEA, 0.1 PEGDA, 8.57 aerosil 380, 0 NaTFSI",2024-08-15,"PCB print",3,0.028,0.75,"PCB print",TRUE,"NO"
"SSna_385",3.6364e-07,"PEGMEA","PEGDA",0.9,0.1,"Aerosil 380",8.57,"NaTFSI",0,"0.9 PEGMEA, 0.1 PEGDA, 8.57 aerosil 380, 0 NaTFSI",2024-08-15,"PCB print",3,0.028,0.75,"PCB print",TRUE,"NO"
"SSna_386",3.7037e-07,"PEGMEA","PEGDA",0.9,0.1,"Aerosil 380",10,"NaTFSI",0,"0.9 PEGMEA, 0.1 PEGDA, 10 aerosil 380, 0 NaTFSI",2024-08-15,"PCB print",3,0.028,0.69,"PCB print",TRUE,"NO"
"SSna_386",3.6697e-07,"PEGMEA","PEGDA",0.9,0.1,"Aerosil 380",10,"NaTFSI",0,"0.9 PEGMEA, 0.1 PEGDA, 10 aerosil 380, 0 NaTFSI",2024-08-15,"PCB print",3,0.028,0.69,"PCB print",TRUE,"NO"
"SSna_386",3.6364e-07,"PEGMEA","PEGDA",0.9,0.1,"Aerosil 380",10,"NaTFSI",0,"0.9 PEGMEA, 0.1 PEGDA, 10 aerosil 380, 0 NaTFSI",2024-08-15,"PCB print",3,0.028,0.69,"PCB print",TRUE,"NO"
"SSna_386",3.5398e-07,"PEGMEA","PEGDA",0.9,0.1,"Aerosil 380",10,"NaTFSI",0,"0.9 PEGMEA, 0.1 PEGDA, 10 aerosil 380, 0 NaTFSI",2024-08-15,"PCB print",3,0.028,0.69,"PCB print",TRUE,"NO"
"SSna_386",4.1152e-07,"PEGMEA","PEGDA",0.9,0.1,"Aerosil 380",10,"NaTFSI",0,"0.9 PEGMEA, 0.1 PEGDA, 10 aerosil 380, 0 NaTFSI",2024-08-15,"PCB print",3,0.028,0.69,"PCB print",TRUE,"NO"
"SSna_386",4.329e-07,"PEGMEA","PEGDA",0.9,0.1,"Aerosil 380",10,"NaTFSI",0,"0.9 PEGMEA, 0.1 PEGDA, 10 aerosil 380, 0 NaTFSI",2024-08-15,"PCB print",3,0.028,0.69,"PCB print",TRUE,"NO"
"SSna_386",3.4188e-07,"PEGMEA","PEGDA",0.9,0.1,"Aerosil 380",10,"NaTFSI",0,"0.9 PEGMEA, 0.1 PEGDA, 10 aerosil 380, 0 NaTFSI",2024-08-15,"PCB print",3,0.028,0.69,"PCB print",TRUE,"NO"
"SSna_386",3.7736e-07,"PEGMEA","PEGDA",0.9,0.1,"Aerosil 380",10,"NaTFSI",0,"0.9 PEGMEA, 0.1 PEGDA, 10 aerosil 380, 0 NaTFSI",2024-08-15,"PCB print",3,0.028,0.69,"PCB print",TRUE,"NO"
"SSna_387",4.0161e-07,"PEGMEA","PEGDA",0.9,0.1,"Aerosil 380",0,"NaTFSI",0,"0.9 PEGMEA, 0.1 PEGDA, 0 aerosil 380, 0 NaTFSI",2024-08-15,"PCB print",3,0.028,0.8433,"PCB print",TRUE,"NO"
"SSna_387",3.8095e-07,"PEGMEA","PEGDA",0.9,0.1,"Aerosil 380",0,"NaTFSI",0,"0.9 PEGMEA, 0.1 PEGDA, 0 aerosil 380, 0 NaTFSI",2024-08-15,"PCB print",3,0.028,0.8433,"PCB print",TRUE,"NO"
"SSna_387",4.1754e-07,"PEGMEA","PEGDA",0.9,0.1,"Aerosil 380",0,"NaTFSI",0,"0.9 PEGMEA, 0.1 PEGDA, 0 aerosil 380, 0 NaTFSI",2024-08-15,"PCB print",3,0.028,0.8433,"PCB print",TRUE,"NO"
"SSna_387",4.3011e-07,"PEGMEA","PEGDA",0.9,0.1,"Aerosil 380",0,"NaTFSI",0,"0.9 PEGMEA, 0.1 PEGDA, 0 aerosil 380, 0 NaTFSI",2024-08-15,"PCB print",3,0.028,0.8433,"PCB print",TRUE,"NO"
"SSna_387",3.9604e-07,"PEGMEA","PEGDA",0.9,0.1,"Aerosil 380",0,"NaTFSI",0,"0.9 PEGMEA, 0.1 PEGDA, 0 aerosil 380, 0 NaTFSI",2024-08-15,"PCB print",3,0.028,0.8433,"PCB print",TRUE,"NO"
"SSna_387",3.8835e-07,"PEGMEA","PEGDA",0.9,0.1,"Aerosil 380",0,"NaTFSI",0,"0.9 PEGMEA, 0.1 PEGDA, 0 aerosil 380, 0 NaTFSI",2024-08-15,"PCB print",3,0.028,0.8433,"PCB print",TRUE,"NO"
"SSna_387",3.3898e-07,"PEGMEA","PEGDA",0.9,0.1,"Aerosil 380",0,"NaTFSI",0,"0.9 PEGMEA, 0.1 PEGDA, 0 aerosil 380, 0 NaTFSI",2024-08-15,"PCB print",3,0.028,0.8433,"PCB print",TRUE,"NO"
"SSna_387",3.7736e-07,"PEGMEA","PEGDA",0.9,0.1,"Aerosil 380",0,"NaTFSI",0,"0.9 PEGMEA, 0.1 PEGDA, 0 aerosil 380, 0 NaTFSI",2024-08-15,"PCB print",3,0.028,0.8433,"PCB print",TRUE,"NO"
"SSna_388",3.8462e-07,"PEGMEA","PEGDA",0.9,0.1,"Aerosil 380",1.43,"NaTFSI",0,"0.9 PEGMEA, 0.1 PEGDA, 1.43 aerosil 380, 0 NaTFSI",2024-08-15,"PCB print",3,0.028,0.7733,"PCB print",TRUE,"NO"
"SSna_388",3.4188e-07,"PEGMEA","PEGDA",0.9,0.1,"Aerosil 380",1.43,"NaTFSI",0,"0.9 PEGMEA, 0.1 PEGDA, 1.43 aerosil 380, 0 NaTFSI",2024-08-15,"PCB print",3,0.028,0.7733,"PCB print",TRUE,"NO"
"SSna_388",3.9604e-07,"PEGMEA","PEGDA",0.9,0.1,"Aerosil 380",1.43,"NaTFSI",0,"0.9 PEGMEA, 0.1 PEGDA, 1.43 aerosil 380, 0 NaTFSI",2024-08-15,"PCB print",3,0.028,0.7733,"PCB print",TRUE,"NO"
"SSna_388",4.2599e-07,"PEGMEA","PEGDA",0.9,0.1,"Aerosil 380",1.43,"NaTFSI",0,"0.9 PEGMEA, 0.1 PEGDA, 1.43 aerosil 380, 0 NaTFSI",2024-08-15,"PCB print",3,0.028,0.7733,"PCB print",TRUE,"NO"
"SSna_388",4.3337e-07,"PEGMEA","PEGDA",0.9,0.1,"Aerosil 380",1.43,"NaTFSI",0,"0.9 PEGMEA, 0.1 PEGDA, 1.43 aerosil 380, 0 NaTFSI",2024-08-15,"PCB print",3,0.028,0.7733,"PCB print",TRUE,"NO"
"SSna_388",3.9216e-07,"PEGMEA","PEGDA",0.9,0.1,"Aerosil 380",1.43,"NaTFSI",0,"0.9 PEGMEA, 0.1 PEGDA, 1.43 aerosil 380, 0 NaTFSI",2024-08-15,"PCB print",3,0.028,0.7733,"PCB print",TRUE,"NO"
"SSna_388",4.0363e-07,"PEGMEA","PEGDA",0.9,0.1,"Aerosil 380",1.43,"NaTFSI",0,"0.9 PEGMEA, 0.1 PEGDA, 1.43 aerosil 380, 0 NaTFSI",2024-08-15,"PCB print",3,0.028,0.7733,"PCB print",TRUE,"NO"
"SSna_388",4.0527e-07,"PEGMEA","PEGDA",0.9,0.1,"Aerosil 380",1.43,"NaTFSI",0,"0.9 PEGMEA, 0.1 PEGDA, 1.43 aerosil 380, 0 NaTFSI",2024-08-15,"PCB print",3,0.028,0.7733,"PCB print",TRUE,"NO"
"SSna_389",3.9216e-07,"PEGMEA","PEGDA",0.9,0.1,"Aerosil 380",2.86,"NaTFSI",0,"0.9 PEGMEA, 0.1 PEGDA, 2.86 aerosil 380, 0 NaTFSI",2024-08-15,"PCB print",3,0.028,0.71,"PCB print",TRUE,"NO"
"SSna_389",3.8462e-07,"PEGMEA","PEGDA",0.9,0.1,"Aerosil 380",2.86,"NaTFSI",0,"0.9 PEGMEA, 0.1 PEGDA, 2.86 aerosil 380, 0 NaTFSI",2024-08-15,"PCB print",3,0.028,0.71,"PCB print",TRUE,"NO"
"SSna_389",3.9604e-07,"PEGMEA","PEGDA",0.9,0.1,"Aerosil 380",2.86,"NaTFSI",0,"0.9 PEGMEA, 0.1 PEGDA, 2.86 aerosil 380, 0 NaTFSI",2024-08-15,"PCB print",3,0.028,0.71,"PCB print",TRUE,"NO"
"SSna_389",4.1667e-07,"PEGMEA","PEGDA",0.9,0.1,"Aerosil 380",2.86,"NaTFSI",0,"0.9 PEGMEA, 0.1 PEGDA, 2.86 aerosil 380, 0 NaTFSI",2024-08-15,"PCB print",3,0.028,0.71,"PCB print",TRUE,"NO"
"SSna_389",3.9216e-07,"PEGMEA","PEGDA",0.9,0.1,"Aerosil 380",2.86,"NaTFSI",0,"0.9 PEGMEA, 0.1 PEGDA, 2.86 aerosil 380, 0 NaTFSI",2024-08-15,"PCB print",3,0.028,0.71,"PCB print",TRUE,"NO"
"SSna_389",4e-07,"PEGMEA","PEGDA",0.9,0.1,"Aerosil 380",2.86,"NaTFSI",0,"0.9 PEGMEA, 0.1 PEGDA, 2.86 aerosil 380, 0 NaTFSI",2024-08-15,"PCB print",3,0.028,0.71,"PCB print",TRUE,"NO"
"SSna_389",3.4188e-07,"PEGMEA","PEGDA",0.9,0.1,"Aerosil 380",2.86,"NaTFSI",0,"0.9 PEGMEA, 0.1 PEGDA, 2.86 aerosil 380, 0 NaTFSI",2024-08-15,"PCB print",3,0.028,0.71,"PCB print",TRUE,"NO"
"SSna_389",3.7736e-07,"PEGMEA","PEGDA",0.9,0.1,"Aerosil 380",2.86,"NaTFSI",0,"0.9 PEGMEA, 0.1 PEGDA, 2.86 aerosil 380, 0 NaTFSI",2024-08-15,"PCB print",3,0.028,0.71,"PCB print",TRUE,"NO"
"SSna_39",3.0075e-06,"PEGMEA","PEGDA",0.9,0.1,"Aerosil 380",12,"NaTFSI",28.4,"0.9 PEGMEA, 0.1 PEGDA, 12 aerosil 380, 28.4 NaTFSI",2024-04-16,"PCB print",3,0.028,0.6767,"PCB print",TRUE,"NO"
"SSna_39",3.252e-06,"PEGMEA","PEGDA",0.9,0.1,"Aerosil 380",12,"NaTFSI",28.4,"0.9 PEGMEA, 0.1 PEGDA, 12 aerosil 380, 28.4 NaTFSI",2024-04-16,"PCB print",3,0.028,0.6767,"PCB print",TRUE,"NO"
"SSna_39",4.779e-06,"PEGMEA","PEGDA",0.9,0.1,"Aerosil 380",12,"NaTFSI",28.4,"0.9 PEGMEA, 0.1 PEGDA, 12 aerosil 380, 28.4 NaTFSI",2024-04-16,"PCB print",3,0.028,0.6767,"PCB print",TRUE,"NO"
"SSna_39",4.5924e-06,"PEGMEA","PEGDA",0.9,0.1,"Aerosil 380",12,"NaTFSI",28.4,"0.9 PEGMEA, 0.1 PEGDA, 12 aerosil 380, 28.4 NaTFSI",2024-04-16,"PCB print",3,0.028,0.6767,"PCB print",TRUE,"NO"
"SSna_39",6.3191e-06,"PEGMEA","PEGDA",0.9,0.1,"Aerosil 380",12,"NaTFSI",28.4,"0.9 PEGMEA, 0.1 PEGDA, 12 aerosil 380, 28.4 NaTFSI",2024-04-16,"PCB print",3,0.028,0.6767,"PCB print",TRUE,"NO"
"SSna_39",6.3091e-06,"PEGMEA","PEGDA",0.9,0.1,"Aerosil 380",12,"NaTFSI",28.4,"0.9 PEGMEA, 0.1 PEGDA, 12 aerosil 380, 28.4 NaTFSI",2024-04-16,"PCB print",3,0.028,0.6767,"PCB print",TRUE,"NO"
"SSna_390",3.7383e-07,"PEGMEA","PEGDA",0.9,0.1,"Aerosil 380",4.29,"NaTFSI",0,"0.9 PEGMEA, 0.1 PEGDA, 4.29 aerosil 380, 0 NaTFSI",2024-08-15,"PCB print",3,0.028,0.7033,"PCB print",TRUE,"NO"
"SSna_390",3.0769e-07,"PEGMEA","PEGDA",0.9,0.1,"Aerosil 380",4.29,"NaTFSI",0,"0.9 PEGMEA, 0.1 PEGDA, 4.29 aerosil 380, 0 NaTFSI",2024-08-15,"PCB print",3,0.028,0.7033,"PCB print",TRUE,"NO"
"SSna_390",4.111e-07,"PEGMEA","PEGDA",0.9,0.1,"Aerosil 380",4.29,"NaTFSI",0,"0.9 PEGMEA, 0.1 PEGDA, 4.29 aerosil 380, 0 NaTFSI",2024-08-15,"PCB print",3,0.028,0.7033,"PCB print",TRUE,"NO"
"SSna_390",3.7383e-07,"PEGMEA","PEGDA",0.9,0.1,"Aerosil 380",4.29,"NaTFSI",0,"0.9 PEGMEA, 0.1 PEGDA, 4.29 aerosil 380, 0 NaTFSI",2024-08-15,"PCB print",3,0.028,0.7033,"PCB print",TRUE,"NO"
"SSna_390",3.8095e-07,"PEGMEA","PEGDA",0.9,0.1,"Aerosil 380",4.29,"NaTFSI",0,"0.9 PEGMEA, 0.1 PEGDA, 4.29 aerosil 380, 0 NaTFSI",2024-08-15,"PCB print",3,0.028,0.7033,"PCB print",TRUE,"NO"
"SSna_390",3.3898e-07,"PEGMEA","PEGDA",0.9,0.1,"Aerosil 380",4.29,"NaTFSI",0,"0.9 PEGMEA, 0.1 PEGDA, 4.29 aerosil 380, 0 NaTFSI",2024-08-15,"PCB print",3,0.028,0.7033,"PCB print",TRUE,"NO"
"SSna_390",3.8462e-07,"PEGMEA","PEGDA",0.9,0.1,"Aerosil 380",4.29,"NaTFSI",0,"0.9 PEGMEA, 0.1 PEGDA, 4.29 aerosil 380, 0 NaTFSI",2024-08-15,"PCB print",3,0.028,0.7033,"PCB print",TRUE,"NO"
"SSna_390",4.158e-07,"PEGMEA","PEGDA",0.9,0.1,"Aerosil 380",4.29,"NaTFSI",0,"0.9 PEGMEA, 0.1 PEGDA, 4.29 aerosil 380, 0 NaTFSI",2024-08-15,"PCB print",3,0.028,0.7033,"PCB print",TRUE,"NO"
"SSna_391",3.8835e-07,"PEGMEA","PEGDA",0.9,0.1,"Aerosil 380",5.71,"NaTFSI",0,"0.9 PEGMEA, 0.1 PEGDA, 5.71 aerosil 380, 0 NaTFSI",2024-08-15,"PCB print",3,0.028,0.6067,"PCB print",TRUE,"NO"
"SSna_391",3.4783e-07,"PEGMEA","PEGDA",0.9,0.1,"Aerosil 380",5.71,"NaTFSI",0,"0.9 PEGMEA, 0.1 PEGDA, 5.71 aerosil 380, 0 NaTFSI",2024-08-15,"PCB print",3,0.028,0.6067,"PCB print",TRUE,"NO"
"SSna_391",4.0858e-07,"PEGMEA","PEGDA",0.9,0.1,"Aerosil 380",5.71,"NaTFSI",0,"0.9 PEGMEA, 0.1 PEGDA, 5.71 aerosil 380, 0 NaTFSI",2024-08-15,"PCB print",3,0.028,0.6067,"PCB print",TRUE,"NO"
"SSna_391",4.1841e-07,"PEGMEA","PEGDA",0.9,0.1,"Aerosil 380",5.71,"NaTFSI",0,"0.9 PEGMEA, 0.1 PEGDA, 5.71 aerosil 380, 0 NaTFSI",2024-08-15,"PCB print",3,0.028,0.6067,"PCB print",TRUE,"NO"
"SSna_391",4.1885e-07,"PEGMEA","PEGDA",0.9,0.1,"Aerosil 380",5.71,"NaTFSI",0,"0.9 PEGMEA, 0.1 PEGDA, 5.71 aerosil 380, 0 NaTFSI",2024-08-15,"PCB print",3,0.028,0.6067,"PCB print",TRUE,"NO"
"SSna_391",3.8835e-07,"PEGMEA","PEGDA",0.9,0.1,"Aerosil 380",5.71,"NaTFSI",0,"0.9 PEGMEA, 0.1 PEGDA, 5.71 aerosil 380, 0 NaTFSI",2024-08-15,"PCB print",3,0.028,0.6067,"PCB print",TRUE,"NO"
"SSna_391",4.0568e-07,"PEGMEA","PEGDA",0.9,0.1,"Aerosil 380",5.71,"NaTFSI",0,"0.9 PEGMEA, 0.1 PEGDA, 5.71 aerosil 380, 0 NaTFSI",2024-08-15,"PCB print",3,0.028,0.6067,"PCB print",TRUE,"NO"
"SSna_391",3.8462e-07,"PEGMEA","PEGDA",0.9,0.1,"Aerosil 380",5.71,"NaTFSI",0,"0.9 PEGMEA, 0.1 PEGDA, 5.71 aerosil 380, 0 NaTFSI",2024-08-15,"PCB print",3,0.028,0.6067,"PCB print",TRUE,"NO"
"SSna_392",3.9216e-07,"PEGMEA","PEGDA",0.9,0.1,"Aerosil 380",7.14,"NaTFSI",0,"0.9 PEGMEA, 0.1 PEGDA, 7.14 aerosil 380, 0 NaTFSI",2024-08-15,"PCB print",3,0.028,0.73,"PCB print",TRUE,"NO"
"SSna_392",4.1237e-07,"PEGMEA","PEGDA",0.9,0.1,"Aerosil 380",7.14,"NaTFSI",0,"0.9 PEGMEA, 0.1 PEGDA, 7.14 aerosil 380, 0 NaTFSI",2024-08-15,"PCB print",3,0.028,0.73,"PCB print",TRUE,"NO"
"SSna_392",4.3478e-07,"PEGMEA","PEGDA",0.9,0.1,"Aerosil 380",7.14,"NaTFSI",0,"0.9 PEGMEA, 0.1 PEGDA, 7.14 aerosil 380, 0 NaTFSI",2024-08-15,"PCB print",3,0.028,0.73,"PCB print",TRUE,"NO"
"SSna_392",3.7736e-07,"PEGMEA","PEGDA",0.9,0.1,"Aerosil 380",7.14,"NaTFSI",0,"0.9 PEGMEA, 0.1 PEGDA, 7.14 aerosil 380, 0 NaTFSI",2024-08-15,"PCB print",3,0.028,0.73,"PCB print",TRUE,"NO"
"SSna_392",4.0816e-07,"PEGMEA","PEGDA",0.9,0.1,"Aerosil 380",7.14,"NaTFSI",0,"0.9 PEGMEA, 0.1 PEGDA, 7.14 aerosil 380, 0 NaTFSI",2024-08-15,"PCB print",3,0.028,0.73,"PCB print",TRUE,"NO"
"SSna_392",3.9604e-07,"PEGMEA","PEGDA",0.9,0.1,"Aerosil 380",7.14,"NaTFSI",0,"0.9 PEGMEA, 0.1 PEGDA, 7.14 aerosil 380, 0 NaTFSI",2024-08-15,"PCB print",3,0.028,0.73,"PCB print",TRUE,"NO"
"SSna_392",4.0609e-07,"PEGMEA","PEGDA",0.9,0.1,"Aerosil 380",7.14,"NaTFSI",0,"0.9 PEGMEA, 0.1 PEGDA, 7.14 aerosil 380, 0 NaTFSI",2024-08-15,"PCB print",3,0.028,0.73,"PCB print",TRUE,"NO"
"SSna_392",4.0241e-07,"PEGMEA","PEGDA",0.9,0.1,"Aerosil 380",7.14,"NaTFSI",0,"0.9 PEGMEA, 0.1 PEGDA, 7.14 aerosil 380, 0 NaTFSI",2024-08-15,"PCB print",3,0.028,0.73,"PCB print",TRUE,"NO"
"SSna_393",3.3898e-07,"PEGMEA","PEGDA",0.9,0.1,"Aerosil 380",8.57,"NaTFSI",0,"0.9 PEGMEA, 0.1 PEGDA, 8.57 aerosil 380, 0 NaTFSI",2024-08-15,"PCB print",3,0.028,0.7533,"PCB print",TRUE,"NO"
"SSna_393",3.9604e-07,"PEGMEA","PEGDA",0.9,0.1,"Aerosil 380",8.57,"NaTFSI",0,"0.9 PEGMEA, 0.1 PEGDA, 8.57 aerosil 380, 0 NaTFSI",2024-08-15,"PCB print",3,0.028,0.7533,"PCB print",TRUE,"NO"
"SSna_393",4.4843e-07,"PEGMEA","PEGDA",0.9,0.1,"Aerosil 380",8.57,"NaTFSI",0,"0.9 PEGMEA, 0.1 PEGDA, 8.57 aerosil 380, 0 NaTFSI",2024-08-15,"PCB print",3,0.028,0.7533,"PCB print",TRUE,"NO"
"SSna_393",4.8251e-07,"PEGMEA","PEGDA",0.9,0.1,"Aerosil 380",8.57,"NaTFSI",0,"0.9 PEGMEA, 0.1 PEGDA, 8.57 aerosil 380, 0 NaTFSI",2024-08-15,"PCB print",3,0.028,0.7533,"PCB print",TRUE,"NO"
"SSna_393",4.3621e-07,"PEGMEA","PEGDA",0.9,0.1,"Aerosil 380",8.57,"NaTFSI",0,"0.9 PEGMEA, 0.1 PEGDA, 8.57 aerosil 380, 0 NaTFSI",2024-08-15,"PCB print",3,0.028,0.7533,"PCB print",TRUE,"NO"
"SSna_393",4.5924e-07,"PEGMEA","PEGDA",0.9,0.1,"Aerosil 380",8.57,"NaTFSI",0,"0.9 PEGMEA, 0.1 PEGDA, 8.57 aerosil 380, 0 NaTFSI",2024-08-15,"PCB print",3,0.028,0.7533,"PCB print",TRUE,"NO"
"SSna_393",4.1929e-07,"PEGMEA","PEGDA",0.9,0.1,"Aerosil 380",8.57,"NaTFSI",0,"0.9 PEGMEA, 0.1 PEGDA, 8.57 aerosil 380, 0 NaTFSI",2024-08-15,"PCB print",3,0.028,0.7533,"PCB print",TRUE,"NO"
"SSna_393",3.4188e-07,"PEGMEA","PEGDA",0.9,0.1,"Aerosil 380",8.57,"NaTFSI",0,"0.9 PEGMEA, 0.1 PEGDA, 8.57 aerosil 380, 0 NaTFSI",2024-08-15,"PCB print",3,0.028,0.7533,"PCB print",TRUE,"NO"
"SSna_394",4.128e-07,"PEGMEA","PEGDA",0.9,0.1,"Aerosil 380",10,"NaTFSI",0,"0.9 PEGMEA, 0.1 PEGDA, 10 aerosil 380, 0 NaTFSI",2024-08-15,"PCB print",3,0.028,0.81,"PCB print",TRUE,"NO"
"SSna_394",3.8835e-07,"PEGMEA","PEGDA",0.9,0.1,"Aerosil 380",10,"NaTFSI",0,"0.9 PEGMEA, 0.1 PEGDA, 10 aerosil 380, 0 NaTFSI",2024-08-15,"PCB print",3,0.028,0.81,"PCB print",TRUE,"NO"
"SSna_394",3.7037e-07,"PEGMEA","PEGDA",0.9,0.1,"Aerosil 380",10,"NaTFSI",0,"0.9 PEGMEA, 0.1 PEGDA, 10 aerosil 380, 0 NaTFSI",2024-08-15,"PCB print",3,0.028,0.81,"PCB print",TRUE,"NO"
"SSna_394",3.8462e-07,"PEGMEA","PEGDA",0.9,0.1,"Aerosil 380",10,"NaTFSI",0,"0.9 PEGMEA, 0.1 PEGDA, 10 aerosil 380, 0 NaTFSI",2024-08-15,"PCB print",3,0.028,0.81,"PCB print",TRUE,"NO"
"SSna_394",4.4793e-07,"PEGMEA","PEGDA",0.9,0.1,"Aerosil 380",10,"NaTFSI",0,"0.9 PEGMEA, 0.1 PEGDA, 10 aerosil 380, 0 NaTFSI",2024-08-15,"PCB print",3,0.028,0.81,"PCB print",TRUE,"NO"
"SSna_394",4.7676e-07,"PEGMEA","PEGDA",0.9,0.1,"Aerosil 380",10,"NaTFSI",0,"0.9 PEGMEA, 0.1 PEGDA, 10 aerosil 380, 0 NaTFSI",2024-08-15,"PCB print",3,0.028,0.81,"PCB print",TRUE,"NO"
"SSna_394",4.1929e-07,"PEGMEA","PEGDA",0.9,0.1,"Aerosil 380",10,"NaTFSI",0,"0.9 PEGMEA, 0.1 PEGDA, 10 aerosil 380, 0 NaTFSI",2024-08-15,"PCB print",3,0.028,0.81,"PCB print",TRUE,"NO"
"SSna_394",4.4944e-07,"PEGMEA","PEGDA",0.9,0.1,"Aerosil 380",10,"NaTFSI",0,"0.9 PEGMEA, 0.1 PEGDA, 10 aerosil 380, 0 NaTFSI",2024-08-15,"PCB print",3,0.028,0.81,"PCB print",TRUE,"NO"
"SSna_40",5.4496e-07,"PEGMEA","PEGDA",0.9,0.1,"Aerosil 380",14,"NaTFSI",29,"0.9 PEGMEA, 0.1 PEGDA, 14 aerosil 380, 29 NaTFSI",2024-04-16,"PCB print",3,0.028,0.7167,"PCB print",TRUE,"NO"
"SSna_40",5.1813e-07,"PEGMEA","PEGDA",0.9,0.1,"Aerosil 380",14,"NaTFSI",29,"0.9 PEGMEA, 0.1 PEGDA, 14 aerosil 380, 29 NaTFSI",2024-04-16,"PCB print",3,0.028,0.7167,"PCB print",TRUE,"NO"
"SSna_40",4.4346e-06,"PEGMEA","PEGDA",0.9,0.1,"Aerosil 380",14,"NaTFSI",29,"0.9 PEGMEA, 0.1 PEGDA, 14 aerosil 380, 29 NaTFSI",2024-04-16,"PCB print",3,0.028,0.7167,"PCB print",TRUE,"NO"
"SSna_40",4.158e-06,"PEGMEA","PEGDA",0.9,0.1,"Aerosil 380",14,"NaTFSI",29,"0.9 PEGMEA, 0.1 PEGDA, 14 aerosil 380, 29 NaTFSI",2024-04-16,"PCB print",3,0.028,0.7167,"PCB print",TRUE,"NO"
"SSna_40",6.2696e-06,"PEGMEA","PEGDA",0.9,0.1,"Aerosil 380",14,"NaTFSI",29,"0.9 PEGMEA, 0.1 PEGDA, 14 aerosil 380, 29 NaTFSI",2024-04-16,"PCB print",3,0.028,0.7167,"PCB print",TRUE,"NO"
"SSna_40",6.25e-06,"PEGMEA","PEGDA",0.9,0.1,"Aerosil 380",14,"NaTFSI",29,"0.9 PEGMEA, 0.1 PEGDA, 14 aerosil 380, 29 NaTFSI",2024-04-16,"PCB print",3,0.028,0.7167,"PCB print",TRUE,"NO"
"SSna_42",1.278e-06,"PEGMEA","PEGDA",0.9,0.1,"Aerosil 380",11.4,"NaTFSI",4.14,"0.9 PEGMEA, 0.1 PEGDA, 11.4 aerosil 380, 4.14 NaTFSI",2024-04-25,"PCB print",3,0,0,"PCB print",TRUE,"NO"
"SSna_42",1.2862e-06,"PEGMEA","PEGDA",0.9,0.1,"Aerosil 380",11.4,"NaTFSI",4.14,"0.9 PEGMEA, 0.1 PEGDA, 11.4 aerosil 380, 4.14 NaTFSI",2024-04-25,"PCB print",3,0,0,"PCB print",TRUE,"NO"
"SSna_42",1.5504e-06,"PEGMEA","PEGDA",0.9,0.1,"Aerosil 380",11.4,"NaTFSI",4.14,"0.9 PEGMEA, 0.1 PEGDA, 11.4 aerosil 380, 4.14 NaTFSI",2024-04-25,"PCB print",3,0,0,"PCB print",TRUE,"NO"
"SSna_42",1.4815e-06,"PEGMEA","PEGDA",0.9,0.1,"Aerosil 380",11.4,"NaTFSI",4.14,"0.9 PEGMEA, 0.1 PEGDA, 11.4 aerosil 380, 4.14 NaTFSI",2024-04-25,"PCB print",3,0,0,"PCB print",TRUE,"NO"
"SSna_42",2.1164e-06,"PEGMEA","PEGDA",0.9,0.1,"Aerosil 380",11.4,"NaTFSI",4.14,"0.9 PEGMEA, 0.1 PEGDA, 11.4 aerosil 380, 4.14 NaTFSI",2024-04-25,"PCB print",3,0,0,"PCB print",TRUE,"NO"
"SSna_42",2.0305e-06,"PEGMEA","PEGDA",0.9,0.1,"Aerosil 380",11.4,"NaTFSI",4.14,"0.9 PEGMEA, 0.1 PEGDA, 11.4 aerosil 380, 4.14 NaTFSI",2024-04-25,"PCB print",3,0,0,"PCB print",TRUE,"NO"
"SSna_42",1.0417e-06,"PEGMEA","PEGDA",0.9,0.1,"Aerosil 380",11.4,"NaTFSI",4.14,"0.9 PEGMEA, 0.1 PEGDA, 11.4 aerosil 380, 4.14 NaTFSI",2024-04-25,"PCB print",3,0,0,"PCB print",TRUE,"NO"
"SSna_42",9.5465e-07,"PEGMEA","PEGDA",0.9,0.1,"Aerosil 380",11.4,"NaTFSI",4.14,"0.9 PEGMEA, 0.1 PEGDA, 11.4 aerosil 380, 4.14 NaTFSI",2024-04-25,"PCB print",3,0,0,"PCB print",TRUE,"NO"
"SSna_420",7.5614e-08,"Thiol","none",0,0,"Aerosil 380",0,"LiTFSI",0.357,"NA Thiol, 0 aerosil 380, 0.357 LiTFSI",2024-09-03,"PCB print",3,0.028,0.93,"PCB print",TRUE,"NO"
"SSna_420",6.9565e-08,"Thiol","none",0,0,"Aerosil 380",0,"LiTFSI",0.357,"NA Thiol, 0 aerosil 380, 0.357 LiTFSI",2024-09-03,"PCB print",3,0.028,0.93,"PCB print",TRUE,"NO"
"SSna_420",8.7912e-08,"Thiol","none",0,0,"Aerosil 380",0,"LiTFSI",0.357,"NA Thiol, 0 aerosil 380, 0.357 LiTFSI",2024-09-03,"PCB print",3,0.028,0.93,"PCB print",TRUE,"NO"
"SSna_420",8.0321e-08,"Thiol","none",0,0,"Aerosil 380",0,"LiTFSI",0.357,"NA Thiol, 0 aerosil 380, 0.357 LiTFSI",2024-09-03,"PCB print",3,0.028,0.93,"PCB print",TRUE,"NO"
"SSna_420",6.6445e-08,"Thiol","none",0,0,"Aerosil 380",0,"LiTFSI",0.357,"NA Thiol, 0 aerosil 380, 0.357 LiTFSI",2024-09-03,"PCB print",3,0.028,0.93,"PCB print",TRUE,"NO"
"SSna_420",8.3682e-08,"Thiol","none",0,0,"Aerosil 380",0,"LiTFSI",0.357,"NA Thiol, 0 aerosil 380, 0.357 LiTFSI",2024-09-03,"PCB print",3,0.028,0.93,"PCB print",TRUE,"NO"
"SSna_420",7.8431e-08,"Thiol","none",0,0,"Aerosil 380",0,"LiTFSI",0.357,"NA Thiol, 0 aerosil 380, 0.357 LiTFSI",2024-09-03,"PCB print",3,0.028,0.93,"PCB print",TRUE,"NO"
"SSna_420",7.533e-08,"Thiol","none",0,0,"Aerosil 380",0,"LiTFSI",0.357,"NA Thiol, 0 aerosil 380, 0.357 LiTFSI",2024-09-03,"PCB print",3,0.028,0.93,"PCB print",TRUE,"NO"
"SSna_43",1.487e-06,"PEGMEA","PEGDA",0.9,0.1,"Aerosil 380",11.9,"NaTFSI",8.29,"0.9 PEGMEA, 0.1 PEGDA, 11.9 aerosil 380, 8.29 NaTFSI",2024-04-25,"PCB print",3,0,0,"PCB print",TRUE,"NO"
"SSna_43",1.5152e-06,"PEGMEA","PEGDA",0.9,0.1,"Aerosil 380",11.9,"NaTFSI",8.29,"0.9 PEGMEA, 0.1 PEGDA, 11.9 aerosil 380, 8.29 NaTFSI",2024-04-25,"PCB print",3,0,0,"PCB print",TRUE,"NO"
"SSna_43",2.8986e-06,"PEGMEA","PEGDA",0.9,0.1,"Aerosil 380",11.9,"NaTFSI",8.29,"0.9 PEGMEA, 0.1 PEGDA, 11.9 aerosil 380, 8.29 NaTFSI",2024-04-25,"PCB print",3,0,0,"PCB print",TRUE,"NO"
"SSna_43",2.7972e-06,"PEGMEA","PEGDA",0.9,0.1,"Aerosil 380",11.9,"NaTFSI",8.29,"0.9 PEGMEA, 0.1 PEGDA, 11.9 aerosil 380, 8.29 NaTFSI",2024-04-25,"PCB print",3,0,0,"PCB print",TRUE,"NO"
"SSna_43",3.3058e-06,"PEGMEA","PEGDA",0.9,0.1,"Aerosil 380",11.9,"NaTFSI",8.29,"0.9 PEGMEA, 0.1 PEGDA, 11.9 aerosil 380, 8.29 NaTFSI",2024-04-25,"PCB print",3,0,0,"PCB print",TRUE,"NO"
"SSna_43",3.125e-06,"PEGMEA","PEGDA",0.9,0.1,"Aerosil 380",11.9,"NaTFSI",8.29,"0.9 PEGMEA, 0.1 PEGDA, 11.9 aerosil 380, 8.29 NaTFSI",2024-04-25,"PCB print",3,0,0,"PCB print",TRUE,"NO"
"SSna_43",3.5088e-06,"PEGMEA","PEGDA",0.9,0.1,"Aerosil 380",11.9,"NaTFSI",8.29,"0.9 PEGMEA, 0.1 PEGDA, 11.9 aerosil 380, 8.29 NaTFSI",2024-04-25,"PCB print",3,0,0,"PCB print",TRUE,"NO"
"SSna_43",3.6364e-06,"PEGMEA","PEGDA",0.9,0.1,"Aerosil 380",11.9,"NaTFSI",8.29,"0.9 PEGMEA, 0.1 PEGDA, 11.9 aerosil 380, 8.29 NaTFSI",2024-04-25,"PCB print",3,0,0,"PCB print",TRUE,"NO"
"SSna_44",3.2787e-06,"PEGMEA","PEGDA",0.9,0.1,"Aerosil 380",12.3,"NaTFSI",12.4,"0.9 PEGMEA, 0.1 PEGDA, 12.3 aerosil 380, 12.4 NaTFSI",2024-04-25,"PCB print",3,0,0,"PCB print",TRUE,"NO"
"SSna_44",3.0303e-06,"PEGMEA","PEGDA",0.9,0.1,"Aerosil 380",12.3,"NaTFSI",12.4,"0.9 PEGMEA, 0.1 PEGDA, 12.3 aerosil 380, 12.4 NaTFSI",2024-04-25,"PCB print",3,0,0,"PCB print",TRUE,"NO"
"SSna_44",3.0769e-06,"PEGMEA","PEGDA",0.9,0.1,"Aerosil 380",12.3,"NaTFSI",12.4,"0.9 PEGMEA, 0.1 PEGDA, 12.3 aerosil 380, 12.4 NaTFSI",2024-04-25,"PCB print",3,0,0,"PCB print",TRUE,"NO"
"SSna_44",3.5714e-06,"PEGMEA","PEGDA",0.9,0.1,"Aerosil 380",12.3,"NaTFSI",12.4,"0.9 PEGMEA, 0.1 PEGDA, 12.3 aerosil 380, 12.4 NaTFSI",2024-04-25,"PCB print",3,0,0,"PCB print",TRUE,"NO"
"SSna_44",3.6697e-06,"PEGMEA","PEGDA",0.9,0.1,"Aerosil 380",12.3,"NaTFSI",12.4,"0.9 PEGMEA, 0.1 PEGDA, 12.3 aerosil 380, 12.4 NaTFSI",2024-04-25,"PCB print",3,0,0,"PCB print",TRUE,"NO"
"SSna_44",3.7383e-06,"PEGMEA","PEGDA",0.9,0.1,"Aerosil 380",12.3,"NaTFSI",12.4,"0.9 PEGMEA, 0.1 PEGDA, 12.3 aerosil 380, 12.4 NaTFSI",2024-04-25,"PCB print",3,0,0,"PCB print",TRUE,"NO"
"SSna_44",4.9875e-06,"PEGMEA","PEGDA",0.9,0.1,"Aerosil 380",12.3,"NaTFSI",12.4,"0.9 PEGMEA, 0.1 PEGDA, 12.3 aerosil 380, 12.4 NaTFSI",2024-04-25,"PCB print",3,0,0,"PCB print",TRUE,"NO"
"SSna_44",4.8544e-06,"PEGMEA","PEGDA",0.9,0.1,"Aerosil 380",12.3,"NaTFSI",12.4,"0.9 PEGMEA, 0.1 PEGDA, 12.3 aerosil 380, 12.4 NaTFSI",2024-04-25,"PCB print",3,0,0,"PCB print",TRUE,"NO"
"SSna_44",4.9875e-06,"PEGMEA","PEGDA",0.9,0.1,"Aerosil 380",12.3,"NaTFSI",12.4,"0.9 PEGMEA, 0.1 PEGDA, 12.3 aerosil 380, 12.4 NaTFSI",2024-04-25,"PCB print",3,0,0,"PCB print",TRUE,"NO"
"SSna_45",2.8169e-06,"PEGMEA","PEGDA",0.9,0.1,"Aerosil 380",12.7,"NaTFSI",16.6,"0.9 PEGMEA, 0.1 PEGDA, 12.7 aerosil 380, 16.6 NaTFSI",2024-04-25,"PCB print",3,0,0,"PCB print",TRUE,"NO"
"SSna_45",2.9851e-06,"PEGMEA","PEGDA",0.9,0.1,"Aerosil 380",12.7,"NaTFSI",16.6,"0.9 PEGMEA, 0.1 PEGDA, 12.7 aerosil 380, 16.6 NaTFSI",2024-04-25,"PCB print",3,0,0,"PCB print",TRUE,"NO"
"SSna_45",3.3333e-06,"PEGMEA","PEGDA",0.9,0.1,"Aerosil 380",12.7,"NaTFSI",16.6,"0.9 PEGMEA, 0.1 PEGDA, 12.7 aerosil 380, 16.6 NaTFSI",2024-04-25,"PCB print",3,0,0,"PCB print",TRUE,"NO"
"SSna_45",3.252e-06,"PEGMEA","PEGDA",0.9,0.1,"Aerosil 380",12.7,"NaTFSI",16.6,"0.9 PEGMEA, 0.1 PEGDA, 12.7 aerosil 380, 16.6 NaTFSI",2024-04-25,"PCB print",3,0,0,"PCB print",TRUE,"NO"
"SSna_45",3.9604e-06,"PEGMEA","PEGDA",0.9,0.1,"Aerosil 380",12.7,"NaTFSI",16.6,"0.9 PEGMEA, 0.1 PEGDA, 12.7 aerosil 380, 16.6 NaTFSI",2024-04-25,"PCB print",3,0,0,"PCB print",TRUE,"NO"
"SSna_45",4.004e-06,"PEGMEA","PEGDA",0.9,0.1,"Aerosil 380",12.7,"NaTFSI",16.6,"0.9 PEGMEA, 0.1 PEGDA, 12.7 aerosil 380, 16.6 NaTFSI",2024-04-25,"PCB print",3,0,0,"PCB print",TRUE,"NO"
"SSna_45",4.8368e-06,"PEGMEA","PEGDA",0.9,0.1,"Aerosil 380",12.7,"NaTFSI",16.6,"0.9 PEGMEA, 0.1 PEGDA, 12.7 aerosil 380, 16.6 NaTFSI",2024-04-25,"PCB print",3,0,0,"PCB print",TRUE,"NO"
"SSna_45",5.0697e-06,"PEGMEA","PEGDA",0.9,0.1,"Aerosil 380",12.7,"NaTFSI",16.6,"0.9 PEGMEA, 0.1 PEGDA, 12.7 aerosil 380, 16.6 NaTFSI",2024-04-25,"PCB print",3,0,0,"PCB print",TRUE,"NO"
"SSna_46",2.5157e-06,"PEGMEA","PEGDA",0.9,0.1,"Aerosil 380",13.1,"NaTFSI",20.7,"0.9 PEGMEA, 0.1 PEGDA, 13.1 aerosil 380, 20.7 NaTFSI",2024-04-25,"PCB print",3,0,0,"PCB print",TRUE,"NO"
"SSna_46",2.439e-06,"PEGMEA","PEGDA",0.9,0.1,"Aerosil 380",13.1,"NaTFSI",20.7,"0.9 PEGMEA, 0.1 PEGDA, 13.1 aerosil 380, 20.7 NaTFSI",2024-04-25,"PCB print",3,0,0,"PCB print",TRUE,"NO"
"SSna_46",3.0534e-06,"PEGMEA","PEGDA",0.9,0.1,"Aerosil 380",13.1,"NaTFSI",20.7,"0.9 PEGMEA, 0.1 PEGDA, 13.1 aerosil 380, 20.7 NaTFSI",2024-04-25,"PCB print",3,0,0,"PCB print",TRUE,"NO"
"SSna_46",3.125e-06,"PEGMEA","PEGDA",0.9,0.1,"Aerosil 380",13.1,"NaTFSI",20.7,"0.9 PEGMEA, 0.1 PEGDA, 13.1 aerosil 380, 20.7 NaTFSI",2024-04-25,"PCB print",3,0,0,"PCB print",TRUE,"NO"
"SSna_46",3.2787e-06,"PEGMEA","PEGDA",0.9,0.1,"Aerosil 380",13.1,"NaTFSI",20.7,"0.9 PEGMEA, 0.1 PEGDA, 13.1 aerosil 380, 20.7 NaTFSI",2024-04-25,"PCB print",3,0,0,"PCB print",TRUE,"NO"
"SSna_46",3.3898e-06,"PEGMEA","PEGDA",0.9,0.1,"Aerosil 380",13.1,"NaTFSI",20.7,"0.9 PEGMEA, 0.1 PEGDA, 13.1 aerosil 380, 20.7 NaTFSI",2024-04-25,"PCB print",3,0,0,"PCB print",TRUE,"NO"
"SSna_46",2.8777e-06,"PEGMEA","PEGDA",0.9,0.1,"Aerosil 380",13.1,"NaTFSI",20.7,"0.9 PEGMEA, 0.1 PEGDA, 13.1 aerosil 380, 20.7 NaTFSI",2024-04-25,"PCB print",3,0,0,"PCB print",TRUE,"NO"
"SSna_46",2.8169e-06,"PEGMEA","PEGDA",0.9,0.1,"Aerosil 380",13.1,"NaTFSI",20.7,"0.9 PEGMEA, 0.1 PEGDA, 13.1 aerosil 380, 20.7 NaTFSI",2024-04-25,"PCB print",3,0,0,"PCB print",TRUE,"NO"
"SSna_469",1.5686e-06,"PEGMEA","PEGDA",0.6583,0.3417,"PEO (100,000 MW)",0,"LiTFSI",20,"0.658333333333333 PEGMEA, 0.341666666666667 PEGDA, 0 PEO (100,000 MW), 20 LiTFSI",2024-09-26,"PCB print",3,0.028,0.8267,"PCB print",TRUE,"NO"
"SSna_469",1.8519e-06,"PEGMEA","PEGDA",0.6583,0.3417,"PEO (100,000 MW)",0,"LiTFSI",20,"0.658333333333333 PEGMEA, 0.341666666666667 PEGDA, 0 PEO (100,000 MW), 20 LiTFSI",2024-09-26,"PCB print",3,0.028,0.8267,"PCB print",TRUE,"NO"
"SSna_469",1.5504e-06,"PEGMEA","PEGDA",0.6583,0.3417,"PEO (100,000 MW)",0,"LiTFSI",20,"0.658333333333333 PEGMEA, 0.341666666666667 PEGDA, 0 PEO (100,000 MW), 20 LiTFSI",2024-09-26,"PCB print",3,0.028,0.8267,"PCB print",TRUE,"NO"
"SSna_469",1.4652e-06,"PEGMEA","PEGDA",0.6583,0.3417,"PEO (100,000 MW)",0,"LiTFSI",20,"0.658333333333333 PEGMEA, 0.341666666666667 PEGDA, 0 PEO (100,000 MW), 20 LiTFSI",2024-09-26,"PCB print",3,0.028,0.8267,"PCB print",TRUE,"NO"
"SSna_469",1.9139e-06,"PEGMEA","PEGDA",0.6583,0.3417,"PEO (100,000 MW)",0,"LiTFSI",20,"0.658333333333333 PEGMEA, 0.341666666666667 PEGDA, 0 PEO (100,000 MW), 20 LiTFSI",2024-09-26,"PCB print",3,0.028,0.8267,"PCB print",TRUE,"NO"
"SSna_469",1.7544e-06,"PEGMEA","PEGDA",0.6583,0.3417,"PEO (100,000 MW)",0,"LiTFSI",20,"0.658333333333333 PEGMEA, 0.341666666666667 PEGDA, 0 PEO (100,000 MW), 20 LiTFSI",2024-09-26,"PCB print",3,0.028,0.8267,"PCB print",TRUE,"NO"
"SSna_469",1.2232e-06,"PEGMEA","PEGDA",0.6583,0.3417,"PEO (100,000 MW)",0,"LiTFSI",20,"0.658333333333333 PEGMEA, 0.341666666666667 PEGDA, 0 PEO (100,000 MW), 20 LiTFSI",2024-09-26,"PCB print",3,0.028,0.8267,"PCB print",TRUE,"NO"
"SSna_469",1.476e-06,"PEGMEA","PEGDA",0.6583,0.3417,"PEO (100,000 MW)",0,"LiTFSI",20,"0.658333333333333 PEGMEA, 0.341666666666667 PEGDA, 0 PEO (100,000 MW), 20 LiTFSI",2024-09-26,"PCB print",3,0.028,0.8267,"PCB print",TRUE,"NO"
"SSna_47",1.4235e-06,"PEGMEA","PEGDA",0.9,0.1,"Aerosil 380",13.6,"NaTFSI",24.9,"0.9 PEGMEA, 0.1 PEGDA, 13.6 aerosil 380, 24.9 NaTFSI",2024-04-25,"PCB print",3,0,0,"PCB print",TRUE,"NO"
"SSna_47",1.2903e-06,"PEGMEA","PEGDA",0.9,0.1,"Aerosil 380",13.6,"NaTFSI",24.9,"0.9 PEGMEA, 0.1 PEGDA, 13.6 aerosil 380, 24.9 NaTFSI",2024-04-25,"PCB print",3,0,0,"PCB print",TRUE,"NO"
"SSna_47",1.7778e-06,"PEGMEA","PEGDA",0.9,0.1,"Aerosil 380",13.6,"NaTFSI",24.9,"0.9 PEGMEA, 0.1 PEGDA, 13.6 aerosil 380, 24.9 NaTFSI",2024-04-25,"PCB print",3,0,0,"PCB print",TRUE,"NO"
"SSna_47",1.7621e-06,"PEGMEA","PEGDA",0.9,0.1,"Aerosil 380",13.6,"NaTFSI",24.9,"0.9 PEGMEA, 0.1 PEGDA, 13.6 aerosil 380, 24.9 NaTFSI",2024-04-25,"PCB print",3,0,0,"PCB print",TRUE,"NO"
"SSna_47",2.1505e-06,"PEGMEA","PEGDA",0.9,0.1,"Aerosil 380",13.6,"NaTFSI",24.9,"0.9 PEGMEA, 0.1 PEGDA, 13.6 aerosil 380, 24.9 NaTFSI",2024-04-25,"PCB print",3,0,0,"PCB print",TRUE,"NO"
"SSna_47",2.1277e-06,"PEGMEA","PEGDA",0.9,0.1,"Aerosil 380",13.6,"NaTFSI",24.9,"0.9 PEGMEA, 0.1 PEGDA, 13.6 aerosil 380, 24.9 NaTFSI",2024-04-25,"PCB print",3,0,0,"PCB print",TRUE,"NO"
"SSna_47",2.4242e-06,"PEGMEA","PEGDA",0.9,0.1,"Aerosil 380",13.6,"NaTFSI",24.9,"0.9 PEGMEA, 0.1 PEGDA, 13.6 aerosil 380, 24.9 NaTFSI",2024-04-25,"PCB print",3,0,0,"PCB print",TRUE,"NO"
"SSna_47",2.3256e-06,"PEGMEA","PEGDA",0.9,0.1,"Aerosil 380",13.6,"NaTFSI",24.9,"0.9 PEGMEA, 0.1 PEGDA, 13.6 aerosil 380, 24.9 NaTFSI",2024-04-25,"PCB print",3,0,0,"PCB print",TRUE,"NO"
"SSna_470",2.5157e-06,"PEGMEA","PEGDA",0.6583,0.3417,"PEO (100,000 MW)",0.143,"LiTFSI",20,"0.658333333333333 PEGMEA, 0.341666666666667 PEGDA, 0.143 PEO (100,000 MW), 20 LiTFSI",2024-09-26,"PCB print",3,0.028,0.84,"PCB print",TRUE,"NO"
"SSna_470",2.5806e-06,"PEGMEA","PEGDA",0.6583,0.3417,"PEO (100,000 MW)",0.143,"LiTFSI",20,"0.658333333333333 PEGMEA, 0.341666666666667 PEGDA, 0.143 PEO (100,000 MW), 20 LiTFSI",2024-09-26,"PCB print",3,0.028,0.84,"PCB print",TRUE,"NO"
"SSna_470",2.0408e-06,"PEGMEA","PEGDA",0.6583,0.3417,"PEO (100,000 MW)",0.143,"LiTFSI",20,"0.658333333333333 PEGMEA, 0.341666666666667 PEGDA, 0.143 PEO (100,000 MW), 20 LiTFSI",2024-09-26,"PCB print",3,0.028,0.84,"PCB print",TRUE,"NO"
"SSna_470",2.0833e-06,"PEGMEA","PEGDA",0.6583,0.3417,"PEO (100,000 MW)",0.143,"LiTFSI",20,"0.658333333333333 PEGMEA, 0.341666666666667 PEGDA, 0.143 PEO (100,000 MW), 20 LiTFSI",2024-09-26,"PCB print",3,0.028,0.84,"PCB print",TRUE,"NO"
"SSna_470",2.2989e-06,"PEGMEA","PEGDA",0.6583,0.3417,"PEO (100,000 MW)",0.143,"LiTFSI",20,"0.658333333333333 PEGMEA, 0.341666666666667 PEGDA, 0.143 PEO (100,000 MW), 20 LiTFSI",2024-09-26,"PCB print",3,0.028,0.84,"PCB print",TRUE,"NO"
"SSna_470",2.2989e-06,"PEGMEA","PEGDA",0.6583,0.3417,"PEO (100,000 MW)",0.143,"LiTFSI",20,"0.658333333333333 PEGMEA, 0.341666666666667 PEGDA, 0.143 PEO (100,000 MW), 20 LiTFSI",2024-09-26,"PCB print",3,0.028,0.84,"PCB print",TRUE,"NO"
"SSna_470",9.4787e-07,"PEGMEA","PEGDA",0.6583,0.3417,"PEO (100,000 MW)",0.143,"LiTFSI",20,"0.658333333333333 PEGMEA, 0.341666666666667 PEGDA, 0.143 PEO (100,000 MW), 20 LiTFSI",2024-09-26,"PCB print",3,0.028,0.84,"PCB print",TRUE,"NO"
"SSna_470",9.2379e-07,"PEGMEA","PEGDA",0.6583,0.3417,"PEO (100,000 MW)",0.143,"LiTFSI",20,"0.658333333333333 PEGMEA, 0.341666666666667 PEGDA, 0.143 PEO (100,000 MW), 20 LiTFSI",2024-09-26,"PCB print",3,0.028,0.84,"PCB print",TRUE,"NO"
"SSna_471",3.125e-06,"PEGMEA","PEGDA",0.6583,0.3417,"PEO (100,000 MW)",0.286,"LiTFSI",20,"0.658333333333333 PEGMEA, 0.341666666666667 PEGDA, 0.286 PEO (100,000 MW), 20 LiTFSI",2024-09-26,"PCB print",3,0.028,0.6833,"PCB print",TRUE,"NO"
"SSna_471",2.9197e-06,"PEGMEA","PEGDA",0.6583,0.3417,"PEO (100,000 MW)",0.286,"LiTFSI",20,"0.658333333333333 PEGMEA, 0.341666666666667 PEGDA, 0.286 PEO (100,000 MW), 20 LiTFSI",2024-09-26,"PCB print",3,0.028,0.6833,"PCB print",TRUE,"NO"
"SSna_471",1.2121e-06,"PEGMEA","PEGDA",0.6583,0.3417,"PEO (100,000 MW)",0.286,"LiTFSI",20,"0.658333333333333 PEGMEA, 0.341666666666667 PEGDA, 0.286 PEO (100,000 MW), 20 LiTFSI",2024-09-26,"PCB print",3,0.028,0.6833,"PCB print",TRUE,"NO"
"SSna_471",1.2539e-06,"PEGMEA","PEGDA",0.6583,0.3417,"PEO (100,000 MW)",0.286,"LiTFSI",20,"0.658333333333333 PEGMEA, 0.341666666666667 PEGDA, 0.286 PEO (100,000 MW), 20 LiTFSI",2024-09-26,"PCB print",3,0.028,0.6833,"PCB print",TRUE,"NO"
"SSna_471",1.8433e-06,"PEGMEA","PEGDA",0.6583,0.3417,"PEO (100,000 MW)",0.286,"LiTFSI",20,"0.658333333333333 PEGMEA, 0.341666666666667 PEGDA, 0.286 PEO (100,000 MW), 20 LiTFSI",2024-09-26,"PCB print",3,0.028,0.6833,"PCB print",TRUE,"NO"
"SSna_471",1.7241e-06,"PEGMEA","PEGDA",0.6583,0.3417,"PEO (100,000 MW)",0.286,"LiTFSI",20,"0.658333333333333 PEGMEA, 0.341666666666667 PEGDA, 0.286 PEO (100,000 MW), 20 LiTFSI",2024-09-26,"PCB print",3,0.028,0.6833,"PCB print",TRUE,"NO"
"SSna_471",2.1053e-06,"PEGMEA","PEGDA",0.6583,0.3417,"PEO (100,000 MW)",0.286,"LiTFSI",20,"0.658333333333333 PEGMEA, 0.341666666666667 PEGDA, 0.286 PEO (100,000 MW), 20 LiTFSI",2024-09-26,"PCB print",3,0.028,0.6833,"PCB print",TRUE,"NO"
"SSna_471",2.0513e-06,"PEGMEA","PEGDA",0.6583,0.3417,"PEO (100,000 MW)",0.286,"LiTFSI",20,"0.658333333333333 PEGMEA, 0.341666666666667 PEGDA, 0.286 PEO (100,000 MW), 20 LiTFSI",2024-09-26,"PCB print",3,0.028,0.6833,"PCB print",TRUE,"NO"
"SSna_472",1.81e-06,"PEGMEA","PEGDA",0.6583,0.3417,"PEO (100,000 MW)",0.429,"LiTFSI",20,"0.658333333333333 PEGMEA, 0.341666666666667 PEGDA, 0.429 PEO (100,000 MW), 20 LiTFSI",2024-09-26,"PCB print",3,0.028,0.9167,"PCB print",TRUE,"NO"
"SSna_472",1.7241e-06,"PEGMEA","PEGDA",0.6583,0.3417,"PEO (100,000 MW)",0.429,"LiTFSI",20,"0.658333333333333 PEGMEA, 0.341666666666667 PEGDA, 0.429 PEO (100,000 MW), 20 LiTFSI",2024-09-26,"PCB print",3,0.028,0.9167,"PCB print",TRUE,"NO"
"SSna_472",6.1538e-07,"PEGMEA","PEGDA",0.6583,0.3417,"PEO (100,000 MW)",0.429,"LiTFSI",20,"0.658333333333333 PEGMEA, 0.341666666666667 PEGDA, 0.429 PEO (100,000 MW), 20 LiTFSI",2024-09-26,"PCB print",3,0.028,0.9167,"PCB print",TRUE,"NO"
"SSna_472",6.1444e-07,"PEGMEA","PEGDA",0.6583,0.3417,"PEO (100,000 MW)",0.429,"LiTFSI",20,"0.658333333333333 PEGMEA, 0.341666666666667 PEGDA, 0.429 PEO (100,000 MW), 20 LiTFSI",2024-09-26,"PCB print",3,0.028,0.9167,"PCB print",TRUE,"NO"
"SSna_472",5.6818e-07,"PEGMEA","PEGDA",0.6583,0.3417,"PEO (100,000 MW)",0.429,"LiTFSI",20,"0.658333333333333 PEGMEA, 0.341666666666667 PEGDA, 0.429 PEO (100,000 MW), 20 LiTFSI",2024-09-26,"PCB print",3,0.028,0.9167,"PCB print",TRUE,"NO"
"SSna_472",5.6818e-07,"PEGMEA","PEGDA",0.6583,0.3417,"PEO (100,000 MW)",0.429,"LiTFSI",20,"0.658333333333333 PEGMEA, 0.341666666666667 PEGDA, 0.429 PEO (100,000 MW), 20 LiTFSI",2024-09-26,"PCB print",3,0.028,0.9167,"PCB print",TRUE,"NO"
"SSna_472",5.8055e-07,"PEGMEA","PEGDA",0.6583,0.3417,"PEO (100,000 MW)",0.429,"LiTFSI",20,"0.658333333333333 PEGMEA, 0.341666666666667 PEGDA, 0.429 PEO (100,000 MW), 20 LiTFSI",2024-09-26,"PCB print",3,0.028,0.9167,"PCB print",TRUE,"NO"
"SSna_472",5.9791e-07,"PEGMEA","PEGDA",0.6583,0.3417,"PEO (100,000 MW)",0.429,"LiTFSI",20,"0.658333333333333 PEGMEA, 0.341666666666667 PEGDA, 0.429 PEO (100,000 MW), 20 LiTFSI",2024-09-26,"PCB print",3,0.028,0.9167,"PCB print",TRUE,"NO"
"SSna_473",1.4286e-06,"PEGMEA","PEGDA",0.6583,0.3417,"PEO (100,000 MW)",0.571,"LiTFSI",20,"0.658333333333333 PEGMEA, 0.341666666666667 PEGDA, 0.571 PEO (100,000 MW), 20 LiTFSI",2024-09-26,"PCB print",3,0.028,0.98,"PCB print",TRUE,"NO"
"SSna_473",1.581e-06,"PEGMEA","PEGDA",0.6583,0.3417,"PEO (100,000 MW)",0.571,"LiTFSI",20,"0.658333333333333 PEGMEA, 0.341666666666667 PEGDA, 0.571 PEO (100,000 MW), 20 LiTFSI",2024-09-26,"PCB print",3,0.028,0.98,"PCB print",TRUE,"NO"
