Repository: Jay2-davic/SPOC_code

# Studying-Polymers-on a-Chip (SPOC) Data Cleaning and Processing
Author: Jay Jimenez jimenez45@llnl.gov

# Project Description

The SPOC project aims to establish an automated, high-throughput experimentation workflow to screen solid state polymer electrolytes. This repository contains code to reproduce the data cleaning workflow, data processing, and active learning for the SPOC project. Electrochemical impedance spectroscopy processing code is included as a Python file which was used to determine bulk ionic conductivities.

File: output/pe_data_with_flags.csv (part 27 of 27)
"sample_ID","ionic_conductivity_final","fcomp_mat1","fcomp_mat2","fcomp_mat1_ratio","fcomp_mat2_ratio","fcomp_additive","fcomp_additive_wt_pct","fcomp_salt","fcomp_salt_wt_pct","fcomp_formulation","date_casted","cast_type","fab_method","area_cm2","spe_thickness_avg","print_type","flag_for_removal","validation"
"SSna_59",1.5267e-06,"PEGMEA","PEGDA",0.9,0.1,"Aerosil 380",0,"NaTFSI",5.71,"0.9 PEGMEA, 0.1 PEGDA, 0 aerosil 380, 5.71 NaTFSI",2024-05-06,"PCB print",3,0.028,0.3667,"PCB print",TRUE,"NO"
"SSna_59",1.5094e-06,"PEGMEA","PEGDA",0.9,0.1,"Aerosil 380",0,"NaTFSI",5.71,"0.9 PEGMEA, 0.1 PEGDA, 0 aerosil 380, 5.71 NaTFSI",2024-05-06,"PCB print",3,0.028,0.3667,"PCB print",TRUE,"NO"
"SSna_59",2.1739e-06,"PEGMEA","PEGDA",0.9,0.1,"Aerosil 380",0,"NaTFSI",5.71,"0.9 PEGMEA, 0.1 PEGDA, 0 aerosil 380, 5.71 NaTFSI",2024-05-06,"PCB print",3,0.028,0.3667,"PCB print",TRUE,"NO"
"SSna_59",2.439e-06,"PEGMEA","PEGDA",0.9,0.1,"Aerosil 380",0,"NaTFSI",5.71,"0.9 PEGMEA, 0.1 PEGDA, 0 aerosil 380, 5.71 NaTFSI",2024-05-06,"PCB print",3,0.028,0.3667,"PCB print",TRUE,"NO"
"SSna_59",2.7211e-06,"PEGMEA","PEGDA",0.9,0.1,"Aerosil 380",0,"NaTFSI",5.71,"0.9 PEGMEA, 0.1 PEGDA, 0 aerosil 380, 5.71 NaTFSI",2024-05-06,"PCB print",3,0.028,0.3667,"PCB print",TRUE,"NO"
"SSna_59",2.7027e-06,"PEGMEA","PEGDA",0.9,0.1,"Aerosil 380",0,"NaTFSI",5.71,"0.9 PEGMEA, 0.1 PEGDA, 0 aerosil 380, 5.71 NaTFSI",2024-05-06,"PCB print",3,0.028,0.3667,"PCB print",TRUE,"NO"
"SSna_60",2.7211e-06,"PEGMEA","PEGDA",0.9,0.1,"Aerosil 380",0,"NaTFSI",8.57,"0.9 PEGMEA, 0.1 PEGDA, 0 aerosil 380, 8.57 NaTFSI",2024-05-06,"PCB print",3,0.028,0.73,"PCB print",TRUE,"NO"
"SSna_60",2.7778e-06,"PEGMEA","PEGDA",0.9,0.1,"Aerosil 380",0,"NaTFSI",8.57,"0.9 PEGMEA, 0.1 PEGDA, 0 aerosil 380, 8.57 NaTFSI",2024-05-06,"PCB print",3,0.028,0.73,"PCB print",TRUE,"NO"
"SSna_60",3.8462e-06,"PEGMEA","PEGDA",0.9,0.1,"Aerosil 380",0,"NaTFSI",8.57,"0.9 PEGMEA, 0.1 PEGDA, 0 aerosil 380, 8.57 NaTFSI",2024-05-06,"PCB print",3,0.028,0.73,"PCB print",TRUE,"NO"
"SSna_60",3.8835e-06,"PEGMEA","PEGDA",0.9,0.1,"Aerosil 380",0,"NaTFSI",8.57,"0.9 PEGMEA, 0.1 PEGDA, 0 aerosil 380, 8.57 NaTFSI",2024-05-06,"PCB print",3,0.028,0.73,"PCB print",TRUE,"NO"
"SSna_60",4.4994e-06,"PEGMEA","PEGDA",0.9,0.1,"Aerosil 380",0,"NaTFSI",8.57,"0.9 PEGMEA, 0.1 PEGDA, 0 aerosil 380, 8.57 NaTFSI",2024-05-06,"PCB print",3,0.028,0.73,"PCB print",TRUE,"NO"
"SSna_60",4.902e-06,"PEGMEA","PEGDA",0.9,0.1,"Aerosil 380",0,"NaTFSI",8.57,"0.9 PEGMEA, 0.1 PEGDA, 0 aerosil 380, 8.57 NaTFSI",2024-05-06,"PCB print",3,0.028,0.73,"PCB print",TRUE,"NO"
"SSna_60",4.4101e-06,"PEGMEA","PEGDA",0.9,0.1,"Aerosil 380",0,"NaTFSI",8.57,"0.9 PEGMEA, 0.1 PEGDA, 0 aerosil 380, 8.57 NaTFSI",2024-05-06,"PCB print",3,0.028,0.73,"PCB print",TRUE,"NO"
"SSna_60",4.3908e-06,"PEGMEA","PEGDA",0.9,0.1,"Aerosil 380",0,"NaTFSI",8.57,"0.9 PEGMEA, 0.1 PEGDA, 0 aerosil 380, 8.57 NaTFSI",2024-05-06,"PCB print",3,0.028,0.73,"PCB print",TRUE,"NO"
"SSna_61",3.2787e-06,"PEGMEA","PEGDA",0.9,0.1,"Aerosil 380",0,"NaTFSI",11.4,"0.9 PEGMEA, 0.1 PEGDA, 0 aerosil 380, 11.4 NaTFSI",2024-05-06,"PCB print",3,0.028,0.8267,"PCB print",TRUE,"NO"
"SSna_61",3.1746e-06,"PEGMEA","PEGDA",0.9,0.1,"Aerosil 380",0,"NaTFSI",11.4,"0.9 PEGMEA, 0.1 PEGDA, 0 aerosil 380, 11.4 NaTFSI",2024-05-06,"PCB print",3,0.028,0.8267,"PCB print",TRUE,"NO"
"SSna_61",4.0363e-06,"PEGMEA","PEGDA",0.9,0.1,"Aerosil 380",0,"NaTFSI",11.4,"0.9 PEGMEA, 0.1 PEGDA, 0 aerosil 380, 11.4 NaTFSI",2024-05-06,"PCB print",3,0.028,0.8267,"PCB print",TRUE,"NO"
"SSna_61",4.0527e-06,"PEGMEA","PEGDA",0.9,0.1,"Aerosil 380",0,"NaTFSI",11.4,"0.9 PEGMEA, 0.1 PEGDA, 0 aerosil 380, 11.4 NaTFSI",2024-05-06,"PCB print",3,0.028,0.8267,"PCB print",TRUE,"NO"
"SSna_61",5.2562e-06,"PEGMEA","PEGDA",0.9,0.1,"Aerosil 380",0,"NaTFSI",11.4,"0.9 PEGMEA, 0.1 PEGDA, 0 aerosil 380, 11.4 NaTFSI",2024-05-06,"PCB print",3,0.028,0.8267,"PCB print",TRUE,"NO"
"SSna_61",4.914e-06,"PEGMEA","PEGDA",0.9,0.1,"Aerosil 380",0,"NaTFSI",11.4,"0.9 PEGMEA, 0.1 PEGDA, 0 aerosil 380, 11.4 NaTFSI",2024-05-06,"PCB print",3,0.028,0.8267,"PCB print",TRUE,"NO"
"SSna_61",3.4483e-06,"PEGMEA","PEGDA",0.9,0.1,"Aerosil 380",0,"NaTFSI",11.4,"0.9 PEGMEA, 0.1 PEGDA, 0 aerosil 380, 11.4 NaTFSI",2024-05-06,"PCB print",3,0.028,0.8267,"PCB print",TRUE,"NO"
"SSna_61",3.252e-06,"PEGMEA","PEGDA",0.9,0.1,"Aerosil 380",0,"NaTFSI",11.4,"0.9 PEGMEA, 0.1 PEGDA, 0 aerosil 380, 11.4 NaTFSI",2024-05-06,"PCB print",3,0.028,0.8267,"PCB print",TRUE,"NO"
"SSna_62",2.8369e-06,"PEGMEA","PEGDA",0.9,0.1,"Aerosil 380",0,"NaTFSI",14.3,"0.9 PEGMEA, 0.1 PEGDA, 0 aerosil 380, 14.3 NaTFSI",2024-05-06,"PCB print",3,0.028,1,"PCB print",TRUE,"NO"
"SSna_62",2.7397e-06,"PEGMEA","PEGDA",0.9,0.1,"Aerosil 380",0,"NaTFSI",14.3,"0.9 PEGMEA, 0.1 PEGDA, 0 aerosil 380, 14.3 NaTFSI",2024-05-06,"PCB print",3,0.028,1,"PCB print",TRUE,"NO"
"SSna_62",3.8462e-06,"PEGMEA","PEGDA",0.9,0.1,"Aerosil 380",0,"NaTFSI",14.3,"0.9 PEGMEA, 0.1 PEGDA, 0 aerosil 380, 14.3 NaTFSI",2024-05-06,"PCB print",3,0.028,1,"PCB print",TRUE,"NO"
"SSna_62",3.6364e-06,"PEGMEA","PEGDA",0.9,0.1,"Aerosil 380",0,"NaTFSI",14.3,"0.9 PEGMEA, 0.1 PEGDA, 0 aerosil 380, 14.3 NaTFSI",2024-05-06,"PCB print",3,0.028,1,"PCB print",TRUE,"NO"
"SSna_62",4.5767e-06,"PEGMEA","PEGDA",0.9,0.1,"Aerosil 380",0,"NaTFSI",14.3,"0.9 PEGMEA, 0.1 PEGDA, 0 aerosil 380, 14.3 NaTFSI",2024-05-06,"PCB print",3,0.028,1,"PCB print",TRUE,"NO"
"SSna_62",4.6243e-06,"PEGMEA","PEGDA",0.9,0.1,"Aerosil 380",0,"NaTFSI",14.3,"0.9 PEGMEA, 0.1 PEGDA, 0 aerosil 380, 14.3 NaTFSI",2024-05-06,"PCB print",3,0.028,1,"PCB print",TRUE,"NO"
"SSna_63",3.4483e-06,"PEGMEA","PEGDA",0.9,0.1,"Aerosil 380",0,"NaTFSI",17.1,"0.9 PEGMEA, 0.1 PEGDA, 0 aerosil 380, 17.1 NaTFSI",2024-05-06,"PCB print",3,0.028,0.38,"PCB print",TRUE,"NO"
"SSna_63",3.3613e-06,"PEGMEA","PEGDA",0.9,0.1,"Aerosil 380",0,"NaTFSI",17.1,"0.9 PEGMEA, 0.1 PEGDA, 0 aerosil 380, 17.1 NaTFSI",2024-05-06,"PCB print",3,0.028,0.38,"PCB print",TRUE,"NO"
"SSna_63",4.7004e-06,"PEGMEA","PEGDA",0.9,0.1,"Aerosil 380",0,"NaTFSI",17.1,"0.9 PEGMEA, 0.1 PEGDA, 0 aerosil 380, 17.1 NaTFSI",2024-05-06,"PCB print",3,0.028,0.38,"PCB print",TRUE,"NO"
"SSna_63",5.1546e-06,"PEGMEA","PEGDA",0.9,0.1,"Aerosil 380",0,"NaTFSI",17.1,"0.9 PEGMEA, 0.1 PEGDA, 0 aerosil 380, 17.1 NaTFSI",2024-05-06,"PCB print",3,0.028,0.38,"PCB print",TRUE,"NO"
"SSna_63",5.0125e-06,"PEGMEA","PEGDA",0.9,0.1,"Aerosil 380",0,"NaTFSI",17.1,"0.9 PEGMEA, 0.1 PEGDA, 0 aerosil 380, 17.1 NaTFSI",2024-05-06,"PCB print",3,0.028,0.38,"PCB print",TRUE,"NO"
"SSna_63",4.8603e-06,"PEGMEA","PEGDA",0.9,0.1,"Aerosil 380",0,"NaTFSI",17.1,"0.9 PEGMEA, 0.1 PEGDA, 0 aerosil 380, 17.1 NaTFSI",2024-05-06,"PCB print",3,0.028,0.38,"PCB print",TRUE,"NO"
"SSna_63",3.7736e-06,"PEGMEA","PEGDA",0.9,0.1,"Aerosil 380",0,"NaTFSI",17.1,"0.9 PEGMEA, 0.1 PEGDA, 0 aerosil 380, 17.1 NaTFSI",2024-05-06,"PCB print",3,0.028,0.38,"PCB print",TRUE,"NO"
"SSna_63",3.5714e-06,"PEGMEA","PEGDA",0.9,0.1,"Aerosil 380",0,"NaTFSI",17.1,"0.9 PEGMEA, 0.1 PEGDA, 0 aerosil 380, 17.1 NaTFSI",2024-05-06,"PCB print",3,0.028,0.38,"PCB print",TRUE,"NO"
"SSna_64",3.6697e-06,"PEGMEA","PEGDA",0.9,0.1,"Aerosil 380",0,"NaTFSI",20,"0.9 PEGMEA, 0.1 PEGDA, 0 aerosil 380, 20 NaTFSI",2024-05-06,"PCB print",3,0.028,0.85,"PCB print",TRUE,"NO"
"SSna_64",3.5714e-06,"PEGMEA","PEGDA",0.9,0.1,"Aerosil 380",0,"NaTFSI",20,"0.9 PEGMEA, 0.1 PEGDA, 0 aerosil 380, 20 NaTFSI",2024-05-06,"PCB print",3,0.028,0.85,"PCB print",TRUE,"NO"
"SSna_64",6.2696e-06,"PEGMEA","PEGDA",0.9,0.1,"Aerosil 380",0,"NaTFSI",20,"0.9 PEGMEA, 0.1 PEGDA, 0 aerosil 380, 20 NaTFSI",2024-05-06,"PCB print",3,0.028,0.85,"PCB print",TRUE,"NO"
"SSna_64",6.0423e-06,"PEGMEA","PEGDA",0.9,0.1,"Aerosil 380",0,"NaTFSI",20,"0.9 PEGMEA, 0.1 PEGDA, 0 aerosil 380, 20 NaTFSI",2024-05-06,"PCB print",3,0.028,0.85,"PCB print",TRUE,"NO"
"SSna_64",6.1162e-06,"PEGMEA","PEGDA",0.9,0.1,"Aerosil 380",0,"NaTFSI",20,"0.9 PEGMEA, 0.1 PEGDA, 0 aerosil 380, 20 NaTFSI",2024-05-06,"PCB print",3,0.028,0.85,"PCB print",TRUE,"NO"
"SSna_64",6.0514e-06,"PEGMEA","PEGDA",0.9,0.1,"Aerosil 380",0,"NaTFSI",20,"0.9 PEGMEA, 0.1 PEGDA, 0 aerosil 380, 20 NaTFSI",2024-05-06,"PCB print",3,0.028,0.85,"PCB print",TRUE,"NO"
"SSna_64",6.2305e-06,"PEGMEA","PEGDA",0.9,0.1,"Aerosil 380",0,"NaTFSI",20,"0.9 PEGMEA, 0.1 PEGDA, 0 aerosil 380, 20 NaTFSI",2024-05-06,"PCB print",3,0.028,0.85,"PCB print",TRUE,"NO"
"SSna_64",5.1613e-06,"PEGMEA","PEGDA",0.9,0.1,"Aerosil 380",0,"NaTFSI",20,"0.9 PEGMEA, 0.1 PEGDA, 0 aerosil 380, 20 NaTFSI",2024-05-06,"PCB print",3,0.028,0.85,"PCB print",TRUE,"NO"
"SSna_65",9.009e-08,"PEGMEA","PEGDA",0.9,0.1,"Aerosil 380",0,"NaTFSI",0,"0.9 PEGMEA, 0.1 PEGDA, 0 aerosil 380, 0 NaTFSI",2024-05-06,"PCB print",3,0.028,0.4033,"PCB print",TRUE,"NO"
"SSna_65",7.7519e-08,"PEGMEA","PEGDA",0.9,0.1,"Aerosil 380",0,"NaTFSI",0,"0.9 PEGMEA, 0.1 PEGDA, 0 aerosil 380, 0 NaTFSI",2024-05-06,"PCB print",3,0.028,0.4033,"PCB print",TRUE,"NO"
"SSna_65",1.8018e-07,"PEGMEA","PEGDA",0.9,0.1,"Aerosil 380",0,"NaTFSI",0,"0.9 PEGMEA, 0.1 PEGDA, 0 aerosil 380, 0 NaTFSI",2024-05-06,"PCB print",3,0.028,0.4033,"PCB print",TRUE,"NO"
"SSna_65",1.8779e-07,"PEGMEA","PEGDA",0.9,0.1,"Aerosil 380",0,"NaTFSI",0,"0.9 PEGMEA, 0.1 PEGDA, 0 aerosil 380, 0 NaTFSI",2024-05-06,"PCB print",3,0.028,0.4033,"PCB print",TRUE,"NO"
"SSna_65",2.0619e-07,"PEGMEA","PEGDA",0.9,0.1,"Aerosil 380",0,"NaTFSI",0,"0.9 PEGMEA, 0.1 PEGDA, 0 aerosil 380, 0 NaTFSI",2024-05-06,"PCB print",3,0.028,0.4033,"PCB print",TRUE,"NO"
"SSna_65",1.9802e-07,"PEGMEA","PEGDA",0.9,0.1,"Aerosil 380",0,"NaTFSI",0,"0.9 PEGMEA, 0.1 PEGDA, 0 aerosil 380, 0 NaTFSI",2024-05-06,"PCB print",3,0.028,0.4033,"PCB print",TRUE,"NO"
"SSna_65",2.454e-07,"PEGMEA","PEGDA",0.9,0.1,"Aerosil 380",0,"NaTFSI",0,"0.9 PEGMEA, 0.1 PEGDA, 0 aerosil 380, 0 NaTFSI",2024-05-06,"PCB print",3,0.028,0.4033,"PCB print",TRUE,"NO"
"SSna_65",2.4845e-07,"PEGMEA","PEGDA",0.9,0.1,"Aerosil 380",0,"NaTFSI",0,"0.9 PEGMEA, 0.1 PEGDA, 0 aerosil 380, 0 NaTFSI",2024-05-06,"PCB print",3,0.028,0.4033,"PCB print",TRUE,"NO"
"SSna_66",7.0671e-07,"PEGMEA","PEGDA",0.9,0.1,"Aerosil 380",0,"NaTFSI",2.86,"0.9 PEGMEA, 0.1 PEGDA, 0 aerosil 380, 2.86 NaTFSI",2024-05-06,"PCB print",3,0.028,0.63,"PCB print",TRUE,"NO"
"SSna_66",7.9523e-07,"PEGMEA","PEGDA",0.9,0.1,"Aerosil 380",0,"NaTFSI",2.86,"0.9 PEGMEA, 0.1 PEGDA, 0 aerosil 380, 2.86 NaTFSI",2024-05-06,"PCB print",3,0.028,0.63,"PCB print",TRUE,"NO"
"SSna_66",8.1967e-07,"PEGMEA","PEGDA",0.9,0.1,"Aerosil 380",0,"NaTFSI",2.86,"0.9 PEGMEA, 0.1 PEGDA, 0 aerosil 380, 2.86 NaTFSI",2024-05-06,"PCB print",3,0.028,0.63,"PCB print",TRUE,"NO"
"SSna_66",8.6207e-07,"PEGMEA","PEGDA",0.9,0.1,"Aerosil 380",0,"NaTFSI",2.86,"0.9 PEGMEA, 0.1 PEGDA, 0 aerosil 380, 2.86 NaTFSI",2024-05-06,"PCB print",3,0.028,0.63,"PCB print",TRUE,"NO"
"SSna_66",1.1834e-06,"PEGMEA","PEGDA",0.9,0.1,"Aerosil 380",0,"NaTFSI",2.86,"0.9 PEGMEA, 0.1 PEGDA, 0 aerosil 380, 2.86 NaTFSI",2024-05-06,"PCB print",3,0.028,0.63,"PCB print",TRUE,"NO"
"SSna_66",1.0899e-06,"PEGMEA","PEGDA",0.9,0.1,"Aerosil 380",0,"NaTFSI",2.86,"0.9 PEGMEA, 0.1 PEGDA, 0 aerosil 380, 2.86 NaTFSI",2024-05-06,"PCB print",3,0.028,0.63,"PCB print",TRUE,"NO"
"SSna_66",1.1299e-06,"PEGMEA","PEGDA",0.9,0.1,"Aerosil 380",0,"NaTFSI",2.86,"0.9 PEGMEA, 0.1 PEGDA, 0 aerosil 380, 2.86 NaTFSI",2024-05-06,"PCB print",3,0.028,0.63,"PCB print",TRUE,"NO"
"SSna_66",1.105e-06,"PEGMEA","PEGDA",0.9,0.1,"Aerosil 380",0,"NaTFSI",2.86,"0.9 PEGMEA, 0.1 PEGDA, 0 aerosil 380, 2.86 NaTFSI",2024-05-06,"PCB print",3,0.028,0.63,"PCB print",TRUE,"NO"
"SSna_67",1.2862e-06,"PEGMEA","PEGDA",0.9,0.1,"Aerosil 380",0,"NaTFSI",5.71,"0.9 PEGMEA, 0.1 PEGDA, 0 aerosil 380, 5.71 NaTFSI",2024-05-06,"PCB print",3,0.028,0.61,"PCB print",TRUE,"NO"
"SSna_67",1.3245e-06,"PEGMEA","PEGDA",0.9,0.1,"Aerosil 380",0,"NaTFSI",5.71,"0.9 PEGMEA, 0.1 PEGDA, 0 aerosil 380, 5.71 NaTFSI",2024-05-06,"PCB print",3,0.028,0.61,"PCB print",TRUE,"NO"
"SSna_67",1.4925e-06,"PEGMEA","PEGDA",0.9,0.1,"Aerosil 380",0,"NaTFSI",5.71,"0.9 PEGMEA, 0.1 PEGDA, 0 aerosil 380, 5.71 NaTFSI",2024-05-06,"PCB print",3,0.028,0.61,"PCB print",TRUE,"NO"
"SSna_67",1.4184e-06,"PEGMEA","PEGDA",0.9,0.1,"Aerosil 380",0,"NaTFSI",5.71,"0.9 PEGMEA, 0.1 PEGDA, 0 aerosil 380, 5.71 NaTFSI",2024-05-06,"PCB print",3,0.028,0.61,"PCB print",TRUE,"NO"
"SSna_67",2.1164e-06,"PEGMEA","PEGDA",0.9,0.1,"Aerosil 380",0,"NaTFSI",5.71,"0.9 PEGMEA, 0.1 PEGDA, 0 aerosil 380, 5.71 NaTFSI",2024-05-06,"PCB print",3,0.028,0.61,"PCB print",TRUE,"NO"
"SSna_67",2.139e-06,"PEGMEA","PEGDA",0.9,0.1,"Aerosil 380",0,"NaTFSI",5.71,"0.9 PEGMEA, 0.1 PEGDA, 0 aerosil 380, 5.71 NaTFSI",2024-05-06,"PCB print",3,0.028,0.61,"PCB print",TRUE,"NO"
"SSna_67",1.6461e-06,"PEGMEA","PEGDA",0.9,0.1,"Aerosil 380",0,"NaTFSI",5.71,"0.9 PEGMEA, 0.1 PEGDA, 0 aerosil 380, 5.71 NaTFSI",2024-05-06,"PCB print",3,0.028,0.61,"PCB print",TRUE,"NO"
"SSna_67",1.6529e-06,"PEGMEA","PEGDA",0.9,0.1,"Aerosil 380",0,"NaTFSI",5.71,"0.9 PEGMEA, 0.1 PEGDA, 0 aerosil 380, 5.71 NaTFSI",2024-05-06,"PCB print",3,0.028,0.61,"PCB print",TRUE,"NO"
"SSna_68",1.6736e-06,"PEGMEA","PEGDA",0.9,0.1,"Aerosil 380",0,"NaTFSI",8.57,"0.9 PEGMEA, 0.1 PEGDA, 0 aerosil 380, 8.57 NaTFSI",2024-05-06,"PCB print",3,0.028,0.6267,"PCB print",TRUE,"NO"
"SSna_68",1.6807e-06,"PEGMEA","PEGDA",0.9,0.1,"Aerosil 380",0,"NaTFSI",8.57,"0.9 PEGMEA, 0.1 PEGDA, 0 aerosil 380, 8.57 NaTFSI",2024-05-06,"PCB print",3,0.028,0.6267,"PCB print",TRUE,"NO"
"SSna_68",1.81e-06,"PEGMEA","PEGDA",0.9,0.1,"Aerosil 380",0,"NaTFSI",8.57,"0.9 PEGMEA, 0.1 PEGDA, 0 aerosil 380, 8.57 NaTFSI",2024-05-06,"PCB print",3,0.028,0.6267,"PCB print",TRUE,"NO"
"SSna_68",1.9608e-06,"PEGMEA","PEGDA",0.9,0.1,"Aerosil 380",0,"NaTFSI",8.57,"0.9 PEGMEA, 0.1 PEGDA, 0 aerosil 380, 8.57 NaTFSI",2024-05-06,"PCB print",3,0.028,0.6267,"PCB print",TRUE,"NO"
"SSna_68",2.7778e-06,"PEGMEA","PEGDA",0.9,0.1,"Aerosil 380",0,"NaTFSI",8.57,"0.9 PEGMEA, 0.1 PEGDA, 0 aerosil 380, 8.57 NaTFSI",2024-05-06,"PCB print",3,0.028,0.6267,"PCB print",TRUE,"NO"
"SSna_68",2.7972e-06,"PEGMEA","PEGDA",0.9,0.1,"Aerosil 380",0,"NaTFSI",8.57,"0.9 PEGMEA, 0.1 PEGDA, 0 aerosil 380, 8.57 NaTFSI",2024-05-06,"PCB print",3,0.028,0.6267,"PCB print",TRUE,"NO"
"SSna_68",2.4096e-06,"PEGMEA","PEGDA",0.9,0.1,"Aerosil 380",0,"NaTFSI",8.57,"0.9 PEGMEA, 0.1 PEGDA, 0 aerosil 380, 8.57 NaTFSI",2024-05-06,"PCB print",3,0.028,0.6267,"PCB print",TRUE,"NO"
"SSna_68",2.4845e-06,"PEGMEA","PEGDA",0.9,0.1,"Aerosil 380",0,"NaTFSI",8.57,"0.9 PEGMEA, 0.1 PEGDA, 0 aerosil 380, 8.57 NaTFSI",2024-05-06,"PCB print",3,0.028,0.6267,"PCB print",TRUE,"NO"
"SSna_69",1.8182e-06,"PEGMEA","PEGDA",0.9,0.1,"Aerosil 380",0,"NaTFSI",11.4,"0.9 PEGMEA, 0.1 PEGDA, 0 aerosil 380, 11.4 NaTFSI",2024-05-06,"PCB print",3,0.028,0.6933,"PCB print",TRUE,"NO"
"SSna_69",1.7316e-06,"PEGMEA","PEGDA",0.9,0.1,"Aerosil 380",0,"NaTFSI",11.4,"0.9 PEGMEA, 0.1 PEGDA, 0 aerosil 380, 11.4 NaTFSI",2024-05-06,"PCB print",3,0.028,0.6933,"PCB print",TRUE,"NO"
"SSna_69",2.1053e-06,"PEGMEA","PEGDA",0.9,0.1,"Aerosil 380",0,"NaTFSI",11.4,"0.9 PEGMEA, 0.1 PEGDA, 0 aerosil 380, 11.4 NaTFSI",2024-05-06,"PCB print",3,0.028,0.6933,"PCB print",TRUE,"NO"
"SSna_69",2.0725e-06,"PEGMEA","PEGDA",0.9,0.1,"Aerosil 380",0,"NaTFSI",11.4,"0.9 PEGMEA, 0.1 PEGDA, 0 aerosil 380, 11.4 NaTFSI",2024-05-06,"PCB print",3,0.028,0.6933,"PCB print",TRUE,"NO"
"SSna_69",2.9851e-06,"PEGMEA","PEGDA",0.9,0.1,"Aerosil 380",0,"NaTFSI",11.4,"0.9 PEGMEA, 0.1 PEGDA, 0 aerosil 380, 11.4 NaTFSI",2024-05-06,"PCB print",3,0.028,0.6933,"PCB print",TRUE,"NO"
"SSna_69",3.1496e-06,"PEGMEA","PEGDA",0.9,0.1,"Aerosil 380",0,"NaTFSI",11.4,"0.9 PEGMEA, 0.1 PEGDA, 0 aerosil 380, 11.4 NaTFSI",2024-05-06,"PCB print",3,0.028,0.6933,"PCB print",TRUE,"NO"
"SSna_69",1.7544e-06,"PEGMEA","PEGDA",0.9,0.1,"Aerosil 380",0,"NaTFSI",11.4,"0.9 PEGMEA, 0.1 PEGDA, 0 aerosil 380, 11.4 NaTFSI",2024-05-06,"PCB print",3,0.028,0.6933,"PCB print",TRUE,"NO"
"SSna_69",1.8779e-06,"PEGMEA","PEGDA",0.9,0.1,"Aerosil 380",0,"NaTFSI",11.4,"0.9 PEGMEA, 0.1 PEGDA, 0 aerosil 380, 11.4 NaTFSI",2024-05-06,"PCB print",3,0.028,0.6933,"PCB print",TRUE,"NO"
"SSna_70",2.0202e-06,"PEGMEA","PEGDA",0.9,0.1,"Aerosil 380",0,"NaTFSI",14.3,"0.9 PEGMEA, 0.1 PEGDA, 0 aerosil 380, 14.3 NaTFSI",2024-05-06,"PCB print",3,0.028,0.7333,"PCB print",TRUE,"NO"
"SSna_70",2e-06,"PEGMEA","PEGDA",0.9,0.1,"Aerosil 380",0,"NaTFSI",14.3,"0.9 PEGMEA, 0.1 PEGDA, 0 aerosil 380, 14.3 NaTFSI",2024-05-06,"PCB print",3,0.028,0.7333,"PCB print",TRUE,"NO"
"SSna_70",2.0725e-06,"PEGMEA","PEGDA",0.9,0.1,"Aerosil 380",0,"NaTFSI",14.3,"0.9 PEGMEA, 0.1 PEGDA, 0 aerosil 380, 14.3 NaTFSI",2024-05-06,"PCB print",3,0.028,0.7333,"PCB print",TRUE,"NO"
"SSna_70",2.1277e-06,"PEGMEA","PEGDA",0.9,0.1,"Aerosil 380",0,"NaTFSI",14.3,"0.9 PEGMEA, 0.1 PEGDA, 0 aerosil 380, 14.3 NaTFSI",2024-05-06,"PCB print",3,0.028,0.7333,"PCB print",TRUE,"NO"
"SSna_70",3.0534e-06,"PEGMEA","PEGDA",0.9,0.1,"Aerosil 380",0,"NaTFSI",14.3,"0.9 PEGMEA, 0.1 PEGDA, 0 aerosil 380, 14.3 NaTFSI",2024-05-06,"PCB print",3,0.028,0.7333,"PCB print",TRUE,"NO"
"SSna_70",3.0075e-06,"PEGMEA","PEGDA",0.9,0.1,"Aerosil 380",0,"NaTFSI",14.3,"0.9 PEGMEA, 0.1 PEGDA, 0 aerosil 380, 14.3 NaTFSI",2024-05-06,"PCB print",3,0.028,0.7333,"PCB print",TRUE,"NO"
"SSna_70",1.8349e-06,"PEGMEA","PEGDA",0.9,0.1,"Aerosil 380",0,"NaTFSI",14.3,"0.9 PEGMEA, 0.1 PEGDA, 0 aerosil 380, 14.3 NaTFSI",2024-05-06,"PCB print",3,0.028,0.7333,"PCB print",TRUE,"NO"
"SSna_70",1.7094e-06,"PEGMEA","PEGDA",0.9,0.1,"Aerosil 380",0,"NaTFSI",14.3,"0.9 PEGMEA, 0.1 PEGDA, 0 aerosil 380, 14.3 NaTFSI",2024-05-06,"PCB print",3,0.028,0.7333,"PCB print",TRUE,"NO"
"SSna_71",2.0513e-06,"PEGMEA","PEGDA",0.9,0.1,"Aerosil 380",0,"NaTFSI",17.1,"0.9 PEGMEA, 0.1 PEGDA, 0 aerosil 380, 17.1 NaTFSI",2024-05-06,"PCB print",3,0.028,0.5867,"PCB print",TRUE,"NO"
"SSna_71",2.0408e-06,"PEGMEA","PEGDA",0.9,0.1,"Aerosil 380",0,"NaTFSI",17.1,"0.9 PEGMEA, 0.1 PEGDA, 0 aerosil 380, 17.1 NaTFSI",2024-05-06,"PCB print",3,0.028,0.5867,"PCB print",TRUE,"NO"
"SSna_71",1.9139e-06,"PEGMEA","PEGDA",0.9,0.1,"Aerosil 380",0,"NaTFSI",17.1,"0.9 PEGMEA, 0.1 PEGDA, 0 aerosil 380, 17.1 NaTFSI",2024-05-06,"PCB print",3,0.028,0.5867,"PCB print",TRUE,"NO"
"SSna_71",2.0725e-06,"PEGMEA","PEGDA",0.9,0.1,"Aerosil 380",0,"NaTFSI",17.1,"0.9 PEGMEA, 0.1 PEGDA, 0 aerosil 380, 17.1 NaTFSI",2024-05-06,"PCB print",3,0.028,0.5867,"PCB print",TRUE,"NO"
"SSna_71",2.963e-06,"PEGMEA","PEGDA",0.9,0.1,"Aerosil 380",0,"NaTFSI",17.1,"0.9 PEGMEA, 0.1 PEGDA, 0 aerosil 380, 17.1 NaTFSI",2024-05-06,"PCB print",3,0.028,0.5867,"PCB print",TRUE,"NO"
"SSna_71",2.8369e-06,"PEGMEA","PEGDA",0.9,0.1,"Aerosil 380",0,"NaTFSI",17.1,"0.9 PEGMEA, 0.1 PEGDA, 0 aerosil 380, 17.1 NaTFSI",2024-05-06,"PCB print",3,0.028,0.5867,"PCB print",TRUE,"NO"
"SSna_71",2.2346e-06,"PEGMEA","PEGDA",0.9,0.1,"Aerosil 380",0,"NaTFSI",17.1,"0.9 PEGMEA, 0.1 PEGDA, 0 aerosil 380, 17.1 NaTFSI",2024-05-06,"PCB print",3,0.028,0.5867,"PCB print",TRUE,"NO"
"SSna_71",2.381e-06,"PEGMEA","PEGDA",0.9,0.1,"Aerosil 380",0,"NaTFSI",17.1,"0.9 PEGMEA, 0.1 PEGDA, 0 aerosil 380, 17.1 NaTFSI",2024-05-06,"PCB print",3,0.028,0.5867,"PCB print",TRUE,"NO"
"SSna_72",2.2599e-06,"PEGMEA","PEGDA",0.9,0.1,"Aerosil 380",0,"NaTFSI",20,"0.9 PEGMEA, 0.1 PEGDA, 0 aerosil 380, 20 NaTFSI",2024-05-06,"PCB print",3,0.028,0.6433,"PCB print",TRUE,"NO"
"SSna_72",2.0408e-06,"PEGMEA","PEGDA",0.9,0.1,"Aerosil 380",0,"NaTFSI",20,"0.9 PEGMEA, 0.1 PEGDA, 0 aerosil 380, 20 NaTFSI",2024-05-06,"PCB print",3,0.028,0.6433,"PCB print",TRUE,"NO"
"SSna_72",2.4845e-06,"PEGMEA","PEGDA",0.9,0.1,"Aerosil 380",0,"NaTFSI",20,"0.9 PEGMEA, 0.1 PEGDA, 0 aerosil 380, 20 NaTFSI",2024-05-06,"PCB print",3,0.028,0.6433,"PCB print",TRUE,"NO"
"SSna_72",2.2222e-06,"PEGMEA","PEGDA",0.9,0.1,"Aerosil 380",0,"NaTFSI",20,"0.9 PEGMEA, 0.1 PEGDA, 0 aerosil 380, 20 NaTFSI",2024-05-06,"PCB print",3,0.028,0.6433,"PCB print",TRUE,"NO"
"SSna_72",2.8571e-06,"PEGMEA","PEGDA",0.9,0.1,"Aerosil 380",0,"NaTFSI",20,"0.9 PEGMEA, 0.1 PEGDA, 0 aerosil 380, 20 NaTFSI",2024-05-06,"PCB print",3,0.028,0.6433,"PCB print",TRUE,"NO"
"SSna_72",3.0534e-06,"PEGMEA","PEGDA",0.9,0.1,"Aerosil 380",0,"NaTFSI",20,"0.9 PEGMEA, 0.1 PEGDA, 0 aerosil 380, 20 NaTFSI",2024-05-06,"PCB print",3,0.028,0.6433,"PCB print",TRUE,"NO"
"SSna_72",2.6846e-06,"PEGMEA","PEGDA",0.9,0.1,"Aerosil 380",0,"NaTFSI",20,"0.9 PEGMEA, 0.1 PEGDA, 0 aerosil 380, 20 NaTFSI",2024-05-06,"PCB print",3,0.028,0.6433,"PCB print",TRUE,"NO"
"SSna_72",2.5974e-06,"PEGMEA","PEGDA",0.9,0.1,"Aerosil 380",0,"NaTFSI",20,"0.9 PEGMEA, 0.1 PEGDA, 0 aerosil 380, 20 NaTFSI",2024-05-06,"PCB print",3,0.028,0.6433,"PCB print",TRUE,"NO"
